Repository: Alvintxh/nanofab-web

# NanoFab Learning Platform

基于《纳米制造技术：原理、工艺与实践》的 AI 驱动个性化学习平台。

## 功能特性

### 学习系统
- **12 章结构化课程**：覆盖光刻、刻蚀、沉积、纳米测量等核心主题，分为 4 个部分
- **个性化学习路径**：基于用户画像（知识水平、学习动机、背景专业）定制内容推荐
- **进度追踪**：章节完成标记、学习进度环、每周学习目标
- **要点卡片**：每章核心知识点提炼，帮助快速把握重点
- **交互式测验**：每章 10 道测试题，支持单选、多选、判断题，即时反馈
- **思考练习**：开放式问题，附带可展开的提示

### AI 辅助
- **AI 文本解释**：选中任意文本即可获取个性化解释，支持多轮追问
- **AI 学习助手**：侧边栏聊天机器人，结合用户学习数据提供精准回答
- **AI 学习路线**：基于用户画像和进度生成推荐学习路径
- **个性化解释**：根据用户知识水平调整解释深度和风格

### 学习工具
- **笔记系统**：选中文本添加笔记，自动高亮并显示内联注释
- **错题本**：自动收集错题，支持复习回顾
- **学习统计**：今日/本周/总计学习时长、答题正确率、连续学习天数
- **思维导图**：首页课程结构可视化
- **图片灯箱**：点击章节图片可放大查看

File: content/chapters/ch05.html
<div class="chapter-content">
<h1>第五章：扫描探针光刻</h1>

<h2>5.1 概述</h2>

<p>光子和带电粒子束（电子、离子）可以制造亚100 nm图形，但代价高昂：突破亚100 nm分辨率需要的DUV和EUV光刻系统价格昂贵（最新高数值孔径EUV光刻机超过3.5亿欧元），电子束和离子束系统同样需要精密的带电粒子光学系统。对于吞吐量要求不高的纳米图形加工，扫描探针光刻（Scanning Probe Lithography, SPL）提供了一种低成本、高分辨率的替代途径。</p>

<p>SPL的发展源于扫描隧道显微镜（Scanning Tunneling Microscope, STM）的发明。研究者在长时间STM扫描后偶然发现样品表面留下了氧化线条，由此开启了利用探针进行纳米级图形加工的新方向。原子力显微镜（Atomic Force Microscope, AFM）的发明进一步推动了这一领域。四十年来，基于探针尖端的纳米加工（Tip-Based Nanofabrication, TBN）已发展出多种技术路线，涵盖抗蚀剂曝光、表面氧化、材料沉积和机械刮刻等机制。</p>

<p>TBN最吸引人的特点是简单性，使亚100 nm图形加工不再依赖大型昂贵设备。但必须认识到其固有局限：</p>

<li><span class="key-insight">光刻分辨率不等于显微成像分辨率，因为感知原子存在的机制与改变表面结构的机制不同</span></li>
<li>探针与样品的近场相互作用极为"表浅"，图形深度通常不超过数十纳米</li>
<li>扫描速度为微米至毫米每秒级，远低于传统电子束光刻</li>
<li>工作面积较小</li>



<h2>5.2 扫描探针显微镜原理</h2>

<h3>5.2.1 扫描隧道显微镜</h3>

<p>STM由Binnig和Rohrer于1981年发明，两人因此获得1986年诺贝尔物理学奖。STM的核心是一个电化学腐蚀制备的导电钨针尖。压电换能器控制针尖在样品表面上方0.5~1 nm处悬浮。当针尖与样品之间施加偏压（毫伏至数伏特），电子在针尖最前端的原子与样品表面原子之间发生量子隧穿。反馈控制环路保持恒定隧穿电流（恒流模式）或恒定针尖-样品距离（恒高模式），压电扫描产生原子级分辨率的表面二维图像。</p>

<h3>5.2.2 原子力显微镜</h3>

<p>AFM的关键区别在于针尖安装在柔性悬臂梁（Cantilever）上。AFM通过测量针尖与样品表面之间的引力或斥力工作，这些力引起悬臂梁偏转，由光学或电子方法检测后转换为表面形貌信息。AFM可在接触模式（Contact Mode）或轻敲模式（Tapping Mode）下工作，且不要求样品导电，可在大气和液体环境中操作，适用范围远广于STM。硅微加工技术使悬臂梁和针尖的制造变得容易，各种功能如压电激励、磁激励、电子检测和加热均可集成到悬臂上。</p>

<p>如今，AFM型探针主导着TBN领域的应用，以下各节介绍主要的探针光刻技术。</p>

<h2>5.3 局部阳极氧化光刻</h2>

<h3>5.3.1 基本原理</h3>

<p>场致局部氧化（Field-Induced Local Oxidation）是最早发现的SPL技术之一。当导电探针在距样品表面几纳米处施加偏压时，探针尖端的电场强度可达~10⁸ V/cm的量级。在环境湿度条件下，如此高的电场将水分子电离为反应性离子，OH⁻被驱向样品表面（阳极），硅发生氧化反应：</p>

<p>Si + 2h⁺ + 2(OH⁻) → Si(OH)₂ → SiO₂ + 2H⁺ + 2e⁻</p>

<p>AFM比STM更适合局部氧化光刻，原因有二：(1) 引起氧化的偏压可以独立于反馈控制的针尖-样品间距而施加；(2) AFM直接测量真实的氧化物高度，不受隧穿电流干扰。AFM的轻敲模式进一步消除了侧向剪切力和针尖-样品粘附力，改善分辨率和重复性。</p>

<h3>5.3.2 工艺参数与应用</h3>

<table>
  <thead>
    <tr><th>参数</th><th>STM</th><th>接触式AFM</th><th>轻敲式AFM</th></tr>
  </thead>
  <tbody>
    <tr><td>速度</td><td><8 μm/s</td><td><128 μm/s</td><td><20 μm/s</td></tr>
    <tr><td>分辨率</td><td>≥10 nm</td><td>≥30 nm</td><td>≥10 nm</td></tr>
    <tr><td>氧化层厚度</td><td>≤1.5 nm</td><td>≤8 nm</td><td>≤4 nm</td></tr>
    <tr><td>重复性</td><td><50%</td><td>>50%</td><td>>75%</td></tr>
  </tbody>
</table>

<p><em>表5.1 三种探针对局部氧化光刻的性能对比。数据来源：Cui 2025, §5.4.2</em></p>

<p>环境湿度显著影响氧化过程。实验表明，61%湿度下的氧化线条宽约90 nm，而14%湿度下同一条件仅约22 nm。<span class="key-insight">高湿度不仅增加了水分子供给，还形成水膜扩大了电场的横向分布范围，产生等效的"散焦"效应。</span>氧化物的生长速率在起始阶段（前50 ms）较高，随后因氧化层增厚降低了跨越针尖与基底之间的电场强度而减缓，在场强低于10⁷ V/cm时生长基本停止。</p>

<p>除硅外，多种材料也可被探针氧化，包括III-V族化合物半导体、碳化硅以及钛、钽、铝、钼、镍、铌等金属。氧化图形可直接用作刻蚀掩模，因为二氧化硅与硅在反应离子刻蚀中具有高选择比。利用AFM针尖氧化硅作为掩模，已制造出沟道宽度仅4 nm的硅纳米线晶体管。</p>

<h2>5.4 蘸笔纳米光刻</h2>

<p>蘸笔纳米光刻（Dip-Pen Nanolithography, DPN）由美国西北大学的Mirkin团队于1999年发明。其原理类似用钢笔在纸上写字：AFM针尖充当"笔尖"，分子墨水经由针尖与基底之间形成的液体弯月面（Meniscus）传输到基底表面。</p>

<p>完成从针尖到基底的单向分子传输需要三个条件：(1) 墨水分子可以溶于水；(2) 针尖与基底之间存在水弯月面；(3) 墨水分子可以在基底上自组装。首选的墨水-基底组合是硫醇基分子墨水（Thiol-Based Molecular Ink）与金基底，因为硫醇分子可在金表面快速形成稳定的自组装单分子层（Self-Assembled Monolayer, SAM）。</p>

<p>影响DPN图形分辨率的因素包括基底晶粒尺寸、表面化学吸附性质、针尖停留时间和湿度水平。DPN可以常规地制造亚100 nm图形。对于一般液态墨水（如熔融聚合物），传输机制取决于液体粘度和基底界面能：粘度越高、基底表面能越低，沉积液滴越小。</p>

<p>DPN技术在发明后二十年间发展出多种形式：大规模并行二维笔阵列、聚合物笔、光束笔、硬尖-软弹簧笔等。笔不仅传递墨水，还可辅以电场诱导化学反应（电化学DPN）、加热笔尖熔化聚合物（热DPN）、施加机械力刮擦表面（机械DPN）或传递光子（光学DPN）。<span class="key-insight">DPN最大的价值在于可以在高分辨率下直接将材料添加到特定位置，特别适合材料发现和生物医学微阵列领域。</span>但其商业化道路坎坷——NanoInk公司于2013年倒闭，TERA-print Technology在2015年成立后延续了商业化努力。</p>

<h2>5.5 热扫描探针光刻</h2>

<h3>5.5.1 加热悬臂梁技术</h3>

<p>硅微加工允许在悬臂梁上集成加热器。U型悬臂的两腿为高掺杂硅（导电），自由端为低掺杂硅（电阻加热器）。电流通过悬臂时90%以上的功率在加热器针尖处局部耗散，针尖温度可超过1000 °C。如此集中的热量可在针尖-基底交互点实现多种效应：热机械压痕去除材料、局部改变材料晶体结构或化学性质、从加热针尖向基底熔融转移材料。</p>

<h3>5.5.2 PPA抗蚀剂与t-SPL</h3>

<p>热扫描探针光刻（Thermal Scanning Probe Lithography, t-SPL）的突破在于自放大解聚合聚合物——聚邻苯二甲醛（Polyphthalaldehyde, PPA）的使用。<span class="key-insight">PPA的分子结构使其在达到玻璃化转变温度（~150 °C）时，聚合物链断裂并立即解拉链为小分子挥发物（自放大解聚合），而非熔融流动。</span>这一反应是吸热的，保证了解聚合过程的局域性。</p>

<p>关键工艺参数：</p>
<li>使用700 °C加热器温度时，PPA在数微秒内完成反应</li>
<li>图形深度是施加力的线性函数：仅3.5 nN的力增加即可使深度从0变为50 nm</li>
<li>PPA对SiO₂的刻蚀选择比为1:3.3</li>
<li>通过PPA→SiO₂→Si的多步图形转移，可制造亚20 nm分辨率的硅结构和金属结构</li>

<p>Heidelberg Instruments公司的NanoFrazor是将t-SPL商业化的代表性系统。该工具结合了热探针光刻、实时AFM成像和精确的对准能力，可以在无需显影的情况下直接生成纳米图形。</p>

<div class="pro-tip">

### 注

t-SPL的独特优势在于图形化与成像使用同一探针，可以实现闭环反馈控制和原位对准。PPA的直接升华免去了湿法显影步骤，减少了工艺复杂性。t-SPL特别适合需要精确叠层对准的纳米器件原型制造。

</div>

<h2>5.6 氢钝化解除光刻</h2>

<p>氢钝化解除光刻（Hydrogen Depassivation Lithography, HDL）利用STM探针的原子级精度操控硅表面的氢原子。硅(100)晶面的新鲜表面具有悬挂键，容易与环境中的原子反应。用氢原子覆盖表面后可钝化这些悬挂键。STM探针在偏压作用下可以选择性地去除个别氢原子，暴露出活性硅悬挂键。在暴露位点上，可通过原子层沉积（Atomic Layer Deposition, ALD）等方法引入其他材料原子，例如沉积TiO₂作为耐刻蚀硬掩模，随后通过反应离子刻蚀转移到硅中，实现17 nm高度、~6 nm关键尺寸、低至13 nm全间距的图形。</p>

<p>HDL存在两种去氢机制：(1) 高偏压下场发射电子直接激发Si-H键（场发射模式，偏压~8 V，扫描速度~50 nm/s）；(2) 低偏压下隧穿电子的多重振动激发（隧穿模式，偏压~4 V，扫描速度~10 nm/s）。隧穿模式分辨率更高，但速度更慢。HDL需要超高真空维持无污染表面，这限制了其实用性。尽管如此，HDL已用于制造单电子晶体管、量子计算量子比特、可编辑原子级存储器和二维量子超材料等前沿器件。Zyvex Labs公司提供商用HDL工具。</p>

<h2>5.7 力学刮刻与摩擦诱导加工</h2>

<p>最直观的探针纳米加工方式是直接机械刮刻。向AFM针尖施加力后，摩擦诱导的机械犁耕可在硬质或软质表面制造纳米级沟槽。<span class="key-insight">力学刮刻在所有SPL技术中分辨率最高，因为固体针尖的几何形状是确定的，不像电场或场发射电子那样存在较大范围的扩展。</span>例如，30 nm半径的Si₃N₄ V型针尖在100 nN力下制造了仅3 nm宽的沟槽。</p>

<p>高分辨率刮刻图形的深度极浅（上述3 nm宽沟槽仅约1 nm深），实用价值有限。克服方法包括：</p>

<li><strong>多层抗蚀剂方案</strong>：3 nm Ti膜覆盖65 nm PMMA层，AFM刮擦Ti后用氧等离子体将图形转移到PMMA层</li>
<li><strong>摩擦诱导晶相变化</strong>：摩擦在单晶硅表面形成非晶相，该非晶相抵抗KOH湿法刻蚀，形成高深宽比结构</li>
<li><strong>聚合物犁耕</strong>：在PMMA上直接刮刻后通过金属剥离工艺获得金属纳米线</li>
<li><strong>内应变聚合物</strong>：使用预应变薄膜，AFM犁耕时应变将薄膜从切口处拉开，形成干净的沟槽</li>

<p>在自组装单分子层上操作更为容易，仅需30~50 nN即可剪切去除DNA分子层，暴露的金表面可用于后续图形化或分子替换。</p>

<h2>5.8 吞吐量挑战与并行化方案</h2>

<p>SPL的核心瓶颈是吞吐量。单探针的扫描速度通常为1~100 μm/s，图形面积限于微米级范围。为提高吞吐量，研究者发展了多种并行化策略：</p>

<p><strong>大规模并行探针阵列</strong>是最直接的方案。IBM的"千足虫"（Millipede）项目使用超过1000根集成加热器的悬臂梁阵列进行并行热机械压痕，实现等效400 Gb/in²的数据存储密度。DPN领域也发展了包含数千根探针的二维阵列。硬尖-软弹簧（Hard-Tip, Soft-Spring）方案和光束笔（Beam Pen）方案分别通过弹性聚合物阵列和金属涂层孔径阵列实现大规模并行光刻。</p>

<pre><code>graph TD
    A[SPL并行化策略] --> B[大规模探针阵列]
    A --> C[高速扫描]
    A --> D[等离子体辅助]
    B --> B1["千足虫: 热机械压痕"]
    B --> B2["DPN阵列: 分子沉积"]
    B --> B3["硬尖软弹簧: 力学图形化"]
    C --> C1[">100 μm/s高速AFM"]
    D --> D1["等离子体近场光刻: 22nm分辨率"]</code></pre>

<div class="case-study">

### 示例：NanoFrazor商用t-SPL系统

Heidelberg Instruments公司的NanoFrazor系统是目前最成功的SPL商业化产品。系统使用集成加热器的硅悬臂梁在PPA抗蚀剂上进行热分解图形化，同时利用同一探针进行实时AFM成像和闭环深度控制。该系统可实现亚10 nm的分辨率和优于5 nm的叠层对准精度，特别适合无需电子束的纳米器件快速原型制造。与电子束光刻不同，t-SPL不涉及带电粒子，因此不会产生电荷积累问题，可直接在绝缘基底上加工。

</div>

<div class="chapter-summary">

## 本章小结

1. 扫描探针光刻利用STM、AFM等探针显微镜的纳米级精度实现表面图形化，主要技术包括局部阳极氧化、蘸笔纳米光刻、热扫描探针光刻、氢钝化解除光刻和力学刮刻。
2. 局部阳极氧化利用探针尖端的强电场在环境湿度下分解水分子并氧化样品表面。AFM轻敲模式提供最佳的分辨率（≥10 nm）和重复性（>75%）。氧化图形可直接作为刻蚀掩模，已制造出4 nm沟道宽度的硅纳米线晶体管。
3. DPN通过液体弯月面将分子墨水从探针传输到基底，实现亚100 nm的直接材料沉积。其价值更多在于材料发现和生物微阵列，而非量产光刻。
4. t-SPL利用加热探针使PPA自放大解聚合聚合物直接升华，免去湿法显影。NanoFrazor系统代表了SPL技术商业化的成功案例，可实现亚10 nm分辨率和精确叠层对准。
5. HDL通过STM探针逐个去除硅表面氢原子，在暴露的悬挂键上引入功能材料，实现原子级精度的图形化。主要限制是需要超高真空和极低的加工速度。
6. SPL技术普遍面临吞吐量瓶颈，大规模并行探针阵列、高速扫描和等离子体辅助光刻是主要的解决方向，但尚不能与工业级光刻技术的产能匹配。

</div>

<h2>参考文献</h2>

<li>[Cui 2025] Z. Cui, <em>Nanofabrication: Principles, Capabilities and Limits</em>, 3rd ed. Springer, 2025, Chapter 5.</li>
<li>[De Teresa 2020] J.M. De Teresa (ed.), <em>Nanofabrication: Nanolithography Techniques and Their Applications</em>. IOP Publishing, 2020, Chapter 6.</li>
<li>[Campbell 2008] S.A. Campbell, <em>Fabrication Engineering at the Micro- and Nanoscale</em>, 3rd ed. Oxford University Press, 2008.</li>

</div>

<div class="learning-tools">
    <div class="tool-tabs">
        <button class="tool-tab active" data-tab="key-points">要点卡片</button>
        <button class="tool-tab" data-tab="quiz">小测试</button>
        <button class="tool-tab" data-tab="exercise">思考练习</button>
    </div>

    <div class="tool-content" id="key-points-content">
        <div class="key-points-grid">
            <div class="key-point-card">
                <div class="key-point-icon">
                    <svg width="24" height="24" viewBox="0 0 24 24" fill="none" stroke="currentColor" stroke-width="2">
                        <circle cx="12" cy="12" r="10"/>
                        <line x1="12" y1="8" x2="12" y2="12"/>
                        <line x1="12" y1="16" x2="12.01" y2="16"/>
                    </svg>
                </div>
                <h4>扫描探针光刻基础</h4>
                <p>SPL利用STM、AFM等探针显微镜的纳米级精度实现表面图形化，是低成本、高分辨率的替代途径，但吞吐量低、工作面积小。</p>
            </div>
            <div class="key-point-card">
                <div class="key-point-icon">
                    <svg width="24" height="24" viewBox="0 0 24 24" fill="none" stroke="currentColor" stroke-width="2">
                        <path d="M12 2L2 7l10 5 10-5-10-5z"/>
                        <path d="M2 17l10 5 10-5"/>
                        <path d="M2 12l10 5 10-5"/>
                    </svg>
                </div>
                <h4>主要技术分类</h4>
                <p>局部阳极氧化、蘸笔纳米光刻（DPN）、热扫描探针光刻（t-SPL）、氢钝化解除光刻（HDL）和力学刮刻。</p>
            </div>
            <div class="key-point-card">
                <div class="key-point-icon">
                    <svg width="24" height="24" viewBox="0 0 24 24" fill="none" stroke="currentColor" stroke-width="2">
                        <rect x="2" y="3" width="20" height="14" rx="2" ry="2"/>
                        <line x1="8" y1="21" x2="16" y2="21"/>
                        <line x1="12" y1="17" x2="12" y2="21"/>
                    </svg>
                </div>
                <h4>DPN原理</h4>
                <p>AFM针尖充当"笔尖"，分子墨水经由针尖与基底之间的液体弯月面传输到基底表面，实现亚100 nm直接材料沉积。</p>
            </div>
            <div class="key-point-card">
                <div class="key-point-icon">
                    <svg width="24" height="24" viewBox="0 0 24 24" fill="none" stroke="currentColor" stroke-width="2">
                        <path d="M21 16V8a2 2 0 0 0-1-1.73l-7-4a2 2 0 0 0-2 0l-7 4A2 2 0 0 0 3 8v8a2 2 0 0 0 1 1.73l7 4a2 2 0 0 0 2 0l7-4A2 2 0 0 0 21 16z"/>
                    </svg>
                </div>
                <h4>吞吐量瓶颈</h4>
                <p>单探针扫描速度通常为1~100 μm/s，核心瓶颈是吞吐量。大规模并行探针阵列、高速扫描和等离子体辅助是主要解决方向。</p>
            </div>
        </div>
    </div>

    <div class="tool-content hidden" id="quiz-content">
        <div class="quiz-container">
            <div class="quiz-question" data-question="1">
                <div class="question-header">
                    <span class="question-number">Q1</span>
                    <span class="question-type">单选题</span>
                </div>
                <p class="question-text">扫描探针光刻（SPL）最核心的优势是什么？</p>
                <div class="quiz-options">
                    <label class="quiz-option">
                        <input type="radio" name="q1" value="a">
                        <span>A. 高吞吐量，适合大规模量产</span>
                    </label>
                    <label class="quiz-option">
                        <input type="radio" name="q1" value="b">
                        <span>B. 低成本、高分辨率的纳米图形加工</span>
                    </label>
                    <label class="quiz-option">
                        <input type="radio" name="q1" value="c">
                        <span>C. 可以加工三维体结构</span>
                    </label>
                    <label class="quiz-option">
                        <input type="radio" name="q1" value="d">
                        <span>D. 无需真空环境即可工作</span>
                    </label>
                </div>
                <div class="quiz-feedback hidden" data-correct="b">
                    <div class="feedback-correct">
                        <svg width="20" height="20" viewBox="0 0 24 24" fill="none" stroke="currentColor" stroke-width="2">
                            <polyline points="20 6 9 17 4 12"/>
                        </svg>
                        正确！SPL最吸引人的特点是简单性，使亚100 nm图形加工不再依赖大型昂贵设备。
                    </div>
                    <div class="feedback-incorrect">
                        <svg width="20" height="20" viewBox="0 0 24 24" fill="none" stroke="currentColor" stroke-width="2">
                            <line x1="18" y1="6" x2="6" y2="18"/>
                            <line x1="6" y1="6" x2="18" y2="18"/>
                        </svg>
                        不正确。SPL的核心优势是低成本和高分辨率，但吞吐量低、加工深度浅。
                    </div>
                </div>
            </div>

            <div class="quiz-question" data-question="2">
                <div class="question-header">
                    <span class="question-number">Q2</span>
                    <span class="question-type">单选题</span>
                </div>
                <p class="question-text">以下哪种探针显微镜不要求样品导电，且可在大气和液体环境中操作？</p>
                <div class="quiz-options">
                    <label class="quiz-option">
                        <input type="radio" name="q2" value="a">
                        <span>A. 扫描隧道显微镜（STM）</span>
                    </label>
                    <label class="quiz-option">
                        <input type="radio" name="q2" value="b">
                        <span>B. 原子力显微镜（AFM）</span>
                    </label>
                    <label class="quiz-option">
                        <input type="radio" name="q2" value="c">
                        <span>C. 两者都可以</span>
                    </label>
                    <label class="quiz-option">
                        <input type="radio" name="q2" value="d">
                        <span>D. 两者都不可以</span>
                    </label>
                </div>
                <div class="quiz-feedback hidden" data-correct="b">
                    <div class="feedback-correct">
                        <svg width="20" height="20" viewBox="0 0 24 24" fill="none" stroke="currentColor" stroke-width="2">
                            <polyline points="20 6 9 17 4 12"/>
                        </svg>
                        正确！AFM通过测量针尖与样品之间的引力或斥力工作，不要求样品导电，适用范围远广于STM。
                    </div>
                    <div class="feedback-incorrect">
                        <svg width="20" height="20" viewBox="0 0 24 24" fill="none" stroke="currentColor" stroke-width="2">
                            <line x1="18" y1="6" x2="6" y2="18"/>
                            <line x1="6" y1="6" x2="18" y2="18"/>
                        </svg>
                        不正确。STM需要样品导电且通常在高真空下工作，AFM则没有这些限制。
                    </div>
                </div>
            </div>

            <div class="quiz-question" data-question="3">
                <div class="question-header">
                    <span class="question-number">Q3</span>
                    <span class="question-type">单选题</span>
                </div>
                <p class="question-text">蘸笔纳米光刻（DPN）中，分子墨水从针尖传输到基底的关键媒介是什么？</p>
                <div class="quiz-options">
                    <label class="quiz-option">
                        <input type="radio" name="q3" value="a">
                        <span>A. 电子束</span>
                    </label>
                    <label class="quiz-option">
                        <input type="radio" name="q3" value="b">
                        <span>B. 液体弯月面（Meniscus）</span>
                    </label>
                    <label class="quiz-option">
                        <input type="radio" name="q3" value="c">
                        <span>C. 等离子体</span>
                    </label>
                    <label class="quiz-option">
                        <input type="radio" name="q3" value="d">
                        <span>D. 超声波</span>
                    </label>
                </div>
                <div class="quiz-feedback hidden" data-correct="b">
                    <div class="feedback-correct">
                        <svg width="20" height="20" viewBox="0 0 24 24" fill="none" stroke="currentColor" stroke-width="2">
                            <polyline points="20 6 9 17 4 12"/>
                        </svg>
                        正确！DPN通过针尖与基底之间形成的液体弯月面将分子墨水传输到基底表面。
                    </div>
                    <div class="feedback-incorrect">
                        <svg width="20" height="20" viewBox="0 0 24 24" fill="none" stroke="currentColor" stroke-width="2">
                            <line x1="18" y1="6" x2="6" y2="18"/>
                            <line x1="6" y1="6" x2="18" y2="18"/>
                        </svg>
                        不正确。DPN的核心传输机制是液体弯月面，而非电子束或等离子体。
                    </div>
                </div>
            </div>

            <div class="quiz-question" data-question="4">
                <div class="question-header">
                    <span class="question-number">Q4</span>
                    <span class="question-type">单选题</span>
                </div>
                <p class="question-text">热扫描探针光刻（t-SPL）中，PPA抗蚀剂的独特反应机制是什么？</p>
                <div class="quiz-options">
                    <label class="quiz-option">
                        <input type="radio" name="q4" value="a">
                        <span>A. 熔融流动</span>
                    </label>
                    <label class="quiz-option">
                        <input type="radio" name="q4" value="b">
                        <span>B. 自放大解聚合，直接升华为小分子挥发物</span>
                    </label>
                    <label class="quiz-option">
                        <input type="radio" name="q4" value="c">
                        <span>C. 光交联反应</span>
                    </label>
                    <label class="quiz-option">
                        <input type="radio" name="q4" value="d">
                        <span>D. 氧化反应</span>
                    </label>
                </div>
                <div class="quiz-feedback hidden" data-correct="b">
                    <div class="feedback-correct">
                        <svg width="20" height="20" viewBox="0 0 24 24" fill="none" stroke="currentColor" stroke-width="2">
                            <polyline points="20 6 9 17 4 12"/>
                        </svg>
                        正确！PPA在达到玻璃化转变温度时，聚合物链断裂并立即解拉链为小分子挥发物，而非熔融流动。
                    </div>
                    <div class="feedback-incorrect">
                        <svg width="20" height="20" viewBox="0 0 24 24" fill="none" stroke="currentColor" stroke-width="2">
                            <line x1="18" y1="6" x2="6" y2="18"/>
                            <line x1="6" y1="6" x2="18" y2="18"/>
                        </svg>
                        不正确。PPA的独特之处在于自放大解聚合反应，直接升华而无需湿法显影。
                    </div>
                </div>
            </div>

            <div class="quiz-question" data-question="5">
                <div class="question-header">
                    <span class="question-number">Q5</span>
                    <span class="question-type">单选题</span>
                </div>
                <p class="question-text">局部阳极氧化光刻中，环境湿度对氧化线条宽度的影响是？</p>
                <div class="quiz-options">
                    <label class="quiz-option">
                        <input type="radio" name="q5" value="a">
                        <span>A. 湿度越高，线条越窄</span>
                    </label>
                    <label class="quiz-option">
                        <input type="radio" name="q5" value="b">
                        <span>B. 湿度越高，线条越宽</span>
                    </label>
                    <label class="quiz-option">
                        <input type="radio" name="q5" value="c">
                        <span>C. 湿度对线条宽度没有影响</span>
                    </label>
                    <label class="quiz-option">
                        <input type="radio" name="q5" value="d">
                        <span>D. 湿度只影响氧化速度，不影响宽度</span>
                    </label>
                </div>
                <div class="quiz-feedback hidden" data-correct="b">
                    <div class="feedback-correct">
                        <svg width="20" height="20" viewBox="0 0 24 24" fill="none" stroke="currentColor" stroke-width="2">
                            <polyline points="20 6 9 17 4 12"/>
                        </svg>
                        正确！高湿度不仅增加水分子供给，还形成水膜扩大电场的横向分布范围，产生等效的"散焦"效应，使线条更宽。
                    </div>
                    <div class="feedback-incorrect">
                        <svg width="20" height="20" viewBox="0 0 24 24" fill="none" stroke="currentColor" stroke-width="2">
                            <line x1="18" y1="6" x2="6" y2="18"/>
                            <line x1="6" y1="6" x2="18" y2="18"/>
                        </svg>
                        不正确。实验表明，61%湿度下的氧化线条宽约90 nm，而14%湿度下仅约22 nm，湿度越高线条越宽。
                    </div>
                </div>
            </div>

            <div class="quiz-question" data-question="6">
                <div class="question-header">
                    <span class="question-number">Q6</span>
                    <span class="question-type">单选题</span>
                </div>
                <p class="question-text">在所有SPL技术中，哪种技术的分辨率最高？</p>
                <div class="quiz-options">
                    <label class="quiz-option">
                        <input type="radio" name="q6" value="a">
                        <span>A. 热扫描探针光刻（t-SPL）</span>
                    </label>
                    <label class="quiz-option">
                        <input type="radio" name="q6" value="b">
                        <span>B. 蘸笔纳米光刻（DPN）</span>
                    </label>
                    <label class="quiz-option">
                        <input type="radio" name="q6" value="c">
                        <span>C. 力学刮刻</span>
                    </label>
                    <label class="quiz-option">
                        <input type="radio" name="q6" value="d">
                        <span>D. 局部阳极氧化</span>
                    </label>
                </div>
                <div class="quiz-feedback hidden" data-correct="c">
                    <div class="feedback-correct">
                        <svg width="20" height="20" viewBox="0 0 24 24" fill="none" stroke="currentColor" stroke-width="2">
                            <polyline points="20 6 9 17 4 12"/>
                        </svg>
                        正确！力学刮刻在所有SPL技术中分辨率最高，因为固体针尖的几何形状是确定的，不像电场或场发射电子那样存在较大范围的扩展。
                    </div>
                    <div class="feedback-incorrect">
                        <svg width="20" height="20" viewBox="0 0 24 24" fill="none" stroke="currentColor" stroke-width="2">
                            <line x1="18" y1="6" x2="6" y2="18"/>
                            <line x1="6" y1="6" x2="18" y2="18"/>
                        </svg>
                        不正确。力学刮刻的分辨率最高，因为固体针尖几何形状确定，不存在电场或电子发射的扩展效应。
                    </div>
                </div>
            </div>

            <div class="quiz-question" data-question="7">
                <div class="question-header">
                    <span class="question-number">Q7</span>
                    <span class="question-type">单选题</span>
                </div>
                <p class="question-text">与电子束光刻（EBL）相比，t-SPL的一个独特优势是什么？</p>
                <div class="quiz-options">
                    <label class="quiz-option">
                        <input type="radio" name="q7" value="a">
                        <span>A. 更高的吞吐量</span>
                    </label>
                    <label class="quiz-option">
                        <input type="radio" name="q7" value="b">
                        <span>B. 不涉及带电粒子，可直接在绝缘基底上加工</span>
                    </label>
                    <label class="quiz-option">
                        <input type="radio" name="q7" value="c">
                        <span>C. 可以实现原子级精度</span>
                    </label>
                    <label class="quiz-option">
                        <input type="radio" name="q7" value="d">
                        <span>D. 无需真空环境</span>
                    </label>
                </div>
                <div class="quiz-feedback hidden" data-correct="b">
                    <div class="feedback-correct">
                        <svg width="20" height="20" viewBox="0 0 24 24" fill="none" stroke="currentColor" stroke-width="2">
                            <polyline points="20 6 9 17 4 12"/>
                        </svg>
                        正确！t-SPL不涉及带电粒子，因此不会产生电荷积累问题，可直接在绝缘基底上加工，这是与EBL的重要区别。
                    </div>
                    <div class="feedback-incorrect">
                        <svg width="20" height="20" viewBox="0 0 24 24" fill="none" stroke="currentColor" stroke-width="2">
                            <line x1="18" y1="6" x2="6" y2="18"/>
                            <line x1="6" y1="6" x2="18" y2="18"/>
                        </svg>
                        不正确。t-SPL的吞吐量仍然很低。其独特优势在于不涉及带电粒子，可直接在绝缘基底上加工。
                    </div>
                </div>
            </div>

            <div class="quiz-question" data-question="8">
                <div class="question-header">
                    <span class="question-number">Q8</span>
                    <span class="question-type">单选题</span>
                </div>
                <p class="question-text">氢钝化解除光刻（HDL）的主要限制是什么？</p>
                <div class="quiz-options">
                    <label class="quiz-option">
                        <input type="radio" name="q8" value="a">
                        <span>A. 需要超高真空维持无污染表面</span>
                    </label>
                    <label class="quiz-option">
                        <input type="radio" name="q8" value="b">
                        <span>B. 分辨率太低</span>
                    </label>
                    <label class="quiz-option">
                        <input type="radio" name="q8" value="c">
                        <span>C. 无法制造量子器件</span>
                    </label>
                    <label class="quiz-option">
                        <input type="radio" name="q8" value="d">
                        <span>D. 需要导电样品</span>
                    </label>
                </div>
                <div class="quiz-feedback hidden" data-correct="a">
                    <div class="feedback-correct">
                        <svg width="20" height="20" viewBox="0 0 24 24" fill="none" stroke="currentColor" stroke-width="2">
                            <polyline points="20 6 9 17 4 12"/>
                        </svg>
                        正确！HDL需要超高真空维持无污染表面，这限制了其实用性。尽管如此，它已用于制造单电子晶体管、量子比特等前沿器件。
                    </div>
                    <div class="feedback-incorrect">
                        <svg width="20" height="20" viewBox="0 0 24 24" fill="none" stroke="currentColor" stroke-width="2">
                            <line x1="18" y1="6" x2="6" y2="18"/>
                            <line x1="6" y1="6" x2="18" y2="18"/>
                        </svg>
                        不正确。HDL的主要限制是需要超高真空环境，而非分辨率低（实际上HDL可实现原子级精度）。
                    </div>
                </div>
            </div>

            <div class="quiz-question" data-question="9">
                <div class="question-header">
                    <span class="question-number">Q9</span>
                    <span class="question-type">判断题</span>
                </div>
                <p class="question-text">光刻分辨率等于显微成像分辨率，因为探针既能成像也能加工。</p>
                <div class="quiz-options">
                    <label class="quiz-option">
                        <input type="radio" name="q9" value="true">
                        <span>正确</span>
                    </label>
                    <label class="quiz-option">
                        <input type="radio" name="q9" value="false">
                        <span>错误</span>
                    </label>
                </div>
                <div class="quiz-feedback hidden" data-correct="false">
                    <div class="feedback-correct">
                        <svg width="20" height="20" viewBox="0 0 24 24" fill="none" stroke="currentColor" stroke-width="2">
                            <polyline points="20 6 9 17 4 12"/>
                        </svg>
                        正确！光刻分辨率不等于显微成像分辨率，因为感知原子存在的机制与改变表面结构的机制不同。
                    </div>
                    <div class="feedback-incorrect">
                        <svg width="20" height="20" viewBox="0 0 24 24" fill="none" stroke="currentColor" stroke-width="2">
                            <line x1="18" y1="6" x2="6" y2="18"/>
                            <line x1="6" y1="6" x2="18" y2="18"/>
                        </svg>
                        不正确。感知原子存在的机制与改变表面结构的机制不同，因此光刻分辨率不等于成像分辨率。
                    </div>
                </div>
            </div>

            <div class="quiz-question" data-question="10">
                <div class="question-header">
                    <span class="question-number">Q10</span>
                    <span class="question-type">判断题</span>
                </div>
                <p class="question-text">DPN技术已成功实现大规模商业化量产，成为半导体制造的主流光刻技术。</p>
                <div class="quiz-options">
                    <label class="quiz-option">
                        <input type="radio" name="q10" value="true">
                        <span>正确</span>
                    </label>
                    <label class="quiz-option">
                        <input type="radio" name="q10" value="false">
                        <span>错误</span>
                    </label>
                </div>
                <div class="quiz-feedback hidden" data-correct="false">
                    <div class="feedback-correct">
                        <svg width="20" height="20" viewBox="0 0 24 24" fill="none" stroke="currentColor" stroke-width="2">
                            <polyline points="20 6 9 17 4 12"/>
                        </svg>
                        正确！DPN的商业化道路坎坷，NanoInk公司于2013年倒闭。DPN的价值更多在于材料发现和生物微阵列，而非量产光刻。
                    </div>
                    <div class="feedback-incorrect">
                        <svg width="20" height="20" viewBox="0 0 24 24" fill="none" stroke="currentColor" stroke-width="2">
                            <line x1="18" y1="6" x2="6" y2="18"/>
                            <line x1="6" y1="6" x2="18" y2="18"/>
                        </svg>
                        不正确。DPN并未实现大规模商业化量产，其商业化历程充满挑战，主要应用集中在研究领域。
                    </div>
                </div>
            </div>

            <div class="quiz-summary hidden">
                <div class="summary-score">
                    <span class="score-number">0</span>
                    <span class="score-total">/ 10</span>
                </div>
                <p class="summary-text">测试完成！</p>
            </div>
        </div>
    </div>

    <div class="tool-content hidden" id="exercise-content">
        <div class="exercise-container">
            <div class="exercise-item">
                <div class="exercise-header">
                    <span class="exercise-number">练习 1</span>
                    <span class="exercise-tag">概念理解</span>
                </div>
                <p class="exercise-text">请比较STM和AFM在扫描探针光刻中的优缺点，并说明为什么AFM型探针目前主导着TBN领域的应用。</p>
                <textarea class="exercise-input" placeholder="在这里写下您的思考..."></textarea>
                <button class="btn btn-secondary exercise-hint-btn">查看提示</button>
                <div class="exercise-hint hidden">
                    <strong>提示：</strong>考虑样品导电性要求、工作环境（真空/大气/液体）、针尖-样品相互作用机制、以及AFM悬臂梁可集成的功能（加热、压电激励等）。
                </div>
            </div>

            <div class="exercise-item">
                <div class="exercise-header">
                    <span class="exercise-number">练习 2</span>
                    <span class="exercise-tag">工艺分析</span>
                </div>
                <p class="exercise-text">t-SPL使用PPA抗蚀剂可以实现免显影的纳米图形化。请分析这一特性对纳米器件原型制造的优势，并思考PPA抗蚀剂可能的局限性。</p>
                <textarea class="exercise-input" placeholder="在这里写下您的思考..."></textarea>
                <button class="btn btn-secondary exercise-hint-btn">查看提示</button>
                <div class="exercise-hint hidden">
                    <strong>提示：</strong>优势方面考虑工艺步骤简化、对准精度提升、无显影剂污染等；局限性考虑材料稳定性、刻蚀选择比、以及是否适用于所有类型的图形转移。
                </div>
            </div>

            <div class="exercise-item">
                <div class="exercise-header">
                    <span class="exercise-number">练习 3</span>
                    <span class="exercise-tag">应用思考</span>
                </div>
                <p class="exercise-text">SPL技术普遍面临吞吐量瓶颈。请分析大规模并行探针阵列方案（如IBM千足虫项目）在提高吞吐量方面的潜力，以及该方案可能面临的技术挑战。</p>
                <textarea class="exercise-input" placeholder="在这里写下您的思考..."></textarea>
                <button class="btn btn-secondary exercise-hint-btn">查看提示</button>
                <div class="exercise-hint hidden">
                    <strong>提示：</strong>潜力在于将单探针的微米级扫描扩展为阵列的并行加工；挑战包括探针一致性控制、独立寻址、热管理、以及大面积均匀性等。
                </div>
            </div>
        </div>
    </div>
</div>
</div>
