Repository: Alvintxh/nanofab-web

# NanoFab Learning Platform

基于《纳米制造技术：原理、工艺与实践》的 AI 驱动个性化学习平台。

## 功能特性

### 学习系统
- **12 章结构化课程**：覆盖光刻、刻蚀、沉积、纳米测量等核心主题，分为 4 个部分
- **个性化学习路径**：基于用户画像（知识水平、学习动机、背景专业）定制内容推荐
- **进度追踪**：章节完成标记、学习进度环、每周学习目标
- **要点卡片**：每章核心知识点提炼，帮助快速把握重点
- **交互式测验**：每章 10 道测试题，支持单选、多选、判断题，即时反馈
- **思考练习**：开放式问题，附带可展开的提示

### AI 辅助
- **AI 文本解释**：选中任意文本即可获取个性化解释，支持多轮追问
- **AI 学习助手**：侧边栏聊天机器人，结合用户学习数据提供精准回答
- **AI 学习路线**：基于用户画像和进度生成推荐学习路径
- **个性化解释**：根据用户知识水平调整解释深度和风格

### 学习工具
- **笔记系统**：选中文本添加笔记，自动高亮并显示内联注释
- **错题本**：自动收集错题，支持复习回顾
- **学习统计**：今日/本周/总计学习时长、答题正确率、连续学习天数
- **思维导图**：首页课程结构可视化
- **图片灯箱**：点击章节图片可放大查看

File: content/chapters/ch07.html
<div class="chapter-content">
<h1>第七章：刻蚀与图形转移</h1>

<h2>7.1 刻蚀基本概念</h2>

<p>光刻胶图形只是纳米制造的中间产物。要在衬底或薄膜中获得功能性结构，必须通过刻蚀将掩模图形忠实地转移到目标材料中。刻蚀是减材工艺的核心，贯穿集成电路制造的每一个层次。</p>

<p>两个参数决定了所有刻蚀工艺的保真度。</p>

<p>选择性（Selectivity）是目标材料刻蚀速率与掩模材料刻蚀速率之比。高选择性意味着掩模在长时间刻蚀过程中消耗极少，能够承受深度刻蚀。例如，ICP 系统中硅对氧化物的选择性可超过 200:1，硅对光刻胶的选择性可达 100:1。</p>

<p>各向异性（Anisotropy）表征刻蚀在纵向与横向的速率差异，定义为 A = 1 - R<em>L/R</em>V，其中 R<em>L 和 R</em>V 分别为横向与纵向刻蚀速率。完全各向异性（A=1）刻蚀能精确复制掩模尺寸；各向同性（A=0）刻蚀在各方向等速推进，导致掩模下方的横向侵蚀。</p>

<p>在亚 100 nm 图形转移中，同时获得高选择性和高各向异性是核心挑战。</p>

<h2>7.2 湿法刻蚀</h2>

<h3>7.2.1 各向同性湿法刻蚀</h3>

<p>湿法化学刻蚀本质上是各向同性的。液态刻蚀剂从掩模开口渗透至下方，在所有方向以相近速率侵蚀材料，产生横向钻蚀（Undercut），使转移图形大于掩模尺寸。<span class="key-insight">因此，湿法刻蚀通常不适用于高分辨率图形转移。</span>0.25 μm 以上 IC 技术节点的光掩模由湿法酸蚀铬层制备，但亚 0.25 μm 的相移掩模和 OPC 掩模含有约 100 nm 的亚分辨率特征，必须转用 RIE。</p>

<p><span class="key-insight">然而，当刻蚀深度极浅时，横向侵蚀可忽略不计。</span>利用自组装单分子层（SAM）作为抗蚀剂在金表面实现亚 100 nm 图形转移即为典型案例：SAM 仅 1-2 nm 厚，20 nm 线条已在 10 nm 厚金膜中通过湿法刻蚀实现。</p>

<p>硅的标准各向同性刻蚀剂为 HNA 体系（HF + HNO₃ + 醋酸）。HNO₃先将硅氧化，HF 再溶解生成的 SiO₂。SiO₂ 的刻蚀以 HF 为基础，缓冲氧化物刻蚀剂（Buffered Oxide Etchant, BOE）由 7 份 NH₄F 和 1 份 49% HF 组成，对 LPCVD 氧化物的刻蚀速率约 70 nm/min。6:1 HF 溶液刻蚀热氧化硅的速率约 1200 Å/min，沉积氧化物的速率更高，HF 对硅的选择性通常优于 100:1。</p>

<p>Si₃N₄ 在室温 HF 中几乎不被刻蚀（<10 Å/min），需使用 140-200°C 的 H₃PO₄，典型选择性为氮化硅:氧化物 = 10:1，氮化硅:硅 = 30:1。</p>

<h3>7.2.2 硅的各向异性湿法刻蚀</h3>

<p>碱性刻蚀剂对晶体硅的刻蚀依赖晶面取向，是湿法各向同性的重要例外。不同晶面的原子密度差异导致刻蚀速率比约为 ⟨110⟩:⟨100⟩:⟨111⟩ = 400:200:1。在 ⟨100⟩ 晶向硅片上，KOH 刻蚀产生特征性倒金字塔结构，⟨111⟩ 面与 ⟨100⟩ 面交成 54.74° 角。在 ⟨110⟩ 硅片上，当掩模边缘精确对准 ⟨111⟩ 面时可获得垂直侧壁。</p>

<p>三种常用碱性刻蚀剂各有优劣：</p>

<table>
  <thead>
    <tr><th>刻蚀剂</th><th>硅刻蚀速率</th><th>氧化物刻蚀速率</th><th>表面粗糙度</th><th>特点</th></tr>
  </thead>
  <tbody>
    <tr><td>KOH</td><td>最高</td><td>较高</td><td>粗糙</td><td>含碱金属，不兼容 CMOS</td></tr>
    <tr><td>EDP</td><td>中等</td><td>较低</td><td>中等</td><td>剧毒</td></tr>
    <tr><td>TMAH</td><td>中等</td><td>较低</td><td>最光滑（比 KOH 光滑 10 倍）</td><td>无碱金属，CMOS 兼容</td></tr>
  </tbody>
</table>



<p>TMAH 最适合纳米尺度硅刻蚀。40 nm 深、50 nm 宽的沟槽和 30 nm 高、40 nm 宽的脊已在 Si⟨100⟩表面实现。在 ⟨110⟩ 硅片上，低于 40 nm 的线条图形已通过碱性湿法刻蚀转移到硅中，纵横比超过 5:1，侧壁近原子级光滑。</p>

<p>掩模与晶轴的对准至关重要。偏差导致刻蚀前沿沿晶面而非掩模边缘推进，产生粗糙、倾斜的侧壁。可通过预刻蚀一系列不同方向的沟槽确定最佳对准方向，将对准误差控制在 0.01° 以内。</p>

<h3>7.2.3 金属辅助化学刻蚀</h3>

<p>金属辅助化学刻蚀（Metal-Assisted Chemical Etching, MACE）通过贵金属催化实现硅的各向异性刻蚀。薄层贵金属（Au、Pt 或 Au/Pd）覆盖在硅表面，在 HF/H₂O₂ 混合液中催化 H₂O₂ 分解产生氧化剂，局部氧化金属下方的硅，HF 随后溶解氧化物，使金属沉入衬底形成高纵横比结构。</p>

<p>金属的初始形貌决定结构几何。离散金属盘产生孔洞，带孔的连续金属膜产生竖立的柱阵列。已实现直径 20 nm、高度 4400 nm 的硅纳米线，以及 25 nm 线宽/25 nm 间距、深度 1.26 μm 的结构，纵横比约 50:1。气相 MACE 将纵横比推至 10000:1，刻蚀速率达 25 μm/h。碳基催化剂（石墨烯、氧化石墨烯、碳纳米管）使工艺兼容 CMOS，技术已拓展至 Ge、GaAs、GaN、SiC 等半导体。</p>

<h2>7.3 反应离子刻蚀</h2>

<h3>7.3.1 RIE 原理与机制</h3>

<p>反应离子刻蚀（Reactive Ion Etching, RIE）是微纳制造中使用最广泛的图形转移技术。在常规平行板 RIE 系统中，射频（RF）功率施加于阴极与接地阳极之间，电离反应气体分子产生等离子体。阴极附近的自偏置电场加速离子轰击位于阴极上的样品。</p>


<div class="figure">
  <img src="../../img/fig_ch07_rie_chamber.svg" alt="反应离子刻蚀（RIE）腔室截面示意图">
  <div class="figure-caption">
    <span class="figure-label">图 7-1</span> 反应离子刻蚀（RIE）腔室截面示意图。样品置于射频驱动的阴极上，等离子体中的反应性离子在自偏压作用下垂直轰击样品表面，实现各向异性刻蚀。
  </div>
</div>

<p>RIE 包含四个同步过程：（a）离子溅射表面，去除污染物和原生氧化层，暴露新鲜材料表面；（b）反应性离子与材料原子直接反应生成挥发性产物；（c）离子在衬底表面解离吸附的气体分子产生自由基；（d）自由基在表面迁移并与材料原子反应生成挥发性化合物。<span class="key-insight">物理轰击与化学反应的协同效应极为显著：硅暴露于 XeF₂ 气体或 Ar⁺ 离子束单独作用时，刻蚀速率均低于 1 nm/min，而两者同时存在时速率跃升至 6 nm/min</span>。</p>

<p>大多数 RIE 工艺使用含卤素气体。氟基化学品（SF₆、CF₄、CHF₃）广泛用于硅和硅化合物。氯基化学品（Cl₂、BCl₃）用于铝和 III-V 族化合物。溴和碘化学品用于铟基化合物，因氯化物在室温下挥发性不足。</p>

<table>
  <thead>
    <tr><th>被刻蚀材料</th><th>常用刻蚀气体</th></tr>
  </thead>
  <tbody>
    <tr><td>单晶硅</td><td>CF₃Br, HBr/NF₃, SF₆/O₂</td></tr>
    <tr><td>多晶硅</td><td>SiCl₄/Cl₂, BCl₃/Cl₂, HBr/Cl₂/O₂</td></tr>
    <tr><td>Al</td><td>SiCl₄/Cl₂, BCl₃/Cl₂</td></tr>
    <tr><td>SiO₂</td><td>CCl₂F₂, CHF₃/CF₄, CHF₃/O₂</td></tr>
    <tr><td>Si₃N₄</td><td>CF₄/O₂, CF₄/H₂, CHF₃</td></tr>
    <tr><td>GaAs</td><td>SiCl₄/SF₆, SiCl₄/NF₃</td></tr>
    <tr><td>光刻胶</td><td>O₂</td></tr>
  </tbody>
</table>



<h3>7.3.2 工艺参数控制</h3>

<p>RIE 受多个可调参数控制，各自影响刻蚀速率、选择性和各向异性：</p>

<p>气体流量直接影响活性物种供给。过高流量在恒压下缩短驻留时间，降低电离效率；过低则无法补充消耗的反应气体。RF 功率增大可提升电子能量和电离概率，加快刻蚀速率，但也增大离子轰击能量，降低选择性。腔室压力决定离子平均自由程：低压（10⁻³ ~ 10⁻¹ Torr）增强各向异性，离子运动更具方向性；压力过低则等离子体无法维持。存在最佳压力使刻蚀速率与选择性同时达到最大值。衬底温度影响自由基迁移率和产物挥发性；过高温度促进各向同性的化学刻蚀并软化聚合物掩模。</p>

<p>气体添加剂的作用显著。向 CF₄ 中加入 10% O₂ 可使硅刻蚀速率提高 10 倍，因氧与碳基自由基反应释放氟自由基。但氧同时加速光刻胶消耗，降低选择性。Ar 可稳定等离子体并参与物理溅射，但过量会稀释反应气体。</p>

<p>各向异性控制的关键在于侧壁钝化。碳基化合物（来自聚合物掩模或 CHF₃ 等添加气体）沉积在刻蚀侧壁上，阻止卤素自由基的横向刻蚀，而定向离子轰击清除水平面上的钝化层。使用 SF₆/CHF₃ 混合气体，已制备纵横比达 50:1 的亚 50 nm 硅纳米线。</p>

<h2>7.4 电感耦合等离子体 ICP-RIE</h2>

<p>常规 RIE 的硅刻蚀速率通常低于 200 nm/min。增大 RF 功率可提高等离子体密度和刻蚀速率，但同时增大阴极自偏压，加剧离子轰击，劣化选择性。电感耦合等离子体（Inductively Coupled Plasma, ICP）系统巧妙地解决了这一矛盾。</p>

<p><span class="key-insight">ICP 将等离子体产生与刻蚀腔室分离，通过独立控制等离子体密度和离子能量，实现高刻蚀速率与高选择性的兼顾。</span>RF 功率通过感应线圈从外部耦合到等离子体腔。样品台连接独立的第二 RF 电源控制自偏压。ICP 可产生 >5×10¹¹/cm³ 的高密度等离子体（常规 RIE 仅 10⁸-10¹⁰/cm³），同时维持低离子轰击能量。最佳 ICP 系统可达约 20 μm/min 的硅刻蚀速率，硅对光刻胶选择性高达 100:1，硅对氧化物选择性超过 200:1。</p>

<p>ICP 不仅用于深硅刻蚀，也是石英、III-V 族半导体、碳化硅乃至钨的高效刻蚀工具。钨可在图形化铝掩模下以 2.73 μm/min 的速率刻蚀超过 300 μm 深度。</p>

<h2>7.5 深反应离子刻蚀 DRIE</h2>

<h3>7.5.1 Bosch 工艺</h3>

<p>深反应离子刻蚀（Deep Reactive Ion Etching, DRIE）用于制造 MEMS 高纵横比结构和集成电路的硅通孔（Through-Silicon Via, TSV）。1992 年发明的 Bosch 工艺通过交替气体切换实现侧壁钝化，保证高各向异性。</p>

<pre><code>graph TD
    A[SF₆ 刻蚀步骤<br>5-15秒] --> B[C₄F₈ 钝化步骤<br>5-15秒]
    B --> C[底部钝化层<br>被离子轰击去除]
    C --> D[新鲜硅表面暴露<br>继续各向同性刻蚀]
    D --> E[侧壁钝化层保持完整]
    E --> A
    style A fill:#e8f4f8
    style B fill:#fde8e8</code></pre>

<div class="figure">
  <img src="../../img/fig_ch07_bosch_process.svg" alt="Bosch深反应离子刻蚀（DRIE）工艺循环示意图">
  <div class="figure-caption">
    <span class="figure-label">图 7-2</span> Bosch深反应离子刻蚀（DRIE）工艺循环示意图。SF₆各向同性刻蚀与C₄F₈钝化交替进行，离子轰击选择性去除沟槽底部钝化层，实现高纵横比深硅刻蚀。侧壁呈现特征性扇贝状形貌。
  </div>
</div>

<p>典型 Bosch 工艺参数：</p>

<table>
  <thead>
    <tr><th>参数</th><th>钝化步骤</th><th>刻蚀步骤</th></tr>
  </thead>
  <tbody>
    <tr><td>C₄F₈ 流量</td><td>85 sccm</td><td>0 sccm</td></tr>
    <tr><td>SF₆ 流量</td><td>0 sccm</td><td>130 sccm</td></tr>
    <tr><td>台面 RF 功率</td><td>0 W</td><td>12 W</td></tr>
    <tr><td>线圈 RF 功率</td><td>600 W</td><td>600 W</td></tr>
    <tr><td>周期时间</td><td>7.0 s</td><td>9.0 s</td></tr>
    <tr><td>刻蚀速率</td><td>—</td><td>1.5-3 μm/min</td></tr>
  </tbody>
</table>



<p>Bosch 工艺的根本问题是扇贝效应（Scalloping）：交替切换在侧壁形成 >100 nm 的波纹状粗糙度。对微米尺度 MEMS 器件可接受，但亚 100 nm 特征尺寸不可容忍。多种方案可降低扇贝效应：延长钝化时间、使用 Teflon 涂覆样品台、或将 SF₆ 和 C₄F₈ 直接混合而不切换。<span class="key-insight">非切换混合工艺已实现 16 nm 硅线结构和亚 10 nm 硅纳米线（纵横比 ~50:1，光滑侧壁），当沟槽宽度低于 5 μm 时，扇贝粗糙度随纵横比增大而显著减小</span>，250 nm 宽沟槽已达到 160:1 纵横比。</p>

<h3>7.5.2 低温工艺</h3>

<p>低温（Cryogenic）工艺是另一种侧壁钝化方案。在 -110°C~-140°C 下，SF₆ 与硅反应生成的 SiF₄ 形成 10-20 nm 保护膜覆盖侧壁，抑制横向刻蚀。氧化物掩模的选择性约 150:1，光刻胶约 70:1。低温工艺的优势是无扇贝效应，缺点是低温吸附颗粒可能产生微掩模缺陷。</p>

<table>
  <thead>
    <tr><th>工艺</th><th>特征尺寸</th><th>纵横比</th><th>刻蚀速率</th><th>对氧化物选择性</th><th>对光刻胶选择性</th><th>侧壁粗糙度</th></tr>
  </thead>
  <tbody>
    <tr><td>HBr</td><td>≥5 nm</td><td>≥5:1</td><td>≥100 nm/min</td><td>>100:1</td><td>>3:1</td><td><10 nm</td></tr>
    <tr><td>RT F-base</td><td>≥5 nm</td><td>≥5:1</td><td>≥200 nm/min</td><td>>10:1</td><td>>5:1</td><td><10 nm</td></tr>
    <tr><td>低温</td><td>≥5 nm</td><td>≥10:1</td><td>≥300 nm/min</td><td>>30:1</td><td>>15:1</td><td><10 nm</td></tr>
  </tbody>
</table>



<h3>7.5.3 DRIE 关键问题</h3>

<p><strong>负载效应（Loading Effect）</strong>：刻蚀面积增大导致反应物消耗超过供给，整体速率下降（宏观负载）；局部图形密度差异导致不同区域刻蚀深度不同（微负载）；特征尺寸减小导致刻蚀深度降低（纵横比依赖刻蚀，ARDE）。SiO₂ 刻蚀速率从 20 μm 特征尺寸的 32 nm/min 降至 52 nm 尺寸的 12 nm/min。降低腔室压力、稀释气体、脉冲等离子体或引入虚拟图形可减轻负载效应。</p>

<p><strong>微沟槽效应（Microtrenching）</strong>：高能离子在侧壁掠射反射后聚焦于沟槽底角，导致角落刻蚀速率高于中心。</p>

<p><strong>刻痕效应（Notching）</strong>：SOI 衬底的绝缘层累积正电荷，偏转入射离子导致侧向刻蚀。低频脉冲偏压可消除刻痕。</p>

<p><strong>黑硅效应（Black Silicon）</strong>：掩模材料溅射形成微掩模，产生草状硅结构。加入 O₂ 或 CHF₃ 可消除。黑硅反射率可低于 0.001%，在太阳能电池、光电探测器等领域有应用价值。</p>

<h2>7.6 原子层刻蚀 ALE</h2>

<p>原子层刻蚀（Atomic Layer Etching, ALE）通过自限制表面反应每周期仅去除一个原子层。工艺分为两步循环：首先引入前驱体气体使单分子层吸附在衬底表面，排空反应物后，用低能离子束（通常 <100 eV 的 Ar⁺）轰击吸附层，诱导化学反应生成挥发性产物并排出。该过程通过前驱体单层吸附和最小化物理溅射实现自限制。</p>

<p>对于硅，ALE 采用 Cl₂/Si 体系而非 SF₆/Si 体系，因为 F/Si 在室温下会自发刻蚀。Cl₂ 在硅表面的单层吸附仅在低能 Ar⁺（20 eV）轰击辅助下发生反应。热 ALE 无需离子轰击但需高温（>600°C），其优势是各向同性去除，可用于几乎任何几何形状的材料减薄。</p>

<p>ALE 首次报告于 1990 年，三十年间已有超过二十种材料验证了该技术的可行性。随着主流半导体制造推进至亚 10 nm 节点，ALE 作为 ALD 的必要对应技术受到产业界高度关注。其优势包括原子精度材料去除、极低的离子轰击损伤以及显著降低的工艺变异性。</p>

<h2>7.7 离子束铣削</h2>

<p>离子束铣削（Ion Beam Milling/Etching, IBE）是纯物理溅射过程，使用惰性 Ar⁺ 离子在 10-5000 eV 能量范围内轰击样品表面去除材料。离子源独立于刻蚀腔室，产生宽束 Ar⁺ 加速射向样品。<span class="key-insight">该技术的核心价值在于能够刻蚀 RIE 无法处理的材料（如磁性材料），因为 RIE 要求生成挥发性化合物，而许多材料做不到这一点</span>。</p>

<p>典型离子铣削速率：</p>

<table>
  <thead>
    <tr><th>材料</th><th>刻蚀速率 (Å/min)</th></tr>
  </thead>
  <tbody>
    <tr><td>金</td><td>1000</td></tr>
    <tr><td>铜</td><td>700</td></tr>
    <tr><td>光刻胶 (AZ-1350)</td><td>200</td></tr>
    <tr><td>镍铬 (NiCr)</td><td>170</td></tr>
    <tr><td>氧化铝 (Al₂O₃)</td><td>90</td></tr>
  </tbody>
</table>



<p>离子铣削的主要问题包括：选择性低（仅取决于不同材料的溅射产额差异）；溅射产物非挥发性，会重沉积到相邻结构上；掩模消耗导致的刻面效应（Faceting），即掩模顶部棱角优先侵蚀使刻蚀轮廓倾斜。引入反应气体（如 CHF₃）可部分提高选择性，旋转倾斜样品可减少重沉积。HSQ 负胶已被用作离子铣削掩模制备 30 nm 金纳米结构。</p>

<h2>7.8 刻蚀工艺选择指南</h2>

<div class="pro-tip">
<strong>工艺选择决策矩阵</strong><br>
选择刻蚀工艺时需综合考虑：材料类型（是否能形成挥发性化合物）、特征尺寸（亚 100 nm 排除普通湿法刻蚀）、纵横比需求（高纵横比需 DRIE 或 MACE）、侧壁质量要求（低粗糙度排除标准 Bosch）、损伤容忍度（敏感器件考虑 ALE）以及产线兼容性（CMOS 排除含碱金属的 KOH）。
</div>

<table>
  <thead>
    <tr><th>应用场景</th><th>推荐技术</th><th>关键优势</th></tr>
  </thead>
  <tbody>
    <tr><td>MEMS 深硅结构</td><td>Bosch DRIE</td><td>高速、高纵横比</td></tr>
    <tr><td>亚 10 nm 栅极精修</td><td>ALE</td><td>原子精度、低损伤</td></tr>
    <tr><td>磁性材料图形化</td><td>离子铣削</td><td>材料无限制</td></tr>
    <tr><td>纳米硅线阵列</td><td>MACE</td><td>极高纵横比、低成本</td></tr>
    <tr><td>III-V 化合物</td><td>ICP-RIE (Cl₂/BCl₃)</td><td>高选择性、可控轮廓</td></tr>
    <tr><td>TSV 通孔</td><td>DRIE + 低频脉冲</td><td>深度 >100 μm、无刻痕</td></tr>
    <tr><td>SiO₂ 选择性刻蚀</td><td>CHF₃/CF₄ RIE</td><td>对硅高选择性</td></tr>
  </tbody>
</table>

<h2>本章小结</h2>

<div class="chapter-summary">

刻蚀技术构成纳米制造中图形转移的基础。湿法刻蚀以化学选择性见长，碱性各向异性刻蚀在 ⟨110⟩ 硅片上可制备亚 40 nm 垂直侧壁结构，MACE 将纵横比推至极限。RIE 凭借物理轰击与化学反应的协同实现亚 100 nm 各向异性刻蚀，ICP 解决了高等离子体密度与高选择性的矛盾。DRIE 的 Bosch 工艺和低温工艺为 MEMS 和 TSV 提供深度刻蚀能力，各有扇贝效应和低温缺陷的权衡。ALE 以自限制反应实现原子级精度，是亚 10 nm 节点不可或缺的工具。离子铣削弥补了 RIE 在非挥发性材料上的空白。实际应用中，刻蚀工艺的选择取决于材料特性、尺寸要求、损伤容忍度和产线兼容性的综合权衡。

</div>

<div class="learning-tools">
    <div class="tool-tabs">
        <button class="tool-tab active" data-tab="key-points">要点卡片</button>
        <button class="tool-tab" data-tab="quiz">小测试</button>
        <button class="tool-tab" data-tab="exercise">思考练习</button>
    </div>

    <div class="tool-content" id="key-points-content">
        <div class="key-points-grid">
            <div class="key-point-card">
                <div class="key-point-icon">
                    <svg width="24" height="24" viewBox="0 0 24 24" fill="none" stroke="currentColor" stroke-width="2">
                        <circle cx="12" cy="12" r="10"/>
                        <line x1="12" y1="8" x2="12" y2="12"/>
                        <line x1="12" y1="16" x2="12.01" y2="16"/>
                    </svg>
                </div>
                <h4>选择性与各向异性</h4>
                <p>选择性是目标材料与掩模材料刻蚀速率之比；各向异性 A = 1 - R_L/R_V，决定图形转移保真度。</p>
            </div>
            <div class="key-point-card">
                <div class="key-point-icon">
                    <svg width="24" height="24" viewBox="0 0 24 24" fill="none" stroke="currentColor" stroke-width="2">
                        <path d="M12 2L2 7l10 5 10-5-10-5z"/>
                        <path d="M2 17l10 5 10-5"/>
                        <path d="M2 12l10 5 10-5"/>
                    </svg>
                </div>
                <h4>湿法 vs 干法刻蚀</h4>
                <p>湿法刻蚀本质各向同性，适合大面积均匀去除；干法刻蚀（RIE/ICP）可实现高各向异性，用于高分辨率图形转移。</p>
            </div>
            <div class="key-point-card">
                <div class="key-point-icon">
                    <svg width="24" height="24" viewBox="0 0 24 24" fill="none" stroke="currentColor" stroke-width="2">
                        <rect x="2" y="3" width="20" height="14" rx="2" ry="2"/>
                        <line x1="8" y1="21" x2="16" y2="21"/>
                        <line x1="12" y1="17" x2="12" y2="21"/>
                    </svg>
                </div>
                <h4>ICP 核心优势</h4>
                <p>将等离子体产生与离子能量独立控制，实现高密度等离子体（>5×10¹¹/cm³）与低离子轰击能量的兼顾。</p>
            </div>
            <div class="key-point-card">
                <div class="key-point-icon">
                    <svg width="24" height="24" viewBox="0 0 24 24" fill="none" stroke="currentColor" stroke-width="2">
                        <path d="M21 16V8a2 2 0 0 0-1-1.73l-7-4a2 2 0 0 0-2 0l-7 4A2 2 0 0 0 3 8v8a2 2 0 0 0 1 1.73l7 4a2 2 0 0 0 2 0l7-4A2 2 0 0 0 21 16z"/>
                    </svg>
                </div>
                <h4>Bosch 工艺原理</h4>
                <p>SF₆ 刻蚀与 C₄F₈ 钝化交替循环，离子轰击选择性去除底部钝化层，实现高深宽比刻蚀，侧壁有扇贝效应。</p>
            </div>
        </div>
    </div>

    <div class="tool-content hidden" id="quiz-content">
        <div class="quiz-container">
            <div class="quiz-question" data-question="1">
                <div class="question-header">
                    <span class="question-number">Q1</span>
                    <span class="question-type">单选题</span>
                </div>
                <p class="question-text">湿法刻蚀的本质特征是什么？</p>
                <div class="quiz-options">
                    <label class="quiz-option">
                        <input type="radio" name="q1" value="a">
                        <span>A. 高各向异性，适合精细图形转移</span>
                    </label>
                    <label class="quiz-option">
                        <input type="radio" name="q1" value="b">
                        <span>B. 本质上是各向同性的，会产生横向钻蚀</span>
                    </label>
                    <label class="quiz-option">
                        <input type="radio" name="q1" value="c">
                        <span>C. 只能刻蚀金属，不能刻蚀半导体</span>
                    </label>
                    <label class="quiz-option">
                        <input type="radio" name="q1" value="d">
                        <span>D. 需要高真空环境和等离子体</span>
                    </label>
                </div>
                <div class="quiz-feedback hidden" data-correct="b">
                    <div class="feedback-correct">
                        <svg width="20" height="20" viewBox="0 0 24 24" fill="none" stroke="currentColor" stroke-width="2">
                            <polyline points="20 6 9 17 4 12"/>
                        </svg>
                        正确！湿法化学刻蚀本质上是各向同性的，液态刻蚀剂在所有方向以相近速率侵蚀材料，产生横向钻蚀（Undercut）。
                    </div>
                    <div class="feedback-incorrect">
                        <svg width="20" height="20" viewBox="0 0 24 24" fill="none" stroke="currentColor" stroke-width="2">
                            <line x1="18" y1="6" x2="6" y2="18"/>
                            <line x1="6" y1="6" x2="18" y2="18"/>
                        </svg>
                        不正确。湿法刻蚀本质上是各向同性的，会产生横向钻蚀，因此通常不适用于高分辨率图形转移。
                    </div>
                </div>
            </div>

            <div class="quiz-question" data-question="2">
                <div class="question-header">
                    <span class="question-number">Q2</span>
                    <span class="question-type">单选题</span>
                </div>
                <p class="question-text">RIE（反应离子刻蚀）实现各向异性刻蚀的核心机制是什么？</p>
                <div class="quiz-options">
                    <label class="quiz-option">
                        <input type="radio" name="q2" value="a">
                        <span>A. 仅依靠化学反应，无物理作用</span>
                    </label>
                    <label class="quiz-option">
                        <input type="radio" name="q2" value="b">
                        <span>B. 物理轰击与化学反应的协同效应</span>
                    </label>
                    <label class="quiz-option">
                        <input type="radio" name="q2" value="c">
                        <span>C. 高温热分解去除材料</span>
                    </label>
                    <label class="quiz-option">
                        <input type="radio" name="q2" value="d">
                        <span>D. 激光烧蚀材料表面</span>
                    </label>
                </div>
                <div class="quiz-feedback hidden" data-correct="b">
                    <div class="feedback-correct">
                        <svg width="20" height="20" viewBox="0 0 24 24" fill="none" stroke="currentColor" stroke-width="2">
                            <polyline points="20 6 9 17 4 12"/>
                        </svg>
                        正确！RIE 中离子溅射与化学反应的协同效应极为显著：硅暴露于 XeF₂ 气体或 Ar⁺ 离子束单独作用时速率均低于 1 nm/min，而两者同时存在时速率跃升至 6 nm/min。
                    </div>
                    <div class="feedback-incorrect">
                        <svg width="20" height="20" viewBox="0 0 24 24" fill="none" stroke="currentColor" stroke-width="2">
                            <line x1="18" y1="6" x2="6" y2="18"/>
                            <line x1="6" y1="6" x2="18" y2="18"/>
                        </svg>
                        不正确。RIE 的核心是物理轰击与化学反应的协同效应，离子轰击增强化学反应速率并赋予方向性。
                    </div>
                </div>
            </div>

            <div class="quiz-question" data-question="3">
                <div class="question-header">
                    <span class="question-number">Q3</span>
                    <span class="question-type">单选题</span>
                </div>
                <p class="question-text">ICP（电感耦合等离子体）相比常规 RIE 的主要优势是什么？</p>
                <div class="quiz-options">
                    <label class="quiz-option">
                        <input type="radio" name="q3" value="a">
                        <span>A. 完全不需要射频电源，能耗更低</span>
                    </label>
                    <label class="quiz-option">
                        <input type="radio" name="q3" value="b">
                        <span>B. 将等离子体产生与离子能量独立控制</span>
                    </label>
                    <label class="quiz-option">
                        <input type="radio" name="q3" value="c">
                        <span>C. 只能刻蚀硅，不能刻蚀其他材料</span>
                    </label>
                    <label class="quiz-option">
                        <input type="radio" name="q3" value="d">
                        <span>D. 不需要真空环境，可在常压下工作</span>
                    </label>
                </div>
                <div class="quiz-feedback hidden" data-correct="b">
                    <div class="feedback-correct">
                        <svg width="20" height="20" viewBox="0 0 24 24" fill="none" stroke="currentColor" stroke-width="2">
                            <polyline points="20 6 9 17 4 12"/>
                        </svg>
                        正确！ICP 将等离子体产生与刻蚀腔室分离，通过独立控制等离子体密度和离子能量，实现高刻蚀速率与高选择性的兼顾。
                    </div>
                    <div class="feedback-incorrect">
                        <svg width="20" height="20" viewBox="0 0 24 24" fill="none" stroke="currentColor" stroke-width="2">
                            <line x1="18" y1="6" x2="6" y2="18"/>
                            <line x1="6" y1="6" x2="18" y2="18"/>
                        </svg>
                        不正确。ICP 的核心优势是将等离子体产生与离子能量独立控制，实现高密度等离子体与低离子轰击能量的兼顾。
                    </div>
                </div>
            </div>

            <div class="quiz-question" data-question="4">
                <div class="question-header">
                    <span class="question-number">Q4</span>
                    <span class="question-type">单选题</span>
                </div>
                <p class="question-text">Bosch 工艺中，侧壁钝化的主要作用是什么？</p>
                <div class="quiz-options">
                    <label class="quiz-option">
                        <input type="radio" name="q4" value="a">
                        <span>A. 提高刻蚀速率</span>
                    </label>
                    <label class="quiz-option">
                        <input type="radio" name="q4" value="b">
                        <span>B. 保护侧壁免受横向刻蚀，保证各向异性</span>
                    </label>
                    <label class="quiz-option">
                        <input type="radio" name="q4" value="c">
                        <span>C. 降低等离子体密度</span>
                    </label>
                    <label class="quiz-option">
                        <input type="radio" name="q4" value="d">
                        <span>D. 消除负载效应</span>
                    </label>
                </div>
                <div class="quiz-feedback hidden" data-correct="b">
                    <div class="feedback-correct">
                        <svg width="20" height="20" viewBox="0 0 24 24" fill="none" stroke="currentColor" stroke-width="2">
                            <polyline points="20 6 9 17 4 12"/>
                        </svg>
                        正确！C₄F₈ 钝化步骤在侧壁形成保护层，阻止 SF₆ 对侧壁的横向刻蚀；离子轰击选择性去除底部钝化层，使刻蚀继续向下进行。
                    </div>
                    <div class="feedback-incorrect">
                        <svg width="20" height="20" viewBox="0 0 24 24" fill="none" stroke="currentColor" stroke-width="2">
                            <line x1="18" y1="6" x2="6" y2="18"/>
                            <line x1="6" y1="6" x2="18" y2="18"/>
                        </svg>
                        不正确。侧壁钝化的主要作用是保护侧壁免受横向刻蚀，从而保证高各向异性，这是 Bosch 工艺的核心机制。
                    </div>
                </div>
            </div>

            <div class="quiz-question" data-question="5">
                <div class="question-header">
                    <span class="question-number">Q5</span>
                    <span class="question-type">单选题</span>
                </div>
                <p class="question-text">选择性（Selectivity）的定义是什么？</p>
                <div class="quiz-options">
                    <label class="quiz-option">
                        <input type="radio" name="q5" value="a">
                        <span>A. 纵向刻蚀速率与横向刻蚀速率之比</span>
                    </label>
                    <label class="quiz-option">
                        <input type="radio" name="q5" value="b">
                        <span>B. 目标材料刻蚀速率与掩模材料刻蚀速率之比</span>
                    </label>
                    <label class="quiz-option">
                        <input type="radio" name="q5" value="c">
                        <span>C. 刻蚀速率与沉积速率之比</span>
                    </label>
                    <label class="quiz-option">
                        <input type="radio" name="q5" value="d">
                        <span>D. 不同晶面的刻蚀速率之比</span>
                    </label>
                </div>
                <div class="quiz-feedback hidden" data-correct="b">
                    <div class="feedback-correct">
                        <svg width="20" height="20" viewBox="0 0 24 24" fill="none" stroke="currentColor" stroke-width="2">
                            <polyline points="20 6 9 17 4 12"/>
                        </svg>
                        正确！选择性是目标材料刻蚀速率与掩模材料刻蚀速率之比。高选择性意味着掩模在长时间刻蚀过程中消耗极少。
                    </div>
                    <div class="feedback-incorrect">
                        <svg width="20" height="20" viewBox="0 0 24 24" fill="none" stroke="currentColor" stroke-width="2">
                            <line x1="18" y1="6" x2="6" y2="18"/>
                            <line x1="6" y1="6" x2="18" y2="18"/>
                        </svg>
                        不正确。选择性是目标材料刻蚀速率与掩模材料刻蚀速率之比，不是各向异性或晶面速率比。
                    </div>
                </div>
            </div>

            <div class="quiz-question" data-question="6">
                <div class="question-header">
                    <span class="question-number">Q6</span>
                    <span class="question-type">单选题</span>
                </div>
                <p class="question-text">以下哪种等离子体类型可产生最高密度的等离子体？</p>
                <div class="quiz-options">
                    <label class="quiz-option">
                        <input type="radio" name="q6" value="a">
                        <span>A. 常规平行板 RIE 等离子体</span>
                    </label>
                    <label class="quiz-option">
                        <input type="radio" name="q6" value="b">
                        <span>B. ICP 电感耦合等离子体</span>
                    </label>
                    <label class="quiz-option">
                        <input type="radio" name="q6" value="c">
                        <span>C. 直流辉光放电等离子体</span>
                    </label>
                    <label class="quiz-option">
                        <input type="radio" name="q6" value="d">
                        <span>D. 三种等离子体密度相近</span>
                    </label>
                </div>
                <div class="quiz-feedback hidden" data-correct="b">
                    <div class="feedback-correct">
                        <svg width="20" height="20" viewBox="0 0 24 24" fill="none" stroke="currentColor" stroke-width="2">
                            <polyline points="20 6 9 17 4 12"/>
                        </svg>
                        正确！ICP 可产生 >5×10¹¹/cm³ 的高密度等离子体，而常规 RIE 仅 10⁸-10¹⁰/cm³，差距达 2-3 个数量级。
                    </div>
                    <div class="feedback-incorrect">
                        <svg width="20" height="20" viewBox="0 0 24 24" fill="none" stroke="currentColor" stroke-width="2">
                            <line x1="18" y1="6" x2="6" y2="18"/>
                            <line x1="6" y1="6" x2="18" y2="18"/>
                        </svg>
                        不正确。ICP 电感耦合等离子体的密度最高（>5×10¹¹/cm³），远高于常规 RIE 的 10⁸-10¹⁰/cm³。
                    </div>
                </div>
            </div>

            <div class="quiz-question" data-question="7">
                <div class="question-header">
                    <span class="question-number">Q7</span>
                    <span class="question-type">判断题</span>
                </div>
                <p class="question-text">各向异性系数 A = 1 表示完全各向同性刻蚀，A = 0 表示完全各向异性刻蚀。</p>
                <div class="quiz-options">
                    <label class="quiz-option">
                        <input type="radio" name="q7" value="true">
                        <span>正确</span>
                    </label>
                    <label class="quiz-option">
                        <input type="radio" name="q7" value="false">
                        <span>错误</span>
                    </label>
                </div>
                <div class="quiz-feedback hidden" data-correct="false">
                    <div class="feedback-correct">
                        <svg width="20" height="20" viewBox="0 0 24 24" fill="none" stroke="currentColor" stroke-width="2">
                            <polyline points="20 6 9 17 4 12"/>
                        </svg>
                        正确！A = 1 表示完全各向异性（无横向刻蚀），A = 0 表示完全各向同性（各方向等速）。题目中的描述恰好相反。
                    </div>
                    <div class="feedback-incorrect">
                        <svg width="20" height="20" viewBox="0 0 24 24" fill="none" stroke="currentColor" stroke-width="2">
                            <line x1="18" y1="6" x2="6" y2="18"/>
                            <line x1="6" y1="6" x2="18" y2="18"/>
                        </svg>
                        不正确。A = 1 是完全各向异性，A = 0 是完全各向同性，题目描述恰好相反。
                    </div>
                </div>
            </div>

            <div class="quiz-question" data-question="8">
                <div class="question-header">
                    <span class="question-number">Q8</span>
                    <span class="question-type">单选题</span>
                </div>
                <p class="question-text">以下哪个因素会增大 RIE 的离子轰击能量，从而降低选择性？</p>
                <div class="quiz-options">
                    <label class="quiz-option">
                        <input type="radio" name="q8" value="a">
                        <span>A. 降低腔室压力</span>
                    </label>
                    <label class="quiz-option">
                        <input type="radio" name="q8" value="b">
                        <span>B. 增大 RF 功率</span>
                    </label>
                    <label class="quiz-option">
                        <input type="radio" name="q8" value="c">
                        <span>C. 降低衬底温度</span>
                    </label>
                    <label class="quiz-option">
                        <input type="radio" name="q8" value="d">
                        <span>D. 加入 O₂ 添加剂</span>
                    </label>
                </div>
                <div class="quiz-feedback hidden" data-correct="b">
                    <div class="feedback-correct">
                        <svg width="20" height="20" viewBox="0 0 24 24" fill="none" stroke="currentColor" stroke-width="2">
                            <polyline points="20 6 9 17 4 12"/>
                        </svg>
                        正确！RF 功率增大可提升电子能量和电离概率，但也增大离子轰击能量，从而降低选择性。
                    </div>
                    <div class="feedback-incorrect">
                        <svg width="20" height="20" viewBox="0 0 24 24" fill="none" stroke="currentColor" stroke-width="2">
                            <line x1="18" y1="6" x2="6" y2="18"/>
                            <line x1="6" y1="6" x2="18" y2="18"/>
                        </svg>
                        不正确。增大 RF 功率会同时增大离子轰击能量，导致选择性下降。这是常规 RIE 的核心矛盾之一。
                    </div>
                </div>
            </div>

            <div class="quiz-question" data-question="9">
                <div class="question-header">
                    <span class="question-number">Q9</span>
                    <span class="question-type">单选题</span>
                </div>
                <p class="question-text">ALE（原子层刻蚀）相比常规 RIE 的主要优势不包括以下哪项？</p>
                <div class="quiz-options">
                    <label class="quiz-option">
                        <input type="radio" name="q9" value="a">
                        <span>A. 原子级精度材料去除</span>
                    </label>
                    <label class="quiz-option">
                        <input type="radio" name="q9" value="b">
                        <span>B. 极低的离子轰击损伤</span>
                    </label>
                    <label class="quiz-option">
                        <input type="radio" name="q9" value="c">
                        <span>C. 更高的刻蚀速率</span>
                    </label>
                    <label class="quiz-option">
                        <input type="radio" name="q9" value="d">
                        <span>D. 显著降低的工艺变异性</span>
                    </label>
                </div>
                <div class="quiz-feedback hidden" data-correct="c">
                    <div class="feedback-correct">
                        <svg width="20" height="20" viewBox="0 0 24 24" fill="none" stroke="currentColor" stroke-width="2">
                            <polyline points="20 6 9 17 4 12"/>
                        </svg>
                        正确！ALE 每周期仅去除一个原子层，刻蚀速率远低于常规 RIE。其优势在于精度、低损伤和低变异性，而非速率。
                    </div>
                    <div class="feedback-incorrect">
                        <svg width="20" height="20" viewBox="0 0 24 24" fill="none" stroke="currentColor" stroke-width="2">
                            <line x1="18" y1="6" x2="6" y2="18"/>
                            <line x1="6" y1="6" x2="18" y2="18"/>
                        </svg>
                        不正确。ALE 的刻蚀速率很低（每周期一个原子层），这是其自限制反应的固有特性。高刻蚀速率不是 ALE 的优势。
                    </div>
                </div>
            </div>

            <div class="quiz-question" data-question="10">
                <div class="question-header">
                    <span class="question-number">Q10</span>
                    <span class="question-type">判断题</span>
                </div>
                <p class="question-text">离子束铣削（IBE）可以刻蚀 RIE 无法处理的材料（如磁性材料），因为 IBE 是纯物理溅射过程，不要求生成挥发性化合物。</p>
                <div class="quiz-options">
                    <label class="quiz-option">
                        <input type="radio" name="q10" value="true">
                        <span>正确</span>
                    </label>
                    <label class="quiz-option">
                        <input type="radio" name="q10" value="false">
                        <span>错误</span>
                    </label>
                </div>
                <div class="quiz-feedback hidden" data-correct="true">
                    <div class="feedback-correct">
                        <svg width="20" height="20" viewBox="0 0 24 24" fill="none" stroke="currentColor" stroke-width="2">
                            <polyline points="20 6 9 17 4 12"/>
                        </svg>
                        正确！离子束铣削是纯物理溅射过程，使用惰性 Ar⁺ 离子轰击去除材料，不要求生成挥发性化合物，因此可以刻蚀 RIE 无法处理的材料。
                    </div>
                    <div class="feedback-incorrect">
                        <svg width="20" height="20" viewBox="0 0 24 24" fill="none" stroke="currentColor" stroke-width="2">
                            <line x1="18" y1="6" x2="6" y2="18"/>
                            <line x1="6" y1="6" x2="18" y2="18"/>
                        </svg>
                        不正确。离子束铣削确实是纯物理过程，不依赖挥发性产物，这是其能处理磁性材料等难刻蚀材料的核心原因。
                    </div>
                </div>
            </div>

            <div class="quiz-summary hidden">
                <div class="summary-score">
                    <span class="score-number">0</span>
                    <span class="score-total">/ 10</span>
                </div>
                <p class="summary-text">测试完成！</p>
            </div>
        </div>
    </div>

    <div class="tool-content hidden" id="exercise-content">
        <div class="exercise-container">
            <div class="exercise-item">
                <div class="exercise-header">
                    <span class="exercise-number">练习 1</span>
                    <span class="exercise-tag">概念理解</span>
                </div>
                <p class="exercise-text">请比较湿法刻蚀与干法刻蚀（RIE）的优缺点，并说明在实际工艺中如何选择。请各举一个适合的应用场景。</p>
                <textarea class="exercise-input" placeholder="在这里写下您的思考..."></textarea>
                <button class="btn btn-secondary exercise-hint-btn">查看提示</button>
                <div class="exercise-hint hidden">
                    <strong>提示：</strong>湿法刻蚀优点：成本低、选择性好、无等离子体损伤；缺点：各向同性、横向钻蚀。适合大面积均匀去除（如硅片减薄）。干法刻蚀优点：高各向异性、适合高分辨率图形；缺点：设备复杂、可能产生损伤。适合精细图形转移（如栅极刻蚀）。
                </div>
            </div>

            <div class="exercise-item">
                <div class="exercise-header">
                    <span class="exercise-number">练习 2</span>
                    <span class="exercise-tag">计算分析</span>
                </div>
                <p class="exercise-text">某 ICP 系统中，硅对氧化物的选择性为 200:1，对光刻胶的选择性为 100:1。若需要刻蚀 20 μm 深的硅沟槽，计算光刻胶掩模的最小厚度（假设光刻胶刻蚀速率为 200 nm/min，硅刻蚀速率为 20 μm/min）。</p>
                <textarea class="exercise-input" placeholder="在这里写下您的计算过程和答案..."></textarea>
                <button class="btn btn-secondary exercise-hint-btn">查看提示</button>
                <div class="exercise-hint hidden">
                    <strong>提示：</strong>刻蚀时间 = 硅深度 / 硅刻蚀速率 = 20 μm / 20 μm/min = 1 min。光刻胶消耗厚度 = 光刻胶刻蚀速率 × 时间 = 200 nm/min × 1 min = 200 nm。因此光刻胶最小厚度需大于 200 nm。
                </div>
            </div>

            <div class="exercise-item">
                <div class="exercise-header">
                    <span class="exercise-number">练习 3</span>
                    <span class="exercise-tag">应用思考</span>
                </div>
                <p class="exercise-text">Bosch 工艺和低温工艺都能实现高深宽比硅刻蚀，但各有优缺点。请分析两种工艺在 MEMS 器件和亚 100 nm 纳米结构制造中的适用性差异。</p>
                <textarea class="exercise-input" placeholder="在这里写下您的思考..."></textarea>
                <button class="btn btn-secondary exercise-hint-btn">查看提示</button>
                <div class="exercise-hint hidden">
                    <strong>提示：</strong>Bosch 工艺：刻蚀速率高，但侧壁有扇贝效应（>100 nm），适合微米尺度 MEMS。低温工艺：无扇贝效应，但可能产生微掩模缺陷，侧壁更光滑，适合对粗糙度敏感的纳米结构。亚 100 nm 结构通常需要非切换混合工艺或低温工艺。
                </div>
            </div>
        </div>
    </div>
</div>
</div>
