Repository: Alvintxh/nanofab-web

# NanoFab Learning Platform

基于《纳米制造技术：原理、工艺与实践》的 AI 驱动个性化学习平台。

## 功能特性

### 学习系统
- **12 章结构化课程**：覆盖光刻、刻蚀、沉积、纳米测量等核心主题，分为 4 个部分
- **个性化学习路径**：基于用户画像（知识水平、学习动机、背景专业）定制内容推荐
- **进度追踪**：章节完成标记、学习进度环、每周学习目标
- **要点卡片**：每章核心知识点提炼，帮助快速把握重点
- **交互式测验**：每章 10 道测试题，支持单选、多选、判断题，即时反馈
- **思考练习**：开放式问题，附带可展开的提示

### AI 辅助
- **AI 文本解释**：选中任意文本即可获取个性化解释，支持多轮追问
- **AI 学习助手**：侧边栏聊天机器人，结合用户学习数据提供精准回答
- **AI 学习路线**：基于用户画像和进度生成推荐学习路径
- **个性化解释**：根据用户知识水平调整解释深度和风格

### 学习工具
- **笔记系统**：选中文本添加笔记，自动高亮并显示内联注释
- **错题本**：自动收集错题，支持复习回顾
- **学习统计**：今日/本周/总计学习时长、答题正确率、连续学习天数
- **思维导图**：首页课程结构可视化
- **图片灯箱**：点击章节图片可放大查看

### 用户画像
- 知识水平（毫无基础~高级）、专业背景、学习动机
- 每周学习时间、学习节奏偏好、感兴趣领域
- 行为分析：薄弱环节识别、擅长领域、学习时长分布

## 技术栈

| 层 | 技术 |
|---|------|
| 前端 | 原生 HTML/CSS/JS（SPA，无需构建工具） |
| 数学渲染 | KaTeX |
| 图表 | Mermaid |
| AI 接口 | 智谱 GLM-4-Flash / DeepSeek / Gemini（通过 Supabase Edge Function 代理） |
| 后端服务 | Supabase（认证、数据库、Edge Functions） |
| 内容格式 | Markdown → HTML |
| 部署 | GitHub Pages |

## 项目结构

```
nanofab-web/
├── index.html              # 主入口，含用户画像收集表单
├── app.js                  # 核心应用逻辑（路由、状态管理、内容渲染）
├── styles.css              # 全局样式
├── js/
│   ├── auth.js             # 认证模块（注册、登录、资料管理）
│   ├── behavior.js         # 行为追踪模块（学习数据收集与同步）
│   └── ai.js               # AI 模块（解释、聊天、路线推荐、笔记）
├── content/
│   ├── chapters.json       # 章节元数据（标题、描述、所属部分）
│   └── chapters/           # 12 章 HTML 内容文件
├── img/                    # SVG 插图
├── supabase/
│   ├── schema.sql          # 数据库结构
│   ├── schema_v2.sql       # 数据库结构 v2（含用户画像）
│   ├── fix_rls.sql         # RLS 安全策略
│   └── functions/
│       └── ai-proxy/       # Supabase Edge Function（AI API 代理）
├── docs/
│   ├── ARCHITECTURE.md     # 系统架构设计
│   ├── CHANGELOG.md        # 变更日志
│   ├── TODO.md             # 当前任务状态
│   └── DEPLOYMENT.md       # 部署指南
├── sources/                # 参考资料来源
└── nanofab_knowledge_book_v1/  # 原始知识书（Markdown）
```

## 快速开始

### 本地开发

```bash

# 启动本地服务器
python3 -m http.server 8080

# 访问 http://localhost:8080
```

无需安装依赖，纯静态文件。如需 Supabase 后端功能（认证、数据库同步、AI 代理），需要配置 Supabase 项目。

### Supabase 配置

1. 在 [supabase.com](https://supabase.com) 创建项目
2. 执行 `supabase/schema.sql` 和 `supabase/schema_v2.sql` 创建数据表
3. 执行 `supabase/fix_rls.sql` 配置安全策略
4. 部署 `supabase/functions/ai-proxy/` Edge Function
5. 在 `index.html` 中更新 Supabase 项目 URL 和 Anon Key

### AI 提供商

支持三种 AI 提供商，用户可在侧边栏设置中切换：

| 提供商 | 默认模型 | API Key 要求 |
|--------|---------|-------------|
| 智谱 AI | GLM-4-Flash | 服务端配置（Edge Function） |
| DeepSeek | deepseek-chat | 用户自行填入 |
| Gemini | gemini-2.0-flash | 用户自行填入 |

## 数据库表

| 表名 | 用途 |
|------|------|
| `user_profiles` | 用户画像（水平、背景、动机等） |
| `user_behavior_summary` | 行为聚合数据（学习时长、正确率等） |
| `user_behavior_events` | 原始行为事件（页面浏览、点击等） |
| `quiz_answers` | 答题记录（章节、题目、是否正确） |
| `user_notes` | 用户笔记（内容、关联章节） |
| `ai_queries` | AI 请求记录（问题、回答、类型） |

File: nanofab_knowledge_book_v1/content/part1/ch01_introduction.md
# 第一章 纳米制造技术概论

## 1.1 纳米制造的定义与范畴

纳米制造（Nanofabrication）是指制造特征尺寸在100纳米以下的结构和器件的技术总称。传统机械加工虽然可以实现纳米级的定位精度，但加工出的零件本身仍然是宏观尺度。纳米制造根本不同：所制造的结构本身就处于纳米尺度。实现这一目标依赖于平面工艺（Planar Processing）的制造范式，该范式由集成电路发明人Jack Kilby在60多年前提出，奠定了现代IC制造和微纳制造技术的基础。（参见：Cui 2025, §1.1, pp.1-3）

纳米制造涵盖广泛的知识领域，涉及不同的物理和化学原理。反应离子刻蚀通过等离子体放电同时涉及物理和化学过程；湿法刻蚀则完全是化学过程。从应用角度看，一项成熟且成功的工艺技术可能没有完整的理论基础，但只要能稳定地产出预期结果，就具有实用价值。（参见：Cui 2025, §1.3, pp.6-8）

### 自上而下与自下而上

纳米制造技术可以明确地分为两大类：自上而下（Top-down）和自下而上（Bottom-up）。

自上而下方法从宏观材料出发，通过光刻、刻蚀等手段逐步去除或加工材料，形成纳米结构。这是集成电路制造的核心方法。自下而上方法则依赖纳米尺度实体（如纳米球、纳米晶体或分子）之间的自发吸引力进行自组装（Self-assembly），可以突破自上而下工艺的特征尺寸极限。自组装过程通常形成晶格状结构或周期性阵列。<span class="key-insight">要制造有用的纳米结构，自组装通常需要由自上而下制造的模板结构来引导或定向。</span>（参见：Cui 2025, §1.2, pp.3-6；De Teresa 2020, §1.1.1）

一般而言，特征尺寸大于100 nm的制造属于微制造（Microfabrication），100 nm以下则称为纳米制造。大多数纳米制造技术（除扫描探针外）都是从微制造技术发展而来。从微米到纳米不仅仅是尺寸的缩小，而是制造技术的重大飞跃。例如，光学光刻的分辨率过去受限于照明光的波长，但随着技术进步，光学光刻的分辨率极限持续降低，<span class="key-insight">光学衍射的理论极限已被突破，现在光学光刻可以制造小于10 nm的特征。</span>（参见：Cui 2025, §1.1, p.6）

## 1.2 历史发展脉络

集成电路制造自1960年代开始以来，光学光刻一直是制造平面微结构的首选技术。早期IC的特征尺寸为数微米，光学光刻使用可见光，与照相馆的照片复印没有本质区别。随着电路特征尺寸缩小，需要更短波长的照明光。

光源演进路径如下：

| 时期 | 光源 | 波长 | 最小特征尺寸 |
|------|------|------|-------------|
| 1970-1980年代 | 汞灯 g线 | 436 nm | 7000-1000 nm |
| 1980-1990年代 | 汞灯 i线 | 365 nm | 1000-350 nm |
| 1990-2000年代 | KrF准分子激光 | 248 nm | 350-180 nm |
| 2000-2010年代 | ArF准分子激光 | 193 nm | 180-32 nm |
| 2019年至今 | EUV | 13.5 nm | 32 nm及以下 |

（参见：Cui 2025, §2.1, pp.9-10；Cui 2025, Table 2.2, p.22）

摩尔定律（Moore's Law）预测集成电路的晶体管密度每18-24个月翻一番，60多年来一直指导着IC产业的发展方向。2016年Nature杂志曾刊文称摩尔定律将走向终结。然而IC产业提出了新的解读方式：当前"3纳米代"IC实际上只需制造12 nm半节距（Half-pitch）的最小特征，这得益于高数值孔径EUV光刻等纳米制造技术的进步。<span class="key-insight">摩尔定律至少在未来15年内仍将有效。</span>（参见：Cui 2025, Preface, pp.v-vi）

电子束光刻（Electron Beam Lithography, EBL）实现纳米制造的时间远早于光子。1970年代初期，EBL已能够图案化小至60 nm的特征。1980年代初期，当光学光刻被预言即将终结时，EBL曾被提议作为大规模IC制造的替代技术。但光学光刻的持续进步使这一设想未能实现。（参见：Cui 2025, §3.1, pp.83-85）

## 1.3 主要技术分类

纳米制造技术本质上关乎图案化（Patterning）和图案转移（Pattern Transfer）两个核心步骤。图案化是最关键的环节，决定了能制造多小的结构。图案转移分为两类：通过刻蚀实现的减材工艺和通过沉积实现的增材工艺。（参见：Cui 2025, §1.3, pp.6-8）

### 投影光刻

投影光刻（Projection Lithography）将掩模图像投射到涂覆聚合物抗蚀剂的平面基底上。照射源可以是光（光学投影光刻）、电子（电子投影光刻）、离子（离子投影光刻）或原子（原子投影光刻）。投影光刻是并行图案化过程，掩模中的所有特征同时成像。IC的大批量制造完全依赖投影光刻。（参见：Cui 2025, §1.2, pp.4-5）

### 探针光刻

探针光刻（Probe Lithography）使用微纳尺度的探针替代传统机械加工工具。探针可以是非固体型（聚焦电子束、离子束或激光束），也可以是固体型（扫描隧道显微镜或原子力显微镜的探针）。非固体探针以逐点扫描方式曝光聚合物抗蚀剂，属于低吞吐量工艺。固体探针可以直接操纵原子、形成氧化图案，或像"钢笔"一样将液体转移到固体表面。（参见：Cui 2025, §1.2, pp.4-5）

### 模具光刻

纳米压印光刻（Nanoimprint Lithography, NIL）使用母版压印对纳米图案进行复制。一旦制造出压印模板，就可以反复使用，以极低成本复制大量相同的纳米结构。制造压印模板本身仍需依赖投影或探针光刻。（参见：Cui 2025, §1.2, p.5；De Teresa 2020, §1.2.3）

### 其他关键技术

| 技术类别 | 代表性技术 | 主要特点 |
|---------|-----------|---------|
| 聚焦离子束（FIB） | Ga+ FIB, He离子显微镜 | 直接铣削或沉积，无需抗蚀剂 |
| 扫描探针光刻（SPL） | 氧化SPL, 热SPL | 原子级精度，面积小 |
| 自组装 | 嵌段共聚物DSA | 周期性结构，需模板引导 |
| 刻蚀技术 | RIE, ICP, 湿法刻蚀 | 图案转移的核心工艺 |
| 薄膜沉积 | CVD, PVD, ALD | 增材图案转移 |

（参见：De Teresa 2020, §1.1-1.4；Cui 2025, §1.2-1.3）

## 1.4 分辨率的物理极限

### 光学衍射极限

光学光刻的分辨率由Rayleigh准则定义：

$$R = k_1 \frac{\lambda}{NA}$$

其中 $\lambda$ 为照明波长，$NA$ 为数值孔径（Numerical Aperture），$k_1$ 为与成像过程相关的因子（$k_1 < 1$）。Abbe衍射极限给出了更精确的描述：显微镜无法分辨距离小于 $\lambda / 2NA$ 的两个物体，对应 $k_1 = 0.5$。理论上 $k_1$ 的极限值为0.25。通过各种分辨率增强技术（Resolution Enhancement Technique, RET），光学光刻已经突破了这一理论极限。（参见：Cui 2025, §2.2, pp.10-14；Cui 2025, §2.7, pp.34-37）

### 电子的德布罗意波长

电子的波长由德布罗意关系给出：

$$\lambda = \frac{1.2}{\sqrt{V}} \text{ (nm)}$$

其中 $V$ 为电子能量（eV）。100 eV电子的波长仅为1.2埃（0.12 nm），比光学波长短数十万倍。<span class="key-insight">这意味着电子波长本身不是EBL的分辨率限制因素。实际限制来自电子像差和电子在抗蚀剂中的散射。</span>（参见：Cui 2025, §3.1, pp.83-84）

### 二次电子散射极限

数十年前研究者曾总结，二次电子平均散射距离约10 nm，这限制了EBL的分辨率不会优于10 nm。<span class="key-insight">然而这一结论并不完全正确，因为EBL不仅依赖电子能量沉积，还取决于抗蚀剂材料和工艺。后者可以在一定程度上抑制二次电子引起的能量展宽效应，使分辨率突破10 nm。</span>实验已在PMMA中实现了4-5 nm的特征，甚至在像差校正STEM中实现了1.7 nm的线条特征。（参见：Cui 2025, §3.4.3, pp.114-115；Cui 2025, §3.6, pp.130-131）

## 1.5 关键应用领域

### 集成电路制造

IC制造代表了纳米制造的最高水平。全球仅有少数公司能够承担如此昂贵的业务。2019年EUV光刻首次部署于7 nm技术节点的逻辑芯片量产。高数值孔径（High-NA）EUV扫描仪（NA = 0.55）可实现亚8 nm半节距分辨率，用于2 nm逻辑节点的IC制造。ASML在2023年12月向Intel交付了第一台高NA EUV扫描仪，超高NA（>0.7）EUV扫描仪也在开发中。（参见：Cui 2025, §2.4.2, pp.22-26）

### MEMS/NEMS

微机电系统（Microelectromechanical Systems, MEMS）和纳机电系统（Nanoelectromechanical Systems, NEMS）是纳米制造技术在传感器、执行器和微流体器件领域的重要应用。掩模对准器仍然在MEMS制造中发挥重要作用，特别是大特征尺寸的光刻。（参见：Cui 2025, §2.8, p.59）

### 光子学

光子晶体（Photonic Crystal）结构、波导、光栅等光子学器件的制造广泛依赖纳米制造技术。干涉光刻可以直接制造二维和三维光子晶体结构。EBL则用于制造曲线形状的光学元件，如波导。（参见：Cui 2025, §2.10, pp.65-68；Cui 2025, §3.3.4, p.101）

### 生物与医学

纳米光刻技术在生物和医学领域有新兴应用，包括纳米传感器、微流控器件、能量存储与转换器件等。（参见：De Teresa 2020, §1.6.2-1.6.3）

### 量子技术

量子器件的制造（如量子点接触、量子比特）对纳米制造精度提出了极高要求，EBL在量子器件原型制造中扮演关键角色。二维材料（如石墨烯异质结构）上的霍尔条和量子点接触器件通过EBL实现图案化。（参见：De Teresa 2020, §3.5）

## 1.6 本书结构导读

本书系统梳理了纳米制造领域的核心技术，内容编排按照技术类别和应用深度展开。

第一部分涵盖核心光刻技术：光学光刻（第二章）详述从g线到EUV的光源演进、分辨率增强技术和多重图案化方法；电子束光刻（第三章）介绍电子光学原理、邻近效应校正、抗蚀剂材料与工艺以及高通量方案。

后续部分将覆盖聚焦离子束技术、纳米压印、扫描探针制造、自组装、刻蚀与沉积等图案转移技术，以及这些技术在集成电路、光子学和纳米技术等领域的应用。

每项技术的介绍都力求呈现平衡的视角：既描述其优势，也指出其局限性，使读者对各种纳米制造技术的正面和负面特性都有清晰认识。（参见：Cui 2025, §1.3, pp.7-8）

<div class="chapter-summary">
<div class="summary-title">本章小结</div>
<p>
1. 纳米制造是制造100 nm以下特征尺寸结构的技术总称，源于平面工艺范式，涵盖自上而下和自下而上两大技术路线。<br><br>
2. 光学光刻是IC制造的核心技术，经历了从可见光到EUV（13.5 nm）的波长演进，摩尔定律在纳米制造技术驱动下至少可延续到2040年代。<br><br>
3. 主要纳米制造技术包括：光学光刻（高吞吐量、高成本）、电子束光刻（高分辨率、低吞吐量）、聚焦离子束（直写、无需抗蚀剂）、纳米压印（低成本复制）、扫描探针（原子级精度）和自组装（周期性结构）。<br><br>
4. 分辨率极限由不同物理机制决定：光学光刻受衍射极限约束（Rayleigh准则），EBL受电子散射和抗蚀剂特性限制，理论上仅受限于电子束直径。<br><br>
5. 纳米制造的应用领域涵盖IC制造、MEMS/NEMS、光子学、生物医学和量子技术等，每项技术都有其独特的优势和局限性。
</p>
</div>

File: nanofab_knowledge_book_v1/content/part1/ch02_optical_lithography.md
# 第二章 光学光刻

## 2.1 光学光刻原理

集成电路制造自60多年前开始平面工艺以来，光学光刻（Optical Lithography）一直是制造平面微结构的首选技术。光学光刻也常称为光刻（Photolithography）。其基本原理是将掩模（Mask）或光罩（Reticle）上的图案成像到涂覆光刻胶（Photoresist）的平面基底表面。光子能量聚焦到光刻胶中，引起聚合物链断裂（正性光刻胶）或交联（负性光刻胶），经显影后形成掩模图案的浮雕结构。（参见：Cui 2025, §2.1, pp.9-10）

<div class="figure">
  <img src="images/fig_ch02_projection_litho.svg" alt="投影光刻系统结构示意图">
  <div class="figure-caption">
    <span class="figure-label">图 2-1</span> 投影光刻系统结构示意图。光源发出的紫外光经照明光学系统均匀化后照射掩模版，投影物镜将掩模图案以4:1缩小比例成像于晶圆表面光刻胶上。
  </div>
</div>

### Rayleigh准则与成像方程

投影光学光刻系统的分辨率极限由以下方程定义：

$$R = k_1 \frac{\lambda}{NA}$$

其中 $R$ 为最小可分辨特征尺寸，$\lambda$ 为照明波长，$NA = n \sin\theta$ 为数值孔径（Numerical Aperture）（$n$ 为介质折射率，$\theta$ 为进入透镜的光线最大锥角的半角），$k_1$ 为与具体成像工艺相关的因子（$k_1 < 1$）。

焦深（Depth of Focus, DOF）也与波长和数值孔径相关：

$$DOF = k_2 \frac{\lambda}{NA^2}$$

其中 $k_2$ 为与具体光刻系统和光刻胶工艺相关的常数。该方程仅在 $NA < 0.5$ 时有效。对于更高NA，DOF按以下修正公式计算，下降更为陡峭：

$$DOF = k_3 \frac{\lambda}{2(1 - \sqrt{1 - NA^2})}$$

（参见：Cui 2025, §2.2, pp.10-14；Cui 2025, §2.5, pp.28-32）

从分辨率方程可以直观理解：更短的波长使光衍射分布更窄，因此固定直径的透镜能收集更多衍射光；更大的数值孔径在固定波长下可接纳更多高阶衍射光。两者都能改善成像分辨率。<span class="key-insight">然而增大NA会减小DOF，这在大面积晶圆制造中是严重问题，因为晶圆不可能完全平坦。</span>

IC制造中每层电路布局都有一组关键最小特征，其尺寸称为关键尺寸（Critical Dimension, CD），必须控制在 ±10% 的变化范围内。DOF必须足够大以确保整个晶圆上的CD变化都在目标范围内。（参见：Cui 2025, §2.5, pp.29-31）

### 半节距与 $k_1$ 极限

2001年起，半导体产业开始使用半节距（Half-pitch, hp）来定义技术节点，而非最小线宽。按此定义，$k_1$ 因子的理论极限为0.25。Abbe衍射极限表明显微镜无法分辨距离小于 $\lambda/2NA$ 的两个物体，对应 $k_1 = 0.5$。通过各种分辨率增强技术，$k_1$ 已从早期的0.6以上持续降低，甚至突破了0.25的理论极限。（参见：Cui 2025, §2.7, pp.34-37）

### 投影与接触式光刻

IC制造最初采用接触式光学光刻（Contact Lithography），掩模与光刻胶直接接触，以1:1比例成像。投影光学光刻可以将掩模图案缩小投影到光刻胶上（5:1或10:1），能够图案化更小的特征，并消除接触光刻中的掩模损伤和污染问题。对于亚微米图案化，投影光学光刻占主导地位。DUV扫描仪的缩小比为4:1。（参见：Cui 2025, §2.2, pp.10-11；Campbell 2008, §7.1, pp.165-168）

## 2.2 光源演进

### 汞灯时代

早期光学光刻使用汞灯作为照明光源。汞灯光谱中波长436 nm的g线首先被利用；随着特征尺寸缩小，365 nm的i线成为选择。汞灯可以同时提供多个波长，但在更短波长处光子能量不足以满足大批量IC生产的需求。（参见：Cui 2025, §2.4.1, pp.21-22）

### 深紫外准分子激光

准分子激光（Excimer Laser）是脉冲气体放电激光器，在紫外光谱区产生光输出。KrF准分子激光（248 nm）具有最高的相对功率，是进入深紫外（Deep UV, DUV）光刻的首选光源。ArF准分子激光（193 nm）成为下一代DUV光源。

| 准分子激光 | 波长 | 活性气体 | 相对功率 |
|-----------|------|---------|---------|
| F₂ | 157 nm | 分子氟 | 10 |
| ArF | 193 nm | 氟化氩 | 60 |
| KrF | 248 nm | 氟化氪 | 100 |
| XeCl | 308 nm | 氯化氙 | 50 |
| XeF | 351 nm | 氟化氙 | 45 |

（参见：Cui 2025, §2.4.1, Table 2.1, pp.21-22）

产业界曾从1998年开始开发157 nm光学光刻，目标是70 nm IC特征尺寸。但157 nm波长面临三个关键技术障碍：透镜材料（熔融石英在157 nm高吸收）、掩模保护膜（Pellicle，无法承受157 nm辐射）和光刻胶（248/193 nm光刻胶在157 nm过度吸收）。<span class="key-insight">2004年193 nm浸没光刻技术成熟后，157 nm光学光刻变得不再必要。</span>（参见：Cui 2025, §2.4.1, pp.21-22）

光源演进的完整路线：

| 时期 | 光源 | 波长 | 最小特征尺寸 |
|------|------|------|-------------|
| 1970-1980年代 | 汞灯 g线 | 436 nm | 7000-1000 nm |
| 1980-1990年代 | 汞灯 i线 | 365 nm | 1000-350 nm |
| 1990-2000年代 | KrF准分子激光 | 248 nm（DUV） | 350-180 nm |
| 2000-2010年代 | ArF准分子激光 | 193 nm（DUV） | 180-32 nm |
| 2019年至今 | LPP Sn等离子体 | 13.5 nm（EUV） | 32 nm及以下 |

（参见：Cui 2025, Table 2.2, p.22）

## 2.3 光刻胶

### 正性光刻胶基础

正性光刻胶中，长链分子在光子能量作用下通过链断裂（Chain Scission）过程断裂为短链，曝光区域在显影后被去除。光刻胶由四种基本成分构成：树脂（Resin，提供抗蚀性）、溶剂（Solvent，保持液态以便旋涂）、光活性化合物（Photoactive Compound, PAC，决定对特定波长的灵敏度）和添加剂（Additives，控制光吸收和溶解性）。

负性光刻胶中，短链分子在曝光后交联（Cross-linking）形成长链，曝光区域在显影后保留。（参见：Cui 2025, §2.3.2, pp.17-20）

### 光刻胶的关键特性

光刻胶通过以下参数表征：

1. 灵敏度（Sensitivity）：决定曝光速度，定义为使光刻胶完全显影所需的最小曝光剂量（mJ/cm²）。灵敏度越高，所需剂量越少。

2. 对比度（Contrast）：决定图案侧壁的陡峭程度和高宽比。由显影曲线（剩余厚度vs.曝光剂量）的斜率定义。

3. 刻蚀选择性（Etch Selectivity）：光刻胶作为刻蚀掩模时的关键参数，定义为基底刻蚀速率与光刻胶刻蚀速率之比。

4. 分辨率（Resolution）：取决于曝光系统分辨率、分子量和对比度、显影条件等因素。薄胶层更容易实现高分辨率图案。

5. 曝光宽容度（Exposure Latitude）：CD变化在 ±10% 内所允许的曝光剂量范围。

（参见：Cui 2025, §2.3.2, pp.17-21）

### 化学放大胶（CAR）

光学光刻进入248 nm DUV波长后，化学放大胶（Chemically Amplified Resist, CAR）成为工作胶。CAR技术由IBM在1980年代率先开发，以适应早期DUV光源的弱光强。

CAR的高灵敏度依赖于光酸产生剂（Photoacid Generator, PAG）。曝光时PAG产生少量光酸"种子"；在后曝光烘烤（Post-Exposure Bake, PEB）步骤中，光酸催化化学反应，且反应后酸被再生。每个PAG可在PEB后产生800-1200个光酸分子（参见：Cui 2025, §2.7.4）。传统i线光刻胶需要超过100 mJ/cm²光子能量，CAR仅需10-20 mJ/cm²。

CAR面临的问题：光酸分子可被空气中痕量胺（低至5 ppb）失活，导致T形顶部或膨胀。解决方案包括在曝光工具或洁净室中使用化学过滤器控制空气质量，以及保持曝光到PEB的时间窗口尽可能短。PEB步骤中极高的化学放大速率也要求对烘烤温度和时间进行极其严格的控制。（参见：Cui 2025, §2.7.4.1, pp.49-50）

### 负性显影（NTD）

正性光刻胶也可以通过负性显影（Negative Tone Development, NTD）产生负性图案。标准正性显影剂为碱性溶液（四甲基氢氧化铵, TMAH），NTD使用溶剂型显影剂。使用NTD的原因在于193 nm DUV的负性光刻胶质量始终不如正性对应物，正性胶配合亮场掩模和NTD可在亚50 nm范围内获得更好的图案质量。（参见：Cui 2025, §2.3.2, pp.17-18）

### EUV光刻胶

DUV时代的CAR不再适用于EUV光刻：CAR在13 nm波长下比193 nm波长更透明，吸收更少导致灵敏度低；在22 nm以下特征中因光酸扩散导致线边缘粗糙度（Line Edge Roughness, LER）恶化。

新型EUV光刻胶采用含金属原子（Hf, Zr, Zn, Sn）的无机材料，具有增强的EUV吸收能力。这些非化学放大型金属氧化物光刻胶具有比有机胶更好的等离子体刻蚀抗性。对于亚32 nm代IC，胶厚小于35 nm。全干法负性EUV光刻胶已展示亚10 nm线条分辨率，可通过真空升华进行涂覆和显影。（参见：Cui 2025, §2.4.2.4, p.26）

### 线边缘粗糙度（LER）与线宽粗糙度（LWR）

LER定义为实际线边缘相对于平均线边缘的3σ标准偏差。LER的一般趋势是灵敏度越高的光刻胶，线边缘越粗糙。<span class="key-insight">通过分析建模已证明CAR中灵敏度-LER之间的权衡具有根本性，意味着在任何标准CAR工艺中同时实现低粗糙度、低剂量和高分辨率存在基本限制。</span>

在16 nm以下特征尺寸，LER导致线宽变化，称为线宽粗糙度（Linewidth Roughness, LWR）。当前IC制造要求光刻胶满足LWR < 15%，分辨率 < 10 nm，曝光剂量低至20 mJ/cm²。EUV光刻中使用非CA型含无机成分的光刻胶使LER问题有所改善。（参见：Cui 2025, §2.7.4.3, pp.52-54）

## 2.4 分辨率增强技术

$k_1$ 因子的降低是光学光刻发展的核心主题。分辨率增强技术（Resolution Enhancement Technique, RET）涵盖从照明系统到掩模到光刻胶层的全部创新。

| 光学光刻组件 | 降低$k_1$的创新 |
|-------------|----------------|
| 照明光学系统 | 离轴照明（OAI）：环形、四极或自定义 |
| 掩模 | 相移掩模（PSM）、光学邻近校正（OPC） |
| 光刻胶 | 顶面成像（TSI）、抗反射涂层（ARC）、无机胶 |
| 多重图案化 | 多次光刻和刻蚀、自对准多重图案化 |

（参见：Cui 2025, §2.7, Table 2.4, p.37）

### 离轴照明（OAI）

传统照明中，高阶衍射光因透镜有限NA而被截断。若照明以倾斜角度通过离轴孔径入射，零阶光被阻挡，高阶衍射光则可以通过掩模特征成像，增强分辨率。

OAI有两种主要方案：环形OAI和四极OAI（也称SHRINC，Super High Resolution by Illumi-Nation Control）。四极OAI对线/间距图案最有效，使用i线光刻可分辨0.275 μm线/间距图案。环形OAI没有方向选择性，但增强效果较弱。

OAI是所有RET中最容易实施且成本最低的方案，也是商用光学光刻系统中使用最广泛的RET。现代DUV扫描仪配备可编程照明器（如ASML的FlexRay，配有4000个微反射镜），可通过光源-掩模优化（Source-Mask Optimization, SMO）进行调优。SMO已成为IC设计流程中的标准做法。（参见：Cui 2025, §2.7.1, pp.37-38）

### 相移掩模（PSM）

相移概念于1982年提出（参见：Cui 2025, §2.7.2）：通过在掩模特征周围引入180°相位差的光波来抑制衍射。主要类型包括：

交替PSM（Alternating PSM）具有最强的分辨率增强效果，但存在三个关键限制：仅适用于高周期性图案；相位冲突在180°和0°区域边界产生非预期暗线；掩模制造成本至少是传统掩模的10倍。

衰减PSM（Attenuated PSM，也称半色调PSM或嵌入式PSM）是最广泛使用的类型。其掩模结构与传统二元掩模类似，铬层被5-15%透过率且有180°相移的薄膜取代。虽然增强效果不如交替PSM，但因制造简单和低成本，一直使用到65 nm节点。衰减PSM也可应用于EUV光刻，通过改变吸收层材料和层结构来实现相移和衰减。

无铬相移光刻（Chromeless Phase Lithography, CPL）是交替PSM的变体。在全透明掩模上，0°和180°相位区域的边界处因光波相消产生暗线。CPL配合OAI和0.85NA光学系统，在193 nm波长下实现了70 nm特征和160 nm最小节距（$k_1 \approx 0.3$）。（参见：Cui 2025, §2.7.2, pp.38-44）

### 光学邻近校正（OPC）

衍射导致精细细节在成像过程中丢失，表现为角部圆化（Corner Rounding）和线端缩短（Line-end Shortening），称为光学邻近效应。OPC通过有意修改原始设计来补偿这些效应。所有OPC特征都是亚分辨率的，不会在光刻胶中成像。

亚分辨率辅助特征（Sub-Resolution Assist Feature, SRAF），也称散射条（Scattering Bars），是放置在主特征旁边的窄线，使孤立线在光刻上表现得更像密集线，均衡CD。

OPC方法分两类：基于规则的方法速度快但准确度有限；基于模型的方法逐段模拟光学成像并迭代最小化边缘放置误差（Edge Placement Error, EPE），更精确但计算密集。当前主流OPC方法已全部采用基于模型的方法。

OPC掩模的制造面临挑战：65 nm代IC的OPC掩模特征小至100 nm。数据文件从90 nm技术的263 GB增长到65 nm的729 GB。（参见：Cui 2025, §2.7.3, pp.44-47）

### 逆向光刻技术（ILT）

逆向光刻技术（Inverse Lithography Technology, ILT）是OPC的终极解决方案，通过逆向推算生成理想图像所需的掩模布局，实现像素级优化。ILT最早在30多年前提出，但两个障碍阻碍了其广泛采用：巨大的计算量和曲线形掩模特征的制造困难。

近年来，图形处理器（GPU）和多电子束写入器为克服这些障碍提供了方案。2019年ILT首次实现全芯片应用。2022年调查显示超过90%的受访者已在关键层掩模中使用ILT。从照明到掩模的优化（包括PSM, OPC和ILT）统一归于计算光刻（Computational Lithography）领域，机器学习技术的引入进一步提升了效率。（参见：Cui 2025, §2.7.3, pp.47-48）

## 2.5 浸没式光刻

浸没式光学光刻（Immersion Lithography）是光学光刻历史上最重要的发展之一。其原理直接来源于医学和生物研究中已使用百年的浸没式显微术。将NA方程中的介质折射率 $n$ 从空气（$n = 1$）替换为液体（$n > 1$），可使有效NA超过1。

水作为浸没液时 $n = 1.44$，可实现NA = 1.35。假设 $k_1 = 0.25$，透镜NA = 0.75，干式193 nm光刻可达65 nm分辨率，同一系统使用水浸没可达45 nm分辨率。

| 介质 | 折射率 $n$ | 光线角度（NA=0.85时） |
|------|-----------|---------------------|
| 透镜 | 1.55 | 33° |
| 空气 | 1.00 | 58° |
| 水 | 1.437 | 36° |
| 光刻胶 | 1.70 | 30° |

（参见：Cui 2025, §2.6, Table 2.3, pp.32-34）

实现浸没光刻面临三类关键技术挑战：

1. 晶圆台运动控制：高速步进扫描过程中需在透镜和晶圆之间维持无气泡液层。当前采用喷嘴分配水并依靠表面张力维持水"池"，随透镜一同移动。

2. 缺陷控制：水渍和干燥斑痕导致的缺陷；光刻胶组分在水中析出污染浸没液。解决方案包括使用额外的顶部涂层（Topcoat）阻隔胶组分析出和水渗透，或开发无顶涂光刻胶。

3. 高折射率液体：IBM在2006年使用高折射率流体（$n = 1.64$）和石英棱镜（$n = 1.67$）展示了29.9 nm线/间距特征。但IC产业未继续追求高折射率方案，转而在2009年后固定使用水浸没，并通过多重图案化实现更高分辨率。

（参见：Cui 2025, §2.6, pp.32-34）

## 2.6 极紫外光刻

### 系统架构

EUV光刻在13.5 nm波长工作，通常仍被半导体产业归类为光学光刻，尽管严格来说属于软X射线。传统折射光学元件在此波长下完全失效，系统全部采用反射光学元件。EUV辐射由照明光学系统收集并投射到反射掩模上，掩模反射的图像由投影光学系统聚焦到基底上曝光EUV光刻胶。成像在近真空条件下进行。（参见：Cui 2025, §2.4.2, pp.22-23）

<div class="figure">
  <img src="images/fig_ch02_euv_system.svg" alt="极紫外（EUV）光刻系统结构示意图">
  <div class="figure-caption">
    <span class="figure-label">图 2-2</span> 极紫外（EUV）光刻系统结构示意图。13.5 nm光源由激光产生等离子体（LPP）产生，整个光路采用反射式设计（钼/硅多层膜反射镜），在真空环境中完成掩模图案的4:1缩小投影。
  </div>
</div>

### 多层反射镜

EUV反射镜的核心是Mo-Si多层反射涂层（分布式布拉格反射器），由大量交替的Mo和Si薄层组成，层周期约为 $\lambda/2$。50对Mo（2.76 nm）-Si（4.14 nm）多层膜的理论反射率峰值约68%。反射率降低源于杂质吸收、层间扩散和界面粗糙度散射。

EUV光学系统的主要问题是污染控制和辐照下的寿命。（参见：Cui 2025, §2.4.2.2, pp.24-25）

### EUV掩模

EUV掩模结构自下而上为：低热膨胀基底（平整度 < 50 nm）、反射多层膜（40-50对Mo-Si，总厚约300 nm）、缓冲层（50 nm SiO₂）和图案化吸收层（Ta基材料，约100 nm厚）。投影系统缩小比为4:1。

EUV掩模缺陷检测和修复极为困难。多层表面65 nm × 1.5 nm的凸起可使25 nm线条产生20%尺寸偏差；吸收层50 nm缺陷即可被打印。电子束辅助反应气体修复方法优于传统聚焦离子束修复，可避免镓沾污（镓在13.5 nm波长强吸收）。（参见：Cui 2025, §2.4.2.3, pp.25-26）

### 高NA EUV的发展

| EUV系统代次 | NA | 分辨率能力 | 目标节点 | 状态 |
|------------|-----|-----------|---------|------|
| 当前代 | 0.33 | ~13 nm hp | 7/5/3 nm | 量产中 |
| 高NA | 0.55 | <8 nm hp | 2 nm | 2023年12月首台交付Intel |
| 超高NA | >0.7 | 待定 | 1 nm及以下 | 开发中 |

EUV光刻的量产里程碑：2019年首次用于7 nm逻辑芯片量产；EUV光源250 W功率实现超过140 WPH吞吐量（20 mJ/cm²剂量）；全晶圆CD均匀性 < 0.5 nm；匹配机器套刻精度1.1 nm。（参见：Cui 2025, §2.4.2.2, p.25；Cui 2025, §2.4.2.4, p.26）

## 2.7 多重图案化

### 双重图案化方法

从20 nm节点开始，电路特征在掩模上过于密集，OPC和SRAF特征已无足够空间放置。解决方案是将电路布局拆分到两个独立掩模，即双重图案化（Double Patterning, DP）。三种主要变体：

LFLE（Litho-Freeze-Litho-Etch）：第一次曝光显影后的光刻胶结构经化学修饰（冻结）后不再响应第二次曝光。两次曝光的组合产生密集光刻胶图案。

LELE（Litho-Etch-Litho-Etch）：使用两层硬掩模，各自由光刻胶曝光分别图案化。两层掩模图案的组合成为最终密集掩模图案。

两者都将图案密度加倍，但需要两套掩模和极高的对准精度（1.5-3 nm）。

SADP（Self-Aligned Double Patterning）：仅需单次曝光。在光刻胶图案上沉积均匀的侧墙材料，方向性等离子体刻蚀去除水平面侧墙后留下竖直侧墙图案，密度为原始图案的两倍。SADP简单且无需对准，但仅适用于线/间距型周期性图案。对于逻辑IC等非周期性图案，侧墙产生的图案可能不是电路所需的。（参见：Cui 2025, §2.7.5, pp.55-57）

### 高阶多重图案化

双重图案化使193i光刻延伸至20/16/14 nm节点。10/7/5 nm节点需要三重或四重图案化。八重图案化（反复使用侧墙概念八次）已创建6.25 nm半节距线/间距图案。<span class="key-insight">多重图案化真正突破了 $k_1$ 的理论极限。</span>

<span class="key-insight">即使在EUV光刻中，亚5 nm代也需要多重图案化。</span>EUV光刻的引入使 $k_1$ 因子一度跳升至0.56，但这一优势在更小节点将被耗尽。（参见：Cui 2025, §2.7.5, p.57）

## 2.8 设计-技术协同优化（DTCO）

随着 $k_1 < 0.3$ 时代RETs的大量使用，原始掩模布局经PSM、OPC、SRAF和ILT处理后与最终光刻胶图像可以大相径庭。90 nm节点的设计规则数量激增4-5倍，超过半数IC设计需要重新制作掩模。

可制造性设计（Design for Manufacturability, DFM）要求设计者在设计阶段通过基于模型的计算机仿真预测最终制造结果，识别"热点"并消除潜在失败点。

设计-技术协同优化（Design-Technology Co-Optimization, DTCO）涵盖DFM，同时在制造侧对不同技术和IC架构进行选择优化，目标是改善性能、功耗效率、晶体管密度和成本。EUV光刻的引入实现了"设计友好制造"（Design Friendly Manufacturing），但亚5 nm节点恢复多重图案化后DTCO将再次成为关键。（参见：Cui 2025, §2.7.6, pp.57-58）

<div class="case-study">
<div class="case-title">掩模成本的演进</div>
<p>
掩模成本是光学光刻面临的核心经济挑战。十年前最先进节点的掩模组价格为200-300万美元，单块关键层掩模约10万美元。到7 nm节点，单块EUV掩模成本超过50万美元，整套掩模成本高达1500万美元。16 nm节点时多重图案化使掩模数量增至75块。EUV的引入减少了掩模数量但大幅增加了单块成本。对于小批量IC生产，掩模成本已成为不可忽视的因素，推动了无掩模光刻技术的发展（参见：Cui 2025, §2.10, pp.65-68）。
</p>
</div>

<div class="chapter-summary">
<div class="summary-title">本章小结</div>
<p>
1. 光学光刻的分辨率由 $R = k_1 \lambda / NA$ 决定，通过缩短波长、增大NA和降低 $k_1$ 三条路径持续提升。焦深 $DOF = k_2 \lambda / NA^2$ 与分辨率构成基本矛盾。<br><br>
2. 光源从汞灯g线（436 nm）演进到ArF准分子激光（193 nm）再到EUV（13.5 nm），波长跨越30倍以上。157 nm光刻因透镜材料、保护膜和光刻胶的吸收问题未能实现，193 nm直接跳至13.5 nm。<br><br>
3. 光刻胶从DNQ/Novolac体系发展到化学放大胶（CAR，灵敏度10-20 mJ/cm²），再到EUV金属氧化物无机胶。CAR的灵敏度-LER权衡具有根本性。<br><br>
4. RET包括OAI（最简单、最广泛）、PSM（衰减型最常用）、OPC/SRAF（已成标准）和ILT（2019年起全芯片应用），共同将 $k_1$ 从0.6降至0.25以下。<br><br>
5. 浸没式光刻用水（$n = 1.44$）将193 nm光刻的NA提升至1.35，实现约45 nm分辨率。自2009年起固定使用水浸没。<br><br>
6. EUV在13.5 nm工作，采用Mo-Si多层反射镜（反射率约68%）和反射式掩模，2019年投入7 nm量产。高NA（0.55）EUV可实现亚8 nm半节距单次曝光，2023年底首台交付。<br><br>
7. 多重图案化（SADP/SAQP/八重图案化）突破 $k_1 = 0.25$ 理论极限，八重图案化可制造6.25 nm hp。EUV在亚5 nm节点同样需要多重图案化。
</p>
</div>

File: nanofab_knowledge_book_v1/content/part1/ch03_electron_beam_lithography.md
# 第三章 电子束光刻

## 3.1 EBL基本原理

电子束光刻（Electron Beam Lithography, EBL）是目前分辨率最高、最灵活、应用最广泛的纳米图案化技术。电子与光子一样携带能量，可以转移给对能量敏感的聚合物抗蚀剂，引起链断裂或交联反应，形成表面浮雕图案。EBL从1960年代的扫描电子显微镜（Scanning Electron Microscope, SEM）发展而来。1970年代初期，EBL已经能够图案化小至60 nm的特征。<span class="key-insight">排除所有其他因素，EBL的极限分辨率仅受限于电子束直径，已被实验证明可小至1.5 nm。</span>（参见：Cui 2025, §3.1, pp.83-85）

### 电子的德布罗意波长

电子的波长由德布罗意关系给出：

$$\lambda = \frac{1.2}{\sqrt{V}} \text{ (nm)}$$

其中 $V$ 为电子能量（eV）。100 eV电子的波长仅为1.2埃（0.12 nm），比光学波长短数十万倍。高压电子透射显微镜能看到单个原子，正是因为高能电子具有超短波长。事实上，电子波长本身不是EBL的分辨率限制因素，真正的限制来自电子像差和电子在抗蚀剂中的散射。（参见：Cui 2025, §3.1, pp.83-84）

### EBL与光学光刻的比较

EBL通过电子束直接在抗蚀剂上曝光图案，即"直写"（Direct Write），不需要掩模。其高分辨率图案化能力使该技术历经六十余年仍然不可或缺，在IC制造之外的众多领域广泛应用。然而EBL的根本局限是低吞吐量：光学光刻标准吞吐量至少为每小时60片晶圆，单个50 nm电子束要达到同等吞吐量，需要20 km/s的扫描速度和2.5 ps的束流驻留时间。当前没有任何单束EBL系统能实现如此高的扫描速度。以目前高斯束系统的扫描速度和束流水平，一片8英寸晶圆需要数十小时才能曝光完成。（参见：Cui 2025, §3.7, pp.132-133）

EBL在IC制造技术链中有一个牢固的位置：光掩模制造。在激光直写光刻出现之前，EBL是唯一的掩模制造工具。目前全球近半数光掩模仍由可变形状束（Variable Shaped Beam, VSB）电子束工具制造。随着RET掩模复杂度的增加，多束写入器成为首选，EBL工具在EUV掩模修复中同样不可或缺。（参见：Cui 2025, §3.1, p.85）

## 3.2 电子光学系统

### 电子透镜

电子光学描述电子在电磁场中的运动。电子光学与光学的基本差异在于：光学透镜的折射率是空间坐标的不连续函数，而电磁透镜的折射率由电磁场分布决定，是空间坐标的连续函数。光学系统可通过任意改变透镜曲面来消除几何像差，但电磁场不能任意改变。一个典型的光学系统可能包含上百个透镜用于校正像差，而电磁成像系统仅有几个透镜（参见：Cui 2025, §3.2.1）。

所有EBL系统和电子显微镜都使用磁透镜聚焦电子束，因为磁透镜可通过高电流产生强聚焦场。静电透镜受电压差限制，一般聚焦能力有限。（参见：Cui 2025, §3.2.1, pp.85-89）

<div class="figure">
  <img src="images/fig_ch03_ebl_column.svg" alt="电子束光刻系统电子光学柱截面示意图">
  <div class="figure-caption">
    <span class="figure-label">图 3-1</span> 电子束光刻系统电子光学柱截面示意图。电子从肖特基发射极出发，经枪透镜、限束光阑、聚光镜、偏转线圈等光学元件聚焦并扫描至样品表面。
  </div>
</div>

### 电子源

四种主要电子发射源的性能比较：

| 参数 | 热阴极 W | 热阴极 LaB₆ | 冷场发射 W | Schottky场发射 ZrO/W |
|------|---------|------------|-----------|-------------------|
| 工作温度 (K) | 2800 | 1900 | 300 | 1800 |
| 阴极半径 (μm) | 60 | 10 | <0.1 | <1 |
| 虚拟源半径 (nm) | 15000 | 5000 | 2.5 | 15 |
| 发射电流密度 (A/cm²) | 3 | 30 | 17000 | 5300 |
| 亮度 | 10⁴ | 10⁵ | 2×10⁷ | 10⁷ |
| 阴极能量展宽 (eV) | 0.59 | 0.40 | 0.26 | 0.31 |
| 枪出口能量展宽 (eV) | 1.5-2.5 | 1.3-2.5 | 0.3-0.7 | 0.35-0.7 |
| 束流噪声 (%) | 1 | 1 | 5-10 | 1 |
| 发射电流漂移 (%/hr) | 0.1 | 0.2 | 5 | <0.5 |
| 真空要求 (Torr) | ≤10⁻⁵ | ≤10⁻⁶ | ≤10⁻¹⁰ | ≤10⁻⁸ |
| 阴极寿命 (h) | 200 | 1000 | 2000 | 2000 |

（参见：Cui 2025, §3.2.2, Table 3.1, pp.89-91）

冷场发射源具有最小的虚拟源（2.5 nm）和最高的发射电流密度（17000 A/cm²），是所有高性能电子显微镜的首选。<span class="key-insight">但EBL系统很少使用冷场发射源，因为其发射表面易吸附气体原子导致束流噪声和漂移过大（噪声5-10%，漂移5%/hr）。</span>EBL依赖稳定的发射电流来提供一致的曝光剂量。

Schottky场发射阴极（也称热场发射阴极）通过加热降低表面气体吸附，兼具场发射源的大部分优点和低噪声低漂移特性，是当前EBL系统的主流选择。Georgia Tech EBL设施的Elionix ELS-G100系统使用ZrO/W热场发射源。（参见：Cui 2025, §3.2.2, pp.89-91；GT EBL, Equipment Specifications）

### 像差

电子束在基底表面的光斑尺寸不仅是电子源的缩小像，还包含各种像差分量：

$$d = \sqrt{d_g^2 + d_s^2 + d_c^2 + d_d^2}$$

其中：$d_g = dMv$（无像差光斑，$dv$ 为虚拟源直径，$M$ 为缩小率）；$d_s = \frac{1}{2}C_s\alpha^3$（球差，$C_s$ 为球差系数，$\alpha$ 为束流会聚角）；$d_c = C_c\alpha\frac{\Delta V}{V}$（色差，$C_c$ 为色差系数，$\Delta V$ 为能量展宽）；$d_d = \frac{0.6\lambda}{\alpha}$（衍射极限）。

高分辨率EBL需要：高束流能量（减小色差和空间电荷效应）、小扫描场（减小偏转像差）、低束流电流（减小空间电荷效应引起的束流展宽）。在20 keV和50 keV下，束流直径随束流电流的增大而急剧增大。<span class="key-insight">100 keV是EBL最适合的能量，因为更高电压使电子柱设计制造极其困难，且超过约120 keV可能损伤硅晶格和半导体器件。</span>（参见：Cui 2025, §3.2.3, pp.91-95）

## 3.3 电子束抗蚀剂

### PMMA

聚甲基丙烯酸甲酯（Polymethylmethacrylate, PMMA）是50多年前发现的正性电子束抗蚀剂，至今仍在广泛使用。PMMA是迄今为止分辨率最高的正性电子束抗蚀剂，最小特征尺寸可达4-5 nm（20多年前已被证明），甚至在像差校正STEM中实现了1.7 nm线条。商用PMMA通常有950K和495K两种分子量，高分子量一般灵敏度较低但分辨率更高（参见：Cui 2025, §3.4.1, pp.83-85）。

PMMA的标准工艺流程（Georgia Tech EBL设施）：

| 步骤 | 条件 |
|------|------|
| 旋涂 | 60秒 |
| 烘烤 | 180°C热板，90秒 |
| 曝光 | 参见剂量灵敏度曲线 |
| 显影 | 浸泡2分钟 |
| 冲洗 | IPA 30秒 |
| 吹干 | 氮气 |

显影剂选择：

| 显影剂 | 比例 | 显影时间 | 分辨率级别 |
|--------|------|---------|-----------|
| IPA:H₂O | 3:1 | 2 min | 标准 |
| MIBK:IPA | 1:1 | 2 min | 标准 |
| MIBK:IPA | 1:3 | 2 min | 高 |
| 冷显影 | 任意 | 30 sec | 最高（10°C以下） |

PMMA去除可通过丙酮浸泡、O₂等离子体处理或Piranha清洗实现。PMMA的主要优势是分辨率极高、去除容易且成本低廉，是Liftoff工艺的首选抗蚀剂。（参见：Cui 2025, §3.5.1, pp.119-122；GT EBL, PMMA Process）

### ZEP-520A

ZEP-520A是日本ZEON公司开发的正性电子束抗蚀剂，分辨率与PMMA相当但灵敏度高约3倍（仅需PMMA三分之一的曝光剂量），等离子体刻蚀抗性约为PMMA的2倍。缺点是成本超过PMMA的25倍。

低温显影可进一步增强ZEP-520A的分辨率。在-17°C显影温度下，30 keV束流能量可获得13 nm线条。低温显影对ZEP-520A还有一个特殊优势：显著改善线边缘粗糙度。-4°C显影的ZEP-520A线条LER明显优于室温显影。（参见：Cui 2025, §3.5.1, Table 3.2, pp.121-122；Cui 2025, §3.5.3, pp.128-129；GT EBL, ZEP520A Process）

### HSQ

氢倍半硅氧烷（Hydrogen Silsesquioxane, HSQ）是最佳的负性电子束抗蚀剂。HSQ最初由Dow Corning开发为可流动氧化物（Flowable Oxide, Fx-12），1998年首次报道用于EBL。HSQ经EBL曝光后转化为二氧化硅。

HSQ可常规实现亚10 nm抗蚀剂线条特征。在30 nm厚HSQ中100 keV曝光已实现5-6 nm孤立线条，超薄（10 nm）HSQ层中可获得亚10 nm密集线条。虽然PMMA的分辨率与HSQ相当甚至略优，但PMMA在亚10 nm尺寸的LER非常高，而HSQ在亚10 nm分辨率下的LER低得多。HSQ的刻蚀抗性因其无机本质也远高于PMMA。

HSQ的工艺要点：

| 参数 | 低对比度工艺 | 高对比度工艺 | 最高对比度工艺 |
|------|------------|------------|-------------|
| 涂后烘烤 | 250°C, 2 min | 无或80°C, 4 min | 无或80°C, 4 min |
| 曝光剂量 | ~1000 μC/cm² | ~1500 μC/cm² | ~2000 μC/cm² |
| 显影剂 | 2.3% TMAH | 25% TMAH | 25% TMAH |
| 显影温度 | 室温 | ~21°C | 40-50°C |
| 显影时间 | 70秒 | 30秒 | 30秒 |

HSQ是涂覆到曝光时间敏感的材料，最好在涂覆后立即曝光。商用HSQ保质期为6个月。干燥粉末形式的HSQ（AQM-HSQ）具有无限保质期但性能与Dow Corning HSQ相同。HSQ去除需用HF或缓冲氧化物刻蚀液（BOE）。

HSQ的显影温度与PMMA和ZEP相反：高温显影（40-50°C）可增强对比度和分辨率，低温显影反而降低对比度。但60°C以上显影温度会导致曝光结构破坏。（参见：Cui 2025, §3.5.1, pp.121-122；Cui 2025, §3.5.3, pp.129-130；GT EBL, HSQ Process）

### ma-N 2403

ma-N 2403是一种负性聚合物抗蚀剂，适用于玻璃基底上的Liftoff工艺，可用有机溶剂去除（不需HF类刻蚀剂）。分辨率低于HSQ，可能存在粘附问题。具有DUV可曝光能力。（参见：GT EBL, ma-N 2403 Process）

### 抗蚀剂性能综合比较

| 参数 | PMMA (950K) | ZEP-520A | HSQ | ma-N 2403 |
|------|-------------|---------|-----|-----------|
| 极性 | 正性 | 正性 | 负性 | 负性 |
| 相对剂量 | 1X（基准，~100 μC/cm²） | ~0.8X | ~3X | - |
| 刻蚀抗性 | 基准 | ~2X PMMA | 优异（SiO₂） | - |
| 分辨率 | 优异（~5 nm） | 优异（~10 nm） | 最佳（6.5 nm） | 较低 |
| 成本 | 低 | >25X PMMA | 高 | 中等 |
| 去除方式 | 丙酮/1165 | 有机溶剂 | HF/BOE | 有机溶剂 |
| 最佳应用 | Liftoff | 快速写入，刻蚀 | 最高分辨率，刻蚀掩模 | 玻璃上Liftoff |

（参见：GT EBL, Quick Reference: Process Comparison）

## 3.4 邻近效应与校正

### 电子散射

高能电子穿入固体材料时与原子和电子发生碰撞。弹性散射（Elastic Scattering）：入射电子与材料原子碰撞，不损失能量但改变方向。非弹性散射（Inelastic Scattering）：入射电子与材料电子碰撞，将部分能量转移给材料电子，正是这部分转移的能量引起抗蚀剂聚合物材料的链断裂或交联反应。

电子散射过程可以这样理解：电子束中的电子在材料原子间持续进行弹性散射并不断改变飞行方向，在两次弹性散射之间发生非弹性散射，将束流能量逐渐沉积到材料中。

散射产生两类效应：前向散射（Forward Scattering）使电子在抗蚀剂中向前行进时逐渐展宽；背散射（Backscattering）使穿入基底的电子部分返回抗蚀剂层。两者都导致曝光区域超出束流着陆点的原始面积。（参见：Cui 2025, §3.4.1, pp.103-107）

<div class="figure">
  <img src="images/fig_ch03_proximity_effect.svg" alt="电子散射与邻近效应示意图">
  <div class="figure-caption">
    <span class="figure-label">图 3-2</span> 电子散射与邻近效应示意图。左：电子束入射抗蚀剂/基底的截面图，显示窄范围前散射（α~10-20 nm）和宽范围背散射（β~1-10 μm）。右：对应的双高斯点扩散函数（PSF）。
  </div>
</div>

### 点扩展函数（PSF）

Monte Carlo模拟可计算电子散射和能量沉积。50000-100000个电子的模拟可产生统计可靠的结果。能量沉积分布由点扩展函数（Point Spread Function, PSF）描述，通常可用双高斯函数近似：前向散射部分产生窄而高的峰，背散射部分产生宽而低的尾部。

三个因素强烈影响电子散射：

1. 电子能量：高能电子散射角更小，前向散射展宽更小。50 keV, 70 keV和100 keV的PSF比较表明，电子能量越高，PSF越窄。

2. 基底材料密度：高密度材料产生更多背散射电子。GaAs基底（密度为Si的2.3倍）的背散射能量显著高于Si基底。即使Si基底上有薄层重金属（如金或钨），背散射也会明显增强。

3. 抗蚀剂厚度：电子在深处的前向散射更宽，薄层抗蚀剂可最大限度减小前向散射展宽。

（参见：Cui 2025, §3.4.1, pp.105-108）

### 邻近效应校正（PEC）

电子散射导致沉积能量扩展到相邻区域，密集特征过度曝光，孤立特征欠曝光，产生所谓的形间和形内邻近效应。校正方法有三种：

1. 剂量校正法：最广泛使用且效果最好的方法。通过调整图案不同部分的曝光剂量，使所有图案接收相同的曝光能量。物理基础的自洽方法可以获得准确的剂量分配，但计算量巨大。几何分片法更快但精度较粗。商用邻近效应校正软件（如Raith的NanoPECS，GenISys的BEAMER/TRACER）已经成为EBL系统的标准配置。

2. 图案尺寸补偿法：通过调整（偏置）图案几何尺寸来补偿。密集区域中间的线条可负偏置（缩窄），外围线条可正偏置（加宽）。适用于简单的重复性图案。

3. 背景曝光补偿法（GHOST）：对非图案区域进行第二次曝光，使原本稀疏的区域变为密集区域并接收更多能量，与第一次曝光叠加后能量分布趋于均匀。简单但增加了数据量和曝光时间。

<span class="key-insight">最简单有效的邻近效应减小措施是提高束流能量和减小抗蚀剂厚度。</span>100 keV曝光1 μm PMMA时几乎看不到邻近效应，而20 keV同等条件下邻近效应非常显著。（参见：Cui 2025, §3.4.2, pp.108-114）

### 二次电子的影响

二次电子是被高能初级电子从材料原子撞出的电子，能量通常在数百eV以下。400 eV电子可行进约12 nm，200 eV电子行进约5 nm。二次电子沿初级电子路径的垂直方向散射，展宽能量沉积范围。

<span class="key-insight">二次电子曾被认为将EBL分辨率限制在约10 nm。但这一结论不完全正确：低灵敏度抗蚀剂可以抑制二次电子和低能背散射电子的曝光效应；冷显影和超声辅助显影等工艺增强技术可进一步提高分辨率。</span>（参见：Cui 2025, §3.4.3, pp.114-115）

## 3.5 扫描策略与曝光模式

### 矢量扫描与光栅扫描

矢量扫描（Vector Scan）中电子束仅扫描曝光图案区域，光栅扫描（Raster Scan）中电子束始终扫描整个场，仅在图案位置开启束流消隐器。矢量扫描系统分辨率高（≤3 nm束流光斑）但速度较慢（最快50 MHz），是纳米级光刻的主力。光栅扫描系统速度可达500 MHz，传统上用于制造光掩模。（参见：Cui 2025, §3.3.3, pp.97-98）

### 场拼接

偏转器的偏转范围有限，通常从几百微米的子场到几毫米的主场。大于场尺寸的图案必须分片。现代商用EBL系统配备激光控制工件台，子场拼接和主场拼接精度可控制在25 nm以内。Georgia Tech的Elionix ELS-G100在100微米场时拼接精度为15 nm，套刻/对准精度为20 nm。（参见：Cui 2025, §3.3.4, pp.99-101；GT EBL, Equipment Specifications）

### 固定束移动台（FBMS）

对于曲线形图案（如光学波导），传统笛卡尔扫描系统由于像素化而无法获得高精度。固定束移动台（Fixed Beam Moving Stage, FBMS）技术中，电子束保持静止，通过连续移动工件台形成曝光图案，可图案化任意曲线形状且无拼接误差。（参见：Cui 2025, §3.3.4, p.101）

### 商用EBL系统

| 系统 | 厂商 | 束流能量 | 分辨率 | 特点 |
|------|------|---------|--------|------|
| EBPG Plus | Raith | 100 keV | <10 nm | 高端高斯束直写 |
| JBX-9500FS | JEOL | 100 keV | <10 nm | 高端高斯束直写 |
| nB5 | NanoBeam | 100 keV | 6 nm | 高分辨率专用 |
| Raith150 Two | Raith | 100 eV-30 keV | <10 nm | 中端，兼容SEM |
| ELS-G100 | Elionix | 25/50/100 kV | 6 nm | 1.8 nm束斑，100 MHz |

高端系统价格达数百万美元。Raith还提供ELPHY升级套件，可将几乎任何SEM转换为EBL工具。SEM转换系统的局限包括缺乏束流消隐功能、偏转线圈不适合矢量扫描（稳定时间长）以及工件台精度有限（1-5 μm）。（参见：Cui 2025, §3.3.5, pp.101-102；GT EBL, Equipment Specifications, Equipment Vendors）

## 3.6 分辨率增强工艺

### 超声辅助显影

超声辅助显影对PMMA分辨率的增强效应于1993年发现（参见：Cui 2025, §3.5.3）。此前普遍认为EBL分辨率极限约10 nm。当曝光区域极小（<10 nm），约2 nm大小的PMMA分子因分子间力而被困在固态PMMA中难以溶解。超声搅拌提供额外能量，帮助松动和溶解这些被困分子。在超声辅助下，PMMA中实现了4 nm线条。

超声辅助仅对高分子量PMMA有效，证明显影过程高度依赖于抗蚀剂材料特性。（参见：Cui 2025, §3.5.3, pp.127-128）

### 冷显影

冷显影是另一种分辨率增强方法。在4-8°C MIBK+IPA（1:3）显影剂中，30 keV束流能量可获得亚10 nm PMMA线条。冷显影通过降低分子动能抑制PMMA分子活动，只有电子能量沉积最高的中心区域才能被显影，从而提高分辨率。

ZEP-520A同样受益于冷显影：-17°C下可获得13 nm线条，且LER显著改善。

显影剂浓度也影响分辨率：

| MIBK-IPA比例 | 分辨率 | 灵敏度 |
|-------------|--------|--------|
| 1:3 | 极高 | 低 |
| 1:2 | 很高 | 中 |
| 1:1 | 高 | 高 |
| 纯MIBK | 低 | 很高 |

HSQ的温度效应与PMMA和ZEP相反：高温显影（40-50°C）增强HSQ的对比度和分辨率，但60°C以上会破坏曝光结构。（参见：Cui 2025, §3.5.3, pp.128-130；GT EBL, PMMA Process, HSQ Process）

### 低灵敏度抗蚀剂的优势

低灵敏度抗蚀剂可有效抑制二次电子和低能背散射电子的曝光效应。PSF的长尾（由二次电子和背散射电子引起）仅在抗蚀剂灵敏度很高时才对图案产生显著影响。例如，灵敏度极高的SU-8（~1 μC/cm² at 50 keV）在曝光图案之间产生明显的抗蚀剂残留，这是背散射电子双侧累积效应的结果。（参见：Cui 2025, §3.5.1, pp.123-124）

## 3.7 EBL在掩模制造和直写中的应用

### 可变形状束（VSB）掩模写入器

VSB通过两个方形孔径的重叠投影形成可变大小的束斑，步进到每个图案段进行曝光，显著提高了曝光速度。典型VSB系统工作在50 keV，基本束斑2 × 2 μm。主要系统包括JEOL的JBX系列、Vistec的SB系列和NuFlare的EBM系列，目标从22 nm节点至7 nm节点的掩模制造（掩模特征为IC特征的4倍）。（参见：Cui 2025, §3.7.1, pp.133-134）

### 多电子束掩模写入器（MBMW）

193 nm和EUV光刻复杂度的不断增加，特别是ILT对曲线形特征的偏好，使VSB写入时间急剧增长。ILT掩模的VSB写入时间可能超过30小时，而多束写入器可减至10小时以下。

IMS Nanofabrication（奥地利）开发的MBMW-101是世界首台高通量多束掩模写入器。系统使用可编程孔径板系统（Programmable Aperture Plate System, APS），将宽幅5 keV电子束分割为数千个2.5 μm小束。每个小束由集成偏转电极独立控制通断。不需要的小束被轻微偏转并在投影光学系统的交叉点处滤除。通过的小束经200倍缩小投影到基底形成12.5 nm光斑，并加速到50 keV。总束数可从256K到100万，可同时图案化数百万个特征。（参见：Cui 2025, §3.7.2, pp.134-135）

## 3.8 分辨率极限与吞吐量瓶颈

### 实现最高分辨率的条件

| 序号 | 条件 | 原理 |
|------|------|------|
| 1 | 使用高电子能量（100 keV） | 减小前向散射，增大背散射范围，降低色差和空间电荷效应 |
| 2 | 选择小孔径 | 减小球差（正比于束流会聚角的三次方） |
| 3 | 使用低束流电流 | 减小空间电荷效应 |
| 4 | 选择小扫描场 | 减小偏转相关像差 |
| 5 | 使用低灵敏度抗蚀剂 | 抑制二次电子和背散射电子的曝光效应 |
| 6 | 使用薄层抗蚀剂 | 减小前向散射引起的邻近效应 |
| 7 | 优化抗蚀剂工艺 | 冷显影、超声辅助等增强分辨率 |
| 8 | 避免高密度图案 | 密集图案的邻近效应校正极为困难 |
| 9 | 避免高密度/导电性差的基底 | 高密度基底增加背散射；导电性差的基底导致充电效应 |
| 10 | 维持稳定环境 | 低振动、低电磁干扰、低温度波动 |

（参见：Cui 2025, §3.6, pp.130-131）

### 分辨率记录

实验已证明EBL分辨率仅受电子束直径限制。使用像差校正STEM（200 keV，0.5 nm束斑），在5 nm厚SiNₓ薄膜上的7 nm厚PMMA中实现了1.7 nm线条特征。另一实验在10 nm厚SiNₓ薄膜上的10 nm厚HSQ中实现了2 nm特征。实际上EBL图案化常用抗蚀剂PMMA或HSQ的极限分辨率约为4-5 nm，因为图案必须通过刻蚀或Liftoff转移到基底。（参见：Cui 2025, §3.6, p.131）

### 吞吐量瓶颈

EBL的根本限制是逐点扫描的低吞吐量。以高斯束系统当前的扫描速度和束流电流水平，一片8英寸晶圆需要数十小时曝光。22 nm节点IC光掩模的EBL写入时间约80小时（参见：Cui 2025, §3.7）。

<span class="key-insight">EUV光刻的成熟和采用彻底终结了EBL直写进入IC量产的希望。</span>高通量EBL目前仅服务于掩模制造领域：VSB用于传统矩形特征掩模，MBMW用于ILT曲线形特征掩模（写入时间从VSB的30+小时降至10小时以下）。（参见：Cui 2025, §3.7, pp.132-135）

<div class="pro-tip">
<div class="tip-title">EBL工艺优化的实用建议</div>
<p>
1. 任何新图案设计都应从剂量测试开始：对同一图案在不同曝光剂量下进行系列曝光，确定最优剂量范围。<br>
2. 对于亚50 nm线条特征，单线扫描（Single-pass Exposure）常被采用，线宽由该次扫描的曝光剂量决定。<br>
3. 关键部分的图案应尽量安排在曝光场内部，避免放置在场边界处产生拼接误差。<br>
4. 高分辨率图案化优先选择小孔径和低束流电流，必要时牺牲速度换取精度。<br>
5. 铜的纳米级图案化中，铬作为粘附层优于钛；银材料不兼容1165溶剂（N-甲基吡咯烷酮），Liftoff必须使用室温丙酮。
</p>
</div>

<div class="case-study">
<div class="case-title">Georgia Tech Elionix ELS-G100实例</div>
<p>
Georgia Tech EBL设施运营的Elionix ELS-G100是一台100 kV电子束光刻系统。高斯束斑直径1.8 nm，加速电压可选25、50或100 kV，束流电流范围20 pA至100 nA，扫描速度100 MHz。100 kV下最大场为1 mm，最小图案线宽6 nm，100微米场时拼接精度15 nm、套刻精度20 nm。可处理最大8英寸晶圆，最小至毫米级样品。系统使用ZrO/W热场发射电子源，应用范围涵盖直接纳米图案化、光掩模制造和SEM成像。
</p>
</div>

<div class="chapter-summary">
<div class="summary-title">本章小结</div>
<p>
1. EBL是分辨率最高的纳米图案化技术，电子波长不是限制因素（100 eV时仅0.12 nm），实际限制来自像差、散射和抗蚀剂特性。极限分辨率约4-5 nm（常用抗蚀剂），实验室最小记录1.7 nm。<br><br>
2. 电子源方面，Schottky场发射阴极（ZrO/W）是EBL系统的主流选择，兼具场发射的小虚拟源和热阴极的低噪声稳定性。100 keV是最优工作能量。<br><br>
3. 主要抗蚀剂中，PMMA（正性，~100 μC/cm²，分辨率~5 nm）适用于Liftoff和高分辨率应用；ZEP-520A（正性，灵敏度3X PMMA，刻蚀抗性2X）适用于快速写入；HSQ（负性，~1000-2000 μC/cm²，分辨率~6 nm）适用于最高分辨率和刻蚀掩模。<br><br>
4. 邻近效应由前向散射和背散射引起，可通过剂量校正、图案偏置或GHOST方法校正。增大束流能量（100 keV）和减小抗蚀剂厚度是最简单有效的邻近效应抑制手段。<br><br>
5. 分辨率增强工艺包括超声辅助显影（PMMA中实现4 nm）、冷显影（ZEP-520A中-17°C获得13 nm并改善LER）和高温显影（HSQ在40-50°C增强对比度）。<br><br>
6. EBL的根本瓶颈是吞吐量。当前仅服务于掩模制造（VSB和MBMW）和研发直写。IC量产完全由光学光刻（193i+多重图案化和EUV）承担。多束掩模写入器可将ILT掩模写入时间从30+小时降至10小时以下。
</p>
</div>

File: nanofab_knowledge_book_v1/content/part2/ch05_scanning_probe_lithography.md
# 第五章：扫描探针光刻

## 5.1 概述

光子和带电粒子束（电子、离子）可以制造亚100 nm图形，但代价高昂：突破亚100 nm分辨率需要的DUV和EUV光刻系统价格昂贵（最新高数值孔径EUV光刻机超过3.5亿欧元），电子束和离子束系统同样需要精密的带电粒子光学系统。对于吞吐量要求不高的纳米图形加工，扫描探针光刻（Scanning Probe Lithography, SPL）提供了一种低成本、高分辨率的替代途径。（参见：Cui 2025, §5.1, p.169）

SPL的发展源于扫描隧道显微镜（Scanning Tunneling Microscope, STM）的发明。研究者在长时间STM扫描后偶然发现样品表面留下了氧化线条，由此开启了利用探针进行纳米级图形加工的新方向。原子力显微镜（Atomic Force Microscope, AFM）的发明进一步推动了这一领域。四十年来，基于探针尖端的纳米加工（Tip-Based Nanofabrication, TBN）已发展出多种技术路线，涵盖抗蚀剂曝光、表面氧化、材料沉积和机械刮刻等机制。（参见：Cui 2025, §5.1, p.169-170）

TBN最吸引人的特点是简单性，使亚100 nm图形加工不再依赖大型昂贵设备。但必须认识到其固有局限：

- <span class="key-insight">光刻分辨率不等于显微成像分辨率，因为感知原子存在的机制与改变表面结构的机制不同</span>
- 探针与样品的近场相互作用极为"表浅"，图形深度通常不超过数十纳米
- 扫描速度为微米至毫米每秒级，远低于传统电子束光刻
- 工作面积较小

（参见：Cui 2025, §5.1, p.170）

## 5.2 扫描探针显微镜原理

### 5.2.1 扫描隧道显微镜

STM由Binnig和Rohrer于1981年发明，两人因此获得1986年诺贝尔物理学奖。STM的核心是一个电化学腐蚀制备的导电钨针尖。压电换能器控制针尖在样品表面上方0.5~1 nm处悬浮。当针尖与样品之间施加偏压（毫伏至数伏特），电子在针尖最前端的原子与样品表面原子之间发生量子隧穿。反馈控制环路保持恒定隧穿电流（恒流模式）或恒定针尖-样品距离（恒高模式），压电扫描产生原子级分辨率的表面二维图像。（参见：Cui 2025, §5.2, p.170-171）

### 5.2.2 原子力显微镜

AFM的关键区别在于针尖安装在柔性悬臂梁（Cantilever）上。AFM通过测量针尖与样品表面之间的引力或斥力工作，这些力引起悬臂梁偏转，由光学或电子方法检测后转换为表面形貌信息。AFM可在接触模式（Contact Mode）或轻敲模式（Tapping Mode）下工作，且不要求样品导电，可在大气和液体环境中操作，适用范围远广于STM。硅微加工技术使悬臂梁和针尖的制造变得容易，各种功能如压电激励、磁激励、电子检测和加热均可集成到悬臂上。（参见：Cui 2025, §5.2, p.171-173）

如今，AFM型探针主导着TBN领域的应用，以下各节介绍主要的探针光刻技术。

## 5.3 局部阳极氧化光刻

### 5.3.1 基本原理

场致局部氧化（Field-Induced Local Oxidation）是最早发现的SPL技术之一。当导电探针在距样品表面几纳米处施加偏压时，探针尖端的电场强度可达~10⁸ V/cm的量级。在环境湿度条件下，如此高的电场将水分子电离为反应性离子，OH⁻被驱向样品表面（阳极），硅发生氧化反应：（参见：Cui 2025, §5.4.2, p.181-182）

    Si + 2h⁺ + 2(OH⁻) → Si(OH)₂ → SiO₂ + 2H⁺ + 2e⁻

AFM比STM更适合局部氧化光刻，原因有二：(1) 引起氧化的偏压可以独立于反馈控制的针尖-样品间距而施加；(2) AFM直接测量真实的氧化物高度，不受隧穿电流干扰。AFM的轻敲模式进一步消除了侧向剪切力和针尖-样品粘附力，改善分辨率和重复性。（参见：Cui 2025, §5.4.2, p.182-183）

### 5.3.2 工艺参数与应用

| 参数 | STM | 接触式AFM | 轻敲式AFM |
|------|-----|----------|----------|
| 速度 | <8 μm/s | <128 μm/s | <20 μm/s |
| 分辨率 | ≥10 nm | ≥30 nm | ≥10 nm |
| 氧化层厚度 | ≤1.5 nm | ≤8 nm | ≤4 nm |
| 重复性 | <50% | >50% | >75% |

*表5.1 三种探针对局部氧化光刻的性能对比。数据来源：Cui 2025, §5.4.2*

环境湿度显著影响氧化过程。实验表明，61%湿度下的氧化线条宽约90 nm，而14%湿度下同一条件仅约22 nm。<span class="key-insight">高湿度不仅增加了水分子供给，还形成水膜扩大了电场的横向分布范围，产生等效的"散焦"效应。</span>氧化物的生长速率在起始阶段（前50 ms）较高，随后因氧化层增厚降低了跨越针尖与基底之间的电场强度而减缓，在场强低于10⁷ V/cm时生长基本停止。（参见：Cui 2025, §5.4.2, p.183-184）

除硅外，多种材料也可被探针氧化，包括III-V族化合物半导体、碳化硅以及钛、钽、铝、钼、镍、铌等金属。氧化图形可直接用作刻蚀掩模，因为二氧化硅与硅在反应离子刻蚀中具有高选择比。利用AFM针尖氧化硅作为掩模，已制造出沟道宽度仅4 nm的硅纳米线晶体管。（参见：Cui 2025, §5.4.2, p.184）

## 5.4 蘸笔纳米光刻

蘸笔纳米光刻（Dip-Pen Nanolithography, DPN）由美国西北大学的Mirkin团队于1999年发明。其原理类似用钢笔在纸上写字：AFM针尖充当"笔尖"，分子墨水经由针尖与基底之间形成的液体弯月面（Meniscus）传输到基底表面。（参见：Cui 2025, §5.5.1, p.188-189）

完成从针尖到基底的单向分子传输需要三个条件：(1) 墨水分子可以溶于水；(2) 针尖与基底之间存在水弯月面；(3) 墨水分子可以在基底上自组装。首选的墨水-基底组合是硫醇基分子墨水（Thiol-Based Molecular Ink）与金基底，因为硫醇分子可在金表面快速形成稳定的自组装单分子层（Self-Assembled Monolayer, SAM）。（参见：Cui 2025, §5.5.1, p.189）

影响DPN图形分辨率的因素包括基底晶粒尺寸、表面化学吸附性质、针尖停留时间和湿度水平。DPN可以常规地制造亚100 nm图形。对于一般液态墨水（如熔融聚合物），传输机制取决于液体粘度和基底界面能：粘度越高、基底表面能越低，沉积液滴越小。（参见：Cui 2025, §5.5.1, p.189-190）

DPN技术在发明后二十年间发展出多种形式：大规模并行二维笔阵列、聚合物笔、光束笔、硬尖-软弹簧笔等。笔不仅传递墨水，还可辅以电场诱导化学反应（电化学DPN）、加热笔尖熔化聚合物（热DPN）、施加机械力刮擦表面（机械DPN）或传递光子（光学DPN）。<span class="key-insight">DPN最大的价值在于可以在高分辨率下直接将材料添加到特定位置，特别适合材料发现和生物医学微阵列领域。</span>但其商业化道路坎坷——NanoInk公司于2013年倒闭，TERA-print Technology在2015年成立后延续了商业化努力。（参见：Cui 2025, §5.5.1, p.190）

## 5.5 热扫描探针光刻

### 5.5.1 加热悬臂梁技术

硅微加工允许在悬臂梁上集成加热器。U型悬臂的两腿为高掺杂硅（导电），自由端为低掺杂硅（电阻加热器）。电流通过悬臂时90%以上的功率在加热器针尖处局部耗散，针尖温度可超过1000 °C。如此集中的热量可在针尖-基底交互点实现多种效应：热机械压痕去除材料、局部改变材料晶体结构或化学性质、从加热针尖向基底熔融转移材料。（参见：Cui 2025, §5.3.3, p.179-180）

### 5.5.2 PPA抗蚀剂与t-SPL

热扫描探针光刻（Thermal Scanning Probe Lithography, t-SPL）的突破在于自放大解聚合聚合物——聚邻苯二甲醛（Polyphthalaldehyde, PPA）的使用。<span class="key-insight">PPA的分子结构使其在达到玻璃化转变温度（~150 °C）时，聚合物链断裂并立即解拉链为小分子挥发物（自放大解聚合），而非熔融流动。</span>这一反应是吸热的，保证了解聚合过程的局域性。（参见：Cui 2025, §5.3.3, p.180）

关键工艺参数：
- 使用700 °C加热器温度时，PPA在数微秒内完成反应
- 图形深度是施加力的线性函数：仅3.5 nN的力增加即可使深度从0变为50 nm
- PPA对SiO₂的刻蚀选择比为1:3.3
- 通过PPA→SiO₂→Si的多步图形转移，可制造亚20 nm分辨率的硅结构和金属结构

Heidelberg Instruments公司的NanoFrazor是将t-SPL商业化的代表性系统。该工具结合了热探针光刻、实时AFM成像和精确的对准能力，可以在无需显影的情况下直接生成纳米图形。（参见：Cui 2025, §5.3.3, p.180）

<div class="pro-tip">

### 注

t-SPL的独特优势在于图形化与成像使用同一探针，可以实现闭环反馈控制和原位对准。PPA的直接升华免去了湿法显影步骤，减少了工艺复杂性。t-SPL特别适合需要精确叠层对准的纳米器件原型制造。

</div>

## 5.6 氢钝化解除光刻

氢钝化解除光刻（Hydrogen Depassivation Lithography, HDL）利用STM探针的原子级精度操控硅表面的氢原子。硅(100)晶面的新鲜表面具有悬挂键，容易与环境中的原子反应。用氢原子覆盖表面后可钝化这些悬挂键。STM探针在偏压作用下可以选择性地去除个别氢原子，暴露出活性硅悬挂键。在暴露位点上，可通过原子层沉积（Atomic Layer Deposition, ALD）等方法引入其他材料原子，例如沉积TiO₂作为耐刻蚀硬掩模，随后通过反应离子刻蚀转移到硅中，实现17 nm高度、~6 nm关键尺寸、低至13 nm全间距的图形。（参见：Cui 2025, §5.4.1, p.180-181）

HDL存在两种去氢机制：(1) 高偏压下场发射电子直接激发Si-H键（场发射模式，偏压~8 V，扫描速度~50 nm/s）；(2) 低偏压下隧穿电子的多重振动激发（隧穿模式，偏压~4 V，扫描速度~10 nm/s）。隧穿模式分辨率更高，但速度更慢。HDL需要超高真空维持无污染表面，这限制了其实用性。尽管如此，HDL已用于制造单电子晶体管、量子计算量子比特、可编辑原子级存储器和二维量子超材料等前沿器件。Zyvex Labs公司提供商用HDL工具。（参见：Cui 2025, §5.4.1, p.181）

## 5.7 力学刮刻与摩擦诱导加工

最直观的探针纳米加工方式是直接机械刮刻。向AFM针尖施加力后，摩擦诱导的机械犁耕可在硬质或软质表面制造纳米级沟槽。<span class="key-insight">力学刮刻在所有SPL技术中分辨率最高，因为固体针尖的几何形状是确定的，不像电场或场发射电子那样存在较大范围的扩展。</span>例如，30 nm半径的Si₃N₄ V型针尖在100 nN力下制造了仅3 nm宽的沟槽。（参见：Cui 2025, §5.4.3, p.185）

高分辨率刮刻图形的深度极浅（上述3 nm宽沟槽仅约1 nm深），实用价值有限。克服方法包括：

- **多层抗蚀剂方案**：3 nm Ti膜覆盖65 nm PMMA层，AFM刮擦Ti后用氧等离子体将图形转移到PMMA层
- **摩擦诱导晶相变化**：摩擦在单晶硅表面形成非晶相，该非晶相抵抗KOH湿法刻蚀，形成高深宽比结构
- **聚合物犁耕**：在PMMA上直接刮刻后通过金属剥离工艺获得金属纳米线
- **内应变聚合物**：使用预应变薄膜，AFM犁耕时应变将薄膜从切口处拉开，形成干净的沟槽

在自组装单分子层上操作更为容易，仅需30~50 nN即可剪切去除DNA分子层，暴露的金表面可用于后续图形化或分子替换。（参见：Cui 2025, §5.4.3, p.185-187）

## 5.8 吞吐量挑战与并行化方案

SPL的核心瓶颈是吞吐量。单探针的扫描速度通常为1~100 μm/s，图形面积限于微米级范围。为提高吞吐量，研究者发展了多种并行化策略：

**大规模并行探针阵列**是最直接的方案。IBM的"千足虫"（Millipede）项目使用超过1000根集成加热器的悬臂梁阵列进行并行热机械压痕，实现等效400 Gb/in²的数据存储密度。DPN领域也发展了包含数千根探针的二维阵列。硬尖-软弹簧（Hard-Tip, Soft-Spring）方案和光束笔（Beam Pen）方案分别通过弹性聚合物阵列和金属涂层孔径阵列实现大规模并行光刻。（参见：Cui 2025, §5.6, p.192-198）

```mermaid
graph TD
    A[SPL并行化策略] --> B[大规模探针阵列]
    A --> C[高速扫描]
    A --> D[等离子体辅助]
    B --> B1["千足虫: 热机械压痕"]
    B --> B2["DPN阵列: 分子沉积"]
    B --> B3["硬尖软弹簧: 力学图形化"]
    C --> C1[">100 μm/s高速AFM"]
    D --> D1["等离子体近场光刻: 22nm分辨率"]
```

<div class="case-study">

### 示例：NanoFrazor商用t-SPL系统

Heidelberg Instruments公司的NanoFrazor系统是目前最成功的SPL商业化产品。系统使用集成加热器的硅悬臂梁在PPA抗蚀剂上进行热分解图形化，同时利用同一探针进行实时AFM成像和闭环深度控制。该系统可实现亚10 nm的分辨率和优于5 nm的叠层对准精度，特别适合无需电子束的纳米器件快速原型制造。与电子束光刻不同，t-SPL不涉及带电粒子，因此不会产生电荷积累问题，可直接在绝缘基底上加工。（参见：Cui 2025, §5.3.3；De Teresa 2020, Ch.6）

</div>

<div class="chapter-summary">

## 本章小结

1. 扫描探针光刻利用STM、AFM等探针显微镜的纳米级精度实现表面图形化，主要技术包括局部阳极氧化、蘸笔纳米光刻、热扫描探针光刻、氢钝化解除光刻和力学刮刻。
2. 局部阳极氧化利用探针尖端的强电场在环境湿度下分解水分子并氧化样品表面。AFM轻敲模式提供最佳的分辨率（≥10 nm）和重复性（>75%）。氧化图形可直接作为刻蚀掩模，已制造出4 nm沟道宽度的硅纳米线晶体管。
3. DPN通过液体弯月面将分子墨水从探针传输到基底，实现亚100 nm的直接材料沉积。其价值更多在于材料发现和生物微阵列，而非量产光刻。
4. t-SPL利用加热探针使PPA自放大解聚合聚合物直接升华，免去湿法显影。NanoFrazor系统代表了SPL技术商业化的成功案例，可实现亚10 nm分辨率和精确叠层对准。
5. HDL通过STM探针逐个去除硅表面氢原子，在暴露的悬挂键上引入功能材料，实现原子级精度的图形化。主要限制是需要超高真空和极低的加工速度。
6. SPL技术普遍面临吞吐量瓶颈，大规模并行探针阵列、高速扫描和等离子体辅助光刻是主要的解决方向，但尚不能与工业级光刻技术的产能匹配。

</div>

## 参考文献

- [Cui 2025] Z. Cui, *Nanofabrication: Principles, Capabilities and Limits*, 3rd ed. Springer, 2025, Chapter 5.
- [De Teresa 2020] J.M. De Teresa (ed.), *Nanofabrication: Nanolithography Techniques and Their Applications*. IOP Publishing, 2020, Chapter 6.
- [Campbell 2008] S.A. Campbell, *Fabrication Engineering at the Micro- and Nanoscale*, 3rd ed. Oxford University Press, 2008.

File: nanofab_knowledge_book_v1/content/part2/ch06_nanoimprint_lithography.md
# 第六章：纳米压印光刻

## 6.1 概述

1995年，Stephen Y. Chou首次报道在PMMA聚合物中用压印模具制造亚25 nm孔洞，"纳米压印"（Nanoimprint）一词由此诞生。纳米压印光刻（Nanoimprint Lithography, NIL）不依赖光子或带电粒子曝光抗蚀剂，而是通过模具与聚合物的直接机械接触来复制图形。<span class="key-insight">这种方法完全避开了光学衍射的限制，分辨率可与电子束光刻比肩，同时又具有与掩模光学光刻类似的并行处理特性。</span>NIL在早期开发中即实现了亚10 nm分辨率。（参见：Cui 2025, §6.1, p.201-202）

NIL一度作为下一代光刻（Next Generation Lithography, NGL）候选技术被列入国际半导体技术路线图（ITRS, 2003），但未能进入主流IC制造。主要原因有二：压印过程中模具压入抗蚀剂可能导致图形畸变和多层对准偏差；光学光刻拥有成熟的技术基础设施和供应链，而NIL的产业化仅由极少数公司推动。Canon Nanotechnologies在2018年开发出FPA-1200NZ2C集群NIL系统，可在300 mm晶圆上实现90片/小时吞吐量、亚20 nm分辨率和3.4 nm套刻精度，计划于2025年开始用NIL量产3D NAND闪存。（参见：Cui 2025, §6.1, p.202-204）

NIL真正大规模应用的领域是光子学（Photonics）。光子器件通常只需单层或少数层高分辨率周期性纳米结构，正好发挥NIL在成本效益和可扩展性方面的优势。光子学驱动的全球市场预计到2025年将接近2万亿美元。（参见：Cui 2025, §6.1, p.203-204）

## 6.2 热压印工艺

### 6.2.1 基本流程

热纳米压印光刻（Thermal NIL, T-NIL）是最早提出的纳米级复制工艺。基本流程包括四步：

```mermaid
graph LR
    A["加热聚合物至Tg以上50-100°C"] --> B["压印: 50-100 bar压力"]
    B --> C["冷却至Tg以下后脱模"]
    C --> D["RIE去除残余层"]
```

薄层聚合物（100~200 nm厚）涂覆在平整基底上，加热至玻璃化转变温度（Glass Transition Temperature, Tg）以上使其软化，模具在50~100 bar压力下压入聚合物。压印深度略小于聚合物层厚度，避免模具表面与基底硬接触。冷却至Tg以下约10 °C后释放压力，50 °C时分离模具与样品。最后用反应离子刻蚀（Reactive Ion Etching, RIE）去除压印区域的残余聚合物层，暴露基底表面。（参见：Cui 2025, §6.2, p.203-205）

### 6.2.2 模具制造

模具是复制工艺的核心。T-NIL模具需要用硬质材料制造，能承受加热和压力而不发生明显磨损。常用材料包括硅、二氧化硅、氮化硅和各种金属。对于亚100 nm特征，模具图形通常由电子束光刻制造后通过RIE转移到基底材料中。（参见：Cui 2025, §6.2.1, p.205-206）

最耐用的模具材料是镍。镍模具的制造流程如下：在标准硅片上进行电子束光刻制造PMMA图形；显影后蒸镀10~20 nm金或镍种子层；电镀镍填充PMMA图形空腔并继续电镀至100~200 μm总厚度；最后从硅片上剥离镍片。镍片可固定在金属支撑板上作为模具使用，也可弯曲包裹在圆柱上制成辊对辊（Roll-to-Roll, R2R）压印用的辊筒模具。（参见：Cui 2025, §6.2.1, p.205-207）

HSQ抗蚀剂在电子束曝光或高温烘烤后转变为二氧化硅，硬度足以直接用作模具，无需图形转移步骤。在30 nm厚HSQ中，60 nm周期的20 nm线条已被用作压印模具。（参见：Cui 2025, §6.2.1, p.207）

### 6.2.3 压印聚合物

聚合物是实现模具分辨率的关键介质。对T-NIL聚合物的基本要求包括：低Tg以降低压印温度；低粘度以促进聚合物流动填充模具空腔；低收缩率以保持图形保真度；高RIE耐受性以确保可靠的图形转移。（参见：Cui 2025, §6.2.2, p.207）

聚合物粘度对压印过程影响巨大。PMMA的粘度随分子量和温度剧烈变化：350 kg/mol PMMA的粘度比25 kg/mol PMMA高三个数量级以上。实际操作中，高温有利于降低粘度加速填充，但也延长了冷却时间。200 °C下几秒即可完成的压印，在140 °C下可能需要数小时。（参见：Cui 2025, §6.2.2, p.207-208）

<span class="key-insight">小尺寸特征比大尺寸特征更容易压印，因为聚合物的挤压流动距离更短。</span>最困难的情况是同一模具上同时存在大尺寸和小尺寸图形：小特征快速填充时，大特征空腔可能未完全填满，留下空洞缺陷。这种现象类似电子束光刻中的邻近效应，可称为"压印邻近效应"（Imprinting Proximity Effect）。均匀分布模具上的凸起和凹陷有助于缓解这一问题。（参见：Cui 2025, §6.2.2, p.208-210）

PMMA和聚苯乙烯（Polystyrene, PS）是最常用的T-NIL聚合物。商用专用聚合物如NXR-1000系列和mr-I 7000R系列经过优化，具有高分辨率、晶圆级均匀性、低温低压加工特性和优异的RIE耐受性。（参见：Cui 2025, §6.2.2, p.210）

<div class="pro-tip">

### 注

T-NIL中的热塑性聚合物可能发生弹性回复和内应力释放。在Tg附近退火时，压印图形的高度降低、基底宽度增大。例如，15 kg/mol PMMA中210 nm高、140 nm宽的线条在Tg+15 °C退火46分钟后衰减为55 nm高、180 nm宽（参见：Cui 2025, §6.2.2）。高分子量聚合物更粘稠，积累更多内应力。

</div>

### 6.2.4 脱模与防粘层

脱模（Demolding）是T-NIL成败的关键环节。聚合物粘附模具表面、模具侧壁摩擦力过大或侧壁存在负坡度，都会导致脱模时图形畸变或损伤。（参见：Cui 2025, §6.2.3, p.211-213）

三种模具侧壁形貌的脱模难度依次递增：

| 侧壁形貌 | 脱模难度 | 说明 |
|---------|---------|------|
| 锥形（正坡度） | 低 | 模具容易拔出 |
| 垂直 | 中 | 取决于侧壁粗糙度和深宽比 |
| 倒锥形（负坡度） | 高 | 聚合物被"锁定"在模具中 |

*表6.1 模具侧壁形貌与脱模难度。数据来源：Cui 2025, §6.2.3*

降低表面粘附的主要方法是涂覆防粘层（Anti-Sticking Layer）。含氟碳化合物或氟硅烷可以使模具表面变为疏水低表面能状态。对于高深宽比压印，单层聚合物可能无法安全脱模（深宽比通常不超过3:1），双层聚合物方案可解决这一问题：底层使用高分子量PMMA（高剪切模量），顶层使用低分子量PMMA（低粘度易填充）。高分子量聚合物位于图形基底区域，可承受脱模时的高剪切力。（参见：Cui 2025, §6.2.3, p.211-213）

## 6.3 紫外压印工艺

### 6.3.1 基本流程与透明模具

紫外纳米压印光刻（UV-NIL）使用透明模具和紫外固化聚合物，在室温和低压（<1 bar）下操作。UV固化聚合物在室温下为液态，粘度范围50~200 mPa·s，通过毛细力填充模具空腔，紫外光通过透明模具照射使聚合物光聚合固化。UV-NIL最早于1996年提出。（参见：Cui 2025, §6.4, p.217-218）

透明模具的首选材料是石英（熔融石英），但直接在石英上进行电子束光刻存在充电问题，需要先镀10~20 nm铬层作为导电层和刻蚀掩模。石英模具价格昂贵，替代方案是从硅母版大量复制聚合物模具，如同复制光盘。聚合物模具成本极低，可一次性使用后丢弃，延长母版寿命。商用聚合物模具材料包括Obducat的IPS（可用于热和紫外压印）和Micro Resist Technology的OrmoStamp（仅限UV-NIL）。含氟聚合物模具表面天然疏水，无需涂覆防粘层，有些已重复使用200次以上。（参见：Cui 2025, §6.4.1, p.218-220）

<span class="key-insight">聚合物模具的一个独特优势是"自清洁"效应：母版表面的颗粒缺陷在复制过程中嵌入聚合物模具中移走，不会影响后续压印。</span>（参见：Cui 2025, §6.4.1, p.219）

### 6.3.2 UV固化聚合物

UV-NIL聚合物的关键组分包括树脂单体、光引发剂和添加剂。理想的UV-NIL聚合物应具备低粘度（优选<15 mPa·s，实际常为数十至数百mPa·s）、高分辨率（分子链仅1~2 nm，分辨率主要受模具限制）、快速固化（数百mJ/cm²量级的固化能量，数秒至一分钟固化时间）、低收缩率和高干法刻蚀选择比。（参见：Cui 2025, §6.4.2, p.221-224）

UV固化聚合物的一个关键问题是收缩。典型体积收缩为5~15%，通过选择高分子量组分可降至3~6%。<span class="key-insight">但在实际纳米图形中，收缩表现与均匀薄膜测量值不同：100 nm线条在UV固化后几乎无尺寸变化，可能因为小特征在固化时承受更高的局部压力。</span>（参见：Cui 2025, §6.4.2, p.223）

丙烯酸酯系UV固化聚合物灵敏度高但对氧气敏感，氧分子会猝灭自由基抑制聚合过程。真空中最低曝光剂量700 mJ/cm²，在空气中增至1.4 J/cm²。阳离子聚合的环脂族环氧树脂系统克服了氧抑制问题，同时因高硅含量具有优异的干法刻蚀耐受性和极低收缩率。商用UV-NIL聚合物包括Nanonex的NXR-2000系列和Micro Resist Technology的mr-NIL200系列。（参见：Cui 2025, §6.4.2, p.223-225）

### 6.3.3 喷墨闪光压印 J-FIL

喷墨闪光压印光刻（Jet and Flash Imprint Lithography, J-FIL）起源于1999年提出的步进闪光压印光刻（Step and Flash Imprint Lithography, SFIL）。J-FIL的核心创新是使用按需喷墨分配器（Drop-on-Demand Inkjet Dispenser）以皮升级精度分配抗蚀剂液滴，液滴的空间分布经过计算以匹配模具图形的体积分布。这确保所有空腔在压印后完全填满，同时残余层极薄（通常<15 nm）且均匀。（参见：Cui 2025, §6.4.3, p.225-227）

J-FIL是与光学光刻最接近的NIL技术：并行处理，步进重复模式工作，模具尺寸26 mm × 33 mm与标准193 nm DUV光刻的曝光场一致，透明模具允许高精度对准。其相对于光学光刻的优势包括：

- 无光学衍射，分辨率仅受模具结构尺寸限制（当前约5 nm），无需光学邻近效应修正（OPC）
- 无线边缘粗糙度（LER）问题
- 可一步制造三维图形（通过多级或灰度光刻模具）
- <span class="key-insight">对于20 nm密排图形，工艺和拥有成本不到193 nm浸没式光刻双重图形化的50%</span>

Canon Nanotechnologies的最新J-FIL系统（FPA-1200NZ2C）在四腔集群构型中运行，300 mm晶圆吞吐量达90片/小时，套刻精度优于5 nm。（参见：Cui 2025, §6.4.3, p.227-228）

### 6.3.4 基底保形压印 SCIL

基底保形压印光刻（Substrate Conformal Imprint Lithography, SCIL）使用PDMS（聚二甲基硅氧烷, Polydimethylsiloxane）软模具，可覆盖150 mm全晶圆面积。SCIL模具由液态硅橡胶浇注在玻璃模板上制成，气动压力从一端依次推下软模具（仅20 mbar），避免气泡困陷。模具空腔通过毛细力填充液态抗蚀剂，UV固化后依次真空吸起模具完成脱模。（参见：Cui 2025, §6.4.4, p.228-229）

单层PDMS模具（弹性模量~1.8 MPa）在压印亚100 nm密排结构时会发生图形塌陷或下陷。三层复合模具解决了这一问题：

| 层 | 材料 | 厚度 | 模量 | 功能 |
|----|------|------|------|------|
| 顶层 | 硬PDMS | <100 μm | 80 MPa | 承载纳米图形，防止塌陷 |
| 中间层 | 软PDMS | 0.5 mm | 15 MPa | 提供保形性 |
| 底层 | 薄玻璃 | 200 μm | - | 刚性支撑，可弯曲 |

*表6.2 SCIL三层复合模具结构。数据来源：Cui 2025, §6.4.4*

三层复合模具已实现60 nm周期上25~30 nm线宽和50 nm周期上20~30 nm直径孔洞的150 mm晶圆全面积压印。SCIL由Philips Research和SUSS MicroTec联合开发，现作为SUSS掩模对准器（MA/BA6和MA/BA8）的工具套件商业化，亚50 nm分辨率的全场压印仅需约2分钟。（参见：Cui 2025, §6.4.4, p.228-230）

<div class="figure">
  <img src="images/fig_ch06_nil_comparison.svg" alt="热压印（T-NIL）与紫外压印（UV-NIL）工艺流程对比">
  <div class="figure-caption">
    <span class="figure-label">图 6-1</span> 热压印（T-NIL）与紫外压印（UV-NIL）工艺流程对比。T-NIL需要高温高压条件和不透明模具，UV-NIL在室温低压下使用透明模具和光固化胶，产能更高。
  </div>
</div>

## 6.4 软光刻

### 6.4.1 PDMS软模具

软光刻（Soft Lithography）使用弹性体模具将墨水图形转移到基底上。1993年，Kumar和Whitesides报道用PDMS模具将烷基硫醇墨水转移到金薄膜上，硫醇图形随后作为金的刻蚀掩模。PDMS具有适合软光刻的独特性质：（参见：Cui 2025, §6.6, p.235-237）

- 弹性可变形，与非平面表面形成保形接触
- 低表面能（~22 mJ/m²），容易剥离
- 化学惰性，耐稀酸，透明，热稳定，气体可渗透
- 制造简单成本低

PDMS的标准制备方法是将Sylgard 184与固化剂以10:1比例混合，真空脱气后浇注在图案化母版上，室温24小时或65 °C 4小时或100 °C 1小时固化。（参见：Cui 2025, §6.6.1, p.237）

PDMS的低拉伸模量（~1.8 MPa）在亚微米尺度成为问题：高深宽比结构塌陷，大跨度结构下陷。商用Sylgard 184仅适用于500 nm以上的图形结构。改性PDMS（模量9.7 MPa）可将分辨率推进到80 nm。无支撑PDMS模具在5 × 5 cm²面积上可出现高达20 μm的图形位移偏差，使用刚性背板的复合模具可消除这种长程畸变。（参见：Cui 2025, §6.6.1, p.237-238）

### 6.4.2 微接触印刷

微接触印刷（Microcontact Printing, μCP）是软光刻的核心技术。PDMS模具先吸收硫醇溶液（墨水），再与镀金基底接触，硫醇分子在金表面快速自组装形成单分子层掩模。硫醇SAM对氰化物金刻蚀液的耐受性比裸金高10⁶倍，是优异的刻蚀掩模。（参见：Cui 2025, §6.6.2, p.238-241）

墨水涂覆方法分三种：(1) 滴墨法：将硫醇溶液滴在模具上30秒后吹干；(2) 浸泡法：将模具浸入溶液数分钟后吹干；(3) 接触墨垫法：模具与浸有硫醇的平面PDMS墨垫直接接触，仅凸起表面获取墨水。前两种方法中模具侧壁和空腔底部也沾有墨水，压印时会导致墨水扩散和蒸发，限制分辨率。接触墨垫法可实现100 nm金线特征，但每次墨垫接触只能印一次。（参见：Cui 2025, §6.6.2, p.239-241）

硫醇SAM体系的局限在于仅适用于贵金属（Au、Ag、Cu、Pd），其中金薄膜最常用。但可利用图案化的金膜作为掩模进一步转移到其他材料，例如用金掩模将μCP图形转移到PMMA抗蚀剂层。使用固定化酶墨水可将分辨率提高到催化剂运动范围限制的~2 nm。（参见：Cui 2025, §6.6.2, p.241）

## 6.5 卷对卷连续压印

NIL的复制特性决定了该技术仅在大量同一图形的制造需求中才具有成本优势。光子学领域提供了这样的规模化应用场景：大面积周期性表面浮雕图形（抗反射、导光、光提取、全息成像等），通常需要制造在柔性薄膜上。（参见：Cui 2025, §6.7, p.245）

卷对卷（Roll-to-Roll, R2R）连续压印有三种基本构型：

```mermaid
graph TD
    A[R2R压印构型] --> B[平板卷对卷]
    A --> C[辊对平板]
    A --> D[辊对辊连续]
    B --> B1["平板模具步进压印柔性薄膜"]
    C --> C1["柔性模具+刚性辊压在刚性基底上"]
    D --> D1["辊筒模具连续滚压柔性薄膜基底"]
```

真正的连续R2R压印使用辊筒模具（Roller Mold）在柔性薄膜基底上持续滚压。对于UV固化R2R压印，系统包括薄膜基底的连续送料/收料装置、UV固化液态聚合物涂覆装置、压印辊筒模具和背面UV光源四个基本组成部分。（参见：Cui 2025, §6.7, p.245-247）

R2R压印面临三大挑战：

**辊筒模具制造**：在辊筒表面直接制造高分辨率图形困难。常见做法是先在柔性平面基底上制造图形（如镍片），再包裹在辊筒上，但这种方法不可避免地在接缝处留下间隙。无缝辊筒模具可通过近接光刻、激光直写、电子束光刻（在旋转辊筒上连续曝光）或阳极氧化铝（AAO）自组装制造，其中电子束曝光已实现120 nm线条特征。（参见：Cui 2025, §6.7, p.247-249）

**大面积均匀涂覆**：传统旋涂仅适用于圆形刚性基底。大面积连续涂覆使用棒涂、浸涂、刮刀涂覆、气刀涂覆、狭缝模涂覆、凹版涂覆等成熟工业工艺。狭缝模涂覆和微凹版涂覆已可实现最低20 nm的涂覆厚度。（参见：Cui 2025, §6.7, p.249-250）

**动态对准与套刻**：多层图形的R2R连续压印需要动态对准，通过摄像头捕捉滚动基底上的对准标记并反馈到卷绕系统和辊筒位置控制。目前R2R连续压印的最佳动态套刻精度约10 μm，严重限制了整体图形化精度。（参见：Cui 2025, §6.7, p.250）

<div class="case-study">

### 示例：NIL在光子学领域的规模化应用

光子学是NIL实现大规模工业应用的核心领域。光子器件如LED光提取结构、光栅耦合器、光波导和光子晶体需要亚100 nm至数百纳米的单层周期性表面浮雕结构，且覆盖面积大。NIL（特别是SCIL和R2R UV-NIL）在成本、分辨率和面积可扩展性方面完美匹配这些需求。SCIL已用于LED制造中光子晶体图形的大面积压印，单次压印可覆盖150 mm晶圆，仅需2分钟。（参见：Cui 2025, §6.1, §6.4.4, §6.7）

</div>

## 6.6 缺陷控制与套刻精度

NIL未能进入主流IC制造的一个核心问题是缺陷密度过高。除尘埃颗粒引起的缺陷外，抗蚀剂在模具中的不完全填充是UV-NIL特有的缺陷来源。J-FIL通过智能喷墨分配按图形体积分布精确投放抗蚀剂，实现残余层厚度<15 nm且均匀，有效降低了填充缺陷。压印模具弓形下压策略（中心先接触，向外扩展）排出了模具空腔中的空气。（参见：Cui 2025, §6.4.3, p.226-227）

套刻精度（Overlay Accuracy）是多层图形制造的关键指标。T-NIL因使用不透明模具，对准精度通常仅达亚微米级。UV-NIL使用透明模具，可实现更高精度的莫尔条纹（Moiré Fringe）干涉对准。当模具侧光栅周期P₂和基底侧光栅周期P₁轻微不同时，莫尔条纹周期为P_M = P₂/(1 - P₂/P₁)。例如P₁ = 2 μm、P₂ = 1.96 μm时莫尔周期为98 μm。150 nm的对准偏差在莫尔图形中放大为7.5 μm的移动，用普通光学显微镜即可观测。莫尔条纹方法的放大倍数可达~3000倍。SCIL已实现30 × 30 mm²面积上亚10 nm的对准精度，J-FIL在300 mm晶圆上实现亚5 nm套刻精度。（参见：Cui 2025, §6.4.5, p.230-232）

T-NIL的对准精度受两个基本因素制约：(1) 压印压力引起的机械形变，平台不平行或基底翘曲导致对准位置偏移；(2) 模具与基底材料不同的热膨胀系数在加热后导致位置偏差。例如氧化物模具在4英寸硅片边缘可产生100 nm/°C的热膨胀差异。（参见：Cui 2025, §6.2.4, p.214-215）

<div class="chapter-summary">

## 本章小结

1. NIL通过模具与聚合物的直接机械接触复制图形，避开光学衍射限制，分辨率可达亚10 nm。NIL分为热压印（T-NIL，需加热加压）、紫外压印（UV-NIL，室温低压）和软光刻（Soft Lithography，弹性体模具接触印刷）三大类。
2. T-NIL模具通常由电子束光刻制造，镍电铸模具最为耐用。压印聚合物需低Tg、低粘度和高RIE耐受性。脱模是T-NIL的关键环节，防粘层和合理的侧壁设计可降低脱模难度。
3. UV-NIL使用透明模具和光固化聚合物，在室温低压下操作，克服了T-NIL的加热冷却延迟。J-FIL通过智能喷墨分配精确控制抗蚀剂用量，残余层<15 nm，已开发出300 mm晶圆、90片/小时吞吐量的量产系统。
4. SCIL使用三层复合PDMS模具实现大面积（150 mm）保形压印，分辨率可达亚30 nm。PDMS的低表面能、气体渗透性和弹性变形特性使其在粒子容忍和高深宽比脱模方面具有独特优势。
5. 软光刻中的微接触印刷利用PDMS模具将硫醇SAM墨水转移到金表面，形成高选择比刻蚀掩模。分辨率受墨水扩散限制，通常在100 nm以上。
6. R2R连续压印是NIL走向大规模工业应用的关键路径，光子学是最成功的应用领域。主要挑战包括无缝辊筒模具制造、薄层均匀涂覆和动态套刻精度（目前~10 μm）。
7. 莫尔条纹干涉对准技术使UV-NIL的套刻精度达到亚10 nm水平，J-FIL在300 mm晶圆上实现亚5 nm套刻。

</div>

## 参考文献

- [Cui 2025] Z. Cui, *Nanofabrication: Principles, Capabilities and Limits*, 3rd ed. Springer, 2025, Chapter 6.
- [De Teresa 2020] J.M. De Teresa (ed.), *Nanofabrication: Nanolithography Techniques and Their Applications*. IOP Publishing, 2020, Chapter 1.
- [Campbell 2008] S.A. Campbell, *Fabrication Engineering at the Micro- and Nanoscale*, 3rd ed. Oxford University Press, 2008.
