Repository: Alvintxh/nanofab-web

# Extracted Book Sources

All 11 textbooks extracted 2026-04-05 using PyMuPDF (extract_pdf.py).

## Extraction Summary

| Book Key | File | Pages | Words | Page Numbering |
|----------|------|-------|-------|----------------|
| cui_2025 | Zheng Cui - Nanofabrication (4th ed) | 419 | ~158K | PDF labels (C1, i-xi, 1-407) |
| campbell_2008 | Campbell - Fabrication Engineering (3e) | 825 | ~369K | offset=18 (front-1..18, then 1-807) |
| teresa_2020 | De Teresa - Nanofabrication (full) | 451 | ~183K | offset=0 (sequential PDF pages) |
| madou_vol1_2011 | Madou - Fundamentals of Microfab Vol.1 | 646 | ~366K | PDF labels |

File: sources/sources_processed/books/campbell_2008/campbell_2008_full.txt (part 13 of 56)
vertical and horizontal lines are metal wires used to
interconnect the transistors. The transistors themselves
1
An Introduction to Microelectronic Fabrication
MOS Device Applications Using a Cluster-Tool-Compatible, Nanosecond Thermal Doping
Technique,” Proc. SPIE 2091:63–70 (1994).
44.
D. R. Myers and R. G. Wilson, “Alignment Effects on Implantation Proﬁles in Silicon,”
Radiation Effects 47:91 (1980).
45.
M. C. Ozturk and J. J. Wortman, “Electrical Properties of Shallow Pn Junctions Formed by
BF2 Ion Implantation in Germanium Preamorphized Silicon,” Appl. Phys. Lett. 52:281 (1988).
46.
H. Ishiwara and S. Horita, “Formation of Shallow Pn Junctions by B-Implantation in Si
Substrates with Amorphous Layers,” Jpn. J. Appl. Phys. 24:568 (1985).
47.
T. E. Seidel, D. J. Linscher, C. S. Pai, R. V. Knoell, D. M. Mather, and D. C. Johnson, “A
Review of Rapid Thermal Annealing (RTA) of B, BF2 and As Implanted into Silicon,” Nucl.
Instrum. Methods B 7/8:251 (1985).
48.
T. O. Sedgwick, A. E. Michael, V. R. Deline, and S. A. Cohen, “Transient Boron Diffusion in
Ion-implanted Crystalline and Amorphous Silicon,” J. Appl. Phys. 63:1452 (1988).
49.
G. S. Oehrlein, S. A. Cohen, and T. O. Sedgwick, “Diffusion of Phosphorus During Rapid
Thermal Annealing of Ion Implanted Silicon,” Appl. Phys. Lett. 45:417 (1984).
50.
H. Metzner, G. Suzler, W. Seelinger, B. Ittermann, H.-P. Frank, B. Fischer, K.-H. Ergezinger,
R. Dippel, E. Diehl, H.-J. Stöckmann, and H. Ackermann, “Bulk-Doping-Controlled Implant
Site of Boron in Silicon,” Phys. Rev. B. 42:11419 (1990).
51.
L. C. Hopkins, T. E. Seidel, J. S. Williams, and J. C. Bean, “Enhanced Diffusion in Boron
Implanted Silicon,” J. Electrochem. Soc. 132:2035 (1985).
52.
R. B. Fair, J. J. Wortman, and J. Liu, “Modeling Rapid Thermal Diffusion of Arsenic and
Boron in Silicon,” J. Electrochem. Soc. 131:2387 (1984).
53.
A. E. Michael, W. Rausch, P. A. Ronsheim, and R. H. Kastl, “Rapid Annealing and the
Anomalous Diffusion of Ion Implanted Boron,” Appl. Phys. Lett. 50:416 (1987).
54.
K. J. Reeson, “Fabrication of Buried Layers of SiO2 and Si3N4 Using Ion Beam Synthesis,”
Nucl. Instrum. Methods B19–20:269 (1987).
5
Ion Implantation
138

[Page 169]
55.
K. Izumi, M. Doken, and H. Ariyoshi, “CMOS Devices Fabricated on Buried SiO2 Layers
Formed by Oxygen Implantation in Silicon,” Electron. Lett. 14:593 (1978).
56.
H. W. Lam, “SIMOX SOI for Integrated Circuit Fabrication,” IEEE Circuits Devices 3:6 (1987).
57.
P. L. F. Hemment, E. Maydell-Ondrusz, K. G. Stevens, J. A. Kilner, and J. Butcher, “Oxygen
Distributions in Synthesized SiO2 Layers Formed by High Dose O Implantation into Silicon,”
Vacuum 34:203 (1984).
58.
G. F. Celler, P. L. F. Hemment, K. W. West, and J. M. Gibson, “Improved SOI Films by High
Dose Oxygen Implantation and Lamp Annealing,” in Semiconductor-on-Insulator and Thin
Film Transistor Technology, A. Chiang, M. W. Geis, and L. Pfeiffer, eds., Mater. Res. Soc.
Symp. Proc. 53, Boston, 1986.
59.
S. Cristoloveanu, S. Gardner, C. Jaussaud, J. Margail, A.-J. Auberton-Hervé, and M. Bruel,
“Silicon on Insulator Material Formed by Oxygen Ion Implantation and High Temperature
Annealing: Carrier Transport, Oxygen Activation, and Interface Properties,” J. Appl. Phys.
62:2793 (1987).
60.
M. I. Current and W. A. Keenan, “A Performance Survey of Production Ion Implanters,” Solid
State Technol. 28:139 (February 1985).
61.
H. Glawischnig and K. Noack, “Ion Implantation System Concepts,” in Ion Implantation
Science and Technology, J. F. Ziegler, ed., Academic Press, Orlando, FL, 1984.
62.
P. Burggraaf, “Equipment Generated Particles: Ion Implantation,” Semicond. Int. 14(10):78
(1991).
63.
E. W. Haas, H. Glawischnig, G. Lichti, and A. Bleicher, “Activation Analytical Investigation of
Contamination and Cross Contamination in Ion Implantation,” J. Electron. Mater. 7:525 (1978).
References
139

[Page 170]
140
Chapter 6
Rapid Thermal Processing
T
he last few chapters have discussed the redistribution of impurities at high temperature. For small
devices this redistribution is often very undesirable, and so there is a great deal of emphasis on
low temperature processes that minimize diffusion. Some processes, such as implant annealing,
however, are not as effective at low temperature. Certain types of implant damage cannot be annealed
out unless high temperatures are achieved. Furthermore, some dopants require anneal temperatures of
at least 1000C to be completely activated. The other avenue to reducing diffusion is to reduce the time
at temperature. Standard furnace annealing is ill suited to short-time anneals. The wafers in such a
system heat from the edges inward. To avoid excessive temperature gradients that lead to warpage, the
wafers must be heated and cooled slowly [1]. As a result, even though the annealing time could be
short, the long temperature ramps result in signiﬁcant diffusion. At the same time, there has been an
increasing emphasis on processes that operate on one wafer at a time rather than large batches. These
single wafer processes provide the best uniformity and reproducibility, particularly for large wafers
rapid thermal processing (RTP) describes a family of single-wafer hot processes that has been devel-
oped to minimize the thermal budget of a process by reducing the time at temperature in addition to, or
instead of, reducing the temperature.
RTP was originally developed for implant annealing. Although this application is still common,
the use of rapid thermal approaches to processing has spread to oxidation, chemical vapor deposition,
and epitaxial growth. Central to all rapid thermal processes is a set of common problems: heating
and cooling the wafer uniformly, being able to maintain a uniform temperature during the process, and
measuring the wafer temperature. The next few sections will describe the nature of these problems and
the approaches that rapid thermal systems have adopted to address them. The chapter will then review
some applications of the technology starting from the traditional implant annealing and the more recently
developed oxidation and nitridization and concluding with the formation of silicides. The use of RTP
for chemical vapor deposition (RTCVD) and epitaxial growth will be delayed until later in the book,
since these topics also require an understanding of general chemical vapor deposition techniques.
Rapid thermal processes can be divided into three broad classes by the type of heating that is
carried out: adiabatic, thermal ﬂux, or isothermal [2]. The ﬁrst demonstration of RTP used an adiabatic

[Page 171]
6.1
Gray Body Radiation, Heat Exchange, and Optical Absorption
141
heat source [3]. In this approach, fast pulses of light in a broad beam heat only the front surface (of
order a few microns) of the wafer as long as the pulse length is short compared with the thermal time
constant of the substrate. Adiabatic systems are often powered by broad beam coherent sources such
as excimer lasers. Although this type of annealing system allows the shortest time at temperature, it
has several important drawbacks. These include difﬁculties in controlling temperatures and anneal
times, large vertical temperature gradients, and large capital equipment costs. Thermal ﬂux systems
use an intense spot source such as an electron beam or a focused laser that is scanned across the
wafer. To avoid large lateral thermal gradients, the scan period must be short compared to the thermal
time constant. Although this type of system has been used for research, the defects caused by lateral
thermal nonuniformity are usually large enough to prevent their use for IC fabrication. Isothermal
heating uses a broad beam of radiation to heat the wafer for many seconds. These systems may have
minimal temperature gradients across and through the wafer. Typically they are powered by incoher-
ent sources such as an array of tungsten–halogen lamps. The wafer rests on quartz pins in isothermal
systems. Quartz is selected because of its chemical stability and its low thermal conductivity. This
arrangement is sometimes called thermal isolation. This chapter will concentrate on isothermal RTP
systems since almost all current generation commercial systems use this design.
6.1 Gray Body Radiation, Heat Exchange, and Optical Absorption
There are four types of heat transfer that may be of interest to semiconductor processing: conduction,
convection, forced ﬂow, and radiation. Thermal conduction is the diffusion of heat through a solid or
gas. The heat ﬂow through a cross-sectional area A of a solid or an immobile gas or liquid is given by
(6.1)
where kth(T) is the thermal conductivity of the material. Dividing both sides by the area produces
Fick’s ﬁrst law in terms of heat transfer. Since most of the optical energy in rapid thermal processing
is absorbed in the ﬁrst few microns of the wafer, thermal conduction through the wafer plays an
important role in the ﬁnal temperature distribution. When considering thermal conduction in a gas,
however, one must also take into account gas ﬂow, since it can alter the rate of heat transfer. If the
ﬂow is caused by an externally applied pressure gradient it is said to be forced ﬂow. Examples
include ﬂows caused by gas injection or pumping. Flows that are in response to temperature gradients
in an otherwise closed system are called natural ﬂows. The movement of water in a heated pot is a
natural ﬂow. An effective heat transfer can be deﬁned as
(6.2)
where T is the temperature of the gas far from the wafer and h is an effective heat transfer coefﬁ-
cient that depends on both free and forced ﬂow. For most geometries h is a function of temperature
and the position on the wafer.
q.  h(T  T)
q.(T)  kth(T)AT
Example 6.1
Some “fast ramp” furnaces use forced ﬂow of a hot gas to heat a wafer. If T1000C and 
h 2 104
, ﬁnd the initial ramp rate for a silicon wafer 0.7 mm thick.
W
cm2-C

[Page 172]
6
Rapid Thermal Processing
142
Solution
From Equation 6.2
q. h (T – T)
Initially T  30C, 50
q. 2 10–4 W/cm2-C (30 – 1000)
 0.19 W/cm2
Then the heating rate is
where Cp is the speciﬁc heat and  is the mass density. From Appendix II,
 1.7C/sec102C/min
dT
dt 
0.19 W/cm2
0.75 J/gm-C 2.33 gm/cm3  0.07 cm
dT
dt 
q.
Cp r thickness
The amount of power that can be delivered by gas ﬂow is limited. As a result, most rapid ther-
mal systems use radiative heat transfer as the primary method of heat exchange. One of the basic
parameters of radiative heat transfer is the spectral radiant excitance Ml(l, T), the amount of power
radiated by a body into a perfectly absorbing environment (black body) per unit surface area of the
emitting object and per unit wavelength of the radiation. Planck’s radiation law gives the spectral
radiant exitance as
(6.3)
where (l) is the wavelength-dependent emissivity of the emitting body and c1 and c2 are the ﬁrst and
second radiation constants given by 3.71  1012 W-cm2 and 1.44 cm-K, respectively. When  1, the
emitting source is said to be a black body.
When Ml(l, T) is integrated over all wavelengths from 0 to , and it is assumed that the 
emissivity is wavelength independent, the result is the total exitance M(T), which is given by the 
Stefan–Boltzmann equation
(6.4)
where s is the Stefan–Boltzmann constant, 5.6697  1012 W/cm2-K4. Comparing Equations 6.2 and
6.4, one sees that the amount of power radiated by an object is proportional to the fourth power of the
temperature, while the power conducted through thermal conduction is proportional to the tempera-
ture difference between the object and the background. As a result, radiation is the dominant heat
transfer mechanism at high temperature while thermal conduction is more important at low tempera-
ture. Since most rapid thermal systems operate in the high temperature regime, radiation exchange is
the dominant heat exchange mechanism.
Differentiating Equation 6.1 and setting the result equal to zero, one can deﬁne lmax as the
wavelength at which the emitted power is maximized. Then
(6.5)
lmax  0.2898 cm-K
T
M(T)  ´sT 4
´
´
Ml(T)  (l)
c1
l5(ec2/lT  1)

[Page 173]
Example 6.2
Consider the sun to act as a blackbody. The surface temperature is 6000C, and it has a
radius of 6.95  108 m. Find the peak wavelength and the total power radiated.
Solution
The peak wavelength is
 462 nm
where 462 nm corresponds to visible blue.
The power radiated is
P  M(T)  area
 4  (6.95  108 m)2  5.67  10–8 W/m2-k4  (6273 k)4
 5.3  1026 W
lmax  0.2898 cm-K
6273 K
6.1
Gray Body Radiation, Heat Exchange, and Optical Absorption
143
This relationship can be used to translate the temperature of an emitting body into a corresponding
color temperature. Many lamps are speciﬁed this way, since it would be difﬁcult to measure their
ﬁlament temperature directly.
When radiation is incident on the surface of the wafer it may be reﬂected, absorbed, or
transmitted. r(l, T) is deﬁned as the fraction of reﬂected radiation and t(l, T) as the fraction of the
transmitted radiation. According to Kirchhoff’s law
(6.6)
For opaque materials t(l, T)  0, and
(6.7)
Once the emissivities of two bodies are known, the net power transfer between them can be cal-
culated. We might take these two bodies to be the wafer and the lamp array, for example. Let 1 and
2 be the average emissivities for all wavelengths being considered for the two bodies. Then the net
power transfer from body 1 to body 2 is
(6.8)
where A1 is the area of body 1, and FA2lA1 is a geometric constant called the view factor or conﬁgura-
tion factor. FA1lA2 is the fraction of the total solid that the area A2 subtends
(6.9)
F A1lA2  1
A1
A2
A1
cos b1 cos b2
pr 2
dA1dA2
s  q.
1l2  q.
2l1  s(´1T 4
1  ´2T 4
2)A1F A1lA2
´
´
´(l, T)  1  r(l, T)
´(l, T)  1  r(l, T)  t(l, T)

[Page 174]
6
Rapid Thermal Processing
144
from the surface A1; b1 and b2 are the
angles from the surface normals as shown
in Figure 6.1 [4]. The view factor can be
calculated directly. Alternatively, the view
factors for many simple geometries have
been tabulated [5].
Consider what happens if a third sur-
face such as a reﬂector is added (Figure 6.2). One might ﬁrst consider three pairwise interactions, but
that would include only the power radiated by the heated surfaces. The reﬂector in particular may be
water cooled, keeping the surface temperature low. Yet the reﬂector surface may transmit a great deal of
power because it increases the effective view factor between the wafer and the lamp. The reﬂector also
allows the wafer to radiate to itself. If all possible reﬂections are included, the complexity of any pair-
wise scheme increases substantially. Alternatively, one can treat all of the surfaces simultaneously,
including reﬂections, by using matrix methods [6, 7].
6.2 High Intensity Optical Sources and Chamber Design
Most isothermal systems use either tungsten–halogen lamps or long arc noble gas discharge lamps as
power sources (Figure 6.3). The tungsten–halogen lamp consists of a tightly wound spiral tungsten
ﬁlament encased in a fused silica envelope. The spiral winding increases the surface area of the lamp,
thereby increasing the radiation efﬁciency. The spiral ﬁlament may be linear with a connector on both
sides of the bulb or the ﬁlament may be shaped for single-ended termination. The quartz envelope of
these lamps contains a halogenated gas. One common component is PNBr2 [8]. Tungsten evaporates
from the heated ﬁlament and deposits on the walls of the envelope. As the walls heat, the halide gas
reacts with the tungsten to form volatile tungsten halides that diffuse to the much hotter ﬁlament,
where they decompose and redeposit the tungsten. This process has an intrinsic feedback mechanism.
As more tungsten deposits on the envelope, the increased quartz heating increases the etching reaction
rate. This feedback prevents excessive buildup of tungsten.
N1
^
N2
r
dA2
A2
2
^
dA1
A1
1
Figure 6.1
Geometry for calculating the view factors
between two surfaces, A1 and A2.
Figure 6.2
Possible optical paths among three surfaces
including only single reﬂections. This diagram assumes
diffuse reﬂections.

[Page 175]
Tungsten–halogen lamps emit as blackbodies.
Most of the radiation is in the 0.8 to 4.0 m range.
Assume that it is necessary to be able to raise the tem-
perature of a 150-mm wafer to 1100C. Since the emis-
sivity of silicon is approximately 0.7, the total exitance
at this temperature (Equation 6.2) is about 2.5 kW.
Each tungsten lamp consumes approximately 100 W
of electrical energy per centimeter of lighted length.
About 40% of that energy is converted into radiation in
a typical ﬁlament lamp; however, that number varies
signiﬁcantly from lamp to lamp. An undoped, room
temperature silicon wafer absorbs only photons with
energy greater than the bandgap (1.1 eV). This means
1.1m. Thus only about 15% of the incident
energy is captured by the wafer initially. Since only a
fraction of the emitted optical power is collected, it
would be necessary to use an array of 15 to 30 8-in.
lamps to heat the wafer.
Long arc noble gas discharge lamps contain two
refractory metal electrodes sealed in a fused silica
envelope with a noble gas such as krypton or xenon.
The electrical properties of the discharge are determined by the electrode spacing, the inner diameter
of the envelope, and the gas composition and pressure. When ignited with a high voltage pulse
(roughly 2 kV per centimeter of lighted length) the gas is ionized and a dc path is established. These
lamps emit strongly in the visible part of the spectrum. Their spectra include a very high temperature
electron plasma that looks like a gray body with lmax 
 200 nm, along with discrete line spectra cor-
responding to the electronic transitions of the ﬁll gas.
Discharge lamps consume up to 700 W/cm of lighted length. Optical conversion efﬁciencies
are about 45%, and much more of the light is captured by the wafer. High power discharge lamps
must be water cooled to be able to withstand these high power densities. Particular care must be
taken to ensure that the quartz-to-metal seals and the metal electrodes remain cool. Using the same
criteria to heating a 150-mm wafer to 1100C, one would need only two to four 8-in. lamps; however,
this advantage in power density is partially offset by the need to water-cool and electrically isolate
the lamps for igniting them. Furthermore the lamps must be run by a more costly regulated dc source,
while the ﬁlament lamps may operate directly from a simple line (i.e., 60-Hz) source.
Various chamber geometries have been used to optimize the power collection efﬁciency
(Figure 6.4). At the same time, one must also try to design the chamber so that the wafer can achieve
and maintain a uniform temperature. Many early RTP system designs use the reﬂecting cavity
approach. In this design the wafer resides in a quartz ﬂow tube. Linear tungsten–halogen lamps are
above and below the ﬂow tube. An N2 purge may be used to cool the lamps and the outer surface of
the quartz ﬂow tube. The entire assembly is encased in a gold-coated box. The surface of the gold is
roughened to ensure diffuse reﬂection. The purpose of this arrangement is to randomize the optical
path so as to distribute the radiation uniformly across the wafer.
The use of reﬂecting cavities has been only partially successful in achieving a uniform tempera-
ture across the wafer. The wafer edge tends to be more cool than the center due to three effects 
(Figure 6.5). For a ﬁnite-sized array of lamps, the view factor from the outside of the wafer is less
than that of the center. The edge of the wafer is almost completely blocked from direct radiation
6.2
High Intensity Optical Sources and Chamber Design
145
Figure 6.3
Tungsten–halogen lamps (left) and noble gas
arc lamps (right) for use in rapid thermal systems. 

[Page 176]
6
Rapid Thermal Processing
146
exchange with the lamps. Finally, for common geometries, the edge of the wafer is more effectively
cooled by the gas ﬂow than the center. Collectively, these edge effects may lead to temperature gradi-
ents of several tens of degrees (Figure 6.6). These temperature gradients lead to process nonuni-
formity, and if severe enough, lead to slip and wafer warpage.
Various approaches have been used to minimize thermal nonuniformity in RTP systems. To
compensate for the increased edge losses, radiant power to the edge of the wafer must be increased.
Older RTP systems do this by shaping the reﬂectors or lamp spacings, or changing the transmissive
properties of the fused silica ﬂow tube. These approaches suffer from the fact that the amount of
excess radiation required depends on the process temperature. Thus, the power distribution can be
optimized for only one temperature and then only if the lamps do not age. Furthermore, temperature
ramps require nearly uniform radiant distributions. As a result, the wafer edges overheat during tem-
perature ramp up [9].
The solution to this problem is to divide the lamps into heating zones that can be independently
controlled. For example, one set of lamps is arranged geometrically in such a way that it heats the out-
ermost part of the wafer more than the center. A second set might heat the center of the wafer more
effectively than the edges. A third might provide roughly uniform illumination. By choosing the
proper combination of power settings, more uniform temperature can be obtained for a broad range of
process conditions. This type of arrangement is called a multizone heater.
Most modern RTP systems are designed around this zone heating concept [10, 11]. At present
the most common arrangement uses single-ended ﬁlament lamps housed in individual parabolic
reﬂectors. Typical dimensions are 2.5-cm-long lighted ﬁlaments and approximately 2.5-cm-diameter
Figure 6.4
Various chamber designs include (A) the
reﬂecting cavity and (B) a windowed system using an
intense source and a shaped reﬂector.
Figure 6.5
Causes of thermal nonuniformity include (A) a
reduced view factor to the lamp array for large r, (B) very
small view factors along the wafer edge, and (C) nonuniform
gas phase heat transfer (after Campbell, 1994).
Reflecting
surfaces
(A)
(B)
Flow
tube
Wafer
Wafer
Lamp
Reflector
Window
Lamps
View factor 
differences
Edge losses
Gas convection
and conduction
(B)
(C)
(A)

[Page 177]
reﬂecting cavities. The reﬂecting cavities are milled
into an aluminum block and gold plated to reduce cor-
rosion. The reﬂector can then be water cooled. The
lamps and reﬂecting cavities are often laid out in a
planar array with hexagonal symmetry, and grouped
into banks corresponding to their distance from the
center of the array. Over 100 1-kW lamps are typi-
cally used to heat a 200-mm wafer. By varying the
power distribution between the heating rings, one can
control the temperature proﬁle across the wafer. This
control can be done in response to actual wafer tem-
perature proﬁle measurements, or the system may be
calibrated with a wafer using a large number of
embedded thermocouples. This information is used
to construct a semiempirical model of the wafer
temperature under a wide variety of static and dynamic
conditions. The power to the lamps is then distributed
in such a way as to minimize thermal nonuniformity
across the wafer. An interesting side note is that uni-
form temperature might not be desired in all processes.
A zone-heated system allows the process designer to
establish a semicontrolled temperature ramp across
the wafer to compensate for gas phase depletion of
other effects inside the chamber.
6.3 Temperature Measurement
One of the most difﬁcult tasks associated with rapid
thermal processing is accurate and reproducible tem-
perature measurement. The wafer temperature is used
in a feedback loop to control the lamp power output.
In most pieces of process equipment, the wafer temper-
ature is measured using a thermocouple embedded in the wafer holder or susceptor. This is not possi-
ble in RTP since there is no susceptor. The thermocouple can be placed as a point contact on the
surface of the wafer, but the thermal impedance associated with such a contact will result in a substan-
tial temperature difference between the wafer and the thermocouple. Furthermore, heat loss through
the lead will cool the wafer locally, leading to stress and process nonuniformity in the vicinity of the
contact. Finally, direct contact thermocouple measurements may allow chemical reactions with the sil-
icon wafer. These reactions contaminate the wafer and shift the characteristics of the thermocouple.
For these reasons all temperature measurements in RTP systems are done indirectly. The most
popular techniques are pyrometry (optical) or thermoelectric detectors. The most common thermo-
electric detector for RTP is the thermopile. This device operates by the Seebeck effect. A bimetal
junction is suspended on a thin membrane. When the junction is heated, it develops a small voltage. 
A second junction shielded from the radiation serves as a reference. The magnitude of the voltage
difference between the two junctions varies linearly with the temperature difference between the
junctions [12].
The second widely used method is pyrometry. Most pyrometers operate by measuring the
radiant energy received in some band of energies, assuming the source to be a gray body of known
6.3
Temperature Measurement
147
Figure 6.6
Typical wafer temperature distributions across
the wafer in an early-generation rapid thermal system (after
Lord, © 1988 IEEE).
Radial position (in.)
–2
0
–1
1
2
Temperature (°C)
1150
1100
1050
1000
950
900

[Page 178]
6
Rapid Thermal Processing
148
emissivity, and converting the power to a source temperature using the Stefan–Boltzmann relation-
ship. Care must be taken in selecting the operating wavelength to ensure that any lamp output at that
wavelength is completely ﬁltered before entering the chamber. Special-purpose glasses or other 
optical ﬁlters can be used for this purpose. Most commercial systems monitor some band in the mid-
infrared (3–6 m). Arc lamps produce insigniﬁcant radiation in this band. If tungsten–halogen lamps
are used, the ﬂow tube itself can be used to ﬁlter out most of the radiation from the lamps in this
band. In that case, a hole or thinned window in the ﬂow tube must be provided to allow the pyrometer
a line of sight to the wafer. This type of system is called a spot-type radiation thermometer.
Alternatively, are can use a ﬁber-optic element close to the surface of the wafer in an approach called
a light pipe radiation thermometer. Both approaches have signiﬁcant problems that must be over
come [13]. The window thickness must be well known, or temperature errors as large as 100C can
result [14]. Another concern with pyrometry is that some process gases can absorb energy in the IR
and so reduce the apparent wafer temperature [15]. Depending on the gas composition, pressure, and
temperature, strong absorption bands can exist anywhere from 2 to 10 m [16].
The major caveat in optical pyrometry is that the effective emissivity must be accurately
determined. The effective emissivity includes both intrinsic and extrinsic contributions. The intrinsic
emissivity is a function of the material, the surface ﬁnish, the temperature, and the wavelength at
which it is measured. Fortunately, the intrinsic emissivity of bare silicon wafers is reasonably well
characterized [17] as a function of temperature (Figure 6.7). Timans provided a comprehensive
review of the optical properties of semiconductors [18]. At low temperature the emissivity depends
on the doping concentration for energies less than the bandgap. As the temperature increases above
600C, the semiconductor becomes intrinsic. Free carriers are present in sufﬁcient numbers to produce
a nearly wavelength-independent emissivity. The extrinsic emissivity relates to the amount of radiant
energy from other sources that is reﬂected back onto the spot being measured and so increases the
Wavelength (μm)
Ideal grey-body
270
350
420
470
520
> 600°C
Emissivity
0.0
0.2
0.4
0.6
0.8
1.0
2
4
6
8
10
0
Polysilicon thickness (μm)
Emissivity
0.0
0.1
0.2
0.3
0.4
0.5
0.6
0.7
0.8
0.9
1.0
0.1 0.2 0.3 0.4 0.5 0.6 0.7 0.8 0.9 1.0
0.0
RCH = 70%
RCH = 0
Pyrometer
t poly
Poly Si
SIO2
SI
0.5 μm
3.5 μm
Figure 6.8
The effect of polysilicon thickness on
effective emissivity for a polysilicon/SiO2/silicon
structure in nonreﬂective and 70% reﬂective cavities
(after Hill and Boys, reprinted by permission, Plenum
Publishing).
Figure 6.7
The emissivity of silicon as a function of
wavelength with temperature as a parameter. Above
600C the wafer is intrinsic (after Sato, reprinted by
permission, Japan. J. Appl. Phys.). 

[Page 179]
6.3
Temperature Measurement
149
Example 6.3
The major source of uncertainty in pyrometry is an uncertainty in the emissivity. If the
wafer temperature is 1000C, what wavelength is most desirable to minimize the effect of this
uncertainty?
Solution
According to Equation 6.3,
Differentiating and assuming that M and l are ﬁxed and that 


 1,
If the pyrometer is operating at 5 m, a 5% uncertainty in the emissivity produces a 22C error
in the temperature. On the other hand, a pyrometer operating in the 0.94–0.96 m range pro-
duces only a 4C temperature error for the same 5% error in emissivity.
dT
T   lT
c 2
d´
´
ec2 /lT
Ml(T)  ´(l)
c1
l5(ec2 /lT 1)
apparent temperature. Shields are often used to minimize this effect [19], which therefore must be
measured in situ and may change as the chamber reﬂectivity changes. Furthermore, the presence of
layers such as polysilicon and silicon dioxide can dramatically alter the apparent emissivity (Figure 6.8)
at the measurement wavelength due to interference effects [20].
Commercial RTP systems can control the wafer center temperature for a bare wafer process
such as an implant anneal to about 2C; however, the absolute temperature is generally less well
known due to emissivity uncertainties. Two or more color pyrometers measure the emitted power at
multiple wavelengths to attempt to correct for emissivity changes. Implicit in their operation is the
assumption that the ratio of the emissivity at these wavelengths is ﬁxed. This is not always a good
assumption, particularly when the process involves a ﬁlm growth or deposition. Of course, the emis-
sivity will change from that of the substrate material to the emissivity of the material deposited dur-
ing the process. More problematic, however, is the situation that occurs when the ﬁlm is at least
partially transmissive. When the thickness of the ﬁlm becomes an integral multiple of one-fourth of
the measurement wavelength, destructive interference takes place that dramatically changes the
apparent emissivity. For these processes, temperature reproducibility is severely degraded unless this
effect can be corrected in software. It is possible to measure the emissivity directly by measuring the
reﬂectivity of the wafer and using Kirchoff’s law (Equation 6.7) [21]. For this scheme to work, the
measurement must be done in the visible where the wafer is opaque [22]. The pyrometry should be
done at wavelengths as close as possible to that of the reﬂection measurement; however, in practice
this is difﬁcult to achieve. Most commonly, the pyrometer is calibrated against an instrumented
wafer, that is, with thermocouples embedded in it [23].
Another variation on this is to use the fact that the lamps are being powered by an ac source
and so the light intensity will oscillate. Since the temperature of (and so radiation emitted from) the
wafer is essentially constant, measuring the ac light intensity is largely measuring the reﬂectivity of

[Page 180]
the wafer. This can, in turn, be used to calculate the
emissivity. First developed by Lucent, this method,
called ripple pyrometry, has seen substantial use [24].
Improvements in the process have led to 1.5C control
of 300-mm wafers [25].
Various nonpyrometric techniques have been
investigated to avoid the problems associated with
assuming an emissivity. None of these, however, have
seen much application in commercial RTP systems.
Several authors have demonstrated the use of thermal
expansion as a direct measure of the temperature.
Diffraction gratings patterned on the surface of the
wafer can be used with projection moiré interferometry
[26] or in a diffraction order measurement [27]. In
either case, the movement of the grating via thermal
expansion can be measured and used to infer tempera-
ture changes. Of course, these methods require an
appropriate pattern on the surface of the wafer that
must be properly aligned with the optical probe beam
and detector. Furthermore, noise can be a problem at
high temperature due to strong gas ﬂow conditions
caused by the large thermal gradients in the chamber.
Alternatively, the wafer diameter itself can be mea-
sured optically [28]. The demonstrated repeatability
of this technique is 1%.
Another interesting approach to measuring tem-
perature is the use of acoustic waves. It has been found
that the velocity of sound in silicon is a linear function
of the substrate temperature [29]. Acoustic waves can
be launched through one of the quartz support pins and
the wave detected using another pin (Figure 6.9). Since
the transducers can act as both acoustic sources and
sensors, there are 
(n2 n) possible paths. Because
the measured velocity is averaged over the path, the
temperature proﬁle across the wafer can be extracted
by taking multiple measurements along different
paths [30]. This information is extremely valuable for
multizone heating arrangements.
Finally, either reﬂectance or transmission can be
used to measure the optical properties of the wafer if it
is not metallized. At low temperatures one can use the
wavelength dependence to the reﬂectance to infer a
temperature. When the energy of the photon is equal to
or greater than the bandgap of silicon, the reﬂectance is much lower. Since the bandgap is tempera-
ture dependent, one can accurately infer the temperature of the silicon up to about 600C. At higher
temperatures (and for heavily doped wafers), the carrier concentration is high enough that carrier
absorption dominates the reﬂectance. The second technique measures the intrinsic carrier concentra-
tion by measuring the transmission of IR radiation through the wafer. Assuming ni  ND, NA, one
1\2
6
Rapid Thermal Processing
150
Lamb wave
Extensional
wave
Echo signal
Transmit transducer
Input pulse
Receive transducer
Wafer
Quartz
support rod
Extensional
wave
Quartz
guiding rod
Silicon wafer
Pin location
Echo
Received signal
Figure 6.9
Acoustic temperature measurement side and
top views (after Degertekin et al., used by permission,
Materials Research Society).

[Page 181]
can infer the temperature from the measured inverse absorption length, which can be related to the
intrinsic carrier concentration. Neither technique has seen widespread commercial use due to the
restrictions on doping concentrations and metallizations.
6.4 Thermoplastic Stress
The existence of the thermal gradients in the wafer gives rise to thermoplastic stress. If the stress
becomes too large, defects such as dislocations and slip can result. Assuming that the substrates are
isotropic, that dislocations do not occur, and that the temperature gradients vertically through the
wafer can be neglected, one can estimate the thermal stresses on the wafer. Due to radial symmetry in
T(r), the shear stress will be zero. The radial and angular stress components are given by
(6.10)
and
(6.11)
where a is the linear thermal expansion coefﬁcient, E is Young’s modulus, and R is the radius of the
wafer.
Figure 6.10 shows a typical plot of the radial dependence of these stresses for a simple process
consisting of a linear ramp to temperature, an anneal at temperature, and a linear ramp down. Under
steady state conditions the wafer edges are slightly cooler than the center. Then the radial stress has a
maximum near the center of the wafer and goes to zero at the edge. The tangential stress rises from
zero at the center and is typically much larger than the radial stress component. Since this stress is so
large and since defects will nucleate more readily at the
wafer edge, most RTP-induced slip is seen at the edge of
the wafer. The diamond structure of silicon tends to yield
along the 110 directions in the (111) planes and so for
p-type (100) wafers, the slip lines are parallel and perpen-
dicular to the major ﬂat orientation.
The yield strength is the limit at which a material
will plastically deform. For silicon the yield strength is
described by the Haassan formula
(6.12)
where 
is the strain rate and 
is a reference strain rate
normally taken to be 103 sec1 [31].
The exact value of syield depends on the oxygen and
dopant concentrations in the wafer and the previous pro-
cessing. Typical values include A  3630 Pa, Ea  1.073
eV, and n  2.45 [32]. At high strain rates the yield
strength is limited to 60 MPa, while at low strain rates
syield does not decrease below about 3.5 MPa [33]. Thus,
the wafer can tolerate higher strains during transients, but
e.
o
e.
syield  A
e.
e.
o
1/n
eEa/kT
ss(r)  aE
1
R2
R
0
T(r)rdr  1
r 2
r
0
T(r)rdr  T(r)
sr(r)  aE
1
R2
R
0
T(r)rdr  1
r 2
r
0
T(r)rdr
6.4
Thermoplastic Stress
151
Figure 6.10
Normalized stress versus position on a
wafer during a heating transient (after Lord, © 1988,
IEEE).
Normalized radius
Stress/yield stress
0.0
1.0
2.0
3.0
0.2
0.4
0.6
0.8
1.0
0.0
14.7s
17.6s
9.9s
9.0s
19.4s
21.1s
17.6s
9.9s

[Page 182]
6
Rapid Thermal Processing
152
the strain generated during transients can be much larger than that generated in the steady state,
since simple single-zone RTP systems are optimized for steady state uniformity. Of course this is
much less an issue in newer multizone-heated systems.
6.5 Rapid Thermal Activation of Impurities
The last chapter introduced ion implantation. Because of its ability to produce well-controlled impu-
rity doses whose concentration may in fact exceed the solid solubility, the technique has become
almost universally accepted. As device sizes have been reduced, the concentration gradients have
increased, and the maximum allowable dopant redistribution has decreased. The implant damage in
these wafers must still be removed by annealing. Depending on the implant species energy and dose,
this may require temperatures as high as 1100C [34]. The basic reason that rapid thermal processing
was developed was to access these high temperatures while minimizing the thermal budget by reduc-
ing the time at temperature. The time required to anneal out defect clusters drops as the temperature
rises, and reaches microseconds at 1000C [35].
One of the most attractive features of RTP is that the wafer may not reach thermal equilibrium.
This means that the electrically active doping proﬁles can actually exceed the solid solubility.
Arsenic, in particular, is found to require only very short anneals to achieve a high level of activation
[36]. Arsenic, in particular, can be activated to about 3  1021, about 10 times its solid solubility if
annealed for a few milliseconds [37]. The arsenic atoms have insufﬁcient time to form clusters and
condense out into inactive defects [38]. If the activation is too incomplete, however, the excess
arsenic atoms seem to contribute a deep level [39]. These levels can be efﬁcient generation/recom-
bination centers leading to electrical leakage if they are close to p–n junctions.
It has generally been observed that low temperature and reduced time anneals of implanted
species produce chemical junctions that are deeper than those predicted by simple diffusion theory
[40, 41]. Diffusivity enhancements for boron in silicon have been reported to be as much as a factor
of 1000. The origin of this enhancement is believed to be residual implant damage. The wafer is
believed to have a high concentration of vacancies and self-interstitials after an implant [42]. This
