Repository: Alvintxh/nanofab-web

# Extracted Book Sources

All 11 textbooks extracted 2026-04-05 using PyMuPDF (extract_pdf.py).

## Extraction Summary

| Book Key | File | Pages | Words | Page Numbering |
|----------|------|-------|-------|----------------|
| cui_2025 | Zheng Cui - Nanofabrication (4th ed) | 419 | ~158K | PDF labels (C1, i-xi, 1-407) |
| campbell_2008 | Campbell - Fabrication Engineering (3e) | 825 | ~369K | offset=18 (front-1..18, then 1-807) |
| teresa_2020 | De Teresa - Nanofabrication (full) | 451 | ~183K | offset=0 (sequential PDF pages) |
| madou_vol1_2011 | Madou - Fundamentals of Microfab Vol.1 | 646 | ~366K | PDF labels |

File: sources/sources_processed/books/campbell_2008/campbell_2008_full.txt (part 20 of 56)
vertical and horizontal lines are metal wires used to
interconnect the transistors. The transistors themselves
1
An Introduction to Microelectronic Fabrication
dissolves easily. This process continues until all of the exposed resist is removed. It is not unusual for
the dissolution rate of the photoresist to change by more than an order of magnitude under this
process. Only light, water, and the ability to remove the nitrogen gas are required to drive the process.
Typical developer solutions are KOH or NaOH diluted with water.
One of the great advantages of DQN photoresists is that the unexposed areas are essentially
unchanged by the presence of the developer, since it does not penetrate the resist. Thus, a pattern of
small lines on a clear ﬁeld that is imaged onto a positive resist keeps its linewidth and shape. Another
advantage is that novolac is a long-chain aromatic ring polymer that is fairly resistant to chemical
attack. The photoresist pattern is therefore a good mask for subsequent plasma etching. Most nega-
tive resists work by cross-polymerization, a process in which the large resin molecules attach to each
other to become less soluble. A typical negative resist is an azide-sensitized rubber such as cyclized
polyisoprene. Negative photoresists have very high photospeeds and adhere well to the wafer without
pretreatment. The primary disadvantage of these resists is swelling. Swelling refers to a broadening
of the linewidth during the development phase, which takes place in organic solvents rather than
aqueous solutions. An after-develop bake will typically cause the lines to return to their original
dimension, but this swelling and shrinking process often causes the lines to be distorted. Closely
spaced lines may come in contact during the swelling phase. As a result, negative resists are generally
not suited to features less than 2.0 m, unless very thin imaging layers are used in a multilayer
process. Pinholes are also a serious concern in such an application.
8.3
Typical Reactions of DQN Positive Photoresist
203
Photoactive compound
R
N2
O
Wolff
rearrangement
R
+ N2
O
+ Light
••
+ Water
Ketene
R
+ N2
C
O
Dissolution enhancer
R
+ N2
C
OH
O
Figure 8.6
Photolysis and subsequent reactions of DQ upon UV exposure.

[Page 270]
8.4 Contrast Curves
As mentioned earlier, resolution is a very useful metric for resist performance, but it is highly depen-
dent on the exposure tool. A function known as contrast (g) is used to characterize the resist more
directly. The contrast of a resist is measured by ﬁrst coating a wafer with a layer of photoresist.
Assume for now that a positive tone resist is used. The resist thickness is measured and the resist then
given a uniform exposure of light for a small period of time. The exposure dose then is the light
intensity (mW/cm2) multiplied by the exposure time. Next, the wafer is immersed in a developer
solution for a ﬁxed period of time. Finally, the wafer is removed from the developer, rinsed off, and
dried, and the remaining resist thickness is measured. If the light intensity was not too large, little
of the PAC has changed from an inhibitor to an enhancer, so the thickness should be about the same
as the original thickness. The experiment is then repeated for increasingly larger doses. If one normal-
izes the remaining resist thickness and plots it versus the logarithm of the incident dose, a g or con-
trast curve as shown in Figure 8.7 will be obtained. The curve has three regions: low exposure where
almost all of the resist remains; high exposure, where all of the resist is removed; and the transition
region between these two extremes.
To derive a numerical value for the contrast of a photoresist, ﬁrst approximate the steeply
sloped portion of the curve by a straight line. The line extends from the lowest energy dose for which
all of the resist is removed. This energy density is called D100. The dose at which the line has a y-value
of 1.0 is approximately the lowest energy needed to begin to drive the photochemistry. This energy is
called D0. Then the contrast is deﬁned as
(8.1)
which is simply the slope of the line.
Contrast can be thought of as a measure of the ability of a resist to distinguish between light
and dark portions of the mask. For the moment, the signiﬁcance of contrast may not be apparent.
g 
1
log10(D100/D0)
8
Photoresists
204
Exposure dose (mJ/cm2)
10
1000
100
Fraction of resist remaining
1.0
D0
0.4
0.8
0.6
0.2
0
D100
Exposure dose (mJ/cm2)
10
1000
100
Fraction of resist remaining
1.0
0.4
0.8
0.6
0.2
0
D0
D100
(A)
(B)
Figure 8.7
Contrast curves for idealized resists: (A) postitive tone and (B) negative tone.

[Page 271]
Example 8.2
One can also use contrast curves to make a rough approximation of the ﬁnal resist proﬁle.
Solution
Consider the contrast curve obtained from a commercially available resist, shown in
Figure 8.8A. Assume that the areal image can be approximated by two straight lines. The intensity
is a constant from x  0 to x  1.0 m and varies linearly from x  1.0 to x  2.5 m (Figure
8.8B). Then, we can multiply this exposure energy by the time to obtain a proﬁle of dose as a
function of position (not shown). Finally, we can map the dose plot onto the contrast curve and
determine the resist proﬁle as shown in Figure 8.8C. Note that these curves are only very approxi-
mate proﬁles. They ignore 2-D and 3-D development of the resist and the vertical exposure
variation. From Figure 8.8C one can extract a plot of feature size W versus exposure dose. These
curves are often used to measure the sensitivity of the critical dimension to the exposure dose.
Consider the exposure of a diffraction grating. As discussed in Chapter 7, the radiant intensity varies
smoothly near the edges of the lines and spaces. The higher the contrast of the resist, the sharper the
line edge. Typical optical photoresists have a contrast of 2 to 5. This means that D100 is 101/5 to 101/2
times larger than D0. Furthermore, contrast curves are not ﬁxed for a given resist. They depend on the
development process, the softbake and postexposure bake processes, the wavelength of the exposing
radiation, the surface reﬂectivity of the wafer, and several other factors. One task of the lithographer
is to adjust the photoresist processing to maximize the contrast while maintaining an acceptable pho-
tospeed. Table 8.1 shows typical contrasts for several resists for various wavelengths.
8.4
Contrast Curves
205
Table 8.1
Contrasts for several commercial resists for different wavelengths, 
l (nm)
AZ-1350
AZ-1450
Hunt 204
248
0.7
0.7
0.85
313
3.4
3.4
1.9
365
3.6
3.6
2 
436
3.6
3.6
2.1 
Data from Leers [13]. The AZ formulations are products of Shipley.
Example 8.1
Find the contrast from Figure 8.7.
Solution
For either plot, D100 100 mJ/cm2 and D0 10 mJ/cm2.
Then
g 
1
log10(100 /10)  1

[Page 272]
For typical resists, low exposure dosages are
less than 50 mJ/cm2. At these energies, the resist
proﬁle depends primarily on the low exposure and
transition regions of the contrast curve. These expo-
sures produce shallow angle resist proﬁles that are
less dependent on the quality of the areal image.
For doses greater than about 150 mJ/cm2, the
exposed regions are typically well above D100.
Then, the resist proﬁles depend primarily on the
optical image and light scattering, and absorption in
the resist and the proﬁles are fairly sharp. Although
a sharper image is usually desirable, it comes at a
cost of a longer exposure time and therefore slower
throughput. Most exposures are done in the moder-
ate or high exposure regimes. Subsequent com-
ments shall be conﬁned to these regimes.
Once the light begins to penetrate the resist its
intensity will decrease as
(8.2)
where a is the optical absorption coefﬁcient in the
photoresist, having units of inverse length. In gen-
eral, D0 is independent of the resist thickness. The
energy density D100 is inversely proportional to the
absorbance A, where
(8.3)
where TR is the resist thickness. Then one can show
that [14]
(8.4)
where b is a dimensionless constant. As one might
reasonably expect, g increases as the thickness of
the resist decreases. If the resist is too thin, how-
ever, it may have poor step coverage as it covers
the topography. It may also be unable to with-
stand the etch of the underlying layers. Some
compromise must therefore be made between absolute resolution and more practical resist
parameters.
g 
1
b  aTR
A #
TR
0
 [I0  I (z)]dz
I0TR
 1  1  eaTR
aTR
I  I0eaz
8
Photoresists
206
Exposure dose (mJ/cm2)
t/to
0.4
0.8
0.6
0.2
0
1
100
10
1.0
x (μm)
1.0
3.0
2.0
t/to
0.4
0.8
0.6
0.2
0
1.0
3.0
2.0
1.0
1.0
3.0
2.0
100
x (μm)
I (mW/cm2)
50
0
(A)
(B)
(C)
Figure 8.8
(A) Measured contrast curve for a commercial
DQN resist. (B) Simple areal image. (C) Approximate
proﬁles for 1-, 2-, and 3-sec exposures.

[Page 273]
8.5 The Critical Modulation Transfer Function
Another resist ﬁgure of merit that can be determined from the contrast is the critical modulation
transfer function (CMTF). It is approximately the minimum optical modulation transfer function
necessary to obtain a pattern. The critical modulation transfer function is deﬁned by
(8.5)
It can be found using the contrast as
(8.6)
A typical value for the CMTF is about 0.3. The function of the CMTF is to provide a simple test for
the resolution of a photoresist. If the MTF of an areal image is less than the CMTF, that image will
not be resolved. If it is greater, it is possible to resolve the image. Like the contrast, it gives us a sin-
gle number to determine the resolution.
CMTFresist  101/g  1
101/g  1
CMTFresist  D100  D0
D100  D0
8.6
Applying and Developing Photoresist
207
Example 8.3
A new photoresist is being developed for use in a KrF stepper. If the stepper has NA  0.6
and a spatial coherence of 0.5, what is the minimum feature size when g  3.0? If the resist has
g  4.0, what will the minimum feature size be?
Solution
Using Equation 8.6, the CMTF of the two resists are found to be 0.366 and 0.206. Setting these
two numbers equal to the MTF shown earlier in Figure 7.22, we ﬁnd that the resolutions are 0.52
and 0.63 line per unit length normalized to the cutoff frequency. For a KrF stepper with a 0.6 NA
lens, the cutoff frequency is 3.97 m1. Then, the resolution of the exposure tool using these
two resists would be 2.06 and 2.50 line pairs per micron or minimum feature sizes of 0.24
and 0.20 m.
8.6 Applying and Developing Photoresist
The steps in a photolithographic process are listed in Figure 8.9. For positive resists, the wafer must
typically be pretreated before resist application in order to obtain a smooth, uniform coverage of the
photoresist with good adhesion of the resist to the wafer. The ﬁrst step in the pretreatment is typically
a dehydration bake. Done at 150–200C, in either vacuum or dry nitrogen, this step is intended to
drive off most of the adsorbed water on the surface of the wafer. At this temperature, about one mono-
layer of water remains on the surface. Dehydration bakes can be done at much higher temperatures to
further remove all of the adsorbed water, but these high temperature bakes are much less common.

[Page 274]
Immediately following the bake the wafer is often primed with
hexamethyldisilazane (HMDS), which acts as an adhesion promoter.
Vapor priming can be done by suspending the wafer above a con-
tainer of the high vapor pressure HMDS liquid and allowing the
vapor to coat the surface of the wafer. Liquid HMDS can also be
applied directly on the wafer by dispensing a ﬁxed volume and spin-
ning the wafer to spread out the liquid to a very thin uniform coating.
Using either method, one monolayer of HMDS bonds readily with
the surface of the wafer, even if it is partially hydroxylated. The other
side of the molecule bonds readily with the resist.
The wafer is coated with photoresist after it is primed. The
most common application method is spin coating. The wafer is ﬁrst
mounted on a vacuum chuck, which is a ﬂat, hollow metal disc con-
nected to a vacuum line. The chuck has a number of small holes in
the surface. When a wafer is placed on its surface, the vacuum draws
the wafer into intimate contact with the chuck. A predetermined
amount of resist is then dispensed on the surface of the wafer. Torque
is applied to the chuck to rapidly accelerate it at a controlled rate up
to a maximum rotational speed, usually 2000–6000 rpm. The accel-
eration stage is crucial to obtaining good uniformity, since the sol-
vents begin evaporating from the resist as soon as it is dispensed. The
wafer is spun at this speed for a ﬁxed period of time, then decelerated
in a controlled manner to a stop. A variation of this method, called a
dynamic dispense, is to apply some or all of the resist while the wafer
is spinning at low speed. This allows the resist to spread across the
wafer before the high speed spin.
Resist thickness and thickness uniformity are critical parameters
in developing a good photolithography process. Thickness is not a
strong function of the dispense amount. Typically, less than 1% of the
dispensed resist remains on the wafer after spinning. The rest ﬂies off
during the spin. To avoid a redeposition of this material, spinners have
splash guards around the chuck. The thickness of the resist is primarily
determined by its viscosity and the spin speed. Higher viscosities and
slower spin speeds will produce thicker layers of photoresist. The resist thickness is found to vary with
spin speed as [15]
(8.7)
A typical process might be a 30-sec spin at 5000 rpm to produce a resist thickness of about 0.5 m.
At this point, the resist has a tacky consistency since less than one-third of the solvent remains.
After spinning, the wafers must undergo a softbake or prebake. The function of this step is
to drive off most of the solvent in the resist and to establish the exposure characteristics [16]. The
dissolution rate in the developer will be highly dependent on the solvent concentration in the ﬁnal
photoresist. Generally, shorter times or lower temperature softbakes lead to an increased dissolution
rate in the developer and so to a higher sensitivity, but at the cost of lower contrast. High temperature
softbakes can actually begin to drive the photochemistry of the PAC, leading to resist dissolution of
unexposed regions in the developer. In practice, the softbake cycle is empirically determined through
TR 
1
v
8
Photoresists
208
Dehydration bake
Adhesion promoter application
Resist application
Softbake
Exposure
Post exposure bake*
Develop cycle
Resist stabilization*
*Optional steps
Hardbake
Figure 8.9
Typical process ﬂow in a
photolithography step.

[Page 275]
trial and error by optimizing the contrast while retaining an acceptable photosensitivity. Typical soft-
bake temperatures are 90–100C. Times range from 30 sec on a hotplate to 30 min in an oven. The
solvent concentration remaining after softbake is usually about 5% of the original concentration.
After softbake the wafer is exposed. This process was described in some detail in the previous
chapter. After exposure, the wafer must be developed. Nearly all positive resists use alkaline developers
such as KOH dissolved in water. Because Na and K can affect transistor reliability, IC manufacturers
have switched to nonalkaline developers such as tetramethyl ammonium hydroxide (TMAH). During
the develop cycle, the carboxylic acid reacts with the developer to form amines and metallic salts. In
doing so, it reduces the pH. Care must be taken to constantly maintain a pH of at least 12.5 in the devel-
oper if a consistent process is to be maintained [1]. In simple immersion developing, this is done by
periodically dumping and reﬁlling the tank, for example, after a certain number of wafers have been
processed. To maintain a more consistent develop process, the develop time is often increased between
tank reﬁlls. A method more commonly used in manufacturing is to ensure a supply of fresh developer
for each wafer by dispensing it on track equipment in a process known as puddle develop [17] or by
loading a batch of wafers into a spray developer system [18].
During the develop process the developer solution penetrates the surface of the exposed resist
creating a gel. The depth of the gel, called the penetration depth, is negligibly small in novalac-based
resins. This is not true for many negative tone resists, where the swelling of the penetration region
can lead to a distortion of resist features.
Like many chemical reactions, the develop process is very temperature sensitive. It is important
therefore, to control the develop temperature carefully if accurate control of linewidths is to be
maintained. Developer temperature often must be controlled to better than 1C. In the case of spray
developers, the temperature drop associated with the adiabatic expansion as the developer is forced
from the nozzle must be taken into account. To compensate for this effect, heated spray nozzles are
sometimes used.
The develop process can affect the resist contrast and therefore the resist proﬁles. Figure 8.10
shows the contrast curves for Megaposit® SPR500™[19] photoresist developed using MF CD-26. The
ﬁlm thickness for this curve was 1.085 m, and the exposure was done with an i-line source. The soft-
bake was done for 60 sec using a 90C hotplate, and a
60 sec 110C hotplate bake was done after exposure.
When a 60-sec single spray puddle application of the
developer was used, the contrast was 3.14. However, if
two spray dispenses are done, each of which is 30 sec
long, the contrast increases to 4.12. Obviously, the
photolithography process occurs in a multidimensional
space, and optimization of the process is an important
and challenging task.
The surfactant HMDS was used to ensure a more
uniform coating between the photoresist and the wafer.
It also helps ensure that patterned features do not lift off
the wafer during rinse steps. Surfactants may also be
added to the developer solution. During the develop
process it will migrate to the surface of the wafer, orient-
ing itself with the hydrophobic portion of the surfactant
toward the resist and the hydrophilic end toward the
developer. This reduces the surface tension and improves
the ability of the developer to wet the surface of the
wafer [20]. In some cases, agitation, such as ultrasonic
8.6
Applying and Developing Photoresist
209
Exposure (msec.)
Normalized film thickness (to PEB thickness)
1.0
0.2
0.6
0.4
0.8
0.0
10
100
30 + 30 sec. DSP
γ = 4.12
60 sec. SSP
γ = 3.14
1000
Figure 8.10
Contrast curves for Megaposit SPR500 resist
using MF CD-26 developer (courtesy Shipley).

[Page 276]
waves, may be used in conjunction with the surfactant to optimize
the contrast [21, 22]. The surfactant may also serve as a dissolution
inhibitor, blocking the developer from the unexposed regions.
Mckean et al. used this effect to increase the contrast of a thick
ﬁlm resist by a factor of 3 [23].
High temperature bakes may also be done after develop.
Sometimes called a hardbake, this process is used to cross-link the
resist and so harden it against further energetic processes such as
ion implantation and plasma etching. Figure 8.11 shows 1.0-m
line and space and large-feature resist proﬁles for 60-sec hotplate
bakes of varying temperatures. The resist is Shipley Megaposit
SPR-2FX, which is used for sub-micron g-line exposures. At
sufﬁciently high temperatures, the resist proﬁle begins to reﬂow.
This can be used to produce a shallow proﬁle so that during a
subsequent etch the angle can be reproduced in the underlying
ﬁlm. The reﬂow temperature depends on the resist to be used.
Some resists, formulated for use in energetic processes, do not
ﬂow below 200C.
There are several types of systems available for resist pro-
cessing. The simplest, and the one most likely to be encountered
in a university laboratory, is a pair of convection ovens for pro-
cessing batches of wafers through hard and softbakes and a sin-
gle-wafer spinner. Often resist is applied using a syringe. Even
this crude and inexpensive equipment can be used to fabricate
submicron features, but uniformity and reproducibility leave
much to be desired. At the other extreme, industrial fabrication
facilities normally use automated photoresist processing systems
(Figure 8.12) sometimes called tracks. In these systems, wafers
move from a storage cassette to a hotplate or infrared lamp oven
where a dehydration bake is done. Next, they are moved to a dis-
pense station, where HMDS is applied and spun, and then pho-
toresist is dispensed and spun. Next, they move to a second
hotplate or infrared lamp for a softbake. Finally, they are sent to a
second storage cassette from which they are taken for exposure.
Cool plates are often used after the hotplates to ensure a repeatable temperature during dispense and
to avoid contamination of the wafers by the receiving cassette.
Some tracks are linked to the exposure tool in a cluster arrangement for automatic exposure.
These tools have the highest overall consistency and reproducibility. In this application, the automated
resist processing equipment need not be integrated into a stand-alone unit. Instead, separate bake, coat,
and develop modules may be arranged in a circular fashion along with the exposure tool. At the center
of the cluster, a robot arm can pick and place the wafers at the appropriate station. Such systems can
schedule the wafers for resist processing in a consistent manner to make the time between coat and
expose and the time between expose and develop the same for each wafer. This can be a critical factor in
the success of new resists designed for exposures at 248 nm and below. They can also reduce the partic-
ulation associated with the belt transport mechanisms typically found in tracks [24]. In either type of
automated system, photoresist thickness variations of less than 50 Å (1.0%) across a wafer and less than
100 Å wafer to wafer are commonly attained. Due to the nature of photoresist and the number of
mechanical parts in these systems however, fully automated systems require frequent attention.
8
Photoresists
210
No hardbake
Hardbake 
Temp./Time
SPR-2FX 1.3
1.0 μm L/S    100 μm Pad
105°C/60 sec
110°C/60 sec
115°C/60 sec
120°C/60 sec 
125°C/60 sec
Figure 8.11
Resist proﬁles of a 1-m line
and space and a large feature in SPR-2FX resist
for different hardbake temperatures (courtesy
Shipley).

[Page 277]
8.7 Second-Order Exposure Effects
An important parameter in the selection of a resist is its absorption spectrum. If the wafer is to be
exposed using an aligner with a particular line source, one must know the a of the resist at that
wavelength. If a is large (say more than one over the thickness of the resist), only the top of the resist
will effectively be exposed. Upon develop, the lower part of the resist will be left behind, and the
wafers will appear underdeveloped. If a is too large, little of the light will be absorbed during the
exposure and long exposure times will be required. An advantage of the diazoquinones is that they
absorb strongly at both g- and i-lines of mercury but do not absorb very well in the mid-UV and the
visible [25]. This allows the use of room light in the lithography area, as long as the deep UV compo-
nents have been ﬁltered out. Typical DQ sensitizers also do not absorb well in the deep UV.
One must also take into account the absorbance of the resin portion of the resist. Light absorbed
by the resin does not reach the PAC and so does not drive the photochemistry. Pure novolac is water-
white. Due to an oxidation step in the resist fabrication process, it turns an orange-brown [26]. All
novolac compounds absorb strongly in the deep UV. Novolac-based resists are therefore not appropri-
ate for exposures in the deep UV, since the resin itself will absorb most of the light. Modiﬁed novolac,
however, can be used down to about 250 nm [27]. As will be discussed later in this chapter, if it is
8.7
Second-Order Exposure Effects
211
Figure 8.12
Top view of a photoresist processing system including cassette load and unload, resist
application, bake and develop stations, and a central robot; more modern systems are in a controlled
environment and integrated into an exposure tool (courtesy silicon Valley Group).

[Page 278]
Example 8.4
Using the data in Figure 8.13, ﬁnd the inverse absorption length, $, at i-line before and
after exposure. Assume TR0.5 m.
Solution
From Equation 8.3,
From Figure 8.13, A0.4 before exposure and 0.1 after exposure.
Solving $TR  1.1, so $  2.2 m–1
After exposure A0.1, so $TR  0.2
and
$  0.4 m–1
1  eaTR
aTR
 0.6
0.4  1  1  eaTR
aTR
A  1  1  eaTR
aTR
desired to use the DQN resist as an opaque layer for
planarizing a subsequent resist layer, a high tempera-
ture postbake will increase the absorptivity of the layer
in the mid-UV.
To further complicate matters, for most resists the
absorbance changes on exposure. Typically it decreases.
The actinic absorbance is deﬁned as the difference
between the unexposed and the exposed absorbance
(see Figure 8.13). This effect is also known as bleach-
ing. The advantage of bleaching is that it can provide a
more uniform exposure. As the top layers of the resist
are exposed, they become partially transparent, allow-
ing a fuller exposure of the lower layers.
When photoresist is exposed over topology, a new
set of problems arises. The last chapter described the
effects of surface reﬂections on the areal image. A sec-
ond problem that exists in the presence of topology is
8
Photoresists
212
Figure 8.13
Total absorbance of a layer of SPR511-A
resist before and after exposure. The difference between the
two curves is the actinic absorbance (courtesy Shipley).
Wavelength (nm)
Absorbance
1.0
0.2
0.6
0.4
0.8
0.0
300
320
340
360
380
Unexposed
Exposed
460
480
400
420
440
500
0.3
0.7
0.5
0.9
0.1
linewidth variations due to resist thickness variation. Since the photoresist is a viscous ﬁlm, it does
not coat conformally. Instead, it will tend to smooth out the surface topology (Figure 8.14). On top of
a step it will be thinner than the nominal thickness. Immediately next to a step it will be thicker than
the nominal thickness. Since the step height is often about the same as the resist thickness, these vari-
ations can be substantial. The resist thickness changes will lead to linewidth variations: a bulging of
the photoresist line just off the step and a necking at the step. These linewidth variations are caused

[Page 279]
by an effective overexposure on the step and an effec-
tive underexposure just off the step. In the case of
metal interconnect, these variations can be a serious
reliability concern, since the linewidth necking near
the step often occurs near a region of poor step cover-
age in the deposition and near a point where a large
gradient exists in the thermal conductivity to the
substrate. All of these effects tend to make it likely that
a metal line will fail in operation.
One solution to this problem is to planarize the
layers if possible. This will be discussed in Chapter 12, since planarization has many more impacts
than just lithography and is being aggressively pursued as part of an advanced interconnect strategy.
Another solution is the use of multilayer resists. In a typical application, a thick planarizing polymer
is ﬁrst applied. The polymer is called locally planarizing because it can smooth steps in the topology
but does not affect changes in height that occur over long distances such as the wafer bow. The lower
level may also be opaque to the exposing radiation to prevent surface reﬂections (see Section 7.8).
The upper layer of photoresist may be quite thin to improve the contrast and minimize light scatter-
ing. In some cases a third material such as SiO2 may be deposited between the two polymers to pre-
vent their interaction and to act as an etch mask for subsequent pattern transfer. This is particularly
useful if the lower level is PMMA or a similar polymer with a low etch resistance.
After application and softbake the upper resist is exposed and developed. The photoresist is
then used as a mask to etch the underlying polymer, which in turn is used as the processing mask.
This allows the upper or imaging photoresist to be quite thin and therefore have high contrast. It is
how very ﬁne features are produced in contact lithography. The drawback of such approaches, of
course, is process complexity. In applications in which small features are required, however, plan-
arization of the substrate in at least some of the process steps is almost mandatory.
Example 8.5
Use software to expose the 0.4-m micron patterns used in the numerical examples in the
last chapter. Assume i-line exposure and NA0.5. Adjust the exposure time to get a good
image.
Solution
go athena
#
# OPTOLITH input ﬁle: Example 8_4.in
# Example of resist deposition, exposure, and develop
# Deﬁne the grid 2 um by 2 um
line x loc0.00 spac0.05 tagleft
line x loc1.00 spac0.025
line x loc2.00 spac0.05 tagright
line y loc1. spac0.1 tagtop
line y loc2.0 spac0.1 tagbottom
init silicon orientation100
8.7
Second-Order Exposure Effects
213
TR
<TR
>TR
Step
Resist
Figure 8.14
Cross-sectional view of resist as it covers a
vertical step.

[Page 280]
#
# Deﬁne exposure parameters for the Dill exposure model and
development
# rate parameters for the kim development rate model for the
photoresist.
rate.develop name.resistPR i.line\
r1.kim0.085329 r2.kim0.000002 r3.kim11.74276 \
r4.kim0.0 r5.kim0.0 r6.kim0.0 r7.kim0.0 \
r8.kim0.0 r9.kim0.0 r10.kim0.0 \
a.dill0.525 b.dill0.0298 c.dill0.02 \
Dix.07.55e-13 Dix.E3.34e-2
#
# Deﬁne index of refraction of user deﬁned photoresist.
optical photo name.resistPR lambda0.365 refrac.real1.6
refrac.imag0.02
#
# Deposit user deﬁned photoresist PR
deposit photoresist name.resistPR thick.5 divisions20
#
# Use symmetry to reduce computation time (Note x.grid above
deﬁnition only for x0)
structure mirror left
structure outﬁleex8_4a.str
#
# Run the imaging module for the diffraction grating; Note the
change in orientation.
illumination i.line
illum.ﬁlter clear.ﬁl circle sigma0.3
projection na.5 ﬂare2
pupil.ﬁlter clear.ﬁl circle
#
layout x.low1.4 z.low-2.5 x.high1.8 z.high2.5
layout x.low0.6 z.low-2.5 x.high1.0 z.high2.5
layout x.low-0.2 z.low-2.5 x.high0.2 z.high2.5
layout x.low-1.0 z.low-2.5 x.high-0.6 z.high2.5
layout x.low-1.8 z.low-2.5 x.high-1.4 z.high2.5
image clear win.x.l-3 win.z.l0 win.x.h3 win.z.h0 x.p31
z.p3 one.d
structure outﬁleex8_4b.str intensity
#
# Resist exposure, post exposure bake, and development
expose dose100 na0
structure outﬁleex8_4b.str
bake time60 seconds temp125
develop kim time100 steps5
structure outﬁleex8_4c.str
tonyplot -st ex8_4c.str -set ex8_4.se
8
Photoresists
214

[Page 281]
8.8 Advanced Photoresists and Photoresist Processes
This section will review new resist technologies that show promise for future deep submicron lithog-
raphy. The categories are somewhat arbitrary. All of the topics covered are intended in some form for
deep UV application, although they are not listed as such. Silicon-containing resists can be used as a
contrast enhancement layer, or they can be a resist themselves.
The last chapter discussed the utility of deep UV sources such as excimer lasers and indicated
that these exposure systems are now being used by a number of IC manufacturers. One of the major
difﬁculties with this application is the lack of good deep UV resists. Novolac compounds begin to
strongly absorb just below 250 nm, making KrF (248 nm) exposures marginally acceptable, but pre-
cluding the much more desirable ArF (193 nm). Furthermore DQ does not bleach very effectively at
248 nm. This leads to highly nonuniform exposures through the depth of the resist, and therefore
sloping sidewalls for small features. Generally it is accepted that DQN cannot be used for features
much below 0.18 m, and that both a new matrix material and a new photoactive material must be
found for 193-nm exposures.
When DQN resists are used at short wavelengths, there are typically chemically ampliﬁed. In
chemically ampliﬁed resist (CAR) systems, an additional photoactive compound is added to the
matrix and photosensitizer. Upon exposure to light, the chemical ampliﬁcation agent acts in such
a way as to greatly increase the primary photochemical process. A key to this process is that a sin-
gle photoevent catalyzes many subsequent bond-breaking events. A typical example is the use of a
photoacid generator (PAG). Once it absorbs a photon, the PAG becomes chemically reactive dissoci-
ating the matrix material. Early CARs contained onium salts [28] such as some early IBM resists
[29]. Exposure dosages as low as 10 mJ/cm have been reported using CARs with conventional DQN
resists. This resist system has been used in the early manufacture of 1-Mbit DRAMs [30] and in 
16-Mbit DRAM pilot line operation [31]. One liability of these salts is the metallic contaminants 
left in the resist. Other workers have demonstrated CARs using nonmetallic components [32, 33].
Later CARs have used halogens [34], sulfonic acid esters [35], or sulfonyl compounds [36]. In many
cases a protection agent is used to ensure that the unexposed PAG does not attack the resist before it
is unzipped.
Solutions for exposure doses of 60, 100, and 140 mJ/cm2 appear in ﬁgure 8.15.
8.8
Advanced Photoresists and Photoresist Processes
215
0.5
0.6
0.7
0.8
0.9
1.0
1.1
–1.5
–0.5
0
Microns
Microns
Microns
0.5
1
1.5
Material
–1
0.5
0.6
0.7
0.8
0.9
1.0
1.1
–1.5
–0.5
0
0.5
1
1.5
–1
0.5
0.6
0.7
0.8
0.9
1.0
1.1
1.2
–1.5
–0.5
0
0.5
1
1.5
–1
PR
Silicon
Materials
Materials
PR
Silicon
Materials
PR
Silicon
ATHENA
Data from ex8_6c.str
ATHENA
Data from ex8_6c.str
ATHENA
Data from ex8_6c.str
Microns
Microns
Microns
Figure 8.15
Resist proﬁles for 60, 100, and 140 mJ/cm2. Notice the line narrowing (W 0.4 m) at the
higher dose. Dose optimization will require a measurement of the line width as a function of the dose 
(swing curve).

[Page 282]
Table 8.2
Possible materials and considerations for a 193-nm resist 
Polymer
PAG Considerations
Protection Agents
Additives
Acrylate
Efﬁciency
t-Butyl ester
Glass transition temperature 
modiﬁer
Methacrylate
Acidity
Alicyclic ester
Resolution enhancer
Cyclic oleﬁn
Volatility
Low bake temperature
Coating aid
Alternating
Size
copolymer
Hybrid
From Allen [38].
Although the use of chemical ampliﬁcation in mid-UV applications can be thought of as a
manufacturing enhancement, it plays a much more vital function in the deep UV resists currently
being developed. The high energy of the photons makes matrix absorption almost unavoidable. All
resists currently being developed for deep UV (248 nm and below) applications therefore use some
type of chemical ampliﬁcation [37] as the photoactive compound. Typical DUV resists consist of
a matrix that is somewhat photosensitive, a PAG, a protective agent, and modiﬁers such as sol-
vents. None of these materials is well established for deep UV applications. Table 8.2 shows potential
193-nm components and considerations for a single-layer resist.
Polymethyl methacrylate (PMMA) is a prototype deep UV resist or is a matrix in more
sophisticated resists. This is a resist much favored by lithographers intent on displaying the ulti-
mate in resolution, but has limited utility as an imaging layer otherwise. Since PMMA is most
commonly used as an electron-beam resist, its structure will be discussed in more detail in the next
chapter. Brieﬂy, however, it is a long-chain polymer consisting of alternating segments of H–C–H
and CH3–C–COOCH3. Often this chain is compressed or “rolled up.” Under deep UV exposure the
long chains can be broken and one or more of the carbon atoms left with an unsatisﬁed bond, or
either the methyl (CH3) group or the ester (COOCH3) side chain can be affected. If the main chain
breaks, the resulting short molecules are more easily dissolved in a developing solution.
Microfoaming by the dissociated gaseous products (CH3, CH3OH, and HCOOCH3) also increases
the dissolution rate [39].
PMMA has two primary drawbacks. The ﬁrst is that the plasma etch tolerance of the resist is
very low, lower in fact, than most ﬁlms to be etched. Therefore unless a very thick layer of PMMA
is used to protect a very thin ﬁlm, the resist will disappear during the etch before the ﬁlm does. This
is generally not feasible, however, since resist features with aspect ratios larger than 4 are not gener-
ally considered to be mechanically stable. Furthermore the dissociation of the PMMA changes the
chemistry of the plasma etch and frequently leads to polymeric deposits on the surface of the wafer.
The other primary limitation of PMMA is a low sensitivity. Typical optical exposure doses are greater
than 200 mJ/cm2, while required sensitivities are typically 5 to 10 mJ/cm2. As described earlier, vari-
ous PAGs have been added [40] to PMMA-like compounds to make more practical resists. In some
cases these additives also can increase the etch resistance. A second approach to increase the sensitiv-
ity is to expose the wafer at an elevated temperature. This has the additional advantage of increasing
the contrast. Contrasts of 7 have been reported for exposures at 140C [41].
Although the sensitivity may be improved, the poor etch tolerance and short shelf life of
PMMA-based resists have forced the development of alternative deep UV matrix materials. Although
alternate materials such as poly(4-hydroxy-styrene) are much more transparent than more commonly
used novolac compounds, they are extremely difficult to inhibit to a sufficient degree [42].
8
Photoresists
216

[Page 283]
Table 8.3
Commercial available deep UV resists including delay-time effect
Source
Name
Delay-Time Effects
OCG
CAMP 6
After 5 min
IBM
APEX-E
After 15 min
XP-2105
None up to 2 hr
Shipley
XP-2198
XP-3036
BASF
ST2
Depends on softbake
After Paniez et al. [46].
The substitution of dimethyl groups has reduced the dissolution rate of this matrix material by a fac-
tor of 500, close to what is necessary for a high performance resist [43]. An alternative imaging
scheme for deep UV resists is to use a completely different chemical path. Some of the most promis-
ing prototype 193-nm resists use a PAG, a protection agent, and various acrylic-based matrixes [44].
Although an improvement compared to simple PMMA, acrylic-based resists share the problem of
etch resistance. To improve the etch resistance, various groups have been grafted onto the side chains
of the monomer. The use of pendant groups such as norbonyl methacrylate or adamantyl methacry-
late has been found to improve the etch resistance close to that of novalac, but degrade the sensitivity
and resolution [45]. Acrylics also typically show poor adhesion during development.
Common problems with CARs include a deterioration of the image during the time between
exposure and postexposure bake and a deterioration of the surface of the resist after coating when
exposed to room air. In the former case, diffusion of the PAG from exposed to unexposed regions can
lead to a degradation of the image [46]. In the latter case isolated lines appear in a characteristic “T”
shape upon developing. Many CARs are also sensitive to shelf life. Demonstrations of 193-nm
single-layer resists have been performed with CARs [47]. Table 8.3 lists delay-time effects for several
resists.
Contrast enhancement layers (CELs) allow the use of an optical lithography exposure tool for
smaller features than would otherwise be attainable. They have been demonstrated primarily with
DQN resists. The basic process involves a material that is spun onto a resist-coated wafer after the
softbake step [48]. This material must be nominally opaque to the exposing wavelength, but undergoes
a bleaching reaction upon exposure that renders it transparent. Effectively the use of a CEL transfers
the mask to this upper layer, which is in hard contact with the resist. After exposure, the contrast
