Repository: Alvintxh/nanofab-web

# Extracted Book Sources

All 11 textbooks extracted 2026-04-05 using PyMuPDF (extract_pdf.py).

## Extraction Summary

| Book Key | File | Pages | Words | Page Numbering |
|----------|------|-------|-------|----------------|
| cui_2025 | Zheng Cui - Nanofabrication (4th ed) | 419 | ~158K | PDF labels (C1, i-xi, 1-407) |
| campbell_2008 | Campbell - Fabrication Engineering (3e) | 825 | ~369K | offset=18 (front-1..18, then 1-807) |
| teresa_2020 | De Teresa - Nanofabrication (full) | 451 | ~183K | offset=0 (sequential PDF pages) |
| madou_vol1_2011 | Madou - Fundamentals of Microfab Vol.1 | 646 | ~366K | PDF labels |

File: sources/sources_processed/books/campbell_2008/campbell_2008_full.txt (part 29 of 56)
vertical and horizontal lines are metal wires used to
interconnect the transistors. The transistors themselves
1
An Introduction to Microelectronic Fabrication
12.4 Evaporator Systems: Crucible Heating Techniques
There are three types of crucible heating systems: resistive, inductive, and electron beam systems.
A resistively heated system is the simplest type of source. Given a high vacuum chamber with power
12.4
Evaporator Systems: Crucible Heating Techniques
331
–0.6
–0.4
–0.2
0.2
0.4
0 0.2 0.4 0.6 0.8 1
Microns
Microns
1.2 1.4
Materials
Silicon
SiO2
Aluminum
1.6 1.8 2
0
0.2 0.4 0.6 0.8
1
1.2 1.4 1.6 1.8
2
0
Microns
–0.6
–0.4
–0.2
0.2
0.4
0
Microns
ATHENA
Data from ex12_3_1.str
ATHENA
Data from ex12_3_1.str
Materials
Silicon
SiO2
Aluminum
Figure 12.6
Athena simulation of the evaporation of aluminum in a 1:1 aspect ratio contact deposition
conditions that reasonably approximate: simple evaporation (left) and evaporation onto a sample mounted in
a rotating planetary (right).

[Page 397]
feedthroughs, it is possible to construct a simple
evaporator with only a small coil of wire and a sim-
ple variable transformer. The charge in such a sys-
tem is a small solid bar laid over the heated element
(Figure 12.7A). The input power is adjusted to pre-
vent the charge from becoming molten and dripping through the coil. More practical arrangements
are shown in Figure 12.7B. The charge is contained in a crucible that is heated resistively.
Since the ﬁlament wire must be at least as hot as the material to be evaporated, one of the
problems with resistively heated crucibles is evaporation and outgassing from the wire. If a material
such as aluminum is to be deposited, adequate vapor pressures can be obtained with only moderate
power input. On the other hand, if a refractory metal must be deposited, there is often no suitable resis-
tive heating element. One way to achieve at least moderate charge temperatures is the use of induc-
tively heated crucibles. As shown in Figure 12.8, a solid charge is placed in a crucible, typically made
of boron nitride (BN). A metal element is wound around the crucible, and RF power is run through the
coil. The RF induces eddy currents in the charge, causing it to heat. The coil itself can be water cooled
to keep its temperature below 100C, effectively eliminating any loss of material from the coil.
12
Physical Deposition: Evaporation and Sputtering
332
Heated 
spiral
(A)
(B)
Source
rod
Charge
Dimpled 
boat
Figure 12.7
Resistive evaporator sources. (A) Simple
sources including heating the charge itself and using a coil 
of refractory metal heater coil and a charge rod. (B) More
standard thermal sources including a dimpled boat in
resistive media.
Inductive
coil
Boron nitride
crucible
Molten charge
Figure 12.8
Example of an inductively heated
crucible used to create moderately charged
temperatures.
Charge
Electron beam
Bending magnet
Deflection plates
Filament
Accelerating
grid
Crucible
(B)
Tungsten
filament
coil
Rod to 
be evaporated
Insulator
support
Stepper
motor
High 
voltage
wire
(A)
e's
Figure 12.9
Electron beam evaporative sources. (A) A simple low ﬂux source using a hot wire electron source
and a thin movable rod. (B) A popular source using a 2707 source arc in which the beam can be rastered across
the surface of the charge. The magnet must be much larger than shown to achieve the full 270° of arc.

[Page 398]
While inductive heating can be used to raise the crucible temperature high enough to evaporate
refractory materials, contamination of the charge from the crucible itself remains a serious problem.
This effect can be avoided by heating only the charge and cooling the crucible. A common method
for accomplishing this is electron beam (e-beam) evaporation. A simple low ﬂux electron beam sys-
tem (Figure 12.9A) consists of a loop of heated tungsten wire surrounding a thin rod of material held
at a high bias with respect to the wire. Electrons boiling off the wire impact the rod, raising the tem-
perature at the end of the rod and creating an atomic beam [11].
In most e-beam evaporators, an electron gun under the crucible ejects an intense, high energy
beam. The location of the ﬁlament minimizes deposition of the ﬁlament material, typically W, on the
surface of the wafer. A strong magnetic ﬁeld bends the beam through 270 causing it to be incident on
the surface of the charge (Figure 12.9B). The beam can
be rastered across the charge to melt a signiﬁcant frac-
tion of the surface. The hot portion of the charge is then
effectively self contained by the cooler portion of the
charge.
Because of their ability to easily deposit a wide
range of materials, e-beam evaporators (Figure 12.10) are
commonly used in GaAs technologies. When thermionic
emission electron guns are used (see Section 9.2), the
hot electron ﬁlaments remain a source of contamina-
tion in the chamber. Special care must be taken in
e-gun design when these systems are operated at very
high vacuums [12]. A more serious concern, particu-
larly for silicon-based technologies, is radiation dam-
age. The radiation is due to highly excited electrons in
the material being evaporated decaying back to core
levels. Since x-rays will damage the substrate and the
dielectrics, e-beam evaporators cannot be used in MOS
or other technologies that are sensitive to this type of
damage unless later thermal annealing steps will be
adequate to remove the damage. Even silicon bipolar
technologies are susceptible to this type of damage,
since transistors are typically isolated with MOS
structures.
It is often convenient to have multiple sources in
the evaporator, even if only one of them is to be used at
a time. Such an arrangement allows the deposition of
different materials without opening the high vacuum
chamber. For a resistive evaporator, a high current
switching box can be used, with each sample crucible
having its own heating coil. E-beam evaporators are
particularly well suited to this application, since the
electron beam is easily steered between small charges
using an electrostatic potential and perhaps a change in
the magnetic ﬁeld. Alternatively, a different charge can
be moved into the beam mechanically by mounting the
charges on a wheel that can be rotated into the irradi-
ated position.
12.4
Evaporator Systems: Crucible Heating Techniques
333
Figure 12.10
A commercial evaporator. Inset shows a
planetary (photographs courtesy of CHA Industries).

[Page 399]
12.5 Multicomponent Films
Often it is desirable to deposit alloys and compounds of materials. Figure 12.11 shows three possible
methods for depositing alloy ﬁlms using evaporation. It is possible to simply evaporate materials with
very similar vapor pressures such as Al and Cu [13] from a properly prepared compound target. In
some applications, such as the formation of ohmic contacts to GaAs, the vapor pressure of the con-
stituent species is reasonably close and the variation in composition of the alloy is acceptable [14]. If,
however, we place a solid sample of TiW with the desired composition in a crucible and evaporate it,
the primary evaporated material may not be TiW, but rather some other combination of Ti and W. For
example, at a crucible temperature of 2500C, the vapor pressure of Ti is about 1 torr, while the vapor
pressure of W is only 3  108 torr. The vapor that comes off initially is almost pure Ti. As the
remaining melt composition changed due to this evaporation, the composition of the deposited ﬁlm
would slowly drift.
The basic problem with this process is the difference in vapor pressure of the various compon-
ents. Controlling the composition with any reasonable accuracy is difﬁcult; controlling it in many
compounds is impossible. In coevaporation, multiple sources are run simultaneously in order to
deposit an alloy structure. To deposit TiW, for example, two crucibles, one containing W and one
containing Ti, are run at different temperatures. Although this is a signiﬁcant improvement over a
single-crucible process, the problem remains that the vapor pressure and ultimately the deposition
rate are extremely sensitive functions of the temperature of the charge. In a single-component ﬁlm,
the absolute deposition rate is not that important, since a deposited ﬁlm thickness monitor can be
used to open and close the shutter. Unless multiple rate monitors are used in different regions of the
evaporator [15], this type of system has no ability to control the ﬂux of each component separately.
During coevaporation therefore, even reasonable control of the ﬁlm composition requires extraordinary
temperature control.
An alternate technique for depositing multicomponent ﬁlms is to preform a sequential depo-
sition [16]. This is readily accomplished in a multiple source system by opening and closing shutters.
After the deposition is complete, an alloy can be formed by elevating the sample temperature and
allowing the components to interdiffuse. This can be assisted by depositing a large number of very
thin layers with alternating compositions. The process requires the wafer to tolerate a subsequent
high temperature step. The integrating time of the crystal rate monitor, however, prevents the use 
12
Physical Deposition: Evaporation and Sputtering
334
Alloy melt
Material 1
Material 2
Alloy film
Alloy film
Wafer
Wafer
(A)
(B)
(C)
Layered 
deposit
Shutter
Shutter
Material 1
Material 2
Figure 12.11
Methods for evaporating multicomponent ﬁlms include (A) single-source evaporation,
(B) multisource simultaneous evaporation, and (C) multisource sequential evaporation.

[Page 400]
of this method for extremely thin layers without using very low deposition rates. Alternatively,
the deposition can be controlled with the use of a mass spectrometer [17] or by measuring the mass
of a deposited ﬁlm on a sensor in the beam of each constituent with a microbalance [18].
12.6 An Introduction to Sputtering
Sputtering is the primary alternative to evaporation for metal ﬁlm deposition in microelectronic fabri-
cation. First discovered in 1852 [19], sputtering was developed as a thin ﬁlm deposition technique by
Langmuir in the 1920s [20]. It has better step coverage than evaporation, induces far less radiation
damage than electron beam evaporation, and is much better at producing layers of compound materi-
als and alloys. These advantages made sputtering the metal deposition technique of choice for most
silicon-based technologies until the advent of copper interconnect.
A simple sputtering system, as shown in Figure 12.12, is very similar to a simple reactive ion
etch system, a parallel-plate plasma reactor in a vacuum chamber. In a sputtering application, how-
ever, the plasma chamber must be arranged so that high energy ions strike a target containing the
material to be deposited. (The requirements for obtaining a high energy ion ﬂux were discussed in
Chapter 11.) In sputtering, the target material, not the wafers, must be placed on the electrode with
the maximum ion ﬂux. To collect as many of these ejected atoms as possible, the cathode and anode
in a simple sputtering system are closely spaced, often less than 10 cm. An inert gas is normally used
to supply the chamber. The gas pressure in the chamber is
held at about 0.1 torr. This results in a mean free path of
order hundreds of micrometers.
Due to the physical nature of the process, sputtering
can be used for depositing a wide variety of materials. In the
case of elemental metals, simple dc sputtering is usually
favored due to its large sputter rates. When depositing insu-
lating materials such as SiO2, an RF plasma must be used
[21]. If the target material is an alloy or compound, the stoi-
chiometry of the deposited material may be slightly different
than the target material (Table 12.1). It has been shown,
however, that the material with a lower sputter yield will
accumulate on the surface of the target until the composition
of the deposited ﬁlm is approximately that of the bulk of the
target [22]. (This is true only if the target temperature is kept
sufﬁciently low to prevent solid state diffusion.) This makes
sputtering very attractive not only for depositing elements,
but a very wide range of materials.
12.6
An Introduction to Sputtering
335
Power
supply
Vacuum
pump
Gas
inlet
Target
Substrate
Wafers
Figure 12.12
Chamber for a simple parallel-plate
sputtering system.
Table 12.1
Composition of aluminum alloy ﬁlms sputtered from composite targets
Aluminum Alloy Material
Target
Film
Si
0.5–1.0%
0.86%
Si
2%
2.8%
Cu
3.9–5.0%
3.81%
(Al  Si)Si
2%
2  0.1%
(Al  Cu  Si)Si
4%
3.4%
See Wilson and Terry [23].

[Page 401]
12.7 Physics of Sputtering
The topic of glow discharges was covered in the latter half of Chapter 10. To brieﬂy review, a plasma
is initiated by applying a large voltage across a gap containing a low pressure gas. The required
breakdown voltage is given by Paschen’s law
(12.12)
where P is the chamber pressure, L is the electrode spacing, and b is a constant. Once a plasma is
formed, ions in the plasma are accelerated toward the negatively charged cathode. When they strike the
surface, they release secondary electrons, which are accelerated away from the cathode. They may col-
lide with neutral species while crossing from cathode to anode. If the energy transfer is less than the
ionization potential of the gaseous species, the atom can be excited to an energetic state (Table 12.2).
The atom decays from this excited state through an optical transition, providing the characteristic
glow. If the energy transfer is high enough, however, the atom will ionize and be accelerated toward
the cathode. The bombardment of the cathode in this ion stream gives rise to the process of sputtering.
When an energetic ion strikes the surface of a material, four things can happen. Ions with very
low energies may simply bounce off the sur-
face. At energies of less than about 10 eV,
the ion may also adsorb to the surface, giv-
ing up its energy to phonons (heat). At ener-
gies above about 10 keV, the ion penetrates
into the material many atomic layer spac-
ings, depositing most of its energy deep into
the substrate, where it changes the physical
structure. These high energies are typical
for ion implantation. Between these two
extremes, both energy transfer mechanisms
occur. Part of the ion energy is deposited in
the form of heat. The remainder goes into a
physical rearrangement of the substrate. At
this low energy, nuclear stopping at the sur-
face is quite effective. Most of the energy
transfer occurs within several atomic layers.
When this happens, substrate atoms and
clusters of atoms will be ejected from the
surface of the substrate. The atoms and
Vbd 
P  L
log P  L  b
12
Physical Deposition: Evaporation and Sputtering
336
Table 12.2
First and second ionization potentials of some common gases
Atom
First Ionization (eV)
Second Ionization (eV)
Helium
24.586
54.416
Nitrogen
14.534
29.601
Oxygen
13.618
35.116
Argon
15.759
27.629
See Konuma [24].
Figure 12.13
Possible outcomes for an ion incident on the
surface of a wafer.
Surface
Incident
ion
Reflected ions
and neutrals
Secondary
electrons
Sputtered 
atoms
Implantation
Sputtering
+
Substrate
damage

[Page 402]
atomic clusters ejected from the cathode escape with energies of 10 to 50 eV. This is about 100 times
the energy of evaporated atoms. This additional energy provides sputtered atoms with additional sur-
face mobility for improved step coverage relative to evaporation. At typical sputtering energies, about
95% of the ejected material is atomic. Most of the remainder is diatomic molecules [25].
At high energies such as those used in implantation, chemical bonding processes can be largely
ignored and the target can be considered as simply a collection of atoms. At very low energies, no
disruption of the target occurs, and a chemical model can be readily developed. At sputtering ener-
gies, however, the physics of the material removal is quite complicated, involving the coupled effects
of bond breaking and physical displacement. Figure 12.13 shows some of the processes that may
occur when an ion strikes a surface. A simple model developed by Wehner and Anderson [26], ignor-
ing chemical effects and treating the substrate atoms as hard spheres, provides at least
a qualitative picture of sputtering. An ion incident on the target surface may travel several atomic lay-
ers into the target until it strikes an atom with a small impact parameter and is deﬂected through a
large-angle. This near head-on collision may also liberate a target atom that has a large momentum
directed at a signiﬁcant angle with respect to the surface normal. During this process, many of the
bonds in the top layers of the target will be broken. If several of these large-angle collisions occur,
the incident atom or the recoiled target atom may develop a signiﬁcant velocity component parallel
to the surface of the wafer. A subsequent collision can then eject an atom or small cluster of atoms.
12.8 Deposition Rate: 
Sputter Yield
The sputter deposition rate depends on the
ion ﬂux to the target, the probability that the
impact of an incident ion will eject a target
atom, and the transport of the sputtered
material across the plasma to the substrate.
The ion ﬂux in a dc plasma can be approxi-
mated by the Langmuir–Child relationship
(12.13)
where V is the voltage difference from the
target electrode to the wafer, d is the dark
space thickness, and mion is the mass of the
ion. The value of the voltage exponent is
not always found to be 1.5.
The sputter yield S is the ratio of the
number of target atoms ejected from the
target to the number of ions incident on
the target. It depends on the ion mass, the
ion energy, the target mass, and the target
crystallinity. Figure 12.14 shows the sput-
ter yield as a function of the ion energy for
a variety of materials in an argon plasma
[27]. For each target material, there exists a
threshold energy, below which no sputtering
Jion 
1
mion
V 3/2
d 2
12.8
Deposition Rate: Sputter Yield
337
Figure 12.14
Sputter yield as a function of ion energy
for normal incidence argon ions for a variety of materials
(after Anderson and Bay, reprinted by permission).
S (atoms/ion)
200
400
W
Cr
Pt
Ti
Si
Au
Al
Ion energy (eV)
800
600
1000
0
1
2
3

[Page 403]
occurs. This energy is typically in the
range of 10 to 30 eV [28].
For ions whose energy is slightly
greater than threshold, the sputter yield
increases as the square of the energy up to
about 100 eV, then linearly with energy up
to about 750 eV. Above 750 eV, the yield
increases only slightly until the onset of
implantation [29]. The maximum sputter
yield typically occurs at about 1 keV. The
sputter yield is also a weak function of the
plasma composition, generally increasing
with ion mass (Figure 12.15) [30]. Notice
from Figure 12.15 that the sputter yield is a
maximum for bombarding ions with full or
close to full valence shells. Noble gases
such as Ar, Kr, and Xe have large yields.
The angular dependence of the
sputter yield is a strong function of the
target material and the incident ion energy.
Materials such as Au, Pt, and Cu, which
have high sputter yields, generally have
little angular dependence. Materials such as Ta and Mo, which have low sputter yields, have a pro-
nounced angular dependence at low ion energies. The maximum in the sputter yield occurs at about a
40 incidence angle with respect to the surface normal [31]. Figure 12.16 shows typical angular
12
Physical Deposition: Evaporation and Sputtering
338
Atoms/ion (S)
10
30
Ion atomic number
Tantalum
Copper
Silver
70
50
90
0
Li
Be
Ne MgSi S Ar Ca Ti Cr FeNi Zn Ge Se Kr Sr Zr Mo
Pd Cd Sn Te Xe Ba CeNd Sm Gd Dy Yb Ht W
Pt Hg Pb
B N
Na Al P Cl K Sc V MnCo Cu Ga As Br RbY Nb
Ag In Sb I Cs La Pr
Eu
Ta
Au Tl Bi
C O
20
60
40
80
0
20
10
30
40
50
Figure 12.15
Sputter yield as a function of the bombarding ion atomic number for 45-keV ions incident on
silver, copper, and tantalum targets (after Wehner, reprinted by permission, AIP).
20°
Angle of incidence with respect to target normal
60°
50°
70°
10°
40°
Mo
Ni
W
Pt
30°
0
1
2
3
4
5
6
7
Sputtering yield
s 
l + y
 
(        )
Figure 12.16
Typical angular dependence of the sputter yield
for several different materials. The sputter proﬁles follow a
cosine distribution (after Wehner, reprinted by permission, AIP).

[Page 404]
12.9 High Density Plasma Sputtering
As discussed in Section 10.7, the application of a magnetic ﬁeld in a plasma causes the electrons to
spiral around the direction of the magnetic ﬁeld lines. Sputtering was the ﬁrst process to make use of
this effect. The systems use ﬁxed bar magnets and the process is called magnetron sputtering. The
radius of this orbital motion is given by
(12.15)
r  mv
qB
Example 12.4
The system described in Example 10.4 is used to sputter aluminum by replacing the “wafer
electrode” with a solid disc of aluminum that is the same size. Attached to the top and bottom of
the chamber, facing the aluminum target, are 200-mm wafers. Assume that the gas in the cham-
ber is argon, that 0.002% is ionized, and that all of the aluminum ejected from the target reaches
the wafers. The plasma power is increased enough to obtain 0.5 V between the plasma and the
grounded chamber. Find the deposition rate if the voltage between the target and the plasma is
104.6 V and the ions do not suffer any inelastic collisions as they cross the dark space.
Solution
If the power is increased to obtain a plasma potential of 0.5 V, the dc potential between the
plasma and the target will be 523 V. A singly ionized argon atom will gain 523 eV of energy
crossing the dark space. From Figure 12.14, the sputter yield for an aluminum target will be
about 1.2 atoms/ion. The ion ﬂux is given by Equation 10.10, where the ion partial pressure is
10 mtorr  2  10–5. Then JAr is 4.8  1013 cm2 sec1, which gives a JAl of 5.8  1013 cm2
sec1. Since the wafer area and the electrode area are the same, and since we assumed no trans-
port losses, this is also the arrival rate of the aluminum. The number density of aluminum is the
ratio of the mass density to the atomic mass, or 5.98  1022 cm3. Thus the deposition rate is
5.8  1013 cm2 sec1/ 5.98  1022 cm3  0.58 nm/min. Actually, somewhere between 20 and
60% of the aluminum is lost in most sputtering systems between the target and the walls. This is
a rather slow rate; however, the ion density is low. Much higher rates can be obtained with dc
magnetron systems (see next section) run at higher powers to get both higher ion concentrations
and increased target bias, which gives larger sputter yield.
distributions for several materials [32]. At low energies a minimum exists at near normal incidence in
a proﬁle known as an undercosine. At high energies the sputter yield approaches [33]
(12.14)
where u is the angle between the target normal and the velocity vector of the incident ion. At these
energies the angular dependence of the net deposition rate approaches a simple cosine similar to that
of evaporation. Crystalline targets, however, may have less regular distributions with maxima in the
directions along the low Miller indices of the target.
The transport across the discharge is a complicated function involving computation ﬂuid
dynamics, including ion drift and diffusion. To improve the uniformity, many sputtering systems
mechanically scan the wafers past a target. In some systems, the wafers may also be rotated.
S 
Mgas
Mtarget
ln E
E
l
cos u
12.9
High Density Plasma Sputtering
339

[Page 405]
The orbital motion of the electrons increases the
probability that they will collide with neutral
species and create ions. This increased ion density
decreases the Crooke’s dark space and increases
the rate of ion bombardment of the target. Typical
ion densities in normal sputtering systems are
0.001%, while in magnetron systems it often
approaches 0.03%. The use of a magnetron also
allows the formation of a plasma at lower chamber
pressures, typically 105 to 103 torr.
Figure 12.17 shows two geometries that have
been used for magnetron sputtering. A planar mag-
netron starts with the basic parallel-plate reactor
shown in Figure 12.12. Either a solenoid coil [34]
or a set of magnets is added behind the target in
such a way as to create magnetic ﬁeld lines parallel
to the surface of the target. Circular planar mag-
netron targets can be made by arranging the bar
magnets radially from the center of the target. A
cylindrical magnetron starts with a cylindrical
plasma chamber with a target electrode at the cen-
ter. The wafer holding electrode is the vertical wall
of the chamber. The magnetron is added by insert-
ing the chamber in an electromagnetic winding
that generates a vertical ﬁeld [35]. This type of
system is of less interest to microelectronic pro-
duction due to the difﬁculty with placing large-
diameter wafers on the walls of a cylindrical
chamber. A typical ﬁeld for either type of system is
a few hundred gauss.
Figure 12.18 shows a detailed cross section
of a planar magnetron target. The target material is 
typically hot pressed sintered discs. Most of the
power in the plasma is dissipated in the form of
heat in the target. To avoid excessive heating, the
target is typically water cooled. Deionized water is
often used to prevent an electrical short. The target
material either is bonded to the backing plate using
conductive epoxy or is held mechanically. To avoid
sputtering the edge of the target or backing mate-
rial, the edge of the target is surrounded by a
ground shield. One of the concerns with the simple
magnetron target, as shown in the lower half of
Figure 12.18, is that the material in some parts of
the target will erode much more rapidly than the
material in other areas, resulting in a low utiliza-
tion efﬁciency, commonly 25 to 35%. Other
geometries have been shown to yield much better
12
Physical Deposition: Evaporation and Sputtering
340
P
SM
B
Vacuum Chamber
High voltage
Cylindrical magnetron
Planar magnetron
E
T
S
Vacuum Chamber
Vac.
High voltage
P
Sputter 
gas
B
E
T
S
A
M
+–
+–
+–
Figure 12.17
Planar and cylindrical magnetron sputtering
systems T: target; P: plasma; SM: solenoid; M: magnet; 
E: electric ﬁeld; B: magnetic ﬁeld (after Wasa and Hayakawa,
reprinted by permission, Noyes Publications).
Cooling water
Permanent magnet
Insulator
Erosion area
Target
(Disc type)
Shield
Power
S
N
N
S
S
N
Figure 12.18
Detailed cross section of a rectangular planar
magnetron target using permanent magnets to supply the ﬁeld
(after Wasa and Hayakawa, reprinted by permission, Noyes
Publications).

[Page 406]
efﬁciencies [36]. Magnets may also be rotated to
improve erosion uniformity. Magnet positions can
also be used to tune deposition uniformity. Sputter
utilization efﬁciency is especially a problem in mod-
ern systems where wafer load locks are used to avoid
opening the chamber for long periods of time. Base
vacuums of some systems are of order 1010 torr.
These systems may be unusable for several days after
a target change while the main chamber is pumped to
high vacuum.
One interesting target geometry [37], shown in
Figure 12.19, is the S-Gun a registered trademark of
Varian Associates. As in other magnetron systems,
high deposition rates are achieved through crossed
electric and magnetic ﬁelds. The anode and cathode
are built into a single assembly. With an S-Gun, the
wafers may then be mounted in a planetary cage, sim-
ilar to the geometry of an evaporator. (One of the
major applications of S-Guns is to upgrade an evapo-
rator to have sputter deposition capability.) Typical
deposition rates are hundreds of angstroms per
minute. The I–V characteristics of a magnetron sys-
tem are shown in Figure 12.20 [38, 39]. Such curves
are characteristic of all magnetron sputtering and are
of the form [40]
(12.16)
where Vo is the minimum voltage necessary to main-
tain the plasma, and n is a positive number between
1.5 and 8, whose value depends on the geometry of
the target and the pressure of the chamber.
12.10 Morphology and Step Coverage
Because the chamber pressure during most sputtering processes is high, ejected atoms will suffer
many collisions before reaching the surface of the wafer. As a result, the deposition rate on the
surface of the wafer will depend on the solid angle of the plasma at that point on the wafer. Once
they reach the surface of the wafer, the adatoms will diffuse along the surface until they form
nuclei of critical size. Once stable nuclei are formed, they capture more adatoms, forming islands.
If the surface mobility is high, the islands will merge while still very thin, forming a smooth,
continuous ﬁlm.
The morphology of the deposited ﬁlm has been described by a zone model ﬁrst introduced by
Movchan and Demchishin [41] and later modiﬁed by Thornton [42]. Figure 12.21 shows a schematic of
the regions of ﬁlm morphology as a function of substrate temperature and incident ion energy. The sub-
strate temperature is normalized to the melting temperature of the ﬁlm. Although the model is broadly
applicable to materials that crystallize, the region boundaries vary somewhat from material to material.
At the lowest temperature and ion energy, the ﬁlm will be an amorphous, highly porous solid with a low
I  k(V  Vo)n
12.10
Morphology and Step Coverage
341
Removable plasma
confinement shield
Cathode
(target)
Anode
cooling
cavity
Water
cooling
jacket
Anode
Ground
shield
Annular
magnet
Figure 12.19
Cross-sectional diagram of an S-Gun®
sputtering source (courtesy Varian Associates).
200
Cathode volts
600
500
0
100
400
300
10
2 μm
1 μm
of argon
8
4
6
0
7.5
15
22.5
30
Amps
Figure 12.20
Current–voltage characteristics of a
magnetron system with chamber pressure as a parameter. The
lines are for 1, 2, 4, 6, 8, and 10 m of Ar (after Van Vorous,
reprinted by permission, Solid State Technology).

[Page 407]
mass density. This is the ﬁrst zone of the diagram. It is caused by the low adatom mobility of the grow-
ing ﬁlm. Metal ﬁlms deposited in this region can readily oxidize when exposed to air and so may also
have high resistivities. If the chamber pressure is lowered or the substrate temperature is raised, the
deposition process enters the “T” zone. Films deposited in this region are highly specular and have very
small grains. For many microelectronic applications, this is the most desirable region of operation.
Increasing the temperature and/or impinging energy further causes the grain size to increase. The second
zone has tall narrow columnar grains that grow vertically from the surface. The grains end in facets.
Finally, in zone 3, the ﬁlm has large 3-D grains. The surfaces of the ﬁlms in the second and third zones
are moderately rough, and the ﬁlms appear milky or hazy.
The most common microelectronic application of sputtering is the deposition of metal
interconnect layers for ICs. Typically these layers are applied over thick insulating ﬁlms such as
SiO2. To contact the device, holes are ﬁrst etched in the SiO2. As discussed earlier in the chapter, a
crucial feature of the deposition process is the ability of the ﬁlms to maintain an adequate thickness,
even over high aspect ratio structures. The step coverage of ﬁlms deposited by magnetron sputtering
has been calculated by many authors [43, 44]. Figure 12.22 shows the development of a cross section
over a typical high aspect ratio contact. On the top surface and near the upper corner the deposition
rate is high. A more moderate deposition rate occurs on the sidewalls. The sidewall thickness tapers
toward the bottom. At the bottom corner of the step a pronounced notch or crack may occur. This ten-
dency increases with the aspect ratio of the feature unless substrate heating is done [45]. Compared to
evaporated ﬁlms, however, even low temperature deposited sputtered ﬁlms have better step coverage,
both because of the higher pressure and because of the incident energy of the deposited species.
Sputtered ﬁlms also tend to form a cusp, or protrusion, at the edge of an isolated step, due to the
increased view factor at this position.
As with evaporation, the application of substrate heat will dramatically improve the step
coverage due to surface diffusion. The wafer-containing electrode is often water cooled as well as
resistively heated to provide a wide range of available temperatures. Very hot metal can completely
ﬁll contacts whose aspect ratio is greater than one, but if aluminum is used, a very robust barrier must
be used between the silicon and the aluminum to avoid undesirable intermixing (see Chapter 15 on
contact spiking). Furthermore, the temperature of the surface of the wafer during plasma deposition
is difﬁcult to control. Radiative heating from the target and bombardment by high energy secondary
12
Physical Deposition: Evaporation and Sputtering
342
T/TM
p(Pa)
Evap. Sputter
0.2
1
2
3
T
2
4
0
0.4
0.6
0.8
1.0
0.1
0.1
10
eV atom
Figure 12.21
The three-zone model of ﬁlm deposition as
proposed by Movchan and Demchishin (after Thornton,
reprinted by permission, AIP).
Figure 12.22
Cross section of the time
evolution of the typical step coverage for
unheated sputter deposition in a high
aspect ratio contact.

[Page 408]
electrons present a large heat load to the wafer. RF sputtering systems are the most prone to uncon-
trolled substrate heating. Figure 12.23 shows a typical plot of substrate temperature versus plasma
power for an SiO2 target [46].
Step coverage remains a serious problem for high density interconnect, in purely sputtered inter-
connect technologies. Sufﬁcient heating of the substrate during deposition in order to obtain the desired
step coverage may produce unacceptably large grains or interdiffusion effects (see Al/Si/Cu deposition
in section 12.12). A second technique for improving the step coverage in sputtering is to apply a bias to
the wafers. If the bias is sufﬁciently large, the wafer will begin to be bombarded by energetic ions. This
will tend to redeposit the sputtered material, somewhat improving step coverage.
New sputtering techniques have been developed in an effort to improve the step coverage
of sputtered ﬁlms into narrow, high aspect ratio contacts and vias. We have already discussed the use
of hot aluminum metal as a technique for via ﬁlling and the concerns of reaction with the underlying
silicon and the effects of the temperature on the aluminum grain structure. The next technique that was
developed for this application was called force ﬁll. The force ﬁll technique intentionally sputters the
ﬁlm in a way that produces a pronounced cusp at the top corner of the contact. As the deposition
continues, the deposition fronts at the top of the contact converge, pinching off any further deposition
into the contact. This seals the low pressure sputtering
gas (usually Ar) in a void inside the contact.
The step coverage of the ﬁlm into the contact is
extremely poor at this point. To rectify this situation,
the wafers are put into an autoclave, where they are
heated and pressurized to a number of atmospheres.
This puts a force on the top of the metal bridges that
seal the contacts. If the force at this point exceeds the
yield strength of the heated metal, the seals collapse
inward, pushing the metal down into the contacts.
Force ﬁll works well only for a certain range of
contact sizes, and it does not improve the coverage of
metal ﬁlms over isolated steps.
The next level in improving the step of high aspect
ratio contacts is collimated sputtering (Figure 12.24).
This technique inserts a plate with high aspect ratio
12.10
Morphology and Step Coverage
343
0.5
Slope ~ 1/4
SiO2 Target (170 mm in dia.)
Stainless steel
Substrate holder
Sputter power (kW)
3.0
2.0
0.2
0.3
1.0
0.75
300
500
750
1000
Substrate temperature (K)
Figure 12.23
The temperature rise of substrates as a
function of the plasma power for an argon RF plasma with
an SiO2 target (after Wasa and Hayakawa, reprinted by
permission, Noyes Publications).
Target
Wafers
Substrate
Figure 12.24
In collimated sputtering a disposable collimator is placed close
to the wafers to increase directionality.

[Page 409]
holes just above the wafer. If one sputters at low pressure (a few millitorr), the mean path will be long
enough that few collisions will occur between the collimator and the wafer. Due to the high aspect
ratio holes through the collimator, only species with velocities nearly perpendicular to the surface of
the wafer will pass through the holes. This dramatically reduces the deposition rate (about 3 for
every 1:1 increase in the aspect ratio of the collimator, but acceptable rates are obtained for deposit-
ing diffusion barriers that are commonly 20 to 40 nm thick. Although early collimators were made
from Al or Cu to reduce heating, most are now made from Ti to match the thermal expansion of the
ﬁlm being deposited (TiN). Although widely used, collimators have a number of problems. Higher
aspect ratio contacts require higher aspect ratio collimators and correspondingly lower deposition
rates. The material that deposits on the collimators builds up until it becomes so thick that it ﬂakes off
and may fall on the surface of the wafer. As a result, it is unusual to use collimators for contacts with
aspect ratios larger than 3:1.
The state of the art for sputtering, or physical vapor deposition as it is now commonly called,
is the ionized metal plasma (IMP) deposition (Figure 12.25). Ejected metal atoms pass through a
second plasma that ionizes the plasma material. The angular distribution of material arriving on the
surface of the wafer is controlled by the dc bias on the wafer and the ionization of the sputtered
12
Physical Deposition: Evaporation and Sputtering
344
Figure 12.25
The Endura system by Applied Materials uses a number of PVD or CVD chambers
fed by a central robot. For conventional and IMP sputtering, targets are hinged to open upward.
Two open chambers are shown, along with the load lock (from Applied Materials).

[Page 410]
species. The degree of ionization in the second plasma depends on its transit time, which in turn
depends on the energy of the ejected materials. To gain sufﬁcient ionization, IMP systems often oper-
ate close to 10 mtorr, where collisions slow the ejected materials. Because the IMP process produces
near-vertical deposition, the coverage on horizontal surfaces is much better than on the sidewalls.
Applied Materials has demonstrated contact bottom ﬁlm thickness in 8:1 contacts that is 80% of the
ﬂat area deposition thickness, but sidewall coverage depends critically on the taper and is commonly
less than 25%.
12.11 Sputtering Methods
All exposed surfaces in an RF plasma develop a negative potential with respect to the plasma due to
the higher mobility of electrons than ions. In a typical sputtering system, most of the voltage drop is
on the target electrode, but the bias on the substrate electrode leads to a bombardment on ions of the
wafers as well. The bombardment leads to a removal of material from the surface of the wafer. This
effect can be controlled by adjusting the dc bias on the electrode with respect to the plasma. This has
two major applications in microelectronics: sputter cleaning and bias sputtering. The removal of all
surface contaminants from the wafer before ﬁlm deposition has been studied extensively for low tem-
perature epitaxial growth. That topic will be covered in a later chapter. This section will restrict its
attention to a purely physical method of cleaning: sputter etching of the substrates. A typical example
of the use of a sputter deposition process is the deposition of a metal to form an ohmic contact to
heavily doped silicon. The contacts are patterned and etched through a thick insulating layer of SiO2.
Immediately before loading into the sputtering system, the wafers are dipped in a dilute mixture of
hydroﬂuoric acid and water (1:100) to remove any oxide that has regrown on the silicon after the con-
tact etch. The wafers are rinsed in deionized water, spun dry, and loaded directly into the vacuum sys-
