Repository: Alvintxh/nanofab-web

# Extracted Book Sources

All 11 textbooks extracted 2026-04-05 using PyMuPDF (extract_pdf.py).

## Extraction Summary

| Book Key | File | Pages | Words | Page Numbering |
|----------|------|-------|-------|----------------|
| cui_2025 | Zheng Cui - Nanofabrication (4th ed) | 419 | ~158K | PDF labels (C1, i-xi, 1-407) |
| campbell_2008 | Campbell - Fabrication Engineering (3e) | 825 | ~369K | offset=18 (front-1..18, then 1-807) |
| teresa_2020 | De Teresa - Nanofabrication (full) | 451 | ~183K | offset=0 (sequential PDF pages) |
| madou_vol1_2011 | Madou - Fundamentals of Microfab Vol.1 | 646 | ~366K | PDF labels |

File: sources/sources_processed/books/campbell_2008/campbell_2008_full.txt (part 38 of 56)
vertical and horizontal lines are metal wires used to
interconnect the transistors. The transistors themselves
1
An Introduction to Microelectronic Fabrication
the evaporation sources may be held at somewhat higher temperatures during bakeout to ensure an
even higher level of cleanliness in these areas. Bakeout times vary with the level of exposure. If the
entire system must be opened to air such as must be done to reﬁll a source, it is common to require
extended pumping with bakeout before device-quality growth can begin.
A variety of pumps can be used to maintain the high vacuum state. Early systems used diffu-
sion pumps, but extreme care must be used to prevent backdiffusion of the hot diffusion pump oil
into the growth chamber. Some small systems use liquid nitrogen–cooled adsorption pumps. These
pumps operate by physical adsorption of gases at the surface of molecular sieves or other adsorption
material such as activated Al2O3. This material is typically a large surface area solid. The pump is
cooled to 77 K, then opened to the area where pumping is desired. After pumping is complete, the
pump is isolated from the chamber, heated, and evacuated. A number of adsorption pumps may be
used to provide an adequate base vacuum. The most popular MBE high vacuum pump is the cryopump.
As with adsorption pumps, the cryopump must be isolated from the chamber occasionally and heated
to remove the pumped gases. Newer MBE systems often use turbomolecular pumps for producing
high vacuum. This option is particularly attractive if toxic sources are being used, since material from
these sources tends to accumulate in the cryopumps between temperature cyclings.
To achieve routine ultrahigh vacuum, wafers must be introduced into the MBE system using a
load lock. The load lock can be evacuated to high vacuum in a short time. Typical pumpdown charac-
teristics for an MBE load lock are 106 torr in 15 min. Some high volume MBE systems allow a
cassette or platen of wafers to be kept under UHV. This increases the wafer throughput, since the
total pumpdown time per wafer decreases. Many GaAs MBE systems also make use of cryopanels in
the growth area. The walls of the chamber have liquid nitrogen jackets, making them large pumps
themselves. Although capable of maintaining very high vacuums, these systems also consume so
much liquid nitrogen (particularly if the substrate must be heated to a high temperature) that it must
be plumbed directly to the chamber through double-walled, vacuum-jacketed pipes.
Substrate heating is typically provided through the use of chucks or susceptors that can be
either radiantly or resistively heated. Resistive heaters can be either refractory metal wire wound on
a form or graphite ﬁlms that are etched into a heating pattern and covered with SiC. Wafers are often
attached to the chuck through clips, clamps, or indium-based solders, although the latter is becom-
ing less common. The temperature of the wafer can be monitored by measuring the temperature of
the chuck with a thermocouple. It can also be measured by siting the wafer with a pyrometer.
Pyrometers can measure the temperature of the wafer directly; however, to be accurate it must be
calibrated in the growth chamber. Furthermore, one must be careful to avoid measuring radiation of
the heater directly. Radiation from the heater may come from reﬂections off of the walls of the
chamber or it may come directly through the wafer, particularly in the infrared below the bandgap
of the semiconductor.
There are three types of sources most commonly used in MBE: Knudsen cells, electron beam
sources, and gas sources. Figure 14.29 shows the cross section of a Knudsen cell. A crucible loaded
with a source charge is radiantly heated by a foil heater. Thermocouples pressed against the out-
side of the crucible can be used to control the temperature and therefore the material ﬂux. To avoid
contamination, the heater foil is typically made of tantalum and is bafﬂed to prevent a line of sight to
the wafer. For III–V growth, most crucibles are made from pyrolytic boron nitride (pBN). Quartz can
also be used for silicon MBE. The empty crucible must be annealed at high temperature before use to
ensure that the beam, once produced, will be pure. To achieve reasonable ﬂuxes in silicon MBE source,
14.11
Molecular Beam Epitaxy Technology
419

[Page 520]
a temperature of about 1700C is required. At this temperature, silicon is molten and highly reactive. As
a result, the ﬁlms are contaminated with impurities from the crucible. To avoid this problem, most sili-
con MBE systems use electromagnetically focused electron beam sources. This type of source has been
discussed as e-beam evaporation (see Section 12.4).
For both e-beam and thermal cells, the source ﬂux is determined by the temperature, which in
turn establishes a vapor pressure. Since the charge has a ﬁnite thermal mass, this ﬂux cannot be
turned off instantaneously. To provide this on/off control, most MBE systems use shutters in front
of the cells. One difﬁculty with these shutters is material creep. Since the source is still at tempera-
ture, deposition will continue onto the back of the shutter. This material may surface diffuse around
the shutter and eventually reevaporate. Shutters may be cooled to reduce this problem, but they are
being constantly heated by the exposure to the hot cell. To avoid this problem, as well as to improve
uniformity, eliminate chamber venting to replenish the charge, and improve material quality, MBE
has adopted gaseous sources (GSMBE). Figure 14.30 shows a typical gas source MBE.
One of the most popular techniques in research applications for real-time growth monitoring is
reﬂective high energy electron diffraction (RHEED). In this method, high energy electrons are dif-
fracted off of the growing surface and imaged on a screen on the opposite side of the chamber. Since
the ﬁlms should grow a layer at a time, the spot intensity should grow, then diminish, then grow again
as each monolayer of coverage is achieved (Figure 14.31). For production systems where uniformity is
of paramount importance, the substrate must be rotated during growth, making RHEED impractical.
A major source of defects in MBE is particulation from other surfaces that are coated during
the deposition process. Particles that fall from the walls are actually pushed by the growth beam
14
Epitaxial Growth
420
Foil tube
Crucible
Multilayer
radiation
shield
Thermocouple
feedthroughs
Heater
foil
Water cooling
Thermocouple
Power
feedthroughs
Figure 14.29
Cutaway of a simple Knudsen cell for producing thermal beam for MBE (after Davies 
and Williams).

[Page 521]
toward the wafer surface [87]. This is a particularly
serious concern in silicon MBE. It has been found
that replacing liquid nitrogen cooling of the chamber
walls with simple water cooling can dramatically
reduce the defect density. Also, by using high voltage
plates near the evaporation source, dust can be kept
from entering the beam, and defect levels as low as
30 cm2 can be achieved [88]. Metal contamination
is another serious concern in MBE. In most VPE,
chlorinated species are present that react with residual
metals to clean the surface. These impurities may
reduce the minority carrier lifetime for MBE ﬁlms
unless great care is taken in designing the growth sys-
tem and preclean cycles [89].
One of the manufacturing concerns in GaAs
MBE is the oval defect: a region of excess gallium con-
centration [90]. The oval defect density is commonly
reported [91] to be in the range 103 to 104 cm2. By
carefully cleaning the system [92], the oval defect densities can be made as low as 300 cm2. In fact,
oval defects can be completely eliminated by holding the gallium source in a boron nitride crucible that
has previously been used for aluminum [93]. The reason for this is not known but may be related to
oxygen gettering. Another common cure for oval defects is to install a heater at the top of the gallium
source to reevaporate droplets that formed after the initial evaporation.
14.11
Molecular Beam Epitaxy Technology
421
Figure 14.30
GSMBE growth chamber. The solid effusion and gas sources are
aimed at the growth position (courtesy of RIBER S.A.).
Figure 14.31
Electron diffraction oscillations during MBE
growth. The peaks correspond to nearly complete layers.
Time
Intensity
[001]
[110]
[110]
–
θ = 0
θ = 1
θ = 0.5

[Page 522]
For compound semiconductor systems, such as GaAs, both gallium and arsenic cells must be
used. The solid arsenic source emits As4, which can be converted to As2 if the cell includes a high
temperature stage [94]. To grow GaAs, the solid As source is kept at a sufﬁciently high temperature
that the growth is limited by the arrival of the gallium atoms, typically of order 1019 atoms/m2-sec.
The arsenic ﬂux, in the form of As2 and As4, is 5 to 10 times higher. Practically all of the gallium
atoms stick to the surface at normal growth temperatures, but only one arsenic atom adheres for each
gallium atom.
14.12 BCF Theory
Unlike VPE, a reasonably accurate model of the surface during MBE can be developed. This model
starts by examining the opposite of MBE: evaporation. Consider the surface of the wafer to consist of
two levels or terraces. The upper terrace is one atomic layer higher than the lower terrace. Kink sites
occur where the terrace edge forms an angle with itself. Here, few bond-breaking events are required
Example 14.4
Assume that aluminum is being evaporated at 1150 K in a 25-cm2 cell. What is the
atomic ﬂux at a distance of 0.5 m if the wafer is directly above the source? What would the
growth rate be?
Solution
Referring to Chapter 10, the ﬂux at a distance r is
From Chapter 12, the vapor pressure of Al at 1150 K is about 106 torr. Inserting and solving
with m  27  1.67  1027 kg, the ﬂux is about 4.8  1014 cm2 sec1. The growth rate can be
found using
where N is the number density of aluminum (6  1022 cm3). Then R  48 Å/min.
R  J
N
J  A
P2
e
2pkTm
cos u cos f
pr 2
The growth rate of an MBE system is simply determined by the ﬂux of atoms leaving the
source and the fraction of those atoms that strike the surface of the wafer and stick. This ﬂux of atoms
from the source for a thermal source is given by Equation 10.10
(14.16)
where A is the cross-sectional area of the source, Pe is the equilibrium vapor pressure that depends
on the source temperature, and m is the atomic mass. Knudsen cells are designed so that the
cross-sectional area remains nearly constant as the source is consumed.
In  AJn  A
n2kT
2pm  A
P2
e
2pkTm
14
Epitaxial Growth
422

[Page 523]
for an atom to liberate itself from the upper level. A
lone atom away from the terrace edge, however, is the
most loosely bound. The model for low temperature
sublimation, then, is that atoms break loose from kink
sites, diffuse across the surface of the wafer, and even-
tually desorb (Figure 14.32). Assume that the activa-
tion energy for liberating an atom from the kink site is
Ws. Then the equilibrium density of adsorbed atoms is
(14.17)
where Ns is the density of surface positions. Once
freed from the kink sites, the adsorbed atoms have
only a small energy barrier Us to move from site to
site. If the distance between sites is a, and the
frequency of lattice vibrations is f, the surface diffusivity is
(14.18)
Assume that the adsorbed atom desorbs after some mean time t. If the energy barrier for this
desorption is Ed,
(14.19)
where f is a preexponential factor related to the lattice vibrational frequency f. If the mean migration
length before desorption is given by
(14.20)
the desorbing ﬂux is given by
(14.21)
Generally Ws and Ed are comparable and much larger than Us. Due to their exponential temperature
dependence, nseq, Pe, and Fo increase strongly with increasing temperature. The surface residence
time and the mean migration distance both decrease rapidly with increasing temperature. For typical
growth conditions, the surface diffusion length is of order tens or hundreds of micrometers.
The terraces in this model may be caused by dislocations, previous growth, or by small devi-
ations from perfect crystal orientation. On 111
 surfaces, this intentional misorientation is
required. If the crystal misorientation is 	u, the terrace separation is given by
(14.22)
where h is the step height, typically one atomic layer thickness. Since h is about 1 Å, the mean ter-
race separation is usually of order microns or less. This separation must be much less than the mean
diffusion distance to ensure 2-D growth.
The best known theory regarding 2-D growth was developed by Burton, Cabrera, and Franks
[95]. BCF theory assumes that most adatoms reach the surface between the surface steps and diffuse to
the edge of the step, where they are captured. The adatoms may then diffuse along the step edge until
they reach a kink site, where they are incorporated into the crystal. Terrace edge movement occurs by
Lo 
h
sin(Du)
Fo 
nseq
t  Nsfe(EdWs)/kT
ls  Ds t 
 ae(EdUs)/2kT
1
t  feEd/kT
Ds  a 2feUs/kT
nseq  NseWs/kT
14.12
BCF Theory
423
Adatoms
Terrace
level
Terrace
edge
Kink
site
Lower level
Figure 14.32
A microscopic view of a semiconductor
surface during MBE growth or evaporation.

[Page 524]
Example 14.5
Assume that MBE is used to grow a material at a substrate temperature of 500C. Assume
that the material has the following properties: Ws2.0 eV, Ed 1.8 eV, Us0.2 eV, Ns
1015 cm2, ff1014 sec1, a 2 Å, h 0.5 Å, and 	u 1. Calculate the mean surface diffu-
sion length. Compare this with the mean terrace separation. If the ﬂux on the surface of the wafer
is the same as that calculated in Example 14.4, calculate the supersaturation.
Solution
Inserting the given parameters into Equations 14.18–14.20 produces Ds  2  103 cm2/ sec,
T  5.7 msec, and nseq  86 cm2. Inserting the surface diffusivity and mean desorption time,
ls 34 m. In comparison, the average terrace separation (given by Equation 14.22) is 28 Å.
This separation is much less than the characteristic surface diffusion length. The desorbing ﬂux
Fo can be found directly as the ratio of nseq and t. It is 1.5  104 cm2-sec1. Inserting into
Equation 14.26, the supersaturation is approximately 3  1010. These large values of supersatu-
ration are quite typical for MBE. They indicate that the system is run far from equilibrium. As a
point of comparison, typical values for growth in a VPE system are less than 2.
lateral movement of the kink sites. Crystal growth then occurs as the terrace edges sweep across the
surface of the wafer.
If the terrace edge is considered to be a perfect sink for excess adatoms, the adatom concentra-
tion near the terrace edge drops to the equilibrium value, nseq. That is, the terrace is not a perfect sink
for adatoms but will emit a small number at nonzero temperatures. The net ﬂux of adatoms is given
by the difference between the incident ﬂux and the evaporating ﬂux,
(14.23)
The surface current density of adatoms is described by the diffusion equation
(14.24)
For steady state growth, the divergence of the surface current density is the net growth ﬂux
(14.25)
One can deﬁne a supersaturation parameter s, where
(14.26)
Just as in VPE, when s 
 0 epitaxial layers will grow. When s  0, the wafer material evaporates.
Combining these equations and assuming that the surface diffusivity is independent of position and
direction, one can derive the differential equation
(14.27)
In reality the diffusivity is strongly directional due to surface reconstruction [96], but we will ignore
this reﬁnement of the basic BCF theory.
l2
s 2ns  ns  nseq(s  1)
s  jinc
nsec/t  1
  js  jv  0
js  Ds ns
jv  jinc  ns
t
14
Epitaxial Growth
424

[Page 525]
Equation 14.27 was solved by BCF, subject to the boundary condition that ns is equal to nseq at
the step edge position. (Step movement can be neglected when the average distance traveled by an
atom is much larger than the distance traveled by a step.) Then, assuming that at the step (y0)
nsnseq and as y l , n (1  s)nseq,
(14.28)
A surface supersaturation can be deﬁned as
(14.29)
For a series of steps separated by Lo,
(14.30)
If one knows the step distribution, then the saturation and the mean diffusion length, the local surface
saturation, the step velocity, and ultimately the growth rate can be calculated. Finally it should be
noted that BCF theory applies only when the degree of saturation is not extremely large. At high sur-
face admolecule concentrations, 3-D growth dominates the process, and this terrace–kink model is no
longer valid.
We are now in a position to appreciate the need for a clean environment. Recall that there is a
background pressure of impurity gases in the chamber. When one of these impurity atoms strikes the
surface of the wafer, it may adsorb or react chemically so as to remain on the surface. Water, for
example, is likely to react with the surface of the semiconductor to form an immobile oxide. As the
step approaches this oxide, it must grow around it and coalesce on the opposite side. Subsequent lay-
ers may not align themselves on this imperfect substrate, resulting in defects. It is also possible that
this surface defect will be a getter site for admolecules, leading to island formation. A partial pressure
of 108 torr of water results in an arrival ﬂux of water molecules of 1013 atoms/cm2-sec. Assume a
sticking coefﬁcient of one. A typical growth rate for MBE is 10000 Å/hr. Then, the arrival rate of
growth atoms must be about 1015 atoms/cm2-sec. That is, nearly one in 100 atoms is an impurity.
Fortunately, most of the residual gas in the chamber is not water vapor. The semiconductor atoms in
the beam ﬂux rapidly react with the residual water and getter it from the chamber (Figure 14.33).
It is also not necessary for defects to be caused by impurities. Anything other than a terrace
edge on which admolecules can condense can be a defect site. In VPE, there is a constant ﬂux of
chemical reactions, removing and adding the growth species from the surface of the wafer. The
degree of supersaturation, therefore, is quite modest. In MBE, the primary mechanism for removal of
the adatoms once they stick to the surface is evaporation. (In GaAs MBE, the As adatoms may actu-
ally form As4, which has a small but not negligible vapor pressure at typical growth temperatures.)
Since the substrate temperature during MBE is low, Pe is small and the supersaturation is extremely
high. This can also lead to higher defect densities in MBE growth due to self-agglomeration. Once
nucleated, these islands will grow, producing dislocations that propagate through the epitaxial layer.
This effect limits the maximum growth rate that can be achieved in MBE.
For the epitaxial layer to be useful in device structures, the structures must be doped. In a good
MBE system, unintentional doping can be as low as 1013 to 1015 cm3. For silicon, n-type dopants
include arsenic, phosphorus, and antimony. For heavily doped layers, P and As are preferred due to
their high solid solubility and low activation energy. Antimony has reasonable vapor pressures at typ-
ical source temperatures, so that standard Knudsen cells can readily be used for doping. On the other
ss  s1 cosh(y/ls)
cosh(Lo/2ls)
ss  ns
nseq 1
ns  nseq[1  s(1  ey/ls)]
14.12
BCF Theory
425

[Page 526]
hand, As and P, have very high vapor pressures at room temperature. This results in memory effects.
For p-type layers in silicon, boron and aluminum have been used.
One of the problems with silicon MBE is that all of the common dopants have large segregation
coefﬁcients. The dopant concentration in the ﬁlm is much less than the concentration on the surface
of the wafer [97]. This excess dopant concentration on the surface continues to act like a dopant
source even after the actual dopant evaporation source has been shut off. Several techniques have
been developed to solve this problem. The most common method is to ﬂash off these surface impuri-
ties by raising the temperature of the wafer high enough to evaporate the dopant atoms. The high
temperature required, however, is not desirable due to dopant redistribution. In p-type doping,
molecular boron sources can also be used. In particular, HBO3 produces good control and only mod-
est oxygen incorporation at substrate temperatures as low as 650C [98].
Producing heavily doped layers in either material system is difﬁcult, particularly if high quality
epi layers with abrupt junctions are also desired. This problem arises because the sticking coefﬁcients
of common dopants decrease as the substrate temperature increases. Moderate or high substrate tem-
peratures are necessary to reduce the defect density. The third method of introducing dopants in MBE
is the use of low energy implantation during the growth [99] (Figure 14.34). This may be done using
an actual ion gun or by ionizing the dopant atoms and biasing the substrate to imbed the dopant atom
into the growing ﬁlm. Energies for these processes are kept below a few kiloelectron-volts to main-
tain well-controlled proﬁles and greater than 100 eV to minimize sputtering. Alternatively, the growth
atoms themselves may be ionized and accelerated toward the growing substrate. Upon reaching the
substrate, some of them will impact impurities on the surface, driving them into the substrate. This is
14
Epitaxial Growth
426
Figure 14.33
A high throughput automated MBE system includes load and unload locks, preparation, and
growth chambers, all connected under UHV. Three 4-in. wafers are held on circular platens (courtesy of 
RIBER S.A.).

[Page 527]
referred to as knock-on implantation. Substrate temperatures for implanted silicon MBE growth must
be kept above 650C to minimize radiation damage [100].
Group IV elements such as Si and Sn are typical dopants for producing n-type layers in GaAs.
Silicon is the most common source, since silicon doped layers have the highest mobilities for a given
doping level. Optimization of the growth process must be done to minimize the amount of doping
compensation for group IV dopants. Zinc and beryllium are commonly used p-type dopants for
GaAs. Recently carbon doping has been investigated as an alternate p-type doping source for MBE
[101]. Carbon can easily be introduced by using a serpentine graphite ﬁlament in the chamber.
14.13 Gas Source MBE and Chemical Beam Epitaxy
The distinction between vapor phase epitaxy and physical techniques begins to blur as VPE crystal
growth techniques are being extended to ultrahigh vacuum and MBE crystal growth techniques begin
to use gaseous sources. Depending on the details of the procedure, they may be called chemical beam
epitaxy [102] (CBE), metal organic molecular beam epitaxy (MOMBE), or gas source molecular
beam epitaxy (GSMBE). In each case, gases are injected into an ultrahigh vacuum environment at
very low ﬂow rates. Table 14.3 differentiates the processes [103].
In early use of GSMBE, it was found that gallium droplets formed at the surface when substrate
temperatures were held below 550C [104]. To solve this problem, most UHV growth systems that use
gaseous group V sources have an oven or cracking furnace to decompose the source [105]. In the case
of AsH3, the cracking product is As2. One of the interesting features of using organometallic sources in
14.13
Gas Source MBE and Chemical Beam Epitaxy
427
Figure 14.34
An ion implantation system for introducing impurities during silicon MBE (after Fujiwara et al. [90].
Power to
substrate
T.C.
LN2 shroud
Si thickness
monitor
Faraday
cups
Main ion beam
monitor
H & V scan plates
15′ Bend
Neutrals
High voltage isolation
Decelerator
Ions (1100 eV)
ExB
filter
Plasma chamber
Gas
As container
& T.C.
Selected
ion beam
15′ Deflection plate
Restriction plate (Mo)
Gate valve
11 KV e-Gun
18″ S.S.
chamber
Si molecular beam
Ion beam dector
Ion beam
Shutter
Viewing port
Collection plate (Ta)
Growth chamber
Drift chamber
Colutron G2 ion gun
Si substrate
LN2 shroud

[Page 528]
UHV is that the molecular sticking coefﬁcients depend strongly on the surface coverage. In growing
GaAs, for example, it has been shown that the sticking coefﬁcient for trimethylgallium is almost zero
when the surface is gallium terminated but is much higher when it is arsine terminated [106]. This
observation suggests that the growth of GaAs can be accomplished in a digital manner by alternate
exposures to TMG and an arsine source. These processes are called atomic layer epitaxy (ALE).
14.14 Summary
The epitaxial growth of silicon from the vapor is a well-established process for fabricating advanced
semiconductor technologies. An understanding of the process requires a detailed knowledge of both
the gas phase chemistry and the events at the surface. Cleanliness, both of the chamber and of the
growth gases, is critical to the success of the process. Chlorosilanes are the preferred precursors for
silicon epitaxy, which can be done uniformly across the wafer and selectively in windows etched in
dielectrics. The growth of GaAs from the vapor, however, is complicated by the lack of suitable inor-
ganic gallium source gases.
The second half of the chapter presented growth techniques that have been developed for con-
trollably producing thin epitaxial layers, often in the form of heterostructures. Some of these
processes allow atomic level control of the growth thickness. These methods have been divided into
physical (MBE) and chemical (MOCVD, RTCVD, and UHV/CVD) techniques. This distinction is
becoming more blurred as UHV processes are developed that use chemical reactions occurring on the
surface of the wafer rather than in the gas phase.
Problems
1.
A silicon epitaxial growth process is attempted with a chamber temperature of 1050C, and gas
ﬂows of 200 sccm SiCl4 and 100 sccm of Si2H6. Assume that the mixture attains chemical
equilibrium. What is the supersaturation in the chamber? Will these conditions grow an
epitaxial layer or etch? If the temperature is increased to 1300C, by what percentage would
you expect the growth (or etch) rate to increase or decrease?
2.
Starting from Equation 14.1, derive Equation 14.2.
3.
Compare Equation 14.2 to Figure 14.8. For each compound, identify the approximate
temperature at which the growth becomes mass transport limited. If
hg is independent of temperature and Cg is 1015 cm3 at all temperatures and for all gases, ﬁnd
hg and ko.
ks  koeEa/kT
14
Epitaxial Growth
428
Table 14.3
Ultrahigh vacuum growth techniques that use gaseous sources
Technique
Group III Source
Group V Source
MBE
Elemental
Elemental
CBE
Gaseous
Gaseous
MOMBE
Gaseous
Elemental
GSMBE
Elemental
Gaseous
See Tsang [103].

[Page 529]
4.
An epitaxial growth chamber has a background O2 pressure of 2  105 torr. What would the
minimum annealing temperature be to ensure a Si-stable surface if only the background gases
are present? Alternatively, one can ﬂow H2, which contains 5 ppb of O2. If this gas ﬂushes the
chamber of its background contaminants, what would the minimum annealing temperature be
at 760 torr of H2?
5.
Explain why the growth curve shown in Figure 14.6 becomes negative.
6.
Explain why low temperature growth is desirable. To assist you in this explanation, use
Figure 14.8 to determine the amount of time necessary to grow 1 m of epitaxial silicon
at 800, 900, 1000, and 1100C. Also calculate the intrinsic diffusivity of As at these
temperatures (see Chapter 3), and from this ﬁnd the characteristic diffusion length 
.
7.
A 5% mixture of SiCl4 in H2 is used to grow epitaxial silicon at 1100C. Calculate the
supersaturation (s) for this condition. Will growth or etching result?
8.
Why isn’t halide transport used for silicon epitaxial growth?
9.
Brieﬂy contrast commensurate, incommensurate, and pseudomorphic growth techniques.
Describe the advantages and limitations of each.
10.
The growth of GaAs on silicon wafers is able to provide large wafers for IC fabrication. If you
wanted to extend this process to InP, HgCdTe, or other compound systems, what would you
need to ﬁnd out to determine whether or not it would be possible?
11.
Let us assume that an MOCVD reactor is able to grow 1.0 m/hr and that the utilization
efﬁciency of the TMG is about 2% (common for run/vent systems). If the V/III ratio is 50:1
and the system grows 2 m/day, how much arsine (in moles) is required per day? What volume
does this correspond to at standard temperature and pressure (Note: 1 mole22.8
L at STP). How many runs can be done with a 25-L cylinder containing 10% AsH3 at 2000 psi?
The deposition area is 200 cm2.
12.
What are the advantages and disadvantages of using AsH3 in MOCVD of GaAs?
13.
Compare the advantages of both RTCVD and UHV/CVD.
14.
Repeat Example 14.4 if Ed  1.5 eV, Us  0.1, and Ws  1.7 eV, and all other parameters are
unchanged. Estimate nseq, lss, and s.
15.
What are some of the driving forces for using gas sources in MBE?
References
1.
B. J. Baliga, ed., Epitaxial Silicon Technology, Academic Press, Orlando, FL, 1986.
2.
S. A. Campbell, J. D. Leighton, G. H. Case, and K. Knutson, “Very Thin Silicon Epitaxial
Layers Grown Using Rapid Thermal Vapor Phase Epitaxy,” J. Vacuum Sci. Technol. B 7:
1080 (1989).
3.
C. Norris, “Monitoring Growth with X-ray Diffraction,” Philos. Trans. R. Soc. London Series
A: Phys. Sci. Eng. 344:1673 (1993).
4.
For a comprehensive review of wafer-cleaning techniques the reader is referred to
W. Kern, ed., Handbook of Semiconductor Wafer Cleaning Technology: Science, Technology,
and Applications, Noyes, Park Ridge, NJ, 1993.
5.
W. Kern and D. A. Puotinen, “Cleaning Solution Based on Hydrogen Peroxide for Use in
Semiconductor Technology,” RCA Rev. 187, (June 1970).
6.
F. W. Kern and G. W. Gale, “Surface Preparation,” in Handbook of Semiconductor
Manufacturing Technology, Y. Nishi and R. Doering, eds., Marcel Dekker, New York (2000).
7.
W. Kern, “Purifying Si and SiO2 Surfaces with Hydrogen Peroxide,” Semicond. Int.,
April 1984, p. 94.
Dt
References
429

[Page 530]
8.
W. Kern, “The Evolution of Silicon Wafer Cleaning Technology,” J. Electrochem. Soc.
137:1887 (1990).
9.
O. J. Antilla and M. V. Tilli, “Metal Contamination Removal on Silicon Wafers Using Dilute
Acidic Solutions,” J. Electrochem. Soc. 139:1751 (1992).
10.
H. R. Chang, in Defects in Silicon, W. M. Bullis and L. C. Kimberling, eds., Electrochemical
Society, Pennington, NJ, 1983.
11.
G. Ghidini and F. W. Smith, “Interaction of H2O with Si(111) and (100),” J. Electrochem.
Soc. 131:2924 (1984).
12.
F. W. Smith and G. Ghidini, “Reaction of Oxygen with Si(111) and (100): Critical Conditions
for the Growth of SiO2,” J. Electrochem. Soc. 129:1300 (1982).
13.
G. W. Rubloff, “Defect Microchemistry in SiO2/Si Structures,” J. Vacuum Sci. Technol.
A 8:1857 (1990).
14.
Y.-K. Sun, D. J. Bonser, and T. Engel, “Spatial Inhomogeneity and Void-Growth Kinetics
in the Decomposition of Ultrathin Oxide Overlayers on Si (100),” Phys. Rev. B 3:14,309
(1991).
15.
R. Iscoff, “Wafer Cleaning: Wet Methods Still Lead the Pack,” Semicond. Int.,
July 1993, p. 58.
16.
J. H. Comfort, L. M. Garverick, and R. Reif, “Silicon Surface Cleaning by Low Dose
Argon-Ion Bombardment for Low Temperature (750C) Epitaxial Silicon Deposition,” J. Appl.
Phys. 62:3388 (1988).
17.
M. Ishii, K. Nakashima, I. Tajima, and M. Yamamoto, “Properties of Silicon Surface Cleaned
by Hydrogen Plasma,” Appl. Phys. Lett. 58:1378 (1991).
18.
S. Salimian and M. Delﬁno, “Removal of Native Silicon Oxide with Low-Energy Argon Ions,”
J. Appl. Phys. 70:3970 (1991).
19.
Y. J. Chabal, G. H. Higashi, K. Raghavachari, and V. A. Burrows, “Infrared Spectroscopy of
Si(111) and Si(100) Surfaces after HF Treatment: Hydrogen Termination and Surface
Morphology,” J. Vacuum Sci. Technol. A 7:2104 (1989).
20.
G. S. Higashi, Y. J. Chabal, G. W. Trucks, and K. Raggavachari, “Ideal Hydrogen Termination
of the Si(111) Surface,” Appl. Phys. Lett. 56:656 (1990).
21.
P. Dumas, Y. J. Chabal, and G. S. Higashi, “Coupling of an Adsorbate Vibration to a Substrate
Surface,” Phys. Rev. Lett. 65:1124 (1990).
22.
H. Ubara, T. Imura, and A. Hiraki, “Formation of Si–H Bonds on the Surface of Microcrystalline
Silicon Covered with SiOx by HF Treatment,” Solid State Commun.. 50:673 (1984).
23.
M. Morita, T. Ohmi, E. Hasegawa, M. Kawakami, and K. Suma, “Control Factor of
Native Oxide Growth on Silicon in Air or in Ultrapure Water,” Appl. Phys. Lett. 55:562 (1989).
24.
D. Gräf, M. Grundner, and R. Schultz, “Reaction of Water with Hydroﬂuoric Acid Treated
Silicon (111) and (100) Surfaces,” J. Vacuum Sci. Technol. A 7:808 (1989).
25.
M. Offenberg, M. Liehr, and G. W. Rubloff, “Ultraclean Integrated Processing of Thermal
Oxide Structures,” Appl. Phys. Lett. 57:1254 (1990).
26.
A. S. Grove, Physics and Technology of Semiconductor Devices, Wiley, New York, 1967.
27.
J. P. Hirth and G. H. Pond, “Condensation and Evaporation: Nucleation and Growth,” Prog.
Mater. Sci. 11:1 (1963).
28.
R. Pagliaro Jr., J. F. Corboy, L. Jastrzebski, and R. Soydan, “Uniformly Thick Selective
Epitaxial Silicon,” J. Electrochem. Soc. 134:1235 (1987).
29.
P. van der Putte, L. J. Giling, and J. Bloem, “Growth and Etching of Silicon in Chemical
Vapor Deposition Systems: The Inﬂuence of Thermal Diffusion and Temperature Gradients,”
J. Cryst. Growth 31:299 (1975).
14
Epitaxial Growth
430

[Page 531]
30.
J. Bloem and W. A. P. Claassen, “Nucleation and Growth of Silicon Films by Chemical Vapour
Deposition,” Philips Technol. Rev. 41:60 (1983).
31.
J. W. Medernach and P. Ho, Mater. Res. Soc. Conf. Proc., Honolulu, 1987, p. 101.
32.
W. A. P. Claassen and J. Bloem, “Rate-Determining Reactions and Surface Species in CVD
of Silicon II. The SiH2Cl2-H2-N2-HCl System,” J. Cryst. Growth 50:807 (1980).
33.
H. C. Theuerer, “Epitaxial Silicon Films by the Reduction of SiCl4,” J. Electrochem. Soc.
108:649 (1961).
34.
T. Arizumi, Curr. Topics Mater Sci. 1:343 (1975).
35.
J. Bloem, J. Cryst. Growth 18:70 (1973).
36.
F. C. Eversteyn, “Chemical Reaction Engineering in the Semiconductor Industry,” Philips Res.
Rep. 19:45 (1974).
37.
P. A. Coon, M. L. Wise, and S. M. George, “Modelling Silicon Epitaxial Growth with SiH2Cl2,”
J. Cryst. Growth 130:162 (1993).
38.
T. Aoyama, Y. Inoue, and T. Suzuki, “Gas Phase Reactions and Transport in Silicon Epitaxy,”
J. Electrochem. Soc. 130:204 (1983).
39.
A. A. Chernov, “Growth Kinetics and Capture of Impurities During Gas Phase Crystallization,”
J. Cryst. Growth 42:55 (1977).
40.
P. Rai-Choudhury and E. Salkovitz, “Doping of Epitaxial Silicon: The Effect of Dopant Partial
Pressure,” J. Cryst. Growth 7:361 (1970).
41.
H. M. Liaw and J. W. Rose, “Silicon Vapor-Phase Epitaxy,” in Epitaxial Silicon Technology, B.
J. Baliga, ed., Academic Press, Orlando, FL, 1986.
42.
C. H. J. van den Breckel, “Characterization of Chemical Vapor Deposition Processing,”
Philips Res. Rep. 32:118 (1977).
43.
M. J. Stowell, in Epitaxial Growth, Part B, J. W. Matthews, ed., Academic Press,
New York, 1975, p. 437.
44.
B. J. Ginsberg, J. Burghartz, G. B. Bronner, and S. R. Mader, “Selective Epitaxial Growth of
Silicon and Some Potential Applications,” IBM J. Res. Dev. 34:816 (1990).
45.
J. O. Borland, in Proc. 10th Int. Conf. Chemical Vapor Deposition, Electrochemical Society,
Pennington, NJ, 1987, p. 307.
46.
D. M. Jackson, “Advanced Epitaxial Processes for Monolithic Integrated Circuit Applications,”
Trans. Metall. Soc. AIME 233:596 (1965).
47.
K. Tanno, N. Endo, H. Kitajima, Y. Kurogi, and H. Tsuya, “Selective Silicon Epitaxy Using
Reduced Pressure Techniques,” Jpn. J. Appl. Phys. 21:L564 (1982).
48.
C. I. Drowley, G. A. Reid, and R. Hull, “Model for Facet and Sidewall Defect Formation
During Selective Epitaxial Growth of (100) Silicon,” Appl. Phys. Lett. 52:546 (1988).
49.
J. T. McGinn, L. Jastrzebski, and J. F. Corboy, “Defect Characterization in Monocrystalline
Silicon Grown over SiO2,” J. Electrochem. Soc. 136:398 (1984).
50.
L. Jastrzebski, J. F. Corboy, and R. Soydan, “Issues and Problems Involved in Selective
Epitaxial Growth of Silicon for SOI Fabrication,” J. Electrochem. Soc. 136:3506 (1989).
51.
R. Pagliaro, F. Corboy, L. Jastrzebski, and R. Soydan, “Uniformly Thick Selective Epitaxial
Silicon,” J. Electrochem. Soc. 134:1235 (1987).
52.
B. P. Jain and R. K. Purohit, “Physics and Technology of Vapour Phase Epitaxial Growth of
GaAs—A Review,” Prog. Cryst. Growth, Charact. 9:51 (1984).
53.
J. L. Gentner, “Vapour Phase Growth of GaAs by the Chloride Process Under Reduced
Pressure,” Philips J. Res. 38:37 (1983).
54.
A. Cadoff and J. Bicknell, “The Epitaxy of Silicon on Alumina—Structural Effects,” Philos.
Mag. 14:31 (1966).
References
431

[Page 532]
55.
H. Manasevit and R. Simpson, “A Survey of the Heteroepitaxial Growth of Semiconductor
Films on Insulating Substrates,” J. Cryst. Growth 22:125 (1974).
56.
P. K. Vasudev, “Silicon-on-Sapphire Heteroepitaxy,” in Epitaxial Silicon Technology,
B. J. Baliga, ed., Academic Press, Orlando, FL, 1986.
57.
W. I. Wang, “Molecular Beam Epitaxial Growth and Materials Properties of GaAs and AlGaAs
on Si (100),” Appl. Phys. Lett. 44:1149 (1984).
58.
W. T. Masselink, T. Henderson, J. Klem, R. Fischer, P. Pearah, H. Morkóc, M. Haﬁch,
P. D. Wang, and G. Y. Robinson, “Optical Properties of GaAs on (100) Si Using Molecular
Beam Epitaxy,” Appl. Phys. Lett. 45:1309 (1984).
59.
T. Soga and S. Hattori, “Epitaxial Growth and Material Properties of GaAs on Si Grown by
MOCVD,” J. Cryst. Growth 77:498 (1986).
60.
T. Soga, S. Hattori, S. Sakai, M. Takeyasu, and M. Umeno, “MOCVD Growth of GaAs on
Si Substrates with AlGaP and Strained Layer Superlattice Layers,” J. Appl. Phys. 57:4578
(1985).
61.
R. People and J. C. Bean, “Calculation of Critical Layer Thickness Versus Lattice Mismatch
for GexSi1xAs: Strained-Layer Heterointerfaces,” Appl. Phys. Lett. 47:322 (1985);
49:229 (1986).
62.
H. M. Manasevit and W. I. Simpson, J. Appl. Phys. Lett. 116:1725 (1969).
63.
G. B. Stringfellow, Organometallic Vapor-Phase Epitaxy, Academic Press, Boston, 1989.
64.
R. M. Lum, J. K. Klingert, and M. G. Lamont, “Comparison of Alternate As-sources to Arsine
in the MOCVD Growth of GaAs,” in Fourth Int. Conf. MOVPE, 1988, p. P1–3.
65.
C. H. Chen, C. A. Larsen, G. B. Stringfellow, D. W. Brown, and A. J. Robertson, “MOVPE
Growth of InP Using Isobutylphosphine and tert-Butylphosphine,” J. Cryst. Growth
77:11 (1986).
66.
R. J. Field and S. K. Ghandhi, “Doping of GaAs in a Low Pressure Organometallic CVD
System,” J. Cryst. Growth 74:543 (1986).
67.
T. F. Kuech, “Metal-Organic Vapor Phase Epitaxy of Compound Semiconductors,” Mater. Sci.
Rep. 2:1 (1987).
68.
D. J. Schlyer and M. A. Ring, “An Examination of the Product-Catalyzed Reaction of
Trimethylgallium with Arsine,” J. Organometall. Chem. 114:9 (1976).
69.
D. H. Reep and S. K. Ghandhi, “Deposition of GaAs Epitaxial Layers by Organometallic
CVD,” J. Electrochem. Soc. 130:675 (1983).
70.
P. Rai-Chaudhury, “Epitaxial Gallium Arsenide from Trimethylgallium and Arsine,”
J. Electrochem. Soc. 116:1745 (1969).
71.
Y. Seki, K. Tanno, K. Iida, and E. Ichiki, “Properties of Epitaxial GaAs Layers from a
Triethylgallium and Arsine System,” J. Electrochem. Soc. 122:1108 (1975).
72.
T. F. Kuech, M. A. Tischler, P.-J. Wang, G. Scilla, R. Potemski, and F. Cardone, “Controlled
Carbon Doping of GaAs by Metallorganic Vapor Phase Epitaxy,” Appl. Phys. Lett.
53:1317 (1988).
73.
B. T. Cunningham, M. A. Haase, M. J. McCollum, J. E. Baker, and G. E. Stillman, “Heavy
Carbon Doping of Metallorganic Chemical Vapor Deposition Grown GaAs Using Carbon
Tetrachloride,” Appl. Phys. Lett. 54:1905 (1989).
74.
B. T. Cunningham, L. J. Guido, J. E. Baker, J. S. Major, Jr., N. Holonyak, Jr., and
G. E. Stillman, “Carbon Diffusion in Undoped n-type and p-type GaAs,” Appl. Phys. Lett.
55:687 (1989).
75.
M. A. Tischler, “Advances in Metallorganic Vapor-Phase Epitaxy,” IBM J. Res. Dev
34:828 (1990).
14
Epitaxial Growth
432

[Page 533]
76.
T. F. Kuech, E. Veuhoff, D. J. Wolford, and J. A. Bradley, “Low Temperature Growth of
AlxGa1xAs by MOCVD,” GaAs, Related Compounds, 11th Int. Symp., 1985, p. 181.
77.
