Repository: Alvintxh/nanofab-web

# Extracted Book Sources

All 11 textbooks extracted 2026-04-05 using PyMuPDF (extract_pdf.py).

## Extraction Summary

| Book Key | File | Pages | Words | Page Numbering |
|----------|------|-------|-------|----------------|
| cui_2025 | Zheng Cui - Nanofabrication (4th ed) | 419 | ~158K | PDF labels (C1, i-xi, 1-407) |
| campbell_2008 | Campbell - Fabrication Engineering (3e) | 825 | ~369K | offset=18 (front-1..18, then 1-807) |
| teresa_2020 | De Teresa - Nanofabrication (full) | 451 | ~183K | offset=0 (sequential PDF pages) |
| madou_vol1_2011 | Madou - Fundamentals of Microfab Vol.1 | 646 | ~366K | PDF labels |

File: sources/sources_processed/books/campbell_2008/campbell_2008_full.txt (part 45 of 56)
vertical and horizontal lines are metal wires used to
interconnect the transistors. The transistors themselves
1
An Introduction to Microelectronic Fabrication
Contacts to GaAs,” J. Appl. Phys. 56:1888 (1984).
64.
T. S. Kalker, “Preliminary Studies on Mo-In-Mn Based Ohmic Contacts to p-GaAs,”
J. Electrochem. Soc. 136:3549 (1989).
65.
D. C. Thomas and S. S. Wong, “A Planar Interconnect Technology Utilizing the Selective
Deposition of Tungsten—Multilevel Implementation,” IEEE Trans. Electron Dev. 39:901
(1992).
15
Device Isolation, Contacts, and Metallization
472

[Page 613]
66.
S. R. Wilson, J. L. Freeman Jr., and C. J. Tracey, “A Four-Metal Layer, High Performance
Interconnect System for Bipolar and BiCMOS Circuits,” Solid State Technol., November
1991, p. 67.
67.
J. R. Black, “Electromigration: A Brief Survey and Some Recent Results,” IEEE Trans.
Electron Dev. ED-16:338 (1969).
68.
P. B. Ghate, “Electromigration Induced Failures in VLSI Interconnects,” Proc. IEEE 20th Int.
Rel. Phys. Symp., 1982, p. 292.
69.
J. M. Towner and E. P. van de Ven, “Aluminum Electromigration Under Pulsed D.C.
Conditions,” 21st Annu. Proc. Rel. Phys. Symp., 1983, p. 36.
70.
J. A. Maiz, “Characterization of Electromigration Under Bidirectional (BDC) and Pulsed
Unidirectional Currents,” Proc. 27th Int. Rel. Phys. Symp., 1989, p. 220.
71.
S. Vaidya, T. T. Sheng, and A. K. Sinha, “Line Width Dependence of Electromigration in
Evaporated Al-0.5%Cu,” Appl. Phys. Lett. 36:464 (1980).
72.
T. Turner and K. Wendel, “The Inﬂuence of Stress on Aluminum Conductor Life,” Proc.
IEEE Int. Rel. Phys. Symp., 1985, p. 142.
73.
H. Kaneko, M. Hasanuma, A. Sawabe, T. Kawanoue, Y. Kohanawa, S. Komatsu, and 
M. Miyauchi, “A Newly Developed Model for Stress Induced Slit-like Voiding,” Proc. 
IEEE Int. Rel. Phys. Symp., 1990, p. 194.
74.
K. Hinode, N. Owada, T. Nishida, and K. Mukai, “Stress-Induced Grain Boundary Fractures
in Al-Si Interconnects,” J. Vacuum Sci. Technol. B 5:518 (1987).
75.
S. Mayumi, T. Umemoto, M. Shishino, H. Nanatsue, S. Ueda, and M. Inoue, “The Effect of
Cu Addition to Al-Si Interconnects on Stress-Induced Open-Circuit Failures,” Proc. IEEE Int.
Rel. Phys. Symp., 1987, p. 15.
76.
P. Singer, “Double Aluminum Interconnects,” Semicond. Int. 16:34 (1993).
77.
R. A. Levy and M. L. Green, “Low Pressure Chemical Vapor Deposition of Tungsten and
Aluminum for VLSI Applications,” J. Electrochem. Soc. 134:37C (1987).
78.
R. J. Saia, B. Gorowitz, D. Woodruff, and D. M. Brown, “Plasma Etching Methods for the
Formation of Planarized Tungsten Plugs Used in Multilevel VLSI Metallization,”
J. Electrochem. Soc. 135:936 (1988).
79.
D. C. Thomas, A. Behfar-Rad, G. L. Comeau, M. J. Skvarla, and S. S. Wong, “A Planar
Interconnect Technology Utilizing the Selective Deposition of Tungsten—Process
Characterization,” IEEE Trans. Electron Dev. 39:893 (1992).
80.
T. E. Clark, P. E. Riley, M. Chang, S. G. Ghanayem, C. Leung, and A. Mak, “Integrated
Deposition and Etchback in a Multi-Chamber Single-Wafer System,” IEEE VLSI Multilevel
Interconnect Conf., 1990, p. 478.
81.
K. Suguro, Y. Nakasaki, S. Shima, T. Yoshii, T. Moriya, and H. Tango, “High Aspect Ratio
Hole Filling by Tungsten Chemical Vapor Deposition Combined with a Silicon Sidewall and
Barrier Metal for Multilevel Metallization,” J. Appl. Phys. 62:1265 (1987).
82.
P. E. Riley, T. E. Clark, E. F. Gleason, and M. M. Garver, “Implementation of Tungsten
Metallization in Multilevel Interconnect Technologies,” IEEE Trans. Semicond. Manuf. 3:150
(1990).
83.
T. Iijima, A. Nishiyama, Y. Ushiku, T. Ohguro, I. Kunishima, K. Suguro, and H. Iwai,
“A New Contact Plug Technique for Deep-Submicrometer ULSIs Employing Selective
Nickel Silicidation of Polysilicon with a Titanium Nitride Stopper,” IEEE Trans. Electron Dev.
40:371 (1993).
84.
A. C. Adams and D. D. Capio, “Planarization of p-Doped Silicon Dioxide,” J. Electrochem.
Soc. 128:423 (1981).
85.
C. Jang et al., IEEE VLSI Multilevel Interconnect Conf., 1984, p. 357.
References
473

[Page 614]
86.
W. T. Tseng, Y. T. Hsieh, and C. F. Lin, “CMP of Fluorinated Silicon Dioxide: Is It Necessary
and Feasible?” Solid State Technol. 40(2):4 (February 1997).
87.
Y. Matsubara et al., “Low-K Fluorinated Amorphous Carbon Interlayer Technology for Quarter
Micron Devices,” Proc. IEDM, 1996, p. 369.
88.
R. J. Gutmann, J. M. Steigerward, L. You, and D. T. Price, “Chemical-Mechanical Polishing
of Copper with Oxide and Polymer Interlevel Dielectrics,” Thin Solid Films 270:596 (1995).
89.
N. Hendricks, “Low Dielectric Constant Materials for IC Intermetal Dielectric Applications:
A Status Report on the Leading Contenders,” Mater Res. Soc. Symp. Proc. 443:91 (1997).
90.
K. J. Taylor, S. P. Jeng, M. Eissa, J. Gaynor, and H. Nguyen, “Polymers for High-Performance
Interconnects,” Microelectron Eng. 37–38:255 (1997).
91.
T. Ramos, K. Roderick, A. Maskara, and D. M. Smith, “Nanoporous Silica for Low k
Dielectrics,” Mater. Res. Soc. Symp. Proc. 443:91 (1997).
92.
Nanoglass, Solid State Technol. February 1997, p. 36.
93.
S. P. Murkara, R. J. Gutmann, A. E. Kaloyeros, and W.A. Lanford, “Advanced Multilayer
Metallization Schemes with Copper as Interconnection Metal,” Thin Soild Films 236:257
(1993).
94.
Y. Gotkis, D. Schey, S. Alamgir, and J. Yang, “Cu CMP with Orbital Technology: Summary of
the Experience,” IEEE/SEMI Adv. Semicond. Manuf. Conf., 1998, p. 364.
95.
D. T. Price, R. J. Gutman, and J. Yang, “Demascene Copper Interconnects with Polymer ILD,”
Thin Solid Films 308–309:523 (1997).
96.
C. S. Sun, Proc. Int. Electronic Devices Meeting, 1997, p. 765.
97.
W. Steinhogl et al., Phys. Rev. B. 66:15414 (2002).
15
Device Isolation, Contacts, and Metallization
474

[Page 615]
T
he last chapter discussed the process modules of device isolation and interconnection. This
chapter will apply these modules to the ﬁrst of the technologies to be considered, CMOS. The
discussion begins with a 3-m CMOS technology. This sort of process was state of the art dur-
ing the mid-1970s. Although it may seem odd to begin with such old techniques, modern CMOS pro-
cessing is primarily a set of extensions to this basic technology. Device scaling and short-channel
effects will then be discussed. In highly scaled devices, parasitics are an important element, so meth-
ods of reducing series resistance and source/drain capacitance are covered next. Device reliability and
drain engineering and latchup will then be covered, and the chapter will ﬁnish with a discussion of
deeply scaled CMOS technologies. For a more extensive review of CMOS devices and technology the
reader is referred to Wolf [1].
16.1 Basic Long-Channel Device Behavior
This section will review the properties of the ideal long-channel MOSFET. It is not intended to serve
as a complete description of MOS device physics; that occupies books in itself. (For detailed descrip-
tions of MOS device operation see Sze [2], Nicollian and Brews [3], or Tsividis [4].) Instead, it will
review the material necessary to develop an appreciation for the requirements of MOS technologies.
To do this we will ﬁrst review the concept of threshold voltage and then discuss the three operating
regimes of the MOS transistor.
The basic MOS transistor has four terminals: source, drain, gate, and substrate (Figure 16.1).
One of the most important parameters in determining the electrical characteristics of the MOSFET is
the “turn-on” or threshold voltage, Vt. The threshold voltage is normally deﬁned to be the gate voltage
at which the surface of the semiconductor is at the onset of strong inversion. That is, the carrier con-
centration of the inversion layer at the surface is equal to, but of the opposite type as, the bulk carrier
concentration. At this point, the surface potential is 2ff, where ff, the Fermi level, is deﬁned as
(16.1)
ff  kT
q  ln Na
ni
Chapter 16
CMOS Technologies
475

[Page 616]
for a p-type semiconductor and
(16.2)
for an n-type semiconductor. In these equations, Na and
Nd are the acceptor and donor concentrations in the sub-
strate, and ni is the intrinsic carrier concentration.
For a p-type semiconductor, the gate voltage can
be expressed in terms of the surface potential (fs) as
(16.3)
where ks and kox are the relative dielectric constants of
silicon and silicon dioxide (11.8 and 3.9, respectively)
and tox is the gate oxide thickness. Inserting for the sur-
face potential at threshold (fs  2ff), one can obtain for
the threshold voltage
(16.4)
for an NMOS transistor and
(16.5)
for a PMOS transistor. If one also takes into account the metal semiconductor work function and the
presence of oxide and interface charges, an additional term of
(16.6)
must be added to the right-hand sides of Equations 16.4 and 16.5. In Equation 16.6, Qf and QMI repre-
sent the area density of ﬁxed and mobile ion charges, gMI is a constant that depends on the distribu-
tion of mobile charge in the oxide, which varies between zero and one, and Qit(0) represents the
interface state charge; Cox is the oxide capacitance per unit area.
From a process standpoint, it is clear that a wide variety of well-controlled threshold voltages
are available if one can control the oxide thickness, the charges in the oxide, the metal semiconductor
work function, and the doping concentration in the channel. Of these, the doping concentration is
most easily manipulated, since reasonable adjustments of this parameter can be accomplished by
simply changing an implantation dose. Furthermore, changing the substrate concentration does not
have the ﬁrst-order effect on performance and reliability that changing the oxide thickness has,
(multiple gate oxide thicknesses are sometimes used, however, if the chip has multiple supply
voltages.)
Detailed equations have been developed for MOS operations that are valid for any set of
biasing conditions. The derivation of these equations is beyond the scope of this book. They can be
simpliﬁed by dividing the operation of the MOSFET (Figure 16.2) into three regions: subthreshold
(Vgs  Vt), linear (Vt  Vgs and 0  Vds  Vgs  Vt), and pinchoff (Vt  Vgs and Vgs  Vt , Vds). Near
the transition points, these equations will be only approximate, but they will serve our purpose.
DVt  fms 
Qf  Qit(0)  QMIgMI
Cox
Vt  2ff  kstox
ko 
4qNd
ks´o
 (ff)
Vt  2ff  kstox
ko 
4qNa
ks´o
ff
Vg  fs  kstox
kox 
2qNa
ks´o
fs
ff  kT
q  ln Nd
ni
16
CMOS Technologies
476
Drain
Gate
Substrate
Source
Vds 
Vgs 
Figure 16.1
Cross-sectional schematic of a four-
terminal MOSFET. In this transistor the source and
substrate are both grounded.

[Page 617]
The linear region is the easiest to derive. In this
region the channel forms a thin, nearly uniform layer
under the gate. As with any resistor, the conductance is
proportional to the width-to-length ratio, the mobility,
and the number of carriers. The number of carriers is
proportional to the difference between the gate voltage
and the threshold voltage. Collecting these terms, in
the simplest (square law) theory, one can write the
drain current as
(16.7)
where eff is the effective mobility and Cox is the oxide
capacitance per unit area. When Vds 
 0, the carrier
concentration shrinks as one approaches the drain
edge. Taking this into account,
(16.8)
These expressions use an effective mobility to represent
the fact that the carriers in the channel may scatter off
each other and the semiconductor/oxide interface in addition to the scattering mechanisms seen in the
bulk. The mobility that must be used is substantially less than the bulk value and at high values of
vertical electric ﬁeld, depends on the gate bias.
In the pinchoff region, the channel does not extend fully from source to drain. The current is 
limited by the movement of carriers from the pinched off channel edge to the drain. As a result, the
current in this region is nearly independent of the drain voltage. Since this occurs at the onset of the
pinchoff region, we can ﬁnd the value of the linear current at Vds  Vgs  Vt from Equation 16.8. This
gives us the drain to source current in pinchoff
(16.9)
The analysis of the subthreshold region is more complicated than either the linear or saturation
regions. The drain-to-source current depends strongly on the surface potential, since the minority
carrier concentration increases exponentially with surface potential. The exact equation for the
drain-to-source current is also beyond the range of this text, but for an ideal device,
(16.10)
where Ksub is a constant that depends on the gate oxide thickness and the substrate doping.
16.2 Early MOS Technologies
The ﬁrst MOS technologies were PMOS. By the early 1970s, they were replaced by NMOS, due 
to the higher mobility of the electron. Resistor load and enhancement depletion (E/D) NMOS
Ids  exp Ksub
qVgs
kT  Vgs  Vt
Ids  W
L effCox
(Vgs  Vt)2
2
  0  Vgs  Vt  Vds
Vgs  Vt 
 Vds  Vgs 
 Vt
Ids  W
L effCox(Vgs  Vt)Vds  V2
ds
2
Ids 
 W
L effCox(Vgs  Vt)Vds
16.2
Early MOS Technologies
477
N+
Vd > Vg –  Vt
Vg >  Vt 
N+
N+
Vd
Vg <  Vt 
N+
N+
Vd < Vg –  Vt
Vg >   Vt 
N+
Figure 16.2
Three regions of n-channel MOSFET
operation are subthreshold, linear, and saturation.

[Page 618]
technologies, shown in Figure 16.3A, were widely fabricated through
the 1970s and into the early 1980s. In comparison to bipolar, the tech-
nology was viewed as cheap (it required only ﬁve masks for resistor
load and seven masks for E/D) and capable of high density (in the
range of 1000 to 20,000 gates per chip) but was fairly slow, with digi-
tal clock cycles of a few megahertz. As the density increased from
1000 to 10,000 gates, the chip power required grew from hundreds of
milliwatts to several watts.
The idea of complementary logic (Figure 16.3B) was ﬁrst pro-
posed by Wanlass and Sah in 1963 [5]. Their devices showed gate
delays of over 100 ns per stage. Early work was led by RCA, with the
ﬁrst demonstration of an IC in 1966. These technologies were not very
dense and were slow. They were also prone to latchup, a self-destruc-
tive condition to be reviewed later in this chapter. Since LOCOS had
not yet been developed, guard rings were used, which had a large area
penalty and a large capacitance. During the early 1970s, CMOS was
much derided and used primarily in toys, watches, and calculators
where such slow speeds could be tolerated, and in a few military
applications, due to its small power dissipation and large noise mar-
gins. The invention of the LOCOS process module, the reduction of
mobile ionic charge, the introduction of ion implantation, which could
provide precise control of the well concentration and the threshold
voltage, and improvements in lithography have dramatically improved the acceptance of CMOS.
CMOS has the basic advantage that for an inverter structure, only one of the transistors is on
when the input is either high or low. Ideally appreciable power is dissipated only during switching
transients. Part of this power is capacitive charging current, which can be represented as
(16.11)
where is the average number of gates switching at any given time, Cnode is the average node capaci-
tance, and Vswing is the voltage difference between a logical high and a logical low. An additional cur-
rent arises from the fact that during the switch transient, both transistors are on. Because only a small
fraction are likely to switch at any given clock cycle, CMOS power dissipation is much lower than
NMOS. (For deeply scaled CMOS, junction leakage, gate leakage, and off-state leakage are all
signiﬁcant, so standby power is considerable.) The tremendous increase in density completely offset
the cost of the additional process complexity required for CMOS. As a result, it is the dominant semi-
conductor technology today.
16.3 The Basic 3-m Technology
In designing a CMOS technology, attention must be paid to the concept of thermal budget. Therefore,
those processes that involve the formation of deeply diffused wells (also called tubs) must be done ﬁrst.
The choices for well type are n-well, p-well, and twin well [6]. The substrate material for CMOS is nor-
mally lightly doped. This means that the depletion regions of the source and drain junctions for the
MOSFET fabricated in the substrate will be large and the parasitic capacitance of these junctions will be
small. The well, on the other hand, is typically doped several orders of magnitude higher than the
n
P 
 n  freq
2
 Cnode  V 2
swing
16
CMOS Technologies
478
Vdd
Vout
Vin
Vdd
Vout
Dep
Enh
Vin
Vdd
Vout
PMOS
NMOS
Vin
(B)
(C)
(A)
Figure 16.3
MOS inverters: (A) resistor
load, (B) enhancement/depletion or E/D,
and (C) CMOS.

[Page 619]
substrate so that any uncertainty in the substrate concentration will not affect the well concentration. As
a result of this higher doping, the device placed in the well is inherently slower than the same device
would be if placed in the substrate. If the NMOS devices are placed in a p-well, their degraded perform-
ance will more closely match the inherently lower mobility holes in PMOS transistors [7]. The most
commonly used tub strategy for submicron technologies is the twin tub. That is, both n-type and p-type
“wells” are formed in a lightly doped substrate. The doping concentration required to obtain acceptable
device behavior increases as the gate length shrinks. As a result, neither device really operates in a
lightly doped substrate. Although it adds process complexity, the twin-tub approach allows the doping
proﬁle for each device to be set independently to optimize the performance of both device types [8].
The ﬁrst step in a simple n-well technology is the growth of a 1000-Å initial oxide. This serves
two functions. It prevents photoresist from contacting the silicon, and it will later provide an align-
ment mark to locate the position of the well. After implantation, the initial oxide is etched, the 
photoresist is stripped, and the well is driven in a high temperature process (Figure 16.4).
The well dose and drive cycle are set by two basic considerations: surface concentration and
depth. The surface concentration is determined by the device designer. This is usually not what is
required for the threshold voltage, but rather the concentration required to prevent source-to-drain
punchthrough. Thus, the sum of the source and drain depletion widths must be less than the channel
length when Vds is at least as large as the supply voltage. To provide a margin of safety, the minimum
acceptable punchthrough voltage is often established by biasing the drain at two or three times the
supply voltage with the source shorted to the substrate. For this calculation, one must recognize that
the channel length is not identical to the drawn gate length. During the gate etch process the gate
length may be reduced. The source and drain will also diffuse laterally under the gate. Assume, there-
fore, that the shortest permissible effective channel length devices in this 3-m technology is 2 m.
The channel doping must be set high enough to ensure that the sum of the depletion regions of the
source and drain cannot exceed 2 m. For a single-sided step junction, a substrate concentration of
5  1015 cm3 would provide a total depletion width of 1.8 m for an unbiased source and a drain
biased at 10 V (2 times a supply voltage of 5 V). Common well surface concentrations then are slightly
less than 1016 cm3.
The well depth is determined by ensuring that the
source and drain do not completely deplete the well
vertically. The full supply bias must be applied between
the well and the substrate to ensure a proper reverse
bias on all of the junctions. For the n-well technology
discussed, just designed to run at 5 V, the depletion
layer of the source (at 0 V) in the well is about 1.2 m.
The depletion layer of the well/substrate junction will
be primarily in the substrate, owing to its light doping.
However, approximately 0.2 m will be in the well.
Thus, the well depth must be at least the source/drain
junction depth (which we will take to be 0.5 m), plus
the source/drain depletion width (1.2 m), plus the
width of the well/substrate depletion that lies inside
the well (Figure 16.5). The well then must be at least
2.0 m deep. In reality, the well proﬁle is not uniform.
Instead, the carrier concentration decreases near the
well/substrate junction. Because of this, the depletion
width of the substrate junction is considerably larger
16.3
The Basic 3-m Technology
479
Before drive
Oxide
P-type substrate
Well implant
After drive
Oxide
P-type substrate
n-well
Figure 16.4
Cross-sectional views of an inverter
structure before and after well drive.

[Page 620]
than 0.2 m. For a 3-m process, a typical ﬁnal well depth, then, is about 4 m. To achieve this deep
well, phosphorus is normally chosen as the well dopant due to its high diffusivity.
The well drive must be done at least partially in an oxidizing ambient. This oxide consumes
silicon in the exposed well window. When the oxide is later removed, this creates a depression that
can be used to align the next level. As an alternative, a separate masking level to etch deep pits in the
wafer, which will serve as alignment mark, can be done before well photolithography. Many 
submicron technologies are done this way to improve registration accuracy. It is important to under-
stand that the well diffuses laterally as well as vertically. The diffusion is not isotropic in this case,
however, because the oxidation process creates vacancies and interstitials that enhance diffusion.
Since the oxidation is proceeding more rapidly in the exposed region, the well diffuses deeper than
laterally. A typical ratio of width-to-depth diffusion is about 0.7.
After the well has been driven, the oxide is stripped, a pad oxide is grown, and the nitride layer
is deposited for the LOCOS process. The nitride is patterned, and if a recessed LOCOS is desired, so
are the oxide and the substrate. Field implants are normally done before oxidation. During the ﬁeld
oxidation phosphorus is rejected and boron is absorbed by the growing oxide. For n-well processes,
this means that the threshold voltage of the parasitic PMOS transistors formed in the n-well is large
and gets larger due to this dopant redistribution. The lightly doped p-type substrate, however,
becomes even more lightly doped due to dopant redistribution. Furthermore, the ﬁxed oxide charge
also decreases the threshold voltage of the parasitic NMOS device and increases the threshold volt-
age of the parasitic PMOS device.
To avoid the formation of parasitic channels in the substrate in an n-well technology, boron
implants are often used. (Twin-tub approaches have sufﬁcient doping.) The n-well regions are often
protected against this implant with an additional photomask. The active regions of the substrate must
also be protected from the implant. This can either be done by relying on the thickness of the nitride layer
to prevent implantation in the active region or by using a double-coat resist process (Figure 16.6).
In the former case, BF2 rather than B is often used as the ﬁeld implant species so that the implant can
be stopped by the thin nitride layer. In a double-coat process, the resist used to pattern the nitride is left
on the wafer and hardbaked. A second layer of resist is applied and patterned for the implant mask.
The difﬁcult part of the process is to ensure that the ﬁrst resist is stable upon the application of the sec-
ond layer. This is primarily a matter of selecting the proper resists and bake cycles. Once the ﬁeld
implant is completed, the resist is stripped and the ﬁeld oxide is grown (Figure 16.7). Following the
oxidation, the residual nitride is stripped. The wafers are ﬁrst dipped in HF to remove any SiO2 that
16
CMOS Technologies
480
source
Drain
Drain
n-well
Vertical punchthrough  
Lateral punchthrough  
PMOS
NMOS
P-substrate
Figure 16.5
The minimum well depth must be 
chosen to prevent punchthrough from the 
reverse-biased source/well and source/substrate
junctions.
Si3N4
PR1
Well as driven
Well implant
SiO2
Si3N4
PR1
PR2
SiO2
Figure 16.6
The ﬁeld implant mask is the inverse of the
well, but the features are bloated to account for lateral
diffusion.

[Page 621]
has grown on top of the nitride. They are then placed in
a hot phosphoric bath to remove the nitride and thereby
complete the device isolation.
The pad oxide is removed in HF and a thin oxide
is regrown. This layer is used as a screen oxide for the
threshold adjust implants. The implant masks are pat-
terned in photoresist, and the implants are done. In the
case of n-well technology, multiple implants are often
done into the substrate, a deep one to prevent source to
drain punchthrough of the NMOS transistor, and a
shallower implant to set the threshold voltage. Boron is
also typically implanted into the channel region of the
PMOS transistor in an n-well. This occurs because the
heavily n-doped polysilicon has a work function of
about 0.4 V for 1016 cm3 n-type layers (PMOS tran-
sistors) and about 1.1 V for similarly doped p-type
layers (NMOS transistors). Because of this difference,
the PMOS device has a large negative threshold volt-
age that must be raised toward zero. Typical implant
doses are about 1012 cm2 of boron. Often, part of the
shallow NMOS implant is done without a mask, allow-
ing it to implant the PMOS device as well.
Following the channel implants, the sacriﬁcial
oxide is stripped and the gate oxide is grown. Next
the polysilicon is deposited and patterned. The poly-
silicon is usually heavily doped with phosphorus.
This may be done by the addition of phosphine to
silane in the low pressure CVD tube, or it may be
done by doping the wafer with solid or liquid sources
after undoped polysilicon has been deposited. Of
course, the ﬁdelity of the pattern transfer during this
step is critical to the performance of the circuit. If the
ﬁnal poly gate length is too short, the source and
drain may punch through. If the gate length is too
long, Ids will be decreased and the IC will operate
slowly or not at all.
After polysilicon patterning, the channel masks
are reapplied in sequence and the NMOS and PMOS
source/drain regions are implanted (Figure 16.8). The
polysilicon gate acts as an implant stop, preventing
dopant species from reaching the channel. The ﬁeld
oxide deﬁnes the other three sides of the source/drain
regions. The source/drain implant mask simply protects
some of the active regions from receiving the implant.
The p-type impurity that is used almost exclusively
is boron. The n-type implant species is normally arsenic,
since it has a lower diffusion coefﬁcient than phosphorus or antimony. Typical implant doses for the
source/drain range from 1 to 5  1015 cm2 for older technologies with relatively deep junctions. A great
16.3
The Basic 3-m Technology
481
P
n-well
n-well
active area
P-substrate
Poly Si
Nitride
LOCOS Oxide
active area
Figure 16.7
Top and cross-sectional views of a CMOS
inverter after ﬁeld oxidation.
LOCOS oxide
N+
N+
P+
P+
n-well
P-substrate
P
n-well
poly
active area
active area
Figure 16.8
Top and cross-sectional views of a CMOS
inverter after source/drain implants.

[Page 622]
deal of work has been done to optimize the anneal cycles used to activate these high concentration
implants and repair the implant damage. Typical processes for the 3-m technology are 1000C for 30 to
60 min. This may also include a thermal cycle to grow a thin oxide on top of the polysilicon.
After activation, a contact oxide is deposited. This usually contains phosphorus (PSG) and
frequently boron as well (BPSG). Concentrations of phosphorus range from 4 to 12%, although high
concentrations are generally avoided because of their ability to form phosphoric acid in the presence
of moisture. Following deposition, the oxide is densiﬁed through a high temperature annealing
process. Densiﬁcation lowers the oxide etch rate making uniform, reproducible etching much more
feasible. Again, temperatures of 1000C are typical, this time in an oxidizing ambient. As mentioned
in the last chapter, this oxide has the capability to reﬂow at high temperature to reduce the sharpness
of vertical steps and so improve the metal step coverage. PSG also serves as an effective gettering
agent. Ionic and metallic impurities become trapped in the oxide where they have little effect on the
electrical operation of the device.
Next, the contact holes are patterned and etched into the wafer. The contact glass may be
reﬂowed after etch by a ﬁnal high temperature step. This has the effect of rounding the top edge of the
contact, further improving the metal step coverage. The ﬁrst level of metallization is applied,
patterned, and etched. If desired, a second set of insulator and metal is applied and patterned. Finally, a
sinter is done in H2 or H2/N2 mixtures to form the ohmic contact. This step also reduces the interface
state density of the FET devices. A thick layer of insulator, either SiO2 or Si3N4, is then deposited for
scratch protection and ﬁnal passivation. Large vias are opened up so that contact can be made to the
bonding pads. Figure 16.9 shows top and cross-sectional views of a completed CMOS inverter.
16
CMOS Technologies
482
+VDO
NMOS
(A)
(B)
PMOS
Ground
n-well
P-substrate
n-well
Poly
Contact
Active
area
Metal
Figure 16.9
Top (A) and cross-sectional (B) views of a completed CMOS inverter fabricated with a simple 
3-m process.

[Page 623]
16.4 Device Scaling
The performance of the baseline 3-m process can be improved dramatically through device scal-
ing. In this method, an improvement in the speed and packing density can be achieved through a
reduction in the various physical lengths in the device. Several schemes can be constructed from
the scaling rules shown in Table 16.1. The supply voltage is reduced by a factor of 1/k. The transis-
tor width, length, oxide thickness, and junction depth are all reduced by the factor 1/l. The doping
in the channel is increased by a factor of l2/k. One of the ﬁrst scaling methodologies that was pro-
posed was constant-ﬁeld scaling [9]. The intent of this approach is to keep the electric ﬁelds in the
transistor unchanged from their long channel values. To do this, k is set equal to l. Then, to ﬁrst
order the drive current of the MOSFET, as given by Equations 16.8 and 16.9, does not change if
W is held ﬁxed. In this method the increase in speed comes from two sources: the reduction in
the voltage swing and the reduction in the capacitance that must be driven due to the smaller
device sizes.
Although intellectually appealing, true constant-ﬁeld scaling was not been widely applied
originally. The approach that was used in scaling to 1.0 m is closer to constant voltage scaling [10]
in which k  1. In this type of scaling, the voltage swing stays the same, but the drive current
increases due to the increase in Cox. Since the drive current increases roughly as the square of the
supply voltage, constant-voltage scaling produces more speed improvement than constant-ﬁeld scal-
ing. Furthermore, since the supply voltage is held constant there is no need to reduce the threshold
voltage. This avoids the increased “off-state” leakage that always occurs when Vt is reduced. The
constant-voltage scaling approach is ultimately subject to limitations relating to the reliable operation
of the devices at very high electric ﬁelds. As a result, commercial practice has used constant-voltage
scaling until adequately reliable operation can no longer be maintained. Commonly, this is consid-
ered to be a 10- or 20-year life under some sets of worst-case operating conditions. The current stan-
dard has moved from 5.0 to 3.3 to 2.0 V with some devices now operating at 1.5 V. It is expected to
make additional steps to 1.2 V and ultimately 0.8 V.
If the gate length of a MOSFET is reduced but these scaling rules are not followed, the 
MOSFET will operate in the short-channel regime. Short-channel MOSFETs have several liabili-
ties for IC applications. As shown in Figure 16.10, the output impedance of a short-channel MOS-
FET is much smaller. The subthreshold slope also depends on the drain voltage in a short-channel
MOSFET. Finally, the threshold voltage of the device drops sharply with the gate length. This
effect further increases subthreshold leakage. The result is very poor control of the device
characteristics.
16.4
Device Scaling
483
Table 16.1
Generalized scaling theory for MOS transistors
Parameters
Variables
Scaling Factor
Dimensions
W, L, tox, xj
1/l
Potentials
Vds, Vgs
1/k
Doping concentration
Na, Nd
l2/k
Electric ﬁeld
l/k
Current
Ids
l/k2
Gate delay
T
k/l2
1/l is the factor by which the dimensions are scaled and 1/k is the factor by which the voltages are scaled.


[Page 624]
Figure 16.11 illustrates the cause of short-
channel effects. Ideally, the charge under the gate
should be controlled only by the gate electrode. For
short-channel devices, the depletion layer associated
with the drain removes a signiﬁcant fraction of the
charge under the gate. Brews et al. [11] have devel-
oped an empirical equation that has been used as a
guide for the limits of short-channel behavior. It has
been veriﬁed over the range of 1 to 10 m and has also been applied successfully to deep submicron
devices. Brews’s rule is given as
(16.12)
where xj is the junction depth in microns, tox is the oxide thickness in angstroms, and Ws and Wd
are the source and drain depletion widths, respectively, in microns. The depletion widths shrink due
to increases in the channel doping upon device scaling. The oxide thickness can be reduced by
changing the oxidation process. In so doing, care must be exercised to minimize the oxide ﬁxed
charge and interface state density (Sections 4.7 and 4.8). The reduction of the junction depth, how-
ever, is a more difﬁcult problem, since it usually necessitates increasing the series resistance of
the device.
To understand the effect of the parasitic series resistance on MOSFET performance, it is conve-
nient to ﬁrst introduce the idea of a mobility reduction factor u [12]. As the vertical electric ﬁeld
increases, the carrier density in the channel increases. This in turn leads to an increase in both
the electron–electron and electron–surface scattering rates. To model this effect, the basic equations that
describe MOSFET operation are modiﬁed by the addition of an empirical mobility reduction parameter.
For example, in the linear regime of operation for small Vds, the drain-to-source current is given by
(16.13)
Now consider the equivalent circuit shown in Figure 16.12. Inserting the effects of the parasitic
resistance and rearranging terms,
(16.14)

 Cox W
L o
(Vgs  Vt)Vds
1  [u  Cox (W/L) o(Rs  Rd)](Vgs  Vt)
Ids 
 Cox W
L
o
1  u(Vgs  RsTds  VT) [(Vgs  RsIds)  Vt][Vds  (Rd  Rs)Ids]
Ids 
 Cox W
L 
o
1  u(Vgs  Vt) (Vgs  Vt)Vds
Lmin 
 0.4[xjtox(Wd  Ws)2]1/3
16
CMOS Technologies
484
Vds
Long channel
Vgs
Ids
Vgs
Low Vds
High Vds
Log Ids
Vgs
Low Vds
High Vds
Log Ids
Vds
Short channel
Vgs
Ids
Figure 16.10
Current–voltage characteristics of MOSFETs
comparing long- and short-channel behavior; typical threshold
voltage dependence on gate length.
Gate
Increasing
Vds
Source
Drain
Figure 16.11
Schematic of device cross section showing
enlarged depletion regions that give rise to short-channel
behavior.

[Page 625]
Thus, if the parasitic resistance associated with the source/
drain diffusions is large, it has the effect of substantially
increasing the apparent mobility reduction factor and so
reducing the transconductance of the device [13]. The effect
is particularly acute at small gate lengths due to the increase
in the intrinsic device performance. It has been shown that
traditional source/drain structures can reduce Ids by a factor
of 2 for gate lengths of 0.2 m [14], even if the source and
drain resistance can be held constant during device scaling.
To achieve shallower junctions, the technologist may decrease the characteristic diffusion
length of the activation step, reduce the implant dose, and for boron implantation, preamorphize and
reduce the effective implant energy through the use of molecular implants. Of course, the reduction
of the implant dose is undesirable since it would increase the parasitic resistance. Furthermore, if the
surface concentration decreases as a result of the reduced dose, the contact resistance will increase
sharply as discussed in Chapter 15. This resistance has exactly the same effect as the series resistance
of the source/drain diffusion.
As discussed in Chapters 3 and 6, a great deal of effort has gone into the development of
processes that reduce the thermal cycle during the activation process. Of course, this is subject to 
the limitation that the implant damage must also be sufﬁciently annealed. This in turn implies high
temperature annealing. Dislocation loops and other extended defects resist annealing unless the 
temperature is about 1000C. To allow these high temperature anneals with minimal diffusion, rapid
thermal processing techniques have proliferated (Chapter 6).
One way to reduce the series resistance is to minimize the separation between the contact
and the gate. Figure 16.13 shows the concern of having a metal contact too close to the gate of the
MOSFET. The top edge of the gate is typically a 90 angle that produces a large electric ﬁeld. If
the contact is sufﬁciently close, the oxide between the gate and the contact can easily be ruptured.
The contact may come too close due to misalignment or overetching of the contact. The latter is par-
ticularly likely if the contact edges must be tapered, and an oxide planarization process that results in
varying oxide thicknesses has been used. Since this breakdown is likely to occur while the device is
in use, device designers have been reluctant to push this rule very far in spite of the density and per-
formance consequences.
The second effect that further reduces the performance of the MOSFET for submicron devices
is the spreading resistance of the contact. For bipolar transistors and other devices with a vertical cur-
rent ﬂow, the contact resistance is proportional to the speciﬁc contact resistance as
(16.15)
R  Rc
area
16.4
Device Scaling
485
RS = Rseries + Rcrowding + Rcontact 
RS
RD
S
D
Figure 16.12
Equivalent circuit for MOSFET with source/drain series resistances
displayed.
Contact
Weak spot
Gate
Figure 16.13
Gate to source/drain shorts caused by
misalignment and/or contact blowout during etch.

[Page 626]
assuming that the contact size is not very small. In
the case of an MOS device, however, if one assumes
that the contact extends the entire width of the
device, the effective contact resistance is given by
(16.16)
where rD is the sheet resistance (in V/□) of the dif-
fusion, L is the length of the contact, and W is the
width of the transistor and contact. This equation is
the 1-D transmission line model. It has two limiting
forms that can be used for estimates with about 10%
accuracy:
and
(16.17)
Small contacts that are required to increase the
circuit density will therefore increase the parasitic
resistance. Several process solutions have been
developed for this problem. The most widespread is
the use of the self-aligned silicidation (salicide) of
the contact area. As shown in Figure 16.14, in most
salicide processes the source/drain diffusions are
formed ﬁrst. Then, a thin metal ﬁlm is deposited and
allowed to react with the exposed active regions of
the device. The result is a substantial increase in the
metal/semiconductor contact area. The success of
this approach depends critically on diffusion and sili-
con consumption that occur during the silicidation
process. For example, one of the most popular sili-
cides, TiSi2, was originally restricted to junctions
greater than 0.35 m [15] to avoid excessive leak-
age. It was found that to use TiSi2 on more shallow
junctions, the Ti thickness must be no more than
about one-ﬁfth of the original junction depth [16].
Silicides formed over polysilicon may also invert at
high temperature. That is, the polysilicon diffuses
