Repository: Alvintxh/nanofab-web

# Extracted Book Sources

All 11 textbooks extracted 2026-04-05 using PyMuPDF (extract_pdf.py).

## Extraction Summary

| Book Key | File | Pages | Words | Page Numbering |
|----------|------|-------|-------|----------------|
| cui_2025 | Zheng Cui - Nanofabrication (4th ed) | 419 | ~158K | PDF labels (C1, i-xi, 1-407) |
| campbell_2008 | Campbell - Fabrication Engineering (3e) | 825 | ~369K | offset=18 (front-1..18, then 1-807) |
| teresa_2020 | De Teresa - Nanofabrication (full) | 451 | ~183K | offset=0 (sequential PDF pages) |
| madou_vol1_2011 | Madou - Fundamentals of Microfab Vol.1 | 646 | ~366K | PDF labels |

File: sources/sources_processed/books/campbell_2008/campbell_2008_full.txt (part 46 of 56)
vertical and horizontal lines are metal wires used to
interconnect the transistors. The transistors themselves
1
An Introduction to Microelectronic Fabrication
through the silicide layer to the surface, and the silicide sinks until parts of it come into contact with
the gate oxide. Due to the work function difference, these parts of the transistor will have a different
threshold voltage, and the device will have very poorly controlled behavior. This problem can be min-
imized by ensuring a large grain structure in the poly before silicide formation [17].
R 
 RcrD
W
     L 
 1.5 
Rc
r D
R 
 Rc
WL        L  0.6 
Rc
rD
R  RcrD
W
 cothL
r D
Rc
16
CMOS Technologies
486
(E) Final structure after glass passivation, 
reflow, contact opening and metallization
n+
Contact barrier 
layer 
Al based
metallurgy
n+
Glass
(D) Selectively remove unreacted metal
n+
n+
SiO2
SiO2
(C) Deposit metal, react to form silicide
n+
Silicide
Metal
n+
SiO2
SiO2
(B) Form sidewall oxide spacers
n+
Poly-Si
Spacer
n+
SiO2
SiO2
(A) Form standard device up to diffusion
n+
Poly-Si
n+
SiO2
SiO2
SiO2
SiO2
Figure 16.14
Common salicide process sequence (after
Ting, © 1984 IEEE).

[Page 627]
When this problem is avoided, high temperature steps after TiSi2 formation must still be limited
to 900C because of agglomeration of the silicide layer [18, 19]. Agglomeration effects are aggra-
vated if the thin native silicon oxide, and therefore the silicide reaction, is nonuniform. To solve this
problem, the silicide can be formed through a 50-Å thermal oxide. Silicides formed this way are
stable against agglomeration up to 1100C [20]. It is also possible to form the silicide ﬁrst, then
implant the source and drain regions into the silicide [21]. This technique can be used to form very
shallow silicided junctions of CoSi2 [22]. Another liability for self-aligned silicides is oxygen
incorporation during the thermal silicidation, leading to higher than expected resistivity and poor
morphology. Specially designed furnaces can be used to minimize oxygen [23]. The more popular
technique, however, is to react the silicide in a rapid thermal processor. The reduced time at tempera-
ture reduces and compact chamber size reduce the oxygen incorporation [24].
The use of a salicide process can signiﬁcantly reduce the parasitic series resistance of the
MOSFET. For a salicide, the total resistance between the metal contact and the edge of the
reachthrough is given by [25]
(16.18)
where W is the width of the transistor, Lms is the distance between the metal contact and the edge of the
silicide, rS and rD are the sheet resistivities of the silicide and diffusion (in V/□), and b is given by
(16.19)
where Rc is the speciﬁc contact resistance (in V-cm2) between the silicide and the substrate.
The choice of which silicide to use for a salicide process hinges on the resistivity required, the
number of contacts expected to n- and p-type substrates, and the subsequent processing that must be
done (Table 16.2). In the case of a predominantly NMOS application for example, MoSi2 may be a
better choice than TiSi2, since its lower barrier height provides a lower RC that more than compen-
sates for the higher series resistance. A second consideration is the dominant diffuser. Platinum will
readily form rather good contacts, since the platinum diffuses to the interface, providing a low con-
tamination contact. Silicides in which Si is the dominant diffuser have a problem with the salicidation
process called wicking. Wicking occurs during the silicide formation anneal when the diffusing
silicon results in a thread of silicide that short circuits the gate to the source or drain. Furthermore,
the oxide spacer itself, particularly if the oxide is heavily damaged during the sidewall spacer forma-
tion, can be a source of silicon for silicide formation.
b 
rD  rS
Rc
R Lms
W
rDrS
rDrS  2rSrD  (r2
S  r2
D) cosh bLms
Wb(rS  rD) sinh bLms
16.4
Device Scaling
487
Table 16.2
Properties of commonly used materials for self-aligned silicides
Resistivity
Anneal Temperature
Dominant
n-Type Barrier
Silicide
(-cm)
(C)
Diffuser
(eV)
TiSi2
13–16
900
Si
0.6
TaSi2
35–45
1000
Si
0.59
MoSi2
90–100
1100
Si
0.55
WSi2
70
1000
Si
0.65
CoSi2
16–20
900
Co
0.65
PtSi
28–35
600–800
Pt
0.86

[Page 628]
Example 16.1
An NMOS transistor has the dimensions shown in Figure 16.16. The source/drain diffu-
sion has a sheet resistance of 100 V/□, and the surface concentration is 1020 cm3 n-type.
A 1-m-wide contact had been used on both the source and drain of an MOS transistor. This was
replaced by a self-aligned 10-V/□silicide that extends to 0.2 m from the gate edge. Calculate
the resistances before and after the implementation of the silicided process. The contact metal
and the silicide both have barriers of 0.72 V to the silicon. The mass of an electron in silicon is
1.1 mo, and the constant Ao in Equation 15.14 is 1012 V-cm2.
Solution
The constant C2 in Equation 15.15 is given by
(16.20)
Then
(16.21)
 1.24  10 6 V-cm2
Rc  10 12 V-cm2 exp
1.95  10 14 m3/2 V1  0.72 V
10 26 m3

 1.95  1014 m3/2 V1
C2 
4p
6.6  1034 J-s 1.1  9.1  1031 kg  11.9  8.84  1012 F-m
For very deeply scaled transistors, however, TiSi2
poses a signiﬁcant problem. The process for forming a
self-aligned silicide is to anneal the Ti at about 600C to
form the C49 phase of TiSi2. The unreacted Ti is then
stripped off in aqua regia. Finally the wafer is annealed
at 800 to 900C to form the low resistance (C54) phase
[26]. This phase transformation begins at triple grain
boundaries. Since the C49 phase typically has a grain
size of 0.17 to 0.22 m, however, very small devices
may not have a triple grain boundary [27]. Under these
conditions, the ﬁlm will be highly resistant to phase
transformation, and some transistors will have unac-
ceptable high series resistance. Numerous attempts to
solve this problem have been proposed, including pre-
amorphization of the silicon to force smaller C49 grains
[28] and low dose molybdenum implants before Ti dep-
osition to attempt to form epitaxial TiSi2 [29].
The semiconductor industry has replaced the
TiSi2 process with CoSi2 for devices well below 0.25
m in gate length. Unfortunately Co oxidizes readily
in air at room temperature. Thus one cannot simply sputter Co on top of the wafer and then react it
with the silicon in a separate system. To solve this problem, the cobalt ﬁlm may be capped with TiN
in the deposition system [30]. Silicide formation is typically done at low temperature, followed by a
16
CMOS Technologies
488
0.2
  μm
Poly gate
Oxide
insulator
N+
Silicide
Contact
metal
10μm
0.5μm
0.8μm
Figure 16.15
Cross section and dimensions of MOSFET
example.

[Page 629]
For aluminum the contact resistance is given by
(16.22)
The total resistance to the edge of the gate is
(16.23)
For silicided contacts
(16.24)
The total resistance for this type of contact is given by
(16.25)
(16.26)
The dimensions in this example are compatible with a 0.5-m device. If one assumes an Leff of
0.4 m, a gate oxide thickness of 100 Å, and an electron mobility of 400 cm2/V-sec, one can
show that even this modest reduction in resistance can have a signiﬁcant effect on the device
performance. Furthermore, the resistance of the salicide is independent of the size of the metal to
silicide contact and so can be scaled to very small feature sizes.
R  2.0 V  0.7 V  17.6 V  20.3 V

2  100 V/  10 V/  [(100 V/)2
(10 V/)2] cosh(9.42  103 cm1  8  105 cm)
1  103 cm  9.42  103 cm1  (100 V/
10 V/)  sinh(9.42  103 cm1  8  105 cm)
R  100 V/ 0.2 m
10 m  0.8 m
10 m
100 V/  10 V/
100 V/  10 V/
b 
100 V/  10 V/
1.2  106 V-cm2  9.6  103 cm1
R  26.5 V  100 V/ 104 cm
103 cm  36.5 V
 26.5 V
R  100 V/ 1.24  106 V-cm2
1  103 cm
 coth 5  105 cm 
100 V'
1.24  106 V-cm2
750 to 850C anneal to complete the reaction [31]. Alternatively, the Co can be deposited at an ele-
vated substrate temperature to form the silicide in situ, which may then be followed by an ex situ high
temperature anneal [32]. In either case, the anneal cycles have to be optimized to avoid the problem
of leakage current due to nonuniform silicide formation. This leads to spikes of CoSix that can pene-
trate the N/p junction. Spikes are found to grow dramatically for ﬁlms annealed between 400 and
450C, but are sharply suppressed by anneals between 800 and 850C [31].
As devices scaled into the deep submicron, a serious concern was raised about the operation of
the p-channel device. If N poly continues to be used for the gate electrode, the well concentration
necessary to prevent punchthrough produces a threshold voltage of 1.5 to 2.0 V. To obtain the
desired value of about 0.5, boron (a p-type dopant), must be implanted into the surface of the
16.4
Device Scaling
489

[Page 630]
channel. The concentration of boron required normally forms a metallurgical junction with the n-type
dopant of the well, although at zero gate bias, this region is depleted. As the gate voltage is moved
toward Vt, this doping proﬁle causes the channel to form not at the surface, but in the bulk. The
PMOS device, therefore, has a buried channel for gate voltages close to threshold. Although a buried
channel has some minor advantages of improved mobility and some types of reliability, the threshold
voltage of the device is much more difﬁcult to control, the subthreshold leakage is larger, and the
devices are much more susceptible to punchthrough.
Although it is possible to achieve some reduction in buried channel behavior by minimizing the
range of the boron threshold voltage adjust implant or adding an n-type implant [33], the most effec-
tive way to eliminate the problem is to ensure that both NMOS and PMOS are surface channel
devices. This can be achieved with a symmetric gate; that is, the gate electrode material is chosen to
have a work function that puts its Fermi energy near the center of the silicon bandgap. Three materials
that have been investigated are MoSi2, Mo [34], and W [35]. Although MOS fabrication is possible
using these materials, stress in the deposited layer tends to reduce the oxide quality. Furthermore, at
very short gate lengths, these materials allow buried channels to form in both NMOS and PMOS
devices.
As a result, the industry has adopted the use of dual gate materials. A simple example of this
approach is the use of N poly for the NMOS gate and P poly for the PMOS gate [36]. This can be
done by depositing undoped polysilicon and doping it during the source/drain ion implantation step.
This approach presents several difﬁculties. Of course, the P poly has a higher resistivity for the same
dopant concentration, since the hole mobility in silicon is lower than the electron mobility. A problem
also occurs in polysilicon interconnect. If the N poly and the P poly contact each other directly, as is
commonly done for inverters and most other basic logic functions, a tunnel junction will be formed.
Also, interdiffusion of the dopants can lead to undesirable work function variations. This is part-
icularly a problem when a self-aligned silicide is used, as the diffusivity of dopants is extremely rapid
in most silicides [37]. The polysilicon on the ﬁeld oxide must therefore remain undoped and thermal
processing minimized after dopant introduction. Of course, the polysilicon layer must then be silicided
to shunt the large resistivity of the undoped regions. The most serious problem with this technique,
however, is boron penetration [38]. Grain boundary diffusion in the poly allows the boron to diffuse
rapidly to the poly/SiO2 interface. The thermal cycles, poly thickness, oxide thickness, poly grain size,
implant dose, and implant energy must all be optimized to prevent boron punchthrough of the oxide.
Fluorine incorporation in the oxide is known to exacerbate this problem [39]; however, nitrided oxides
appear to be effective in reducing boron penetration [40]. This dual gate doping approach is now
widely used in CMOS manufacture.
16.5 Hot Carrier Effects and Drain Engineering
To maximize performance, device scaling from 3 m to about 1 m primarily followed a 
constant voltage rather than a constant-ﬁeld approach. As a result, electric ﬁelds in the devices
rose sharply. The elastic mean free path for excited electrons in silicon at room temperature is about
100 Å. When the electric ﬁeld is high enough that the energy gained between collisions exceeds
the bandgap of the semiconductor by a sufﬁcient amount (30%), impact ionization events can occur
(Figure 16.16). Some of the holes so created can recombine with other high energy electrons,
creating a population of extremely high energy electrons.
(16.27)
e*  e  h l e**
e* l e  e  h
16
CMOS Technologies
490

[Page 631]
Example 16.2
A transistor has L  0.5 m, tox  125 Å, xj  0.2 m, and Vt  0.7 V. Calculate the
maximum electric ﬁeld at several gate voltages for Vds of 5 V and 3.3 V. Assume Vgs  Vds/2.
It is also possible for a small number of electrons
to gain enough energy directly by traveling a number of
mean free paths before suffering an inelastic collision.
In either case, these electrons have sufﬁcient energy to
change the physical and therefore electrical structure of
the device. This is known as hot carrier effects. The
remainder of the holes escape into the substrate and are
collected in the form of substrate current.
A few of these high energy electrons can sur-
mount the oxide/semiconductor barrier. Once in the
oxide, they can cause damage directly, or they can cre-
ate positive charge either by impact ionization in the
oxide or by positive hydrogen ion creation at the gate
electrode. This charge may become trapped in the
oxide, leading to shifts in the threshold voltage and in the transconductance. It is currently believed
that at least one important degradation mechanism involves the displacement of hydrogen atoms at the
oxide/semiconductor interface [41]. These atoms passivate the interface, tying up unsatisﬁed interface
bonds. Only about 0.3 eV is required to break such a bond. Once released, the bonds leave interface
states or other defects behind that may trap charge. The effect is seen primarily at the drain edge [42]
and occurs most quickly when the device is held in saturation with a large drain bias and the gate
biased near Vds/2. The damage is particularly evident when the transistor is used in both forward and
reverse conﬁgurations and when dealing with small devices at large electric ﬁelds. Modeling work has
suggested that if constant-ﬁeld scaling is employed, these effects will become less important for gate
lengths less than 0.2 m [43], due to the small supply voltages. However, hot electron effects have
been observed in devices as small as 0.07 m [44]. Due to incomplete scaling of the voltage, this
effect, along with power consumption, is expected to limit the maximum allowable supply voltage for
deep submicron devices [45]. In recognition of this limit, scaling methods have been developed that
keep the maximum electric ﬁeld, rather than the average electric ﬁeld, constant [46].
One of the most effective ways to minimize hot carrier effects is to develop techniques that
reduce the maximum electric ﬁeld in the device. Since the total voltage that must be dropped from
drain to source is not to be changed, the distance over which that voltage is dropped must be
increased. In particular, at the drain edge when the device is in saturation, the drain/substrate junction
operates like a reverse-biased p–n diode. The maximum electric ﬁeld occurs near the metallurgical
junction. For a simple n-channel MOSFET with a gate oxide thickness less than 150 Å and gate
lengths less than 0.5 m, one can estimate the peak ﬁeld as [47, 48]
(16.28)
where ´sat is the critical ﬁeld for velocity saturation (40 kV/cm), L is the gate length, and xj is the
junction depth.
max 
 Vds  Vsat
I

Vds 
´satL[Vgs  Vt]
Vgs  Vt  ´satL
1.7  102t1/8
ox x1/3
j L1/5
16.5
Hot Carrier Effects and Drain Engineering
491
Figure 16.16
Impact ionization process in a MOSFET
operated in pinchoff.
Drain
p
E
Source
Electron
Hole
Channel
Vgs 
Vds 

[Page 632]
At large electric ﬁelds, a hot electron need travel only about four mean free paths in order to
achieve sufﬁcient energy for impact ionization to occur. (Due to momentum conservation the
electron must gain more energy than the bandgap to suffer impact ionization. This is usually taken
to be about an additional 30%.) In more realistic 2-D simulations, ﬁelds approaching 106 V/cm have
been predicted for this type of structure. The class of process modules used to reduce this peak
electric ﬁeld near the drain/substrate metallurgical junction is referred to as drain engineering,
although the process modules are usually applied to both sides of the device. These techniques are
usually applied only to NMOS devices, since they are far more prone to hot carrier damage than
PMOS devices.
The process module most commonly used to control hot carrier effects is the lightly doped drain
(LDD) technique [49]. Since the concept of sidewall spacers was already introduced for salicide for-
mation, it is simple to add a moderate dose implant step before sidewall formation and to reserve the
heavier source/drain implant for after the sidewall formation (Figure 16.17). The moderate implant
step is called the reachthrough. The effect of this process sequence is to put, between the contact drain
and the channel, a region whose length and doping level can be easily controlled to reduce the peak
electric ﬁeld and with it hot electron degradation. The LDD structure, however, adds additional
parasitic resistance. An optimization process for the reachthrough doping, depth, and length must be
carried out in which the transistor performance must be balanced against the device reliability.
Furthermore, if the doping in the reachthrough is too low, the hot electrons that are trapped in the
oxide above the reachthrough can deplete the reachthrough region, substantially increasing the resis-
tance and bringing about a premature failure. To provide the best hot electron resistance, the n-region
should be completely under the gate. Notice that this is not the case for the simple LDD process
presented here.
Several variations of the basic LDD process, including moderately doped LDD (MLDD) [50],
proﬁled LDD [51], and the gate–drain overlap (GOLD) structure [52] have been proposed to improve
the performance of the basic LDD. The latter is designed to provide a large overlap of the gate 
electrode and the reachthrough. This improvement can also be obtained in a conventional LDD
device through the use of high dielectric constant spacers. The larger capacitance causes the fringing
ﬁelds to modulate the ﬁeld in the reachthrough as it would if the reachthrough were under the gate in
a conventional spacer approach [53]. The most commonly used material is Si3N4. Since the interface
of nitride and silicon often contains a high density of interface states, a thin thermal oxide is often
grown before nitride deposition. One interesting proposed device is the buried LDD. In this process,
a heavily doped reachthrough is formed with a high energy implant. This forces the current to ﬂow
down away from the Si–SiO2 interface. Although hot carriers are still produced, they lose sufﬁcient
energy before reaching the interface so that few can penetrate the oxide. An even larger improvement
can be made if the buried LDD is also graded. This is done by performing both high energy arsenic
and high energy phosphorus implants [54].
Solution
Inserting the values given into Equation 16.28, the maximum electric ﬁeld will be
(16.29)
Then the peak ﬁelds are approximately 3.6  105 V/cm for Vds  5 V and 2.3  105 V/cm for
Vds  3.3 V.
max  8.6  104 cm1Vds 
2[Vgs  Vt]
Vgs  Vt  2
16
CMOS Technologies
492

[Page 633]
The LDD process has three drawbacks. The ﬁrst
is the added process complexity, although when a self-
aligned silicide is formed, this is minimal. The second
drawback is that the spacer adds a parasitic resistance
between the metal contact and the channel. As a result,
LDD devices are slower than non-LDD devices operat-
ing at the same voltage. The third problem with the
LDD process is shadowing. Recall that most implanta-
tion is done off axis to avoid the problem of channel-
ing. In the case of the LDD structure, the polysilicon
gate acts as an effective shadow that blocks implanta-
tion of one side of the device. The result is that the
reachthrough may not extend all the way under the
gate. This effect results in unusual MOSFET electrical
characteristics [55]. When the shadowed side is used as
the drain, little performance degradation is seen. When
it is used as the source, the drive current in saturation
may be reduced by 30 to 40%. This effect is avoided
by either implanting on axis or by ensuring that the
ﬁnal poly gate proﬁle has at least a 7 slope to it.
Shadowing may also be caused by a polysilicon oxida-
tion process (called a reox) that is done after the gate
level patterning.
16.6 Latchup
One of the early limitations of CMOS technology was
latchup. Although now well understood, latchup con-
tinues to be a concern, and scaled CMOS technologies
must be constructed to avoid this problem. Latchup is
seen as a sudden massive increase in the current draw
of an IC. The current may be high enough to rupture
metal interconnect lines. As a result, latchup is often
destructive. If the supply current is limited, the latchup
condition can be eliminated by powering down the cir-
cuit, then reapplying power.
The most common form of latchup occurs as
a result of parasitic elements in a CMOS IC [56].
Figure 16.18A shows a cross section of an n-well
CMOS wafer with the various parasitic elements
drawn in. The transistors are connected as an inverter.
Explicitly added to this picture are the substrate con-
tacts for both the well and the p-type wafer. A lateral
NPN bipolar transistor (Q´) is formed from the drain
of the NMOS transistor, the p-substrate, and the 
n-well. A vertical PNP bipolar transistor (Q⊥) is formed from the p source of the PMOS transistor,
the n-well, and the p-substrate. The collector of the lateral NPN is connected to the base of the PNP
through the n-well. The collector of the vertical PNP is connected to the base of the NPN through the
16.6
Latchup
493
Si
(A)
Poly Si
Plasma-SiO2
(B)
(C)
N–
N–
(E)
N–
N–
(F)
N–
N+
N–
N+
(D)
N–
N–
Figure 16.17
Common lightly doped drain (LDD) process
sequence.

[Page 634]
p-substrate. The equivalent circuit for the parasitics in this
inverter is shown in Figure 16.18B [57].
To understand how this circuit latches, consider that at
some time, a sufﬁciently large current is allowed to ﬂow
through the collector of the NPN transistor. This could occur
by a voltage spike, an ionizing event, or some other transient
[58]. The current through the well resistance biases the base
of the PNP. If this bias is large enough, transistor action
forces current to ﬂow in the collector of the PNP transistor.
This current ﬂowing through the substrate resistance can bias
the base of the NPN, which forces more current to ﬂow into
the well resistance. The result is a positive feedback circuit
that will not turn off until the power is removed [59].
To analyze the circuit, assume forward active operation
of the transistors. Then neglecting leakage,
(16.30)
The total current ﬂowing from the supply is given by
(16.31)
where the´and ⊥subscripts refer to the transistors parallel
and perpendicular to the surface of the wafer, and a is the
ratio of the emitter and collector currents of the bipolar tran-
sistors. Collecting terms,
(16.32)
For a nontrivial solution,
(16.33)
If we express this equation in terms of b, the ratio of the base and collector currents of the transistors,
we can show that
(16.34)
where b  a/(1  a).
Equation 16.34 points out several important effects. Since the right-hand side of Equation
16.33 must be greater than 1, the product b⊥b´ must be greater than 1 for latchup to occur. If this
product can be made less than unity, latchup cannot occur. For a uniformly doped ideal bipolar tran-
sistor, the gain is given by [60]
(16.35)
b  DBNELE
DENBW
b⊥b´  1  Iw
It b⊥[b´  1]  Is
It b´[b⊥ 1]
a⊥ a´  1  a⊥
Iw
It  a´
Is
It  0
Ita⊥ a´  1  a⊥
Iw
It  a´
Is
It  0
 a´(It  Is)  a⊥(It  Iw)
 a´Ie´  a⊥Ie⊥
It  Ic´  Ic⊥
Ic  aIe
16
CMOS Technologies
494
Vin
Vout
Rw
Rwell
n-well
N+
N+
P+
P+
+ 5V
P+
N+
Rsub
P–
(A)
(B)
Rsub
It
IW
ICII
IEII
IS
IC
T
Q
T
IE
T
QII
It
+ 5V
Figure 16.18
(A) Cross section of an n-well
CMOS inverter with parasitic elements
superimposed. (B) Equivalent circuit.

[Page 635]
where DB and DE are the minority carrier diffusivities in the base and emitter, NB and NE are the dop-
ing concentrations in the base and emitter, LE is the characteristic diffusion length of minority carriers
in the emitter, and W is the width of the base. More generally this can be rewritten as
(16.36)
The lateral transistor typically has a gain less than unity and is sometimes as low as 0.01, but the
vertical device often has a gain much larger than one.
The most direct ways to avoid latchup, therefore, are to increase the base width, which is the
separation between the NMOS and PMOS transistor and the well depth, to increase the base doping so
that the gain product of the two transistors is less than unity, or to use guard rings that can absorb the
injected charge, thereby preventing the bipolar action. Any of these approaches incurs a penalty in
density. There are a number of ways to minimize this penalty. These techniques either tend to reduce
the parasitic resistance, and therefore increase Isub and/or Iwell, which allows the technology to avoid
latchup with large b⊥b´ products, or they tend to reduce the gain of the parasitic transistors. The two
goals sometimes overlap. Increasing the doping concentration in the substrate and the well decreases
both the gain and the resistance. Of course, the well concentration at the surface must satisfy the device
constraints needed by the MOSFET. This has led to the development of retrograde wells in which the
doping concentration rises deep in the well. This is done using high energy implantation of phosphorus
for the well shunt and a lower energy implant for the surface proﬁle. Although this technique is capable
of making some improvement in latchup susceptibility, it does not eliminate it.
Two techniques have come into widespread use that dramatically reduce latchup susceptibility.
In the simplest, the devices are fabricated in lightly doped epitaxial layers grown on heavily doped
substrates [61]. This technique provides two avenues of relief. The low resistance substrate effectively
shunts the substrate resistance, substantially increasing Isub and thereby increasing the maximum
allowable gain product. The substrate also serves as an effective sink for the minority carriers in the
base. Since the substrate is heavily doped, minority carriers that reach the substrate quickly recom-
bine. This prevents the bipolar action of the device
and effectively reduces latchup susceptibility. The
effectiveness of the epi increases as the thickness of
the epi decreases. Typical CMOS epi thicknesses start
at about 5 m. After the well drive, updiffusion may
shrink this to about 3 m. Figure 16.19 shows the
result of epitaxial thickness on latchup susceptibility.
Problems with the epi approach include the cost of
the starting material and defects in the epi that
reduce the IC production yield. These considerations
preclude the use of epi in very cost-sensitive products
such as DRAMs.
Trench isolation has also proven effective in
improving latchup susceptibility, particularly at small
N-to-P spacings [63]. If the trench depth is consider-
ably greater than the well depth, the carriers are
forced to travel around the trench. This increases the
effective base length and forces the current to ﬂow in
a 2-D manner that reduces the transistor gain [64].
Trench depth is found to have a much stronger impact
b 
DBNELE
DE
W
0
N(x) dx
16.6
Latchup
495
n+-to-p+ Separation, mm
35
30
25
0
20
15
3 mm epi
Material,
implanted
n-wells
5   m epi Material,
diffused n-wells
Vdd = 5V
12 mm epi Material,
diffused n-wells
10
Overvoltage-induced
latch-up channel 
width + 30mm,
no guard bands
5
0
100
90
80
70
60
50
40
30
20
10
Trigger current, mA
m 
Figure 16.19
Effects of epitaxial layer thickness on latchup
(from ref. 62).

[Page 636]
than trench width. If a P ring is implanted into the bottom of the trench, latchup is further sup-
pressed. Proper design can force the voltage necessary to maintain the latched condition to well
above the supply voltage used at deep submicron, making the devices latchup free, even when fabri-
cated on bulk substrates without the implanted plug [65].
16.7 Shallow Source/Drains and Tailored Channel Doping
As CMOS devices continue to scale into the nanoscale, there is a continuing need to reduce the depth
of the source/drain junction [66]. It has been shown that [67] drain-induced barrier lowering (DIBL)
decreases the threshold voltage of the device as
where L is the gate length and k is a constant that is technology dependent. Thus one must reduce the
junction depth as the transistor is scaled. Some increase in the sheet resistance of the source/drain dif-
fusion before silicidation is inevitable. Most deeply scaled technologies have N sheet resistance of
500 to 1000 V/□. The surface concentration in particular is extremely signiﬁcant since the speciﬁc
contact resistance is a sensitive function of this parameter. A second need for advanced doping 
technology is to adjust the doping proﬁle, both in depth and along the length of the channel, to
optimize the device performance or to control short-channel effects. This becomes increasingly
important at short gate lengths. In some cases the doping proﬁle can be used to minimize short-channel
behavior.
Shallow source/drain formation requires two steps: the introduction of impurities close to the
surface of the wafer, and the minimization of the redistribution of those impurities. The ideal result is
a box proﬁle, one with a large, constant concentration up to the junction at which point the concentra-
tion drops discontinuously to zero. An additional goal is often attaining active dopant concentrations
that exceed the solid solubility. This requires annealing the wafer for such short times that the impu-
rities atoms cannot cluster and precipitate. Generally, the further from equilibrium (i.e., the solid sol-
ubility), the shorter the allowable time at temperature. Extreme nonequilibrium results require anneal
times much less than 1 sec, and dopant loss can occur in subsequent thermal cycles.
The formation of shallow proﬁles was discussed in Chapter 5. To brieﬂy review, one can use
molecular implants to reduce the effective energy of the impurity atom, or one can use a newer type
of implanter capable of implant energies in the one kiloelectron-volt range. The challenge of making
low sheet resistance extremely shallow junctions is particularly acute for forming P proﬁles, since
the projected range and the diffusivity of boron are substantially larger than that of arsenic at the
same energy. The dose of extremely shallow implants is often reduced from the low to mid 1015 cm2
to the mid to high 1014 cm2 to avoid the formation of silicon dopant atom compounds such as SiB4,
which will make poor ohmic contacts [68].
The goal of the annealing step is to activate a high percentage of the impurities while minimiz-
ing residual defects and redistribution. As discussed in Chapter 6, this has motivated much of the
work on rapid thermal annealing. A single ion can cause up to 400 interstitial-vacancy pairs [69].
These excess defects lead directly or indirectly to transient-enhanced diffusion, particularly for large
doses. After the initial low temperature (550C) annealing of nearby point defects, approximately
one additional point defect exists for every implanted ion [70]. One approach to minimizing this 
transient-enhanced diffusion relies on coimplantation of carbon or some other impurity that will 
form defect clusters outside the active device region that will scavenge point defects such as self-
interstitials [71].
DV  exp[kLxj
1/3 t1
ox ]
16
CMOS Technologies
496

[Page 637]
Figure 16.20 shows the effect of implant energy and anneal cycle on junction depth and sheet
resistance for a 5  1014 cm2 implant of boron. Lowering the implant energy is, to ﬁrst order, the
most important process variation for reducing the junction depth [72]. Higher temperature anneals
will produce lower sheet resistance diffusions, but anneal times must be kept as short as possible.
Some technologists believe that millisecond anneals at temperatures as high as 1100C will be
needed for very small devices. Several new approaches to dopant introduction are also under inten-
sive investigation, including pulsed gas immersion laser doping (P-GILD), rapid vapor doping
(RVD), plasma immersion ion implantation (PIII), and very high molecular weight implants such as
decaborane (B10H14). The reader is referred to Jones and Ishida [66] for a review of each technique.
Alternatively one may have to use some form of raised source/drain technique in which additional
silicon is added to the FET structure. A number of alternative strategies exist for this approach [73].
A variety of schemes can be used to improve the operation of the device by tailoring the doping
proﬁle in and around the channel (Figure 16.21). All of these implants have peak concentrations and
16.7
Shallow Source/Drains and Tailored Channel Doping
497
Implant energy (keV)
0
1
2
3
4
5
0
50
100
150
Depth in Si (nm)
Sheet resistance (kΩ/sq)
as-implanted
900˚C, 10s
900˚C, 10s
1000˚C, 10s
1000˚C, 10s
Junction at background doping = 1017 cm–3
Junction depth at 1017 cm–3 (nm)
0
20
40
60
80
100
1
0
2
3
5 × 1014 cm
_2, 100 eV _ 1 keV B+ implantation
(A)
(B)
Figure 16.20
Very shallow junction results using low energy implantation and RTA. Increasing the anneal temperature
increases the junction depth (A), but produces lower sheet resistance (B).
Gate insulator
Steep channel
Pocket implants
Halo implants
Reachthrough
Silicide
Deep source drain
Shallow
trench
isolation
Figure 16.21
Cross section of deep submicron MOSFET showing optional
channel engineering implants.

[Page 638]
depths well below those of the deep source/drain. The electrical channel width is less than 100 Å.
Retrograde channel doping processes are used to reduce the dopant concentration in this region to
minimize ion scattering [74, 75]. The basic idea is that electrical carriers (electrons and holes) will
diffuse away from areas of high concentration to areas of low concentration until that diffusion is bal-
anced by an electric ﬁeld caused by the resulting charge dipole. If the ions can be kept away from the
interface where the inversion layer forms, one might expect to see higher carrier mobilities, particu-
larly at the large channel dopant concentrations used in deep submicron devices. Often indium rather
than boron is used as the dopant. Although indium has a low solid solubility (5  1017 cm3 at
1000C), it has a much lower diffusivity that boron, particularly at low temperatures. This is essential
in forming an effective retrograde proﬁle.
For NMOS devices, halo implants, which are deeper than the reachthrough but not as deep as
the contact/source drain, are used on LDD structures to reduce short-channel effects by shielding the
channel from the deep source/drain diffusion [76]. Halo implants are done at a large angle to the ver-
tical while the wafer is rotated. This produces a pocket of impurity that prevents the spread of the
depletion region associated with the deeper contact source/drain, reducing the DIBL effect. This can
be seen as a reduced dependence of threshold voltage on channel length, and a reduced dependence
of subthreshold current on drain bias.
16.8 The Universal Curve and Advanced CMOS
As CMOS has scaled deeply into the nanometer regime, there have been a variety of efforts at
improving the performance of the basic device beyond scaling. As a starting point for this discussion,
we need to introduce the universal curve. As shown in Figure 16.22, it has been found that the mobil-
ity of an ideal silicon inversion layer follows two simple curves, one for n-channel and one for 
p-channel, and that the mobility is simply a function of the vertical electric ﬁeld [77–79] as shown in
Figure 16.23 [80]. At low ﬁelds the mobility is limited by Coulomb scattering. At moderate ﬁelds it
is limited by phonon scattering. At high ﬁelds the mobility is limited by surface scattering.
It is generally believed that one route to higher performance circuits is through higher mobility
inversion layers. Even when the gate length is so short that electrons are capability of traveling ballis-
tically from source to drain, the low ﬁeld mobility
plays an important role in the switching transient. This
has been called the tyranny of the universal curve. One
way to get better devices then is to be able to operate at
lower vertical electric ﬁelds. One of the ﬁrst devices to
do this was the double-gate FET [81]. Although gener-
ally successful, the process for making the devices was
difﬁcult until the introduction of the FinFET [82]. The
FinFET uses a narrow ﬁn of silicon etched into a sub-
strate, often using SIMOX, as the active part of the
device. A single polysilicon layer is deposited over a
silicon ﬁn and patterned to form perfectly aligned front
and back gates straddling the ﬁn structure and provid-
ing gate electrodes on two sides of the conducting
channel. This allows one to reduce the doping concen-
tration required in the channel and, more important,
operate the transistor at very low vertical electric ﬁelds
(Figure 16.23) and therefore with high mobility [83].
FinFETs have been scaled successfully to 10-nm gate
16
CMOS Technologies
498
104
77 K
300 K
103
Effective field (MV/cm)
Mobility eff (cm2/V-sec)
0.1
(100)
Electron
1.0
102
Eeff
–2
Eeff
–0.3
Na (em
–3)
3.9  10
15
2.0  10
16
7.2  10
16
3.0  10
17
7.7  10
17
2.4  10
18
Figure 16.22
The universal curve for electrons at room
temperature and at 77 K for electrons for various doping con-
centrations (Takagi et al., reprinted by permission of IEEE).

[Page 639]
lengths [84], and a variety of circuits have been successfully pro-
totyped in the technology. Although nonplanar technology has
proven successful in demonstrating increased performance, man-
ufacture of the devices is challenging. 
There has also been a great deal of interest in the use of sili-
con nanowires for making surround gate devices. This technology is
at a research stage. Nanowires can be grown from silicon in place,
or harvested and deposited. These have a variety of problems,
including controlling the position, length, direction, and parasitic
effects in the nanowire.
Another technology very recently developed is the use of
cubic single-crystal semiconductor nanoparticles to replace the
ﬁn in a FinFET. The particles are created in a high density silane
plasma [85] and are deposited on a substrate at predetermined
locations (to within a few nanometers) using electrostatics [86].
The transistor is then built using this nanoparticle [87]. The
advantage of this approach is that any substrate can be used,
including fully fabricated CMOS wafers. Thus one can add layers
of transistors on top of already fabricated transistors to make a 
3-D chip. This work, however, is still in the early research stage
with only discrete device demonstrations.
As discussed in Chapter 14, it is possible to use strain to
change the band structure of a semiconductor and therefore its mobility. Initially this was demon-
strated through the use of Si/GeSi heteroepitaxy. The ﬁrst work used GeSi grown pseudomorphically
