Repository: Alvintxh/nanofab-web

# Extracted Book Sources

All 11 textbooks extracted 2026-04-05 using PyMuPDF (extract_pdf.py).

## Extraction Summary

| Book Key | File | Pages | Words | Page Numbering |
|----------|------|-------|-------|----------------|
| cui_2025 | Zheng Cui - Nanofabrication (4th ed) | 419 | ~158K | PDF labels (C1, i-xi, 1-407) |
| campbell_2008 | Campbell - Fabrication Engineering (3e) | 825 | ~369K | offset=18 (front-1..18, then 1-807) |
| teresa_2020 | De Teresa - Nanofabrication (full) | 451 | ~183K | offset=0 (sequential PDF pages) |
| madou_vol1_2011 | Madou - Fundamentals of Microfab Vol.1 | 646 | ~366K | PDF labels |

File: sources/sources_processed/books/franssila_2010/franssila_2010_full.txt (part 2 of 46)
# franssila_2010
Micro-optics
Lab-on-a-Chip
Optical MEMS
Optofluidics
Figure 1.1
Evolution of microtechnology subﬁelds from
the 1960s onwards
microsystems, as they are also called, have expanded in
every possible direction: microﬂuidics, microacoustics,
biomedical microdevices, DNA microarrays, microre-
actors and microrockets to name a few. New subﬁelds
have emerged: BioMEMS, PowerMEMS, RF MEMS, as
shown in Figure 1.1.
Silicon optoelectronic devices can be used as light
detectors like diodes and solar cells, but light emitters like
lasers and LEDs are made of gallium arsenide and indium
phosphide semiconductors. Micro-optics makes use of
silicon in another way: silicon, silicon dioxide and silicon
nitride are used as waveguides and mirrors. MOEMS, or
optical MEMS, utilize silicon in yet another way: silicon
can be machined to make tilting mirrors, adjustable
gratings and adaptive optical elements. The micromirror
of Figure 1.2 takes advantage of silicon’s smoothness
and ﬂatness for optics and its mechanical strength
for tilting.
Microtechnology has evolved into nanotechnology
in many respects. Some of the tools are common, like
electron beam lithography machines, which were used
to draw nanometer-sized structures long before the term
nanotechnology was coined. Electron beam and ion beam
deﬁned nanostructures are shown in Figure 1.3. Thin
ﬁlms down to atomic layer thicknesses have been grown
Introduction to Microfabrication, Second E dition                 Sami Franssila
© 2010 John Wiley & Sons, L td.  ISBN: 978-0-470-74983-8
 Downloaded from https://onlinelibrary.wiley.com/doi/ by Cas - Shanghaitech University, Wiley Online Library on [04/04/2026]. See the Terms and Conditions (https://onlinelibrary.wiley.com/terms-and-conditions) on Wiley Online Library for rules of use; OA articles are governed by the applicable Creative Commons License

[Page 3]
2
Introduction to Microfabrication
Figure 1.2
Micromirror made of silicon, 1 mm in diameter, is supported by torsion bars 1.2 μm wide and 4 μm thick
(detail ﬁgure). Reproduced from Greywall et al. (2003), Copyright 2003, by permission of IEEE
Figure 1.3
Electron microscope image of an electron beam deﬁned gold–palladium horizontal nanobridge (courtesy Juha
Muhonen, Aalto University) and vertical ion beam patterned nanopillars (courtesy Nikolai Chekurov, Aalto University);
100 nm minimum dimension in both
and deposited in the microfabrication communities for
decades. Novel ways of creating nanostructures by
self-assembly (self-organization) are being continuously
adopted by the microfabrication community as tools to
extend the capabilities of microfabrication. The tools of
nanotechnology, such as the atomic force microscope
(AFM), have been adopted in microfabrication as a way
to characterize microstructures.
Solar cells and ﬂat-panel displays can be large in area,
but the crucial microstructures are similar to those in mi-
crodevices. Hard disks, and hard disk read/write heads
especially, are microfabricated devices, with some of the
most demanding feature size and ﬁlm thickness issues
anywhere in microfabrication.
Listed in the references and further reading section at
the end of this chapter are a number of books and review
articles on microfabrication in diverse disciplines.
1.1 Substrates
Silicon is the workhorse of microfabrication. Silicon is a
semiconductor, and the power of microelectronics arises
strongly from the fact that silicon is available in both
p-type (holes as charge carriers) and n-type (electrons as
 Downloaded from https://onlinelibrary.wiley.com/doi/ by Cas - Shanghaitech University, Wiley Online Library on [04/04/2026]. See the Terms and Conditions (https://onlinelibrary.wiley.com/terms-and-conditions) on Wiley Online Library for rules of use; OA articles are governed by the applicable Creative Commons License

[Page 4]
Introduction
3
Figure 1.4
Silicon wafer, 100 mm in diameter, with about
200 device chips and a dozen test chips on it. Courtesy VTT
charge carriers), and its resistivity can be tailored over a
wide range, from 0.001 to 20 000 ohm-cm. Silicon wafers
are available in 100, 125, 150, 200 and 300 mm diameters
and various thicknesses. Silicon is available in different
crystal orientations, and the control of its crystal quality
is very advanced.
Bulk silicon wafers (Figure 1.4) are single crystal
pieces cut from larger single crystal ingots and polished.
Silicon is extremely strong, on a par with steel, and it
also retains its elasticity to much higher temperatures
than metals. However, single crystalline (also known as
monocrystalline) silicon wafers are fragile: once a fracture
starts, it immediately develops across the wafer because
covalent bonds do not allow dislocation movements.
Many microfabrication disciplines use silicon for con-
venience: it is available in a wide variety of sizes and
resistivities; it is smooth, ﬂat, mechanically strong and
fairly cheap. Most of the machinery for microfabrication
was originally developed for silicon ICs and newer tech-
nologies ride on those developments.
Single crystalline substrates include silicon, quartz
(crystalline SiO2),
gallium
arsenide
(GaAs),
silicon
carbide (SiC), lithium niobate (LiNbO3) and sapphire
(Al2O3). Polycrystalline silicon is widely used in solar
cell production. Amorphous substrates are also common:
glass (which is SiO2 mixed with metal oxides like
Na2O), fused silica (pure SiO2; chemically it is identical
to quartz) and alumina (Al2O3) are used in microﬂuidics,
optics and microwave circuits, respectively. Sheets of
polyimides, acrylates and many other polymers are also
used as substrates. Substrates must be evaluated for
available sizes, purities, smoothness, thermal stability,
mechanical strength, etc. Round substrates are compatible
with silicon, but square and rectangular ones need special
processing because tools for microfabrication are geared
for round silicon wafers.
1.2 Thin Films
More functionality is built on the substrates by deposition
(and further processing) of thin ﬁlms: various conducting,
semiconducting, insulating, transparent, superconducting,
catalytic, piezoelectric and other layers are deposited on
the substrates. Thin ﬁlms for microfabrication include
a wide variety of elements: metals of common usage
include aluminum, copper, tungsten, titanium, nickel,
gold and platinum. Metallic alloys and compounds
commonly
encountered
include
Al–0.5%
Cu,
TiW,
titanium silicide (TiSi2), tungsten silicide (WSi2) and
titanium nitride (TiN). The compound is stoichiometric
if its composition matches the chemical formula; for
example, there is one nitrogen atom for each titanium
atom in TiN. In practice, however, titanium nitride
is more accurately described as TiNx, with the exact
value of x determined by the details of the deposition
process. The most common dielectric thin ﬁlms are
silicon dioxide (SiO2) and silicon nitride (Si3N4). Other
dielectrics include aluminum oxide (Al2O3), hafnium
dioxide (HfO2), diamond, aluminum nitride (AlN) and
many polymers.
A special case of thin-ﬁlm deposition is epitaxy: the
deposited ﬁlm registers the crystalline structure of the un-
derlying substrate, and, for example, more single crystal
silicon can be deposited on a silicon wafer but with dif-
ferent dopant atoms and different dopant concentration.
The general material structure of a microfabricated
devices is shown in Figure 1.5. Interfaces between the
thin ﬁlm and bulk, and between ﬁlms, are important for
the stability of structures. Wafers experience a number
substrate
thin film 1
thin film 2
surface
interface 2
interface 1
Figure 1.5
Materials
and
interfaces
in
a
schematic
microstructure
 Downloaded from https://onlinelibrary.wiley.com/doi/ by Cas - Shanghaitech University, Wiley Online Library on [04/04/2026]. See the Terms and Conditions (https://onlinelibrary.wiley.com/terms-and-conditions) on Wiley Online Library for rules of use; OA articles are governed by the applicable Creative Commons License

[Page 5]
4
Introduction to Microfabrication
 
Figure 1.6
Single crystalline, polycrystalline and amorphous materials
of thermal treatments
during their fabrication, and
various chemical and physical processes are operative at
interfaces, for example chemical reactions and diffusion.
Sometimes reactions between ﬁlms are desired, but most
often they should be prevented. This can be achieved by
adding extra ﬁlms, known as barriers, in between ﬁlms.
For example, thin ﬁlm 1 might present an aluminum
conductor and thin ﬁlm 2 the passivation layer of silicon
nitride; or ﬁlms 1 and 2 are antireﬂective and scratch-
resistant coatings in optics; or ﬁlm 1 is thin tunnel oxide
and ﬁlm 2 a charge storage layer (as in memory cards).
Surface physical properties like roughness and reﬂec-
tivity are material and fabrication process dependent. The
chemical nature of the surface is important: some sur-
faces are reactive, others passive. Many surfaces will be
covered by native oxide ﬁlms if left unattended for some
time: for example, silicon, aluminum and titanium form
surface oxides over a time scale of hours. Water vapor ad-
sorbed on surfaces must be eliminated before the wafers
are processed further.
Thick substrates are not immune to thin ﬁlms: a thin
ﬁlm 0.1 μm thick may have such a high stress that a
silicon wafer 500 μm thick will be curved by tens of mi-
crometers; or minute iron contamination on the surface
will diffuse through a wafer 500 μm thick during a fairly
moderate thermal treatment.
Just like substrate wafers, the grown and deposited thin
ﬁlms can be
• single crystalline
• polycrystalline
• amorphous
as shown in Figure 1.6. During wafer processing, single
crystal ﬁlms usually stay single crystalline, but they can
be amorphized by ion bombardment for example. Poly-
crystalline ﬁlms experience grain growth, for instance
during heat treatments. Foreign atoms, dopants and
100 nm
Figure 1.7
Atomic layer deposited aluminum oxide and
titanium oxide thin ﬁlms over silicon waveguide ridges.
Courtesy Tapani Alasaarela, Aalto University
alloying atoms do not distribute themselves uniformly
in polycrystalline material but aggregate at grain bound-
aries, which can lead to both beneﬁcial and detrimental
effects, depending on the particular materials and process
conditions. Amorphous ﬁlms can stay amorphous or they
can crystallize during high-temperature steps, usually
into the polycrystalline state.
Sometimes it is enough to deposit ﬁlms on ﬂat, planar
wafers, but most often the ﬁlms have to extend over steps
and into trenches (Figure 1.7). These severe topographies
introduce further deposition process-dependent subtleties.
Note on notations
<Si>
single crystal material
c-Si
single crystal material
α-Si/a-Si
amorphous material
a-Si:H
amorphous material with imbedded
hydrogen (atomic % sometimes given)
 Downloaded from https://onlinelibrary.wiley.com/doi/ by Cas - Shanghaitech University, Wiley Online Library on [04/04/2026]. See the Terms and Conditions (https://onlinelibrary.wiley.com/terms-and-conditions) on Wiley Online Library for rules of use; OA articles are governed by the applicable Creative Commons License

[Page 6]
Introduction
5
nc-Si
nanocrystalline material (grain size a
few nanometers)
μc-Si
microcrystalline material (grain size in
the range of tens of nanometers)
mc-Si
multicrystalline (large-grained
polycrystalline, grain size ≫ﬁlm
thickness)
Al–0.5% Cu
aluminum alloy with 0.5% copper
W2N, Si3N4
stoichiometric compounds
SiNx, x ≈0.8
non-stoichiometric compound
W:N
stuffed material, nitrogen at grain
boundaries (non-stoichiometric)
WF6 (g)
material in gas phase (for WF6,
boiling point 17 ◦C)
WF6 (l)
material in liquid phase
W (s)
material in solid phase
H2SiOF6 (aq)
aqueous solution
SiH2 (ad)
material adsorbed on a surface
Si/SiO2/Si3N4
ﬁlm stacks are marked with substrate
or bottom ﬁlm on the left
1.3 Processes
Microfabrication processes consist of four basic opera-
tions:
1. High-temperature processes to modify the substrate.
2. Thin-ﬁlm deposition on the substrate.
3. Patterning of thin ﬁlms and the substrate.
4. Bonding and layer transfer.
Under each basic operation there are many speciﬁc tech-
nologies, which are suitable for certain devices, substrates,
linewidths or cost levels. Some techniques work well in
research, producing a few devices with elaborate features,
but completely different methods may be required if those
devices are to be mass produced.
Surface preparation and wafer cleaning could be
termed the ﬁfth basic operation but, unlike the other four,
no permanent structures are made. Surfaces are modiﬁed
by etching away a few atomic layers, or by depositing
one molecular layer. Surface preparation requirements
are widely different in different process steps: in wafer
bonding it is paramount to eliminate particles that would
create voids if left between the wafers, while in oxidation
it is important to eliminate metallic contamination and in
epitaxy to ensure that native oxides are removed.
High-temperature steps are used to oxidize silicon and
to dope silicon by diffusion, and they are crucial for
making transistor, diodes and other electronic devices.
3.5 eV
2.2 eV
Figure 1.8
Diffusion process: the 2.2 eV barrier can be
crossed at ease at 900 ◦C but the frequency of crossing the
3.5 eV barrier is low. A higher temperature, for example
1050 ◦C, would be needed for the 3.5 eV barrier to be
crossed at ease
Devices like piezoresistive pressure sensors also rely on
high-temperature steps, with epitaxy and resistor diffu-
sion as the key processes. High-temperature steps can
be simulated extensively, by solving diffusion equations
on a computer. The high-temperature regime in micro-
fabrication is ca. 900 ◦C to 1200 ◦C, temperatures where
dopants readily diffuse and the silicon oxidation rate is
technically relevant.
Many chemical and physical processes are exponen-
tially temperature dependent. The Arrhenius equation
(Equation 1.1) is a very general and very useful descri-
ption of the rates of thermally activated processes.
Activation energy can be illustrated as a jumping process
over a barrier (Figure 1.8). According to the Boltzmann
distribution, an atom at temperature T has an excess
of energy Ea with a probability exp (−Ea/kT). Higher
temperature leads higher barrier crossing probability:
rate = z(T ) e(−Ea/kT )
k = 1.38 × 10−23 J/K = 8.62 × 10−5 eV/K
(1.1)
The magnitude of the pre-exponential factor z(T ) and the
activation energy Ea vary a lot.
In etching reactions, the activation energy is below
1 eV, in polysilicon chemical vapor deposition Ea is
1.7 eV, in substitutional dopant diffusion it is 3.5–4 eV
and in silicon self-diffusion 5 eV. For a silicon etching
process with 0.7 eV activation energy, raising the temper-
ature from 20 to 40 ◦C results in a rate six times higher.
A
great
many
microfabrication
processes
show
Arrhenius-type dependence: etching, resist development,
oxidation, epitaxy, chemical vapor deposition (which are
chemical processes) are all governed by exponential tem-
perature dependencies, as are diffusion, electromigration
and grain growth (which are physical processes).
Low-temperature processes leave metal-to-silicon inter-
faces stable, and generally 450 ◦C is regarded as the upper
limit for low temperatures. Between 450 and 900 ◦C there
 Downloaded from https://onlinelibrary.wiley.com/doi/ by Cas - Shanghaitech University, Wiley Online Library on [04/04/2026]. See the Terms and Conditions (https://onlinelibrary.wiley.com/terms-and-conditions) on Wiley Online Library for rules of use; OA articles are governed by the applicable Creative Commons License

[Page 7]
6
Introduction to Microfabrication
is a middle range which must be discussed with speciﬁc
materials and interfaces in mind.
The high-temperature regime is also known as the front-
end of the line (FEOL) in the silicon IC business and
the low-temperature regime as the back-end of the line
(BEOL). But these terms have other meanings as well:
for many people in the electronics industry outside sil-
icon wafer fabrication, front-end includes all processing
on wafers, and back-end refers to dicing, testing, encap-
sulation and assembly. We will use the ﬁrst deﬁnition.
Many thin-ﬁlm steps can be carried out identically on
silicon wafers and other substrates; by deﬁnition they are
layers deposited on top of a substrate. Thin-ﬁlm steps do
not affect the dopant distribution inside silicon; that is,
diodes and transistors are unaffected by them.
Processes act on whole wafers – this is the basic
premise. The whole wafer is subject to, for instance, dif-
fusion from the gas phase, and metal is evaporated every-
where. Either selected areas must be protected by masks
before the process, or else the material must be removed
from selected areas afterward, by etching or polishing.
Patterning processes deﬁne structures usually in two
steps: polymer processing to form an intermediate pattern
which then acts as a mask for etching, deposition, ion
implantation or other modiﬁcation of the underlying ma-
terial; and after the pattern has been transferred to solid
material, the intermittent polymer mask is removed.
The main patterning technique in microfabrication is
optical lithography, also known as photolithography. In
Figure 1.9 photolithography is shown side by side with
the thermal imprint/embossing process. In both processes
a polymer ﬁlm is modiﬁed locally to create patterns. In
lithography, photosensitive polymer ﬁlm is exposed to
UV light, which hardens the polymer by crosslinking
(so-called negative resists). In imprinting, a thermoplastic
polymer softens upon heating, and a master stamp is
pressed against it. The system is allowed to cool down
before the stamp is released, and then the polymer retains
its imprinted shape.
Many old methods have been successfully scaled
down to micrometer and nanometer scales. Etching was
once used by knights to engrave their armor with their
coats-of-arms, and metal etching with similar acidic
solutions can make aluminum patterns in the micrometer
range. Once an original microstamp or nanostamp has
been made, its replication into polymers is fairly easy (it
is actually the detachment that is difﬁcult). Electroplating
is likewise easily applicable to nanometer structures.
Casting polymers into micromolds is also popular in
microfabrication: the elastomeric (rubber-like) material
PDMS (poly(dimethyl)siloxane) is a favorite material for
simple microﬂuidic devices.
UV exposure of polymer
Stamping of polymer
Detachment of stamp
Development of image
Bottom clearing etch
Figure 1.9
Optical lithography (left) and thermal imprint
(right): UV light crosslinks photosensitive polymer, and un-
exposed parts are developed away (in so-called negative
resists). In imprinting, softened polymer is forced to shape,
and after cooling the shape is retained even though the mas-
ter is removed. In imprinting, some material remains at the
bottom and must be cleared by etching
Wafer bonding and layer transfer enable more complex
structures to be made. Bonding a wafer on top of a trench
turns it into a channel, useful for microﬂuidics. Bonding
more wafers can lead to elaborate ﬂuidic channel patterns,
as in the burner of a ﬂame ionization detector, Figure 1.10.
Bonding two wafers with electrodes creates a capacitor,
for instance for pressure sensing. Bonding two different
wafers can also be used simply as a method to create a
new kind of a starting wafer, with the best properties of
the two wafers combined.
These elementary operations of patterning, modiﬁca-
tion, deposition and bonding are combined many times
over to create devices. Process complexity is often dis-
cussed in terms of the number of lithography steps (the
 Downloaded from https://onlinelibrary.wiley.com/doi/ by Cas - Shanghaitech University, Wiley Online Library on [04/04/2026]. See the Terms and Conditions (https://onlinelibrary.wiley.com/terms-and-conditions) on Wiley Online Library for rules of use; OA articles are governed by the applicable Creative Commons License

[Page 8]
Introduction
7
pyrex cover
silicon substrate
oxyhydrogen
pyrex base
sample gas
nozzle
chamber
injection system
micro nozzle
Figure 1.10
Oxyhydrogen burner of a ﬂame ionization detector by Pyrex–glass/silicon/Pyrex–glass bonding. Reproduced
from Zimmermann et al. (2002), Copyright © 2002 by permission of Elsevier Science Ltd
term mask levels is also used): ﬁve lithography steps are
enough for a simple PMOS transistor (late 1960s’ tech-
nology, and still used as a student lab process in many
universities), and many MEMS, solar cell and ﬂat-panel
display devices can be made with two to six photolithogra-
phy steps, but 32 nm linewidth microprocessors and logic
circuits require over 30 patterning steps.
1.4 Dimensions
Microfabricated systems have minimum dimensions from
20 nm to 50 μm, depending on the device types. Ad-
vanced microprocessors and memories and the read/write
heads of hard disk drives must have features <100 nm to
be competitive. In Figure 1.11 the transmission electron
micrograph shows the cross-section of a 65 nm MOS
gate. Many other electronic devices like RF and power
transistors make do with 100 nm to 1 μm dimensions.
MEMS devices typically have 1–10 μm minimum lines
and microﬂuidic devices might have 50 μm as the
smallest feature.
Microfabricated device sizes are compared to physical,
chemical and biological small objects in Figure 1.12, with
microscopy methods capable of observing them.
Narrow individual lines can be made by a variety of
methods; what really counts is resolution, the power to re-
solve two neighboring structures. It determines the device
packing density. Resolution usually gets most attention
when microscopic dimensions are discussed, but align-
ment between structures in different lithography steps is
equally important. Alignment is, as a rule of thumb, one-
third of minimum linewidth. High resolution but poor
alignment can result in inferior device packing density
compared to poorer resolution but tighter alignment.
As another rule of thumb, vertical and lateral dimen-
sions of microdevices are similar. If the height-to-width
Figure 1.11
Transmission electron microscope image of
65 nm MOS transistor gates. Courtesy Young-Chung Wang,
FEI Company
or aspect ratio is more than 2:1, special processing is
needed, and new phenomena need to be addressed in such
three-dimensional devices. Highly 3D structures are used
extensively in both deep submicron ICs and in MEMS,
for example in the microneedle of Figure 1.13.
Oxide thicknesses below 5 nm are used in CMOS man-
ufacturing as gate oxides and as ﬂash-memory tunnel
oxides. Epitaxial layer thicknesses go down to the atomic
layer and up to 100 μm in the thick end. There are also
self-limiting deposition processes which enable extremely
thin ﬁlms to be made, often at the expense of deposition
 Downloaded from https://onlinelibrary.wiley.com/doi/ by Cas - Shanghaitech University, Wiley Online Library on [04/04/2026]. See the Terms and Conditions (https://onlinelibrary.wiley.com/terms-and-conditions) on Wiley Online Library for rules of use; OA articles are governed by the applicable Creative Commons License

[Page 9]
8
Introduction to Microfabrication
0.1 nm      1 nm      10 nm      100 nm      1 µm      10 µm       100 µm 
atoms          biomolecules   viruses  bacteria cells 
TEM    AFM            SEM         NSOM     optical microscope 
X-rays         EUV         UV  visible  IR
smog     smoke      dust 
R&D 
transistors 
CMOS 
production 
MEMS 
devices 
fluidic 
devices 
Figure 1.12
Dimensions in the microworld: electromagnetic radiation, natural objects, humanmade devices, microscopy
methods and dirt
Figure 1.13
Silicon microneedle, about 100 μm. Repro-
duced from Griss and Stemme (2003), Copyright 2003, by
permission of IEEE
rate. Chemical vapor deposition (CVD) can be used for
anything from a few nanometers to a few micrometers.
Sputtering also produces ﬁlms from 0.5 nm to 5 μm. Spin
coating is able to produce ﬁlms as thin as 100 nm, or
as thick as 100 μm. Typical applications include polymer
spinning. Electroplating (galvanic deposition) can produce
metal layers of almost any thickness, from a few nanome-
ters up to hundreds of micrometers.
But almost every device includes structures with di-
mensions of about 100 μm. These are needed to interface
the microdevices to the outside world: most devices need
electrical connections (by a wire-bonding or bumping
process); microﬂuidic devices must be connected to
capillaries or liquid reservoirs; solar cells and power
semiconductors must have thick and large metal areas
to bring in and take out the high currents involved; and
connections to and from optical ﬁbers require structures
about the size of ﬁbers, which is also on the order
of 100 μm.
1.5 Devices
Microfabricated device can be classiﬁed in many ways:
• material: silicon, III–V, wide band gap (SiC, diamond),
polymer, glass
• integration: monolithic integration, hybrid integration,
discrete devices
• active vs. passive: transistor vs. resistor, valve vs. sieve
• interfacing: externally (e.g.,
sensor) vs. internally
(e.g., processor).
The above classiﬁcations are based on device material or
functionality. In this book we are concentrating on fabri-
cation technologies, so the following classiﬁcation is more
useful:
• volume (bulk) devices
• surface devices
• thin-ﬁlm devices
• stacked devices.
Power transistors, thyristors, radiation detectors and solar
cells (Figure 1.14) are volume devices: currents are gen-
erated and transported (vertically) through the wafer, or,
alternatively, device structures extend through the wafer,
as in many bulk micromechanical devices. The starting
 Downloaded from https://onlinelibrary.wiley.com/doi/ by Cas - Shanghaitech University, Wiley Online Library on [04/04/2026]. See the Terms and Conditions (https://onlinelibrary.wiley.com/terms-and-conditions) on Wiley Online Library for rules of use; OA articles are governed by the applicable Creative Commons License

[Page 10]
Introduction
9
Drain
n+
n+
n+
p+
p+
p
p
n− 
Source
Gate
Source
Cell space 
(Ls)
Half 
cell 
Width 
(Lw)
RCH
RCH
RACC
RJFET
Repl
RACC
(a)
(b)
Finger
Rear contact
Oxide
‘Inverted’ pyramids
p+
n
n+
p-silicon
Oxide
p+
p+
p+
Figure 1.14
Volume devices: (a) passivated emitter, rear
locally diffused solar cell, reproduced from Green (1995)
by permission of University of New South Wales; (b) n-
channel power MOSFET cross-section, reproduced from
Yilmaz et al. (1991) by permission of IEEE
wafers for volume devices need to be uniform throughout.
Patterns are often made on both sides of the wafer and it
is important to note that some processes affect both sides
of the wafer and some are one sided.
Surface devices make use of the material properties of
the substrate but generally only a fraction of wafer thick-
ness is utilized in making the devices. However, device
structure or operation is connected with the properties of
the substrate. Most ICs fall under this category: namely,
MOS and bipolar transistors, photodiodes, CCD image
sensors as well as III–V optoelectronic devices.
In silicon CMOS, only the top 5 μm layer of the wafer is
used in making the active devices, the remaining 500 μm
of wafer thickness being for support: that is, mechanical
strength and impurity control. Shown in Figure 1.15 are
CMOS polysilicon gates of 0.5 μm width and 0.25 μm
Figure 1.15
Surface devices: 0.5 μm minimum linewidth
CMOS in a scanning electron microscope (SEM) view
Figure 1.16
Curl switch. Reproduced from Oberham-
mer and Stemme (2004), Copyright 2004, by permission
of IEEE
height. Surface devices can have very elaborate 3D struc-
tures, like multilevel metallization in logic circuits, which
can be 10 μm thick, but this is still only a fraction of wafer
thickness; therefore the term surface device applies.
Devices can be built by depositing and patterning
thin ﬁlms on the wafers, where the wafer has no role
in device operation. Wafer properties like thermal con-
ductivity or optical transparency may be part of device
operation, but another substrate could be used instead.
Thin-ﬁlm transistors (TFTs) are most often fabricated on
non-semiconductor substrates of glass, plastic or steel.
Devices like RF switches and relays, optical modulators
or DNA arrays are often fabricated on silicon wafers
for convenience, but they could be fabricated on glass
or polymer substrates as well. Figure 1.16 shows a
RF switch: the silicon nitride/gold thin ﬁlm ﬂap curls
up because of ﬁlm stresses, but can be forced ﬂat by
electrostatic actuation.
In MEMS devices with free-standing elements, mem-
branes and cantilevers pose certain processing limitations
 Downloaded from https://onlinelibrary.wiley.com/doi/ by Cas - Shanghaitech University, Wiley Online Library on [04/04/2026]. See the Terms and Conditions (https://onlinelibrary.wiley.com/terms-and-conditions) on Wiley Online Library for rules of use; OA articles are governed by the applicable Creative Commons License

[Page 11]
10
Introduction to Microfabrication
Figure 1.17
A microturbine by ﬁve-wafer silicon-to-
silicon bonding. Reproduced from Lin et al. (1999) by
permission of IEEE
of their own. Many processes cannot be done on movable,
bending structures because they are not stable enough, and
therefore the release step is often the very last process
step. Similarly, devices with through-wafer holes pose
serious limitations in many process steps.
Stacked devices are made by layer transfer and bond-
ing techniques. Two or more wafers are joined together
permanently. Devices with vacuum cavities, for example
absolute pressure sensors, accelerometers and gyroscopes,
are stacked devices made of bonded silicon/glass wafer
pairs. Micropumps and valves are typically stacks of many
wafers. Figure 1.17 shows a microturbine. It is made by
bonding together ﬁve wafers. More and more layer trans-
fer and wafer bonding techniques are being developed,
and stacked devices of various sorts are expected to be
appear, for example GaAs optical devices bonded to Si-
based electronics, or MEMS devices bonded to ICs.
1.6 MOS Transistor
The MOS transistor is a capacitor with a silicon substrate
as the bottom electrode, the gate oxide as the capac-
itor dielectric and the gate metal as the top electrode
(Figure 1.18). The MOS transistor has been the driving
force of the microfabrication industries. It is the top device
by all measures: number of devices sold, the narrowest
linewidths and the thinnest oxides in mass production,
as well as dollar value of production. Most equipment
for microfabrication was originally designed for MOS IC
fabrication, and later adapted to other applications.
Despite the name MOS, the gate electrode is usually
made of phosphorus-doped polycrystalline silicon, not of
S      D
channel 
SiO2
SiO2
gate
gate oxide
Figure 1.18
Schematic of a MOS transistor: gate, source
(S) and drain (D) in an active area deﬁned by thick isolation
oxide
metal. The basic function of a MOS transistor is to con-
trol the ﬂow of electrons from the source to drain by the
gate voltage and the ﬁeld it generates in the channel. In
a NMOS transistor, a positive voltage on the gate pulls
electrons from the p-type channel to the Si/SiO2 interface
where an overabundance of electrons inverts the region
under the gate to n-type, enabling electrons to ﬂow from
the n+ source to the n+ drain.
Transistors are isolated electrically from neighboring
transistors by SiO2 ﬁeld oxide areas. This isolation
takes up a lot of area, and therefore the transistor
packing density on a chip does not depend on transistor
dimensions alone.
Scaling down MOS transistor channel length makes the
transistors faster. The other main aspect is area scaling:
a factor N linear dimension scaling reduces the area to
A/N2. Gate width, gate oxide thickness and source/drain
diffusion depths are closely related, and the ratios are
more or less unchanged when the transistors are scaled
down. As a rough guide, for a gate width of L, the
oxide thickness is L/50, and the source/drain junction
depth is L/5.
1.7 Cleanliness and Yield
Microfabrication takes place under carefully controlled
conditions of constantly circulating puriﬁed airﬂow, with
temperature, humidity and vibrations also under strict con-
trol because micrometer-scale structures would otherwise
be destroyed by particles or else the lithography process
would be ruined by vibrations or temperature and humid-
ity ﬂuctuations. Personnel in cleanrooms wear gowns to
prevent particle emissions (Figure 1.19), and work proce-
dures have been developed to minimize all disturbances.
Wafers are cleaned actively during processing: thou-
sands of liters of ultrapure water (UPW, as known as
de-ionized water, DIW) is used for each wafer during
 Downloaded from https://onlinelibrary.wiley.com/doi/ by Cas - Shanghaitech University, Wiley Online Library on [04/04/2026]. See the Terms and Conditions (https://onlinelibrary.wiley.com/terms-and-conditions) on Wiley Online Library for rules of use; OA articles are governed by the applicable Creative Commons License

[Page 12]
Introduction
11
Figure 1.19
Working in a cleanroom, courtesy VTT
device fabrication. This is the dynamic part of particle
cleanliness: the passive part comes from careful selec-
tion of materials for cleanroom walls, ﬂoors and ceilings,
including sealants and paints, as well as selection of mate-
rials for design and for process equipment, wafer storage
boxes and all associated tools, ﬁxtures and jigs.
Even though extreme care is taken to ensure cleanliness
in microprocessing, some devices will always be defec-
tive. As the number of process steps increases, yield Y
goes down according to
Y = Y n
0
(1.2)
where Y0 is the yield of a single process step and n is
the number of steps. With 100 process steps and 99%
yield in each individual step, this results in a 37% yield
(representative of a 64 k DRAM chip), but a 99% yield for
a 500-step process (representative of a 16 Mbit DRAM)
results in a yield <1%. Clearly a 99% yield is not enough
for modern memory fabrication. Chip design also affects
yield through area:
Y = e−DA
(1.3)
where A is the chip area and D is the defect density:
making small chips is much easier than making big chips.
Yield has two major components: stochastic and sys-
tematic. Stochastic (random) defects are unpredictable oc-
currences of pinholes in protective ﬁlms, particle adhesion
on the wafer, corrosion of metal lines, etc. Systematic
defects come from equipment performance limitations,
impurities in starting materials and design errors: two
features may be placed so close to each other that they in-
advertently touch, or impurities in chemicals do not allow
low enough leakage currents.
scribe
lines for
chip
dicing
wafer flat for orientation checking
edge
exclusion
alignment
marks for
lithography
Figure 1.20
Silicon wafer with chips, alignment marks
and edge exclusion. The scribe line area is reserved for
dicing the chips separately
IC wafers contain typically a hundred or hundreds of
chips (also called die). This is depicted in Figure 1.20.
It also shows the other elements: alignment marks for
registering structures on different layers to each other;
and scribe lines, the space reserved for dicing the wafer
into separate chips after completing the processing. The
number of chips on a wafer has remained more or less un-
changed for decades because chip size and wafer size have
grown in parallel: 0.2 cm2 chips were made on 100 mm
wafers while 2 cm2 chips are usual on 300 mm wafers. In
extreme cases only one chip ﬁts the wafer, for example a
solar cell, a thyristor or a position-sensitive radiation de-
tector. Microﬂuidic separation devices with channels 5 cm
long and optical waveguide devices with large radii of
curvature can have a handful of devices per wafer. With
standard logic chips or micromechanical pressure sensors
and accelerometers, thousands can be crammed together
to ﬁt a wafer.
1.8 Industries
Worldwide, about $6 billion is spent on silicon wafers
annually. These are used to make $250 billion worth
of semiconductor devices, which fuel the $1200 billion
electronics industry. In 2009, about 1019 transistors were
shipped, approximately 1 billion devices for each and
every person on Earth. As recently as 1968 it was one
transistor per year per person. Price of course explains a
 Downloaded from https://onlinelibrary.wiley.com/doi/ by Cas - Shanghaitech University, Wiley Online Library on [04/04/2026]. See the Terms and Conditions (https://onlinelibrary.wiley.com/terms-and-conditions) on Wiley Online Library for rules of use; OA articles are governed by the applicable Creative Commons License

[Page 13]
12
Introduction to Microfabrication
Table 1.1
Wafer size and linewidth distribution
in 2009
Wafer size
% of area
% of wafers
300 mm
38
15
200 mm
38
35
150 mm
17
30
<150 mm
7
20
Linewidth distribution in production:
≥400 nm
10%
160–400 nm
15%
80–160 nm
20%
65–80 nm
20%
<65 nm
35%
Data from SEMI and SICAS.
lot: in 1968 transistors cost about 1$ a piece; in 2009 the
cost was less than one-millionth of a cent.
Device density on chips is quadrupling every three
years, a trend known as Moore’s law.
Scaling has continued relentlessly for the past 50 years.
Linewidths were in the 30 μm range in the early 1960s,
and they are 30 nm in the year 2010. Lithographic scaling
has thus improved packing density by a factor of a million
(linear dimension scaling by a factor of 1000 equals area
density scaling by a factor of 1 000 000). The number
of transistors on a chip has increased from one to one
billion, however. The other two main factors have been
an increase in chip size and in circuit cleverness: new
designs, new fabrication processes and novel materials
use less area for the same functionality.
IC technology generations are classiﬁed by their
linewidths and each new generation has dimensions
roughly 30% smaller than the previous one. In 2010
the minimum linewidth in production is about 30 nm,
but this represents just a small fraction of all ICs
manufactured. The 200 million wafers (approximately 6
square kilometers) are distributed as shown in Table 1.1.
Small
wafers
are
used
to
fabricate
specialty
ICs,
MEMS and power devices. Gigabit memories and latest
generation processors are made on 300 mm wafers.
When counted as silicon area, the smaller linewidths
gain in importance because linewidth scaling has been
accompanied by an increase in wafer size, which means
that 65 nm devices are fabricated on 300 mm wafers
but 1 μm devices on 100 mm wafers. Only 35% of all
devices are fabricated with the latest 45 nm and 32 nm
generation technologies, but the fabrication facilities
for the 65 nm technology generation (commonly called
“wafer fabs” or simply “fabs”) are very new: they were
mostly built in 2005–2007.
The microsystems/MEMS industry as such does not
exist: microsystems are more a technology than an
industry, therefore statistics are erratic. Some estimates
put microsystem sales at $8 billion. The ﬂat-panel
display industry has sales of close to $100 billion. The
solar cell industry is growing rapidly, with sales of $30
billion. The magnetic data storage industry is similar
in size but consists of a limited number of established
players, while the solar industry is mostly populated by
start-up companies.
Note on drawings
The z-dimension is enlarged relative to the x- and
y-directions to make drawings easier to read. For
example, in bulk micromechanics the diaphragm of a
piezoresistive sensor is 20 μm, or 5% of wafer thickness,
and the piezoresistor diffusion depth is 5% of diaphragm
thickness, that is 1 μm.
1.9 Exercises
1. Silicon atom density is 5 × 1022 cm−3. If the boron
dopant concentration is 1015 cm−3, how far are the
boron atoms from each other?
2. IC chips are getting larger even though the linewidths
are scaled down because more functions are integrated
