Repository: Alvintxh/nanofab-web

# Extracted Book Sources

All 11 textbooks extracted 2026-04-05 using PyMuPDF (extract_pdf.py).

## Extraction Summary

| Book Key | File | Pages | Words | Page Numbering |
|----------|------|-------|-------|----------------|
| cui_2025 | Zheng Cui - Nanofabrication (4th ed) | 419 | ~158K | PDF labels (C1, i-xi, 1-407) |
| campbell_2008 | Campbell - Fabrication Engineering (3e) | 825 | ~369K | offset=18 (front-1..18, then 1-807) |
| teresa_2020 | De Teresa - Nanofabrication (full) | 451 | ~183K | offset=0 (sequential PDF pages) |
| madou_vol1_2011 | Madou - Fundamentals of Microfab Vol.1 | 646 | ~366K | PDF labels |

File: sources/sources_processed/books/franssila_2010/franssila_2010_full.txt (part 3 of 46)
# franssila_2010
on a chip. Calculate the signal line resistance for:
(a) aluminum conductors 1 μm thick, 3 μm wide and
500 μm long (resistivity 3 μohm-cm);
(b) copper conductors 0.3 μm wide, 0.5 μm thick and
1 mm long (resistivity 2 μohm-cm).
3. Silicon dioxide can sustain a 10 MV/cm electric ﬁeld.
Calculate oxide thickness regimes for:
(a) CMOS ICs where the operating voltages are
1–5 V;
(b) capillary electrophoresis (CE) microﬂuidic chips
where 500–5000 V is used.
4. DRAM memory is a capacitor. How many electrons
are stored in a DRAM capacitor if it has an area of
1 μm2 and a silicon dioxide dielectric 5 nm thick?
5. A micromechanical pressure sensor consists of a
1 mm2 movable silicon electrode and 1 μm air gap as
the dielectric. What is the capacitance? If femtofarad
capacitance change can be measured, what is the
corresponding displacement of the movable capacitor
electrode?
6. Aluminum wires do not tolerate current densities
higher than 1 MA/cm2. What are the maximum
currents that can run in micrometer aluminum wiring?
 Downloaded from https://onlinelibrary.wiley.com/doi/ by Cas - Shanghaitech University, Wiley Online Library on [04/04/2026]. See the Terms and Conditions (https://onlinelibrary.wiley.com/terms-and-conditions) on Wiley Online Library for rules of use; OA articles are governed by the applicable Creative Commons License

[Page 14]
Introduction
13
7. If a silicon etching reaction has an activation energy of
0.7 eV, and the etch rate at 80 ◦C is 1.3 μm/min, how
much is it at 100 ◦C?
8. What defect densities are typical of modern IC
production?
9. CMOS linewidths have been scaled down steadily by
30% every three years. In the year 2010 linewidths
were in the range of 32 nm. When will the linewidths
equal atomic dimensions?
References and Related Reading
Elwenspoek, M. (2001) Mechanical microsensors, Springer.
Geschke, O., H. Klank and P. Telleman (2004) Microsystem
Engineering of Lab-on-a-chip Devices, 2nd edn, Wiley-
VCH Verlag GmbH.
Green, A.M. (1995) Silicon Solar Cells, University of New
South Wales Press.
Greywall, D.S. et al. (2003) Crystalline silicon tilting mirrors
for optical cross-connect switches, J. Microelectromech.
Syst., 12, 708–712.
Griss, P. and G. Stemme (2003) Side-opened out-of-plane mi-
croneedles for microﬂuidic transdermal liquid transfer, J.
Microelectromech. Syst., 12, 296.
Hierold, C. (2004) From micro- to nanosystems: mechanical
sensors go nano, J. Micromech. Microeng., 14, S1–S11.
Lin, C.-C. et al. (1999) Fabrication and characterization of a
micro turbine/bearing rig, Proceedings of MEMS’99, p. 529.
Maluf, N. and K. Williams (2004) An Introduction to Micro-
electromechanical Systems Engineering, 2nd ed, Artech
House.
Motamedi,
M.E.
(2005)
MOEMS:
Micro-Opto-Electro-
Mechanical Systems, SPIE.
Oberhammer, J. and G. Stemme (2004) Design and fabrication
aspects of an S-shaped ﬁlm actuator based DC to RF MEMS
switch, J. Microelectromech. Syst., 13, 421–428.
Plummer, J.D., M.D. Deal and P.B. Grifﬁn (2000) Silicon
VLSI Technology, Prentice Hall.
Poortmans, J. and V. Arkhipov (eds.) (2006) Thin Film Solar
Cells, Wiley.
Rebeiz, G. (2002) RF MEMS: Theory, Design and Technol-
ogy, John Wiley & Sons, Inc.
Sikanen, T. et al. (2010) Microchip technology in mass spec-
trometry, Mass Spectrom. Rev., 29, 351–391.
Solgaard, O. (2008) Photonic Microsystems: Micro and
Nanotechnology Applied to Optical Devices and Systems,
Springer.
Tanaka, Y. et al. (2007) Biological cells on microchips: new
technologies and applications, Biosens. Bioelectron., 23,
449–458.
Tsuchizawa, T. et al. (2005) Microphotonics devices based on
silicon microfabrication technology, IEEE J. Sel. Top. Quan-
tum Electron., 11, 232–240.
Weibel, D.B., W.R. DiLuzio and G.M. Whitesides (2007) Mi-
crofabrication meets microbiology, Nature Rev. Microbiol.,
5, 209–218.
Yilmaz, H. et al. (1991) 2.5 million cell/in2, low voltage
DMOS FET technology, Proceedings of IEEE APEC 1991,
p. 513.
Ziaie,
B.
et al.
(2004)
Hard
and
soft
micromachining
for BioMEMS: review of techniques and examples of
applications in microﬂuidics and drug delivery, Adv. Drug
Delivery Rev., 56, 145–172.
Zimmermann, S., A. Vogel and J. M¨uller (2002) Miniaturized
ﬂame ionization detector for gas chromatography, Sens. Ac-
tuators, B83, 285–289.
 Downloaded from https://onlinelibrary.wiley.com/doi/ by Cas - Shanghaitech University, Wiley Online Library on [04/04/2026]. See the Terms and Conditions (https://onlinelibrary.wiley.com/terms-and-conditions) on Wiley Online Library for rules of use; OA articles are governed by the applicable Creative Commons License

[Page 15]
2
Micrometrology and Materials
Characterization
When micrometer lines are patterned, and nanometer
ﬁlms grown, measurement tools have to be available to
characterize those processes. The measurement spot must
sometimes be as small as possible, to obtain information
on details of microstructures, but sometimes we can use
blanket test wafers for ease of measurement. Often we
want to scan and map large areas for uniformity and
to get statistical data, and then speed of measurement
is paramount. Data is needed on electrical properties
like resistivity, optical properties like refractive index,
chemical properties like bond identiﬁcation, physical
properties like crystal structure, and mechanical proper-
ties like size and shape. Amazingly accurate and precise
measurements can be done, but it should be borne in
mind that routine monitoring is needed together with
complex, highly detailed measurements.
2.1 Microscopy and Visualization
Optical microscopy resolution is roughly a micrometer,
i.e. similar to wavelength. This is useful for practically all
MEMS and solar cell and display devices, while for mod-
ern ICs and nanotechnology it is hopelessly inadequate. It
is a rough and ready method for checking, for example,
thin-ﬁlm delamination, color changes due to corrosion,
scratches from mechanical handling and similar major
faults, and these can be observed even if the details of
the structures are smaller than the resolution. Defects can
also be made larger by etching or deposition, and in this
way very small pinhole defects in thin ﬁlms, for instance,
can be visually observed.
Optical microscope performance has been extended by
many simple and ingenious ways over the years. In the
near-ﬁeld scanning optical microscopes (NSOM) light is
collected through a small optical aperture, for example
50 nm, and therefore resolution is determined by this size,
not by wavelength. In confocal microscopes light is col-
lected only from the focal depth, and vertical information
can be obtained. In dark-ﬁeld microscopes illumination
is from the side, and detection is from above as usual.
This gives enhanced information about edges and steps
on the wafer. Fluorescence microscopes measure ﬂuores-
cence, and in the best case the signal is generated by a
single molecule, which is deﬁnitely smaller than the opti-
cal resolution of the microscope. Fluorescence is therefore
able to detect very small amounts of material, for example
photoresist residues.
Electron
microscopes
can
resolve
much
smaller
features: the scanning electron microscope (SEM) can
see 5 nm objects. In top view imaging the SEM is
very much like the optical microscope, but with two
advantages: higher magniﬁcation and better depth of
ﬁeld (Figure 2.1). Its real power, however, comes into
play in tilted and cross-sectional views (Figure 2.2).
Cross-sectional
images
reveal
information
like
the
sidewall angle of microstructures, and sidewall surface
quality, or ﬁlm thickness variation over a step. SEM
resolution is sufﬁcient for ﬁlm thickness determination
in the hundreds of nanometers range, but below that its
accuracy is inferior to other techniques.
The transmission electron microscope (TEM) provides
the ultimate image resolution, down to atomic imaging.
The high-resolution TEM (HRTEM) has a special advan-
tage in calibration: the lattice spacing of atoms can be used
as accurate internal calibration standards (Figure 2.3). The
drawbacks of the TEM are manifold: sample prepara-
tion is difﬁcult and time consuming, and only a very
small area is imaged. In the TEM each picture takes
Introduction to Microfabrication, Second E dition                 Sami Franssila
© 2010 John Wiley & Sons, L td.  ISBN: 978-0-470-74983-8
 Downloaded from https://onlinelibrary.wiley.com/doi/ by Cas - Shanghaitech University, Wiley Online Library on [04/04/2026]. See the Terms and Conditions (https://onlinelibrary.wiley.com/terms-and-conditions) on Wiley Online Library for rules of use; OA articles are governed by the applicable Creative Commons License

[Page 16]
16
Introduction to Microfabrication
Figure 2.1
Optical microscope and scanning electron microscope (SEM) views of a spiral antenna bolometer. Courtesy
Leif Gr¨onberg, VTT
Figure 2.2
SEM: left, a 5 μm minimum linewidth stress test structure, courtesy Lauri Sainiemi Aalto University; right,
100 nm nanobridges, courtesy Nikolai Chekurov Aalto University
hours, but minutes with the SEM and seconds with an
optical microscope.
Scanning probe microscopy (SPM) is a collection of
techniques which use a sharp nanoneedle tip on a soft
cantilever to scan the sample (Figure 2.4), while the in-
teraction of the needle tip with the surface is measured.
This interaction can be physical distance, which is sensed
as a tunneling current (between the metal surface and
metal tip in the scanning tunneling microscope, STM),
or magnetic, capacitive, chemical or many other interac-
tions. The STM can have atomic resolution. It is a research
tool for surface science, but its relative, the atomic force
microscope (AFM), which has nanometer resolution, is a
favorite metrology tool in microfabrication. In the AFM
the force in question is the repulsive force between atoms
at very short distances. Because this repulsive force is
universal, many materials can be used for tips, and sili-
con and silicon nitride are standard choices, with silicon
for cantilevers. Either constant force mode or constant
height mode can be used. The former is slow and suitable
for hard materials, the latter better for rapid scanning.
Cantilever deﬂection is measured (usually optically) to
0.01 nm, and the piezoelectric stage covers a scan area
of 5 × 5 μm typically. The AFM is popular as a surface
characterization tool but it is also very good for measuring
 Downloaded from https://onlinelibrary.wiley.com/doi/ by Cas - Shanghaitech University, Wiley Online Library on [04/04/2026]. See the Terms and Conditions (https://onlinelibrary.wiley.com/terms-and-conditions) on Wiley Online Library for rules of use; OA articles are governed by the applicable Creative Commons License

[Page 17]
Micrometrology and Materials Characterization
17
Polycrystalline 
silicon
27 Å oxide
3.13 Å
(100) silicon
substrate
Figure 2.3
High-resolution transmission electron mic-
rograph
of
single
crystal
silicon/amorphous
silicon
dioxide/polycrystalline silicon structure. Reproduced from
Buchanan (1999) by permission of IBM
lateral and vertical dimensions in the micrometer and
nanometer range.
2.2 Lateral and Vertical Dimensions
For device lateral dimensions, 10% deviation is usually
accepted as a fabrication tolerance. Measurement preci-
sion should be 10% of that variation, that is 10 nm for
1 μm structures. For 100 nm structures this translates to
1 nm, which is very difﬁcult indeed to obtain.
Linewidth is often known as a critical dimension (CD).
All major CD measurements rely on scanning, where an
optical slit or aperture, a laser or electron beam spot or
a mechanical stylus is scanned over the line. Linewidth
measurement depends on edge detection in all these meth-
ods. This has both inherent and microstructure-related
limitations. The signal from the edge is not a sharp delta
function, even in the case of a perfectly vertical side-
wall. Beam spot and mechanical stylus alike have ﬁnite
dimensions which blur line edge detection. Both elec-
tromechanical stylus systems and AFMs can be used.
The former have a tip radius of curvature of 1–10 μm,
the latter 1–10 nm. Stylus instruments are often called
proﬁlometers, but, as shown in Figure 2.5, they do not
necessarily provide any information about proﬁles!
Film thicknesses range from one atomic layer to
hundreds of micrometers, and no single method can
cover such a thickness range. Conductive and dielectric
ﬁlms must often be measured by different techniques
even though scanning probe methods are quite universal:
a step is formed by etching and a probe tip scans the
step. Z-scale precision can be 1 nm or even down to 1 ˚A
(0.1 nm), but in most practical cases surface roughness
sets the lower limit for step height/ﬁlm thickness
measurement.
Commonly used optical thickness measuring methods
are ellipsometry and reﬂectometry. In ellipsometry the
change in polarization is measured and the amplitude ratio
of two different polarizations is computed. Film thick-
ness can be obtained when the optical constants of the
ﬁlm are known. Ellipsometry can be used to measure
those constants too, but then additional measurements are
needed: for example, multiple angles or multiple wave-
lengths must be used. Ellipsometry works best for ﬁlm
thicknesses below the measurement wavelength (633 nm,
most commonly) because periodicity makes interpretation
(a)
(b)
60
nm
3 µm
40
20
0
Figure 2.4
(a) AFM cantilever tip scanning the topography; (b) AFM micrograph of a single electron transistor, repro-
duced from Timofeev et al. (2009) by permission of A Timofeev. Copyright 2009 by The American Physical Society
 Downloaded from https://onlinelibrary.wiley.com/doi/ by Cas - Shanghaitech University, Wiley Online Library on [04/04/2026]. See the Terms and Conditions (https://onlinelibrary.wiley.com/terms-and-conditions) on Wiley Online Library for rules of use; OA articles are governed by the applicable Creative Commons License

[Page 18]
18
Introduction to Microfabrication
Figure 2.5
Scanning linewidth measurement, with scan
proﬁle shown below. Feature dimensions can be measured
but no information is obtained on sidewall angle because
the measurement instrument tip/spot itself has non-zero size
of thick-ﬁlm thicknesses difﬁcult. The low end is just
a few nanometers, but for very thin ﬁlms uncertainty is
introduced because optical constants are not really con-
stants, but depend on ﬁlm thickness.
In reﬂectometry a wavelength scan is made (e.g.,
300–800 nm) and this is ﬁtted to a reﬂection model.
Reﬂectometry can measure ﬁlms from a few nanometers
up to 50 μm thick.
X-ray reﬂection (XRR) can be used to measure very
thin ﬁlms. Unlike optical methods, XRR is insensitive to
changes in ﬁlm refractive index. Measurement time, how-
ever, is minutes, or even hours, compared to seconds for
optical tools. XRR is amenable only to surfaces with a
roughness no more than a nanometer and thickness less
than a hundred nanometers. There are many such applica-
tions in microtechnology: for example, CMOS gate oxides
on single crystal silicon are thin and extremely smooth.
2.3 Optical Techniques
In addition to microscopy, optics has many attractive
qualities
for
monitoring
microfabrication:
optical
measurements
are
mostly
quick,
non-contact
and
accurate. Lasers can be focused down to micrometer
spots, and rapidly scanned over the full wafer, proving
both local and global information. Surface roughness,
particles and defects can be measured by scatterometry
(Figure 2.6). Laser light is scattered from the wafer
surface, and multiple detectors measure the reﬂected and
scattered light. Directly reﬂected (specular) light gives
bright field
detector
laser
backscatter 
detector
dark field 
detector 
Figure 2.6
Scatterometry measurement with three differ-
ent detectors
information on surface steps and mounds, backscattered
light contains information on subsurface defects and
diffuse scattering (by the dark-ﬁeld detector) is indicative
of surface particles and microroughness. A general way
to obtain more information in optical measurements is
to use two different wavelengths (in laser systems) or
to scan wavelengths, and to use multiple incidence and
detection angles. In scatterometry varying the incidence
and detection angles reveals differences between pits and
particles for example.
Optical measurements provide information on layer
thicknesses (ellipsometry, reﬂectometry, interferometry)
and on optical properties of thin ﬁlms and surface layers
(refractive index, absorption coefﬁcient). They can mea-
sure step heights (optical proﬁlometry), surface planarity
and wafer curvature (interferometry), and membrane
vibrations
(interferometry,
vibrometry,
holography).
Interferometry is useful for both static measurements of
membrane planarity and cantilever curvature, as well
as dynamic properties. Optical probing can be used to
measure vibration ﬁelds under real operating conditions
without disturbing the device. In this way, the mechanical
vibration ﬁeld can be measured, revealing, for example,
unwanted vibration modes or energy leakage from
a resonator. Optical measurements can thus provide
valuable feedback to reﬁne simulations and the design of
vibrating MEMS structures (Figure 2.7).
Optical measurements can provide a wealth of informa-
tion on materials properties. For example, amorphous and
crystalline phases have different optical properties. Porous
material optical properties can be gauged by modeling the
material as a composite of solid and air (or liquid, if the
pores are ﬁlled with toluene, for example). Multilayer thin
ﬁlms can be measured, but increased reliance on modeling
makes the results somewhat inaccurate.
 Downloaded from https://onlinelibrary.wiley.com/doi/ by Cas - Shanghaitech University, Wiley Online Library on [04/04/2026]. See the Terms and Conditions (https://onlinelibrary.wiley.com/terms-and-conditions) on Wiley Online Library for rules of use; OA articles are governed by the applicable Creative Commons License

[Page 19]
Micrometrology and Materials Characterization
19
P (a.u.)
A (dB)
0.4
0.3
−60
−65
−70
−75
−80
−85
0.2
0.1
(a)
(b)
(c)
Figure 2.7
Scanning laser interferometer measurement of a vibration mode in a MEMS resonator: (a) light power image
of the resonator; (b) relative vibration amplitude ﬁeld at 68 MHz; (c) instantaneous surface deﬂection. Courtesy Kimmo
Kokkonen and Lauri Lipi¨ainen, Aalto University
Optical excitation is used to generate charge carriers
in semiconductors, and measuring these provides infor-
mation about electrical properties. Laser pulse generated
local heating causes acoustic waves in solids which will
be reﬂected from material interfaces, which is utilized in
thickness measurements. Similarly, thermal pulses pro-
vide information on changes in material properties, for
example amorphization caused by ion implantation.
2.4 Electrical Measurements
A number of electrical measurements can be used to char-
acterize substrates and deposited thin ﬁlms: namely, re-
sistivity, conductivity type, carrier density and lifetime,
mobility, contact resistance or barrier height. Resistivity
(ρ) depends on charge, carrier mobility (μ) and carrier
number (n), as follows:
ρ =
1
nqμ
(2.1)
This equation has a catch, however, because mobility
(μ) decreases with increasing carrier concentration (n)
and experimental data is needed to correct for this. Car-
rier concentration is measured either by mercury probe
capacitance–voltage (Hg-CV) measurement or by surface
photovoltage (SPV). In the Hg-CV method the capaci-
tance of the depletion region in a mercury semiconductor
Schottky diode is measured. This method is accurate but
slow and there is the danger of mercury contamination,
although no mechanical damage.
Resistivity is an important property of conducting lay-
ers but resistance is the property that can be measured
easily. For a rectangular piece of conducting material, re-
sistance is given by
R = ρL
WT
(2.2)
where ρ is the resistivity, L the length, T the thickness
and W the width. If we consider a square piece of conduc-
tor, L = W, we can then deﬁne sheet resistance, Rs, as
Rs ≡ρ/T
(2.3)
Rs is in units of ohms, but it is usually denoted by ohms/
square to emphasize the concept of sheet resistance. The
resistance of a conductor line can now be easily calculated
by breaking down the conductor into n squares: R = nRs
(Figure 2.8). Sheet resistance is independent of square
size. Sheet resistances of doped semiconductor layers will
be discussed in Chapter 14.
Measurement of Rs can be done in several ways:
direct measurement necessitates the fabrication of a
metal line (lithography and etching steps), but the result
follows easily:
Rs = R/n = V/nI
(2.4)
The four-point probe (4PP) method uses two outer probe
needles to feed current through the sample and two inner
needles to measure voltage, as shown in Figure 2.9.
In the case of a large and thick substrate, resistivity is
given by
ρ = 2πs V
I
(2.5)
T
L
W
Figure 2.8
Conceptualizing metal line resistance: four
squares with sheet resistance Rs in series gives resistance
as R = 4Rs
 Downloaded from https://onlinelibrary.wiley.com/doi/ by Cas - Shanghaitech University, Wiley Online Library on [04/04/2026]. See the Terms and Conditions (https://onlinelibrary.wiley.com/terms-and-conditions) on Wiley Online Library for rules of use; OA articles are governed by the applicable Creative Commons License

[Page 20]
20
Introduction to Microfabrication
needle spacing, s 
Iin        V         V     Iout
Figure 2.9
The four-point probe measurement set-up with
identically spaced needles
In the case of a thin ﬁlm of thickness T on an insulating
substrate (e.g., Al ﬁlm on SiO2), the resistivity is given by
ρ = π
ln 2
V
I T = 4.53V
I T
or
Rs = 4.53V
I
(2.6)
When the sample size is 15 times larger than the probe
spacing, resistivity is correct to within 1%. For smaller
samples, geometric correction factors need to be applied.
Thickness has to be measured independently, for
example
by proﬁlometer. Alternatively, sheet
resis-
tance can be used to calculate thickness once thin-
ﬁlm resistivity is known (bulk values cannot be used for
thin-ﬁlm resistivities, as will be discussed in Chapter 5).
If
depth
information
of
carrier
concentration
is
needed, spreading resistance proﬁling (SRP) can be used
(Figure 2.10). Angle lapping is used to produce a bevel,
and resistance is probed along the bevel down to the
substrate. An accurate bevel angle is needed to convert
data into a thickness proﬁle, and the layer-by-layer
resistance data must be converted to resistivity by rather
complex models. SRP is difﬁcult and expensive but it
provides data that is not available from other methods.
Many electrical test structures have been devised for
conductive ﬁlms and doping structures. These are fast
measurements, ideally suited for wafer mapping: sheet
resistance measurement requires four pads for probe
needles, and electrical linewidth measurement similarly.
Contact chains make do with two pads but generally
four-pad measurements, with separate feeds for current
and voltage measurements, eliminate contact resistance
parasitics. A combined six-pad structure (Figure 2.11)
can be used to measure both sheet resistance Rs and
electrical linewidth.
In the six-terminal structure, current Ic is driven
through terminals 2 and 3 and voltage drop Vc is mea-
sured across terminals 5 and 6. Sheet resistance Rs is
given by
Rs = π
ln 2
Vc
Ic
(2.7)
Bridge resistance Rb is the voltage drop between termi-
nals 4 and 5, V45, divided by current I13 driven through
terminals 1 and 3. Linewidth W is then given
W = Rs · L
Rb
(2.8)
Assuming a rectangular cross-sectional proﬁle usually
holds fairly well for plasma-etched lines. Line length L
is ﬁxed on the photomask, and if L ≫W, minor inaccu-
racies in lithography (e.g., corner rounding) can be
0
10
20
30
40
50
60
70
1E + 13
1E + 14
1E + 15
1E + 16
1E + 17v
1E + 18
1E + 19
1E + 20
1E−03
1E − 02
1E − 01
1E + 00
1E + 01
1E + 02
1E + 03
1E + 04
RHO
CC
p+ wafer, 300 µm
n+ epilayer, 6 µm
n− epilayer, 45 µm
Figure 2.10
Spreading resistance proﬁling (SRP): two-point electrical measurements on a beveled sample. Resistance
and carrier concentration proﬁles of n−/n+ epi on p+ substrate. Courtesy Atte Haapalinna, Okemtic
 Downloaded from https://onlinelibrary.wiley.com/doi/ by Cas - Shanghaitech University, Wiley Online Library on [04/04/2026]. See the Terms and Conditions (https://onlinelibrary.wiley.com/terms-and-conditions) on Wiley Online Library for rules of use; OA articles are governed by the applicable Creative Commons License

[Page 21]
Micrometrology and Materials Characterization
21
L
1
2
3
4
5
6
Figure 2.11
Electrical six-terminal test structure for sheet
resistance and linewidth
ignored. Diffusion can be measured similarly, but the
assumption of the proﬁle needs to be accounted for.
Electrical test structures are implemented in test chips
on the wafer, or, alternatively, they can be imbedded in
the scribe lines between chips. Test structures for wafer
fabrication measurements can thus be discarded after the
fabrication is completed. This saves area because the dic-
ing saw requires a margin of about a hundred micrometers
between the chips anyway, as shown in Figure 1.20.
2.5 Physical and Chemical Analyses
One special aspect of materials in microfabrication is their
extreme purity: impurities are speciﬁed even in parts per
trillion (ppt, 10−12 relative abundance). This is a relief in
some cases because background signals are very low, but
if the impurities themselves need to be measured, then we
face some tough challenges.
Elemental concentrations are often needed: nitrogen in
TiN thin ﬁlms (50% for stoichiometric ﬁlm), copper in
aluminum (0.5–4% Cu), phosphorus in oxide (5% by
weight), boron in silicon wafers (1 × 1016 cm−3), oxygen
in silicon (10–20 ppma, parts per million atoms), sodium
impurities in tungsten sputtering target (ppb, parts per
billion), or iron in silicon (ppt). These different concen-
tration levels mean that different analytical methods must
be employed.
Elemental detection can be accomplished with many
methods quite readily, but quantiﬁcation is often difﬁcult.
Comparative results are often presented: treatments A, B,
C vs. reference sample. Treatments might represent new
plasma CVD oxide processes and thermal oxide used as
a reference, or different thermal treatments are compared
to the as-deposited sample as a reference.
Measurement and characterization of microstructures
differ from macroscopic structures and bulk materials in
many respects. Small analysis areas and volumes limit the
available methods and sensitivities. The signal-to-noise
Table 2.1
Physical and chemical analytical methods
Incoming species Outgoing species and method name
Ions
Ions: SIMS (Secondary Ion Mass
Spectrometry)
Ions: RBS (Rutherford Backscattering)
Electrons
Electrons: AES (Auger Electron
Spectroscopy)
X-rays: EDX (Energy Dispersive
X-ray spectroscopy)
X-ray photons
Electrons: XPS (X-ray Photoelectron
Spectroscopy)
X-rays: XRD (X-ray Diffraction)
X-rays: XRF (X-ray Fluorescence)
X-rays: TXRF (Total reﬂection X-ray
Fluorescence)
X-rays: GXRR (Grazing incidence
X-ray Reﬂection)
ratio (S/N) is proportional to the square root of the num-
ber of atoms probed:
S/N ∝

number of atoms probed ∝R · √z
(2.9)
where R is the probing radius and z is the depth of
analysis (cylinder volume ∝R2z). Equation 2.9 explains
why no single method can fulﬁll all microcharacteri-
zation needs.
A large number of techniques are available for chemi-
cal and physical analyses. We can excite the sample with
electrons, photons or ions, and measure electrons, pho-
tons or ions ejected from the sample. Table 2.1 collects
some of the main methods, classiﬁed according to excita-
tion/emission species. The list is by no means exhaustive;
you can ﬁnd many more techniques in a dedicated book.
Unfortunately, most methods are limited to certain ele-
ments only. The only exception is SIMS, which can detect
every element from hydrogen to uranium. Auger spec-
troscopy cannot detect hydrogen, helium or lithium due
to a fundamental limitation of the three electron Auger
processes, but all other elements are detectable. X-ray
methods are insensitive to light elements: depending on
X-ray window design, boron (m = 11) can be detected,
but sometimes ﬂuorine (m = 19) and sodium (m = 23)
are the lightest detectable elements.
2.5.1 Analysis area and depth
Optical methods cover a wide range of analysis areas:
sometimes micrometer laser spots or large areas from
lamp illumination, or scanning a wafer by laser beams.
 Downloaded from https://onlinelibrary.wiley.com/doi/ by Cas - Shanghaitech University, Wiley Online Library on [04/04/2026]. See the Terms and Conditions (https://onlinelibrary.wiley.com/terms-and-conditions) on Wiley Online Library for rules of use; OA articles are governed by the applicable Creative Commons License

[Page 22]
22
Introduction to Microfabrication
X-rays cannot be focused, and X-ray methods require
typically rather large areas, in the millimeter range. Ion
beams can be focused to submicron spots in focused ion
beam (FIB) equipment, but most applications use broad
beams, in the millimeter range. Electron beam excitation
is the most accurate, and when combined with electron de-
tection, the smallest possible analysis volume is obtained.
Analysis depths vary a lot. Some methods are sensitive
to a few atomic layers only, while others extend to a mi-
crometer or so. Electrons have very small mean free paths
in solids, so only electrons from the top few nanometers
can escape and be detected, therefore electron spectro-
scopies are very surface sensitive. X-rays penetrate deep
into matter, and the volume probed is much larger. Ion
penetration depth is easily varied by changing energy. In
all cases the incident angle can be used to modify the pen-
etration depth: glancing angle incidence leads to surface
sensitive analysis when total reﬂection takes place.
Diffusion depths and ﬁlm thicknesses are often on the
order of a micrometer. Analysis techniques that extend
this deep would be very useful, but only a few exist.
Rutherford backscattering spectrometry (RBS) has a typ-
ical analysis depth of around a micron (for helium ion
energy of 2 MeV). Electron beams also penetrate by about
a micrometer into solids, and generate a signal from that
depth. A combination of surface erosion and surface sen-
sitive analysis is commonly adopted for top micrometer
analysis: the ion beam removes material and the newly
formed surface is probed by AES or SIMS.
Analysis must be done not only on microfabricated
structures themselves but also on defects and non-
idealities which are smaller than the device dimensions.
If the chemical composition or structure of defects has to
be identiﬁed, this is even more demanding than analysis
of regular microstructures. Contaminants often come in
quantities too small for even the best analytical methods.
Vacancies and other point defects are smaller than the
resolution of even the best microscopic methods. Indirect
methods must be used, like carrier lifetime measurements
(defects act as traps for charge carriers), positron annihi-
lation spectroscopy (PAS) (positron lifetime is longer in a
material with voids) or photoluminescence (identiﬁcation
of defects by their recombination radiation) or Raman
spectroscopy (structural defects, implant damage, local
stresses shifting photon energy).
2.5.2 Secondary Ion Mass Spectrometry (SIMS)
In SIMS the surface to be analyzed is bombarded by
ions which knock atoms from the surface. Some of these
are ionized, and subsequently mass analyzed, giving their
identity. SIMS is thus a surface sensitive technique, but
another important SIMS application is depth proﬁling: an
ion beam erodes the surface and layers beneath the sur-
face become available to analysis. When the erosion rate
is known, SIMS data provides information on atomic con-
centrations as a function of depth (Figure 2.12).
SIMS measurement is slow and expensive, but it is
the accepted standard for dopant depth distribution mea-
surement (even though we are most often interested in
electrically active dopants, whereas SIMS only counts
atoms). SIMS offers nanometer depth resolution and 106
dynamic range.
2.5.3 Rutherford Backscattering (RBS)
RBS is based on elastic recoil collisions. Helium ions (al-
pha particles) penetrate matter and slow down, but one ion
Concentration (cm−3)
0
200
400
600
800
Depth (Å)
5 keV
1 keV
(a)
1022
1021
1020
1019
1018
1017
1016
Concentration (cm−3)
1022
1021
1020
1019
1018
1017
1016
0
200
400
600
800
Depth (Å)
5 keV
1 keV
(b)
Figure 2.12
SIMS data of arsenic ion depth distribution inside silicon. Two different ion implantation energies have
been used: (a) arsenic depth distribution immediately after implantation; (b) after 1050 ◦C, 10 s heat treatment. Reproduced
from Plummer and Grifﬁn (2001) by permission of IEEE
 Downloaded from https://onlinelibrary.wiley.com/doi/ by Cas - Shanghaitech University, Wiley Online Library on [04/04/2026]. See the Terms and Conditions (https://onlinelibrary.wiley.com/terms-and-conditions) on Wiley Online Library for rules of use; OA articles are governed by the applicable Creative Commons License

[Page 23]
Micrometrology and Materials Characterization
23
2000-keV He Backscattering yield
0
5000
10000
15000
20000
25000
30000
35000
40000
0
500
1000
1500
Energy
Yield
Si substrate
Ta
20 nm
Cu
100 nm
Si
Cu
Ta
Figure 2.13
RBS spectrum of Si/Ta/Cu (20 nm/100 nm) sample. Even though the tantalum is beneath the copper, its
signal is at a higher energy because tantalum is so much heavier. Courtesy Jaakko Saarilahti, VTT
in a million experiences 180◦elastic recoil and bounces
back toward the surface, slows down on the way, and ﬁ-
nally emerges from the solid to reach the detector. All
these steps can be handled by calculations and RBS is a
quantitative method. Elastic recoil from heavy atoms is
more pronounced, and RBS is ideally suited for heavy
atoms like arsenic, tantalum, copper and tungsten.
Signal energy is sometimes confusing because it de-
pends not only on the depth from where it originates, but
also on the mass of the atom that caused backscattering.
In Figure 2.13 a tantalum layer beneath copper has been
measured by RBS. The silicon signal is weak because sil-
icon is a light atom and it is deep beneath the copper and
tantalum. Copper is the topmost layer, but because it is
lighter than tantalum, its peak is lower in energy.
RBS detectivity depends on the matrix: elements lighter
than the matrix are not readily detectable. Oxygen and
nitrogen analyses on top of silicon wafers are therefore
difﬁcult for RBS. Mass separation between neighboring
elements is poor in RBS, therefore silicon, aluminum
and phosphorus cannot readily be resolved. RBS detec-
tion limits are around 1020 cm−3 (0.5%), but with heavy
elements RBS can detect concentrations even down to
1017 cm−3 (0.001%).
2.5.4 Auger Electron Spectroscopy (AES)
In Auger measurement an electron beam (3–5 keV) hits
the surface and an inner core electron is ejected. The va-
cancy left behind is ﬁlled by an electron from an outer
shell, which gives off excess energy during transition.
Another outer shell electron receives this energy, and es-
capes. The energy of the escaping electron is determined
by the atomic energy levels and can be uniquely iden-
tiﬁed. This third electron is called the Auger electron.
The escape depth of low-energy Auger electrons is on
the order of a nanometer only, which makes AES a truly
surface sensitive technique. In Figure 2.14 residues from
TiW etching are analyzed by AES: etching is incomplete
As received
Si
Ti
C
W
N
O
Si
(a)
(b)
N
O
Sputter etched 
to remove 100 Å
Figure 2.14
Auger analysis of silicon dioxide surface:
(a) evidence of titanium and tungsten residues; (b) after
sputter etching has removed 100 ˚A (10 nm) surface layer,
the sample has been reanalyzed and found to be free of Ti
and W. Reproduced from Schaffner (2000) by permission
of IEEE
because both tungsten and titanium are detected on the
surface (and carbon, but carbon is a very common con-
taminant). Etching 100 ˚A (10 nm) or more removes all
traces of tungsten and titanium.
With the aid of sample erosion techniques (similar to
SIMS), AES can be transformed into a depth proﬁling
technique: after surface analysis, sputtering removes some
material, and Auger measurement of the newly formed
surface is carried out. This is continued until the desired
sample depth is probed. An example of an Auger depth
proﬁle is shown in Figure 7.11.
2.5.5 Energy Dispersive X-ray spectroscopy (EDX)
When the electron energy is high enough to ionize an
atom, X-rays can be generated in the recombination pro-
cess. Electron beams can be focused down to 5 nm spots
and devices can be probed for localized analysis. The
electron beam diverges as it interacts with the matter.
The scattering of electrons spreads the beam over a vol-
ume much larger than the beam spot on the surface, as
 Downloaded from https://onlinelibrary.wiley.com/doi/ by Cas - Shanghaitech University, Wiley Online Library on [04/04/2026]. See the Terms and Conditions (https://onlinelibrary.wiley.com/terms-and-conditions) on Wiley Online Library for rules of use; OA articles are governed by the applicable Creative Commons License

[Page 24]
24
Introduction to Microfabrication
Low-energy 
secondary 
electrons
Backscattered 
electrons
Escape 
depth
Higher-energy 
inelastically 
scattered 
electrons
0−50 eV
Energy
0
Eo
Eo
Figure 2.15
Finely focused electron beam hits the sample surface, and low-energy secondary electrons escape from
the surface only, but backscattered and inelastically scattered electrons contribute to the signal deep inside the sample.
Reproduced from Schaffner (2000) by permission of IEEE
shown in the Figure 2.15. Auger electrons which originate
at the very surface are unaffected by this spreading, but
X-rays and backscattered electrons generated deep inside
the sample can escape and reach the detector.
The radius of the X-ray signal is given by
Rx(μm) = 0.04 · V 1.75
ρ
(2.10)
where acceleration voltage V is in kilovolts and density
ρ in g/cm3. Analysis radius R is given by
R =

R2x + d2
(2.11)
where d is beam spot diameter.
This analytical radius of EDX (also known as electron
microprobe analysis, EMPA) can be orders of magnitude
bigger than the electron beam spot size.
EDX can detect elemental concentrations at the 1%
level. Examples of suitable analytical tasks include phos-
phorus determination in CVD oxide (5% wt typical) or
copper concentration in aluminum ﬁlm (0.5–4% Cu typ-
ical). EDX is most often connected to a SEM which is
used to image the area of interest ﬁrst and then subjected
to elemental analysis by EDX. If the sample is made thin,
on the order of 100 nm, electron scattering effects can
be eliminated. This is utilized in the TEM and electron
energy loss spectroscopy (EELS).
2.5.6 X-ray Photoelectron Spectroscopy (XPS)
XPS is closely related to AES in two ways: low-energy
electrons are analyzed, and because their escape depth
is so small, the method is surface sensitive, but XPS
excitation is by X-rays. This has important ramiﬁcations
for the analysis area: X-ray spots are fairly large, in the
hundred micrometer range, and large areas are needed
for analysis.
Primary X-rays (a few kilovolts) eject electrons from
the sample. The energy of the ejected electrons is re-
lated to their binding energy, and this enables not only
elemental identiﬁcation but also chemical bond identiﬁca-
tion. The electron energy is slightly different depending on
bonding, so for example C–O, C–F and C–C bonds can
be distinguished. The other name for XPS, ESCA (Elec-
tron Spectroscopy for Chemical Analysis) emphasizes this
important feature of XPS. Figure 2.16 shows a XPS anal-
ysis of platinum etching in Cl2/CO. Initially the surface
is of course covered by platinum, with a trace amount of
