Repository: Alvintxh/nanofab-web

# Extracted Book Sources

All 11 textbooks extracted 2026-04-05 using PyMuPDF (extract_pdf.py).

## Extraction Summary

| Book Key | File | Pages | Words | Page Numbering |
|----------|------|-------|-------|----------------|
| cui_2025 | Zheng Cui - Nanofabrication (4th ed) | 419 | ~158K | PDF labels (C1, i-xi, 1-407) |
| campbell_2008 | Campbell - Fabrication Engineering (3e) | 825 | ~369K | offset=18 (front-1..18, then 1-807) |
| teresa_2020 | De Teresa - Nanofabrication (full) | 451 | ~183K | offset=0 (sequential PDF pages) |
| madou_vol1_2011 | Madou - Fundamentals of Microfab Vol.1 | 646 | ~366K | PDF labels |

File: sources/sources_processed/books/franssila_2010/franssila_2010_full.txt (part 5 of 46)
# franssila_2010
Lattice constant ( ˚A)
5.43
Density (g/cm3)
2.33
Density of surface atoms (cm−2)
(100) 6.78 × 1014
(110) 9.59 × 1014
(111) 7.83 × 1014
Young’s modulus (GPa)
190
(111) crystal orientation
Yield strength (GPa)
7
Fracture strain
4%
Poisson ratio, ν
0.27
Knoop hardness (kg/mm2)
850
Electrical
Energy gap (eV)
1.12
Intrinsic carrier concentration (cm−3)
1.38 × 1010
Intrinsic resistivity (ohm-cm)
2.3 × 105
Dielectric constant
11.8
Intrinsic Debye length (nm)
24
Mobility (drift) (cm2/V-s)
1500 (electrons)
475 (holes)
Temperature coeff. of resistivity (K−1)
0.0017
Thermal
Coefﬁcient of thermal expansion (◦C−1)
2.6 × 10−6
Melting point (◦C)
1421
Speciﬁc heat (J/kg-K)
700
Thermal conductivity (W/m-K)
150
Thermal diffusivity
0.8 cm2/s
Optical
Index of refraction
3.42
λ = 632 nm
3.48
λ = 1550 nm
Energy gap wavelength
1.1 μm
(transparent at larger wavelengths)
Absorption
>106 cm−1
λ = 200–360 nm
105 cm−1
λ = 420 nm
104 cm−1
λ = 550 nm
103 cm−1
λ = 800 nm
<0.01 cm−1
λ = 1550 nm
to about 1420 ◦C to melt the silicon. A single crystalline
seed of known crystal orientation is dipped into the silicon
melt. Silicon solidiﬁes into a crystal structure determined
by the seed crystal. Figure 4.2 describes the crystal puller.
A thin neck is quickly drawn to suppress defects which
develop because of the high-temperature difference be-
tween the seed and the melt, and then the pulling rate is
lowered. Both the ingot and the crucible are rotated (in
opposite directions), ingot rotation at about 20 rpm, cru-
cible rotation at about 10 rpm. Molten silicon is very ﬂuid,
and the rotations induce ﬂows in the crucible; temperature
differences are also a source of convection currents. Much
engineering has gone into understanding the behavior of
molten silicon.
Ingot diameter is determined by ingot pull rate. The
pulling rate is limited by heat conduction away from the
crystallization interface, and therefore large-diameter in-
gots have lower pulling rates. While an ingot of 100 mm
diameter can be pulled at 1.4 mm/min, the 200 mm ingot
pull rate is 0.8 mm/min. Typical pulling time is 30 hours
 Downloaded from https://onlinelibrary.wiley.com/doi/ by Cas - Shanghaitech University, Wiley Online Library on [04/04/2026]. See the Terms and Conditions (https://onlinelibrary.wiley.com/terms-and-conditions) on Wiley Online Library for rules of use; OA articles are governed by the applicable Creative Commons License

[Page 37]
38
Introduction to Microfabrication
vacuum vessel
argon gas
seed crystal
neck
solidified ingot
silicon melt
silica crucible
graphite susceptor
graphite heaters
Figure 4.2
Czochralski crystal pulling: silicon (melting point 1421 ◦C) solidiﬁes as it is pulled up. Pulling speed
(mm/min), ingot rotation speed (20 rpm) and crucible counter-rotation speed (10 rpm) together determine ingot diameter
(corresponding to ingot lengths of 2 m), not including
heating and cooling, which add another 30 hours to the
process, for 200 mm ingots. A ﬁnished ingot is seen in
Figure 4.3.
Ingot length is determined by the yield strength of the
silicon neck and crucible size. The thin neck is not perfect
material because it has defects arising from thermal shock,
and torsional forces act on it during rotation (Figure 4.3).
Silicon yield strength is signiﬁcantly lower at high
temperatures, but 300 mm ingots can weigh up to 300 kg.
Figure 4.3
Ingot: narrow neck, shoulder and body
Not all polysilicon can be utilized: about 10% of original
polysilicon remains in the crucible. Crucibles cannot be
reused and are extremely expensive disposable objects.
EGS is extremely pure, for instance boron, phosphorus
and iron levels can be as low as 0.01–0.02 ppb. How-
ever, the crucible is a source of impurities, and for boron,
sodium and aluminum it is the crucible and not EGS that
determines ingot purity. If synthetic silica is used for cru-
cibles, much higher purity CZ ingots can be pulled.
There is inevitable contamination of the growing sil-
icon crystal from the materials that are essential to the
growth set-up: the silica crucible is slightly dissolved dur-
ing the crystal growth process, and therefore oxygen is
always present in CZ silicon. Oxygen concentrations are
5–20 ppma. Carbon from graphite is present at concentra-
tions below 1 ppm.
4.2.3 Dopant incorporation
Impurities are incorporated from the melt into the ingot,
but different dopants have widely different segregation
coefﬁcients. The segregation coefﬁcient is deﬁned as
k0 = concentrationsolid
concentrationliquid
(4.5)
All dopants and metallic impurities are enriched in the
melt, with oxygen as perhaps the only material which is
incorporated preferentially into the silicon solid phase.
Because dopant segregation coefﬁcients are less than
unity (Table 4.2), excess dopant is needed in the melt,
 Downloaded from https://onlinelibrary.wiley.com/doi/ by Cas - Shanghaitech University, Wiley Online Library on [04/04/2026]. See the Terms and Conditions (https://onlinelibrary.wiley.com/terms-and-conditions) on Wiley Online Library for rules of use; OA articles are governed by the applicable Creative Commons License

[Page 38]
Silicon
39
Table 4.2
Segregation of dopants and impurities at
silicon melt/solid interface
Dopants
Others
Boron
k0 = 0.8
Iron
k0 = 6.4 × 10−6
Phosphorus
k0 = 0.35
Copper
k0 = 8 × 10−4
Arsenic
k0 = 0.3
Nickel
k0 = 1.3 × 10−4
Antimony
k0 = 0.023
Gold
k0 = 2.25 × 10−5
Gallium
k0 = 0.0072
Oxygen
k0 = 1.25
Aluminum
k0 = 0.002
Carbon
k0 = 0.07
compared to the ﬁnal ingot. This can be calculated from
k0 values easily using Equation 4.6. As pulling advances,
the melt volume decreases, dopant concentration in the
melt increases and therefore dopant concentration Cs in
the ingot increases along its length:
Cs = k0C0 (1 −X)k0−1
(4.6)
where C0 is the initial dopant concentration in the melt,
X is the fraction solidiﬁed and k0 is the segregation
coefﬁcient.
The concentration of oxygen in the ingot decreases
as pulling advances because its segregation coefﬁcient is
above unity. There is another reason, too: as the melt is
consumed, there is less contact between the silica crucible
and melt and less dissolution of oxygen. Ingot resistiv-
ity and oxygen concentration will thus vary, and if tight
speciﬁcations are set, not all of the ingot will be within
the speciﬁcations.
Because the crystal is rotated during growth, there are
also radial non-uniformities in the ingots. One source for
these is simply cooling rate: the edges cool faster than
the centre (because of radiation at 1400 ◦C) and therefore
any process that depends on cooling rate will be affected.
For instance, vacancies and many other defects show a
radial distribution.
Because molten silicon is electrically conductive,
magnetic ﬁelds can be used to control melt behavior.
Magnetic ﬁelds reduce local temperature ﬂuctuations and
thermal convection currents, which leads to more stable
melt and consequently to more uniform growth. Magnetic
Czochralski (MCZ) growth enables better control of oxy-
gen levels in the crystal, probably because it suppresses
ﬂows that distribute oxygen from the crucible. At least
a more uniform melt enables other process parameters,
like argon gas ﬂow, to be varied over a larger range.
4.2.4 Float zone crystal growth
If high-resistivity silicon is needed, ﬂoat zone (FZ) crystal
growth is used. In the FZ method a polysilicon ingot is
placed on top of a single crystal seed. The polycrystalline
ingot is melted by an external RF coil, and the solidifying
silicon copies the crystal structure of the seed. The coil
is moved up, the melted zone advances upward, and the
single crystal solidiﬁes along the ingot.
The highest FZ silicon resistivities are on the order
of 20 000 ohm-cm, compared to 1000 ohm-cm for CZ.
Because there is no silica crucible, there is much less
oxygen (1016 cm−3, compared to 1018 cm−3 for CZ) and
metal contamination from the crucible is also eliminated.
FZ wafers, however, are mechanically weaker than CZ
wafers because oxygen mechanically strengthens silicon.
FZ wafers are available only in smaller diameters,
150 mm maximum, with 200 mm FZ demonstrated but
not used in device manufacturing. When doped FZ
silicon is made, dopants are introduced by ﬂushing the
melt zone with gaseous dopants like phosphine (PH3)
or diborane (B2H6). High-resistivity FZ is often doped
via neutron transmutation doping (NTD) according to
the reaction
n + 28Si ⇒29Si ⇒29P + e−
(4.7)
A silicon nucleus captures a neutron, and the newly
formed nucleus decays by β-decay. This doping method
explains why high-resistivity silicon (5–20 kohm-cm) is
available only in n-type.
4.3 Silicon Crystal Structure
Silicon has a cubic diamond lattice structure. The unit
cell can be thought of as two interleaved face-centered
cubic (FCC) lattices with their origins at (0,0,0) and (1/4,
1/4, 1/4). The distance between two atoms is (√3/4)a,
and radius (√3/8)a, where a is the unit cell edge length,
5.430 95 ˚A. As shown in Figure 4.4 there are 18 atoms to
R
R
a
R
R
R
R
Figure 4.4
Silicon lattice: the unit cell consists of eight
atoms. Reproduced from Jenkins (1995) by permission of
Prentice Hall
 Downloaded from https://onlinelibrary.wiley.com/doi/ by Cas - Shanghaitech University, Wiley Online Library on [04/04/2026]. See the Terms and Conditions (https://onlinelibrary.wiley.com/terms-and-conditions) on Wiley Online Library for rules of use; OA articles are governed by the applicable Creative Commons License

[Page 39]
40
Introduction to Microfabrication
(100)
(110)
(111)
Figure 4.5
Some important silicon crystal planes with their Miller indices
be considered: eight at vertices (they are shared between
eight unit cells and therefore contribute one atom to the
unit cell); six face atoms are shared between two neigh-
boring unit cells and contribute three atoms; and there are
four atoms fully inside the unit cell. The volume frac-
tion of the space ﬁlled by silicon atoms is 34%, very low
compared to hexagonal close packing, which ﬁlls 74% of
the space. This open structure leads to fast diffusion of
dopants (and impurities) in silicon.
Miller indices deﬁne the planes of a crystal. The plane
that deﬁnes the faces of the cube (see (Figure 4.5)) inter-
sects axes 1, 2, 3 at (1, ∞, ∞), respectively. The Miller
index of a plane is given by the reciprocal of these
intersects, namely (1,0,0). The planes tying edges are
designated (1,1,0) and diagonal planes (1,1,1). The set of
six equivalent planes (the six faces of the cube) together
are designated {100}. There are twelve (1,1,0) and eight
(1,1,1) planes. The unit vectors can also be negative:
they are designated with a bar, e.g. (1,1,1).
Fourfold symmetry of (100) and sixfold symmetry of
(110) and (111) (Figure 4.6) will become apparent in
anisotropic wet etching of silicon (to be discussed in
Chapter 20).
The angles between the planes can be calculated from
the scalar product of the normal vectors:
a · b = |a| |b| cos(a, b)
(4.8)
Visual examination shows that (100) and (110) planes
meet at 45◦and all the other angles can be calculated
easily when negative unit vectors are accounted for: 110
is (−1,1,0). The angle between (111) and (100) planes is
calculated from 1 =
√
3 cos α, giving α = 54.7◦.
In order to become familiar with silicon crystal struc-
ture, the paper fold model (Figure 4.7) can be handy.
Copying the model on an overhead transparency and glu-
ing it together will result in a 26-gon which visualizes
the crystal planes nicely. It will be indispensable when
(a)
(b)
(c)
Figure 4.6
Silicon crystal viewed from different angles: (a) face view (100); (b) edge view (110); (c) vertex view (111).
Courtesy Ville Voipio, Aalto University
 Downloaded from https://onlinelibrary.wiley.com/doi/ by Cas - Shanghaitech University, Wiley Online Library on [04/04/2026]. See the Terms and Conditions (https://onlinelibrary.wiley.com/terms-and-conditions) on Wiley Online Library for rules of use; OA articles are governed by the applicable Creative Commons License

[Page 40]
Silicon
41
(110)
(111)
(111)
(111)
(111)
(111)
(111)
(111)
(111)
(010)
(110)
(110)
(101)
(100)
(001)
(101)
(100)
(001)
(110)
(010)
(011)
(011)
(101)
(011)
(101)
(011)
Figure 4.7
Fold-up paper model of silicon crystal planes. Courtesy Hiroshi Toshiyoshi
crystal plane-dependent etching of silicon is discussed in
Chapter 20.
Two crystal orientations are widely used in microfab-
rication: <100> and <111>. The former is the main
material for CMOS, MEMS and solar cells; the latter for
bipolar transistors, power semiconductor devices and radi-
ation detectors which rely on epitaxial deposition. Wafers
for special applications can also be cut to other index
planes, like (311) and (511).
4.4 Silicon Wafering Process
Silicon ingots are transformed into wafers by a multistep
process which includes mechanical, thermal and chemical
treatments, and many cleaning and inspections steps.
Some 200 million silicon wafers are produced annually.
The main steps in the wafering process are listed
in Table 4.3.
The silicon crystal orientation is determined by the seed
crystal. After the ingot has cooled down, it is ground
to exact diameter and cut into 50 cm stocks, which are
measured for crystal orientation by X-ray diffraction. A
ﬂat (Figure 1.20) or a notch is then ground into the ingot
to establish orientation. The ﬂat or notch of a <100>
wafer is oriented along the [110] direction.
The ingot is then sawn into slices. These slices are for
example 600 μm thick when the ﬁnal target thickness of
the wafers is 400 μm. The wire saw is made of kilometers-
long continuous wire (diameter 80–250 μm) which uses
Table 4.3
Silicon wafering process
• Ingot diameter grinding
• Ingot crystal orientation by XRD
• Flat grinding
• Sawing ingot into wafers
• Lapping
• Edge contouring
• Laser marking
• Etching
• Donor annealing
• Final polishing
• Inspections
mechanical abrasion and a chemically active slurry to cut
through the ingot. In practice multiwire saws are used to
increase throughput (Figure 4.8). Thousands of wafers can
be cut in a single process 12 hours long.
The surface of a <100> wafer is a (100) plane with
[100] surface normal vector, usually cut as precisely as
practical (Figure 4.9). Sometimes wafers are intentionally
miscut, for example by 3◦. The silicon surface resulting
from such a miscut is shown in Figure 4.10 (top). In a
perfectly cut wafer an atomically ﬂat surface would result,
but in a miscut wafer atomic terraces are formed. The
terrace length depends on the miscut angle. If the wafer
is additionally off-oriented (the ﬂat is not exactly along
[110]), kinks will be created, as shown in Figure 4.10
 Downloaded from https://onlinelibrary.wiley.com/doi/ by Cas - Shanghaitech University, Wiley Online Library on [04/04/2026]. See the Terms and Conditions (https://onlinelibrary.wiley.com/terms-and-conditions) on Wiley Online Library for rules of use; OA articles are governed by the applicable Creative Commons License

[Page 41]
42
Introduction to Microfabrication
Figure 4.8
Multiwire saw. Courtesy Jorma Koskinen
[110]
[100]
Figure 4.9
A <100> silicon wafer is cut so that one of
the (100) planes deﬁnes the wafer surface; the vector normal
to the surface is in the direction [100] and the ﬂat is along
the direction [110]
d
Figure 4.10
Miscut wafer surface in atomistic view (top);
miscut and off-orientation wafer with kinks along terrace
edges (bottom). Reproduced from Butt et al. (2006), by per-
mission of Wiley-VCH GmbH
Figure 4.11
HRTEM micrograph of silicon lattice. Cour-
tesy Young-Chung Wang, FEI Company
(bottom). These will act as preferential sites for deposited
atoms to attach to, as will be discussed in Chapters 6
and 7. A high-resolution TEM micrograph (Figure 4.11)
of a silicon lattice reveals the atomic planes and terraces,
and nicely shows the difference between single crystalline
silicon and the amorphous oxide on top of it.
Flats and notches are used by automatic wafer han-
dlers to orient wafers inside equipment. In lithography
ﬂats enable patterns to be aligned to crystal planes. This
latter aspect is especially important in micromechanics
where crystal plane-dependent anisotropic etching is a
major technique (Chapter 20).
The next step is lapping: waviness and taper from saw-
ing are removed by lapping. In this step the wafers are
rotating between two massive steel plates in an alumina
slurry. Lapping ensures parallelism of wafer surfaces. The
surface roughness is about 0.1–0.3 μm after lapping. The
edges of the wafers are then rounded (Figure 4.12a) in or-
der to prevent chipping of silicon during wafer handling
and to eliminate water marks during drying steps. Wafer
breakage often starts from a crack at the edge and, be-
cause silicon is brittle, the crack propagates through the
whole wafer. Sometimes the edges are polished in order
to improve mechanical strength.
Wafers are marked by laser scribing. Subsequent clean-
ing steps remove the silicon dust generated by marking.
Alphanumeric or bar code marking enable wafer identity
tracking during processing, and back tracing to the wafer-
ing process and to the ingot, ensuring total traceability.
Etching is then used to remove lapping damage: both al-
kaline (KOH) and acidic (HF–HNO3) etches can be used.
Roughness is reduced somewhat by acid etching, but not
by alkaline etching. The SEM micrograph in Figure 4.12b
shows the back of a wafer after alkaline etching.
 Downloaded from https://onlinelibrary.wiley.com/doi/ by Cas - Shanghaitech University, Wiley Online Library on [04/04/2026]. See the Terms and Conditions (https://onlinelibrary.wiley.com/terms-and-conditions) on Wiley Online Library for rules of use; OA articles are governed by the applicable Creative Commons License

[Page 42]
Silicon
43
(a)
(b)
10µm 2000X
Figure 4.12
(a) Different edge roundings (b) Back of an alkaline etched (non-polished) silicon wafer in SEM. Repro-
duced from Abedrabbo et al. (1998), copyright © 1999 by permission of Elsevier Science Ltd
Thermal donors are charged interstitial oxygen com-
plexes which behave like n-type dopants. An annealing
step at 600–800 ◦C destroys thermal donors and stabilizes
wafer resistivity.
Final polishing with 10 nm silica slurry in alkaline so-
lution removes about 20 μm of silicon and results in a root
mean square (RMS) surface roughness of 0.1–0.2 nm. The
formulas for calculating roughness are given in Equations
4.9a–c below. Surface height z is measured over a sam-
pling distance L, and RMS roughness is calculated in
Equation 4.9c using mean height as a reference plane:
σ 2 = 1
L
L

0
(z −m)2 dx
standard deviation
(4.9a)
m = 1
L
L

0
z dx
mean height
(4.9b)
σ =




 1
L
L

0
z2 dx
RMS roughness
(4.9c)
Inspection
and
cleaning
steps
constitute
a
major
fraction of all wafering steps. Wafers are measured
for mechanical and electrical properties. Contactless
measurements, for example capacitance, optical and
eddy current methods, are preferred because contact
methods introduce contamination and damage. Wafers are
speciﬁed for particle cleanliness. Laser light scattering
can be used to measure particle size distributions down
to 60 nm, but even the unaided eye can detect particles
larger than about 0.3 μm because of their scattering under
intense light (e.g., from a slide projector).
Wafers are speciﬁed for a number of electrical, mec-
hanical, contamination and other properties as agreed be-
tween the wafer supplier and customer. The speciﬁcations
in Table 4.4 are an example of fairly standard 100 mm
wafers. Wafer speciﬁcations for ICs and MEMS are dis-
cussed in more detail in Chapters 26 and 30, respectively.
Thickness refers to wafer centre point thickness only,
and other numbers are needed to account for thickness
Table 4.4
Basic speciﬁcations for 100 mm wafers for
integrated circuits and microsystems
IC
MEMS
Growth method
CZ
CZ
Type/dopant
P/boron
P/boron
Orientation
100
100
Off-orientation
0.0 ± 1.0◦
0.0 ± 0.2◦
Resistivity
16–24 ohm-cm
1–10 ohm-cm
Diameter
100.0 ± 0.5 mm
100.0 ± 0.5 mm
Thickness
525 ± 25 μm
380 ± 10 μm
Front side
Polished
Polished
Back side
Etched
Polished
Flat orientation
<110> ± 1◦
<110> ± 0.2◦
Oxygen level
13–16 ppma
6–10 ppma
Particles
<20 at 0.3 μm
20 at 0.3 μm
 Downloaded from https://onlinelibrary.wiley.com/doi/ by Cas - Shanghaitech University, Wiley Online Library on [04/04/2026]. See the Terms and Conditions (https://onlinelibrary.wiley.com/terms-and-conditions) on Wiley Online Library for rules of use; OA articles are governed by the applicable Creative Commons License

[Page 43]
44
Introduction to Microfabrication
Figure 4.13
Thickness
and
total
thickness
variation
(TTV). Wafer ﬂattened to chuck; that is, back-side reference
Table 4.5
Resistivity vs. dopant concentration
Dopant
Short
Concentration
Resistivity
level
(cm−3)
(ohm-cm)
Lightly
doped
n−, p−
1013–1015
>10
Moderately
doped
n, p
1015–1018
10–0.1
Highly
doped
n+, p+
1018–1020
0.1–0.001
Very highly
doped
n++, p++
>1020
0.001
variation and geometric distortions (Figure 4.13). Total
thickness variation, TTV, is deﬁned as the difference
between the maximum and minimum values of thickness
encountered in the wafer. Wafers come in standard sizes
and thicknesses, for example 100 mm and 525 μm, or
200 mm and 725 μm. In IC fabrication or many thin-ﬁlm
devices, wafer thickness is not an issue, but in bulk
MEMS applications through-wafer etching is standard,
and it depends critically on wafer thickness control.
The resistivity of silicon can be varied over many
orders of magnitude, but typical wafers come with dopant
concentrations of 1015 to 1018 cm−3, corresponding to
resistivities of 0.1–10 ohm-cm. Resistivity ranges and
shorthand designations for them are listed in Table 4.5.
EGS puriﬁcation, CZ crystal growth and the multistep
wafering process produce high-quality silicon wafers, but
the process is energy intensive and expensive. Silicon for
solar cells needs to be considerably cheaper. That topic
will be discussed in Chapter 37.
4.5 Defects and Non-Idealities in Silicon
Crystals
Even though silicon wafer fabrication results in wafers
with extremely well-deﬁned properties, some defects are
bound to be found. These defects can be classiﬁed ac-
cording to their origin into three categories:
1. Grown-in defects from crystal pulling.
2. Defects resulting from wafering.
3. Process-induced defects.
The ﬁrst two classes are the responsibility of the wafer
manufacturer and the third class requires wafer and de-
vice manufacturer co-operation because process-induced
defects depend on the starting material. For instance, heat-
ing and cooling rates, and maximum temperatures expe-
rienced by the wafers, determine how the defects in the
wafers will behave, or how new defects are generated.
Defects are further classiﬁed into point defects (e.g.,
vacancies, empty lattice sites), line defects (e.g., stacking
faults, extra rows of atoms in an otherwise perfect crys-
tal), area defects (e.g., dislocation loops) and bulk defects
(e.g., precipitates). The main types of defects are shown
in Figure 4.14.
There are many sources for vacancies: some result from
imperfections of crystal growth, and some are created
during wafer processing; for example, ion implantation
doping of silicon involves high-energy ion collisions in
silicon, and ions displace silicon atoms from their lat-
tice sites, creating vacancies. Some vacancies are always
present because of statistics: above absolute zero, lat-
tice vibrations displace atoms and create vacancies and
interstitials. This becomes signiﬁcant for silicon around
900 ◦C, which is the temperature where diffusion becomes
fast enough to be technologically relevant.
Haze is deﬁned as light scattering from surface defects,
for example scratches, surface roughness or crystal
a
b
c
d
e
f
g
h
i
Figure 4.14
Defects in single crystalline material: a, for-
eign interstitial; b, dislocation; c, self-interstitial; d, precip-
itate; e, stacking fault (external); f, foreign substitutional;
g, vacancy; h, stacking fault (internal); i, foreign substi-
tutional. Reproduced from Green (1995) by permission of
University of New South Wales
 Downloaded from https://onlinelibrary.wiley.com/doi/ by Cas - Shanghaitech University, Wiley Online Library on [04/04/2026]. See the Terms and Conditions (https://onlinelibrary.wiley.com/terms-and-conditions) on Wiley Online Library for rules of use; OA articles are governed by the applicable Creative Commons License

[Page 44]
Silicon
45
Table 4.6
Sources of non-idealities in silicon wafers
EGS polysilicon
Dopants (B, P) and other impurities
(C, metals)
Czochralski
growth
Impurities from quartz
Oxygen from quartz
Carbon from graphite and SiC
Vacancies and interstitials
Precipitates
Dislocations
Wafering process
Contamination from tools
Mechanical distortions
Wafer processing
Contamination
Crystallinity defects
Precipitation
Mechanical distortions
Dislocations
defects. Haze measurement is by done by scatterometry,
where the whole wafer is scanned, in contrast to rough-
ness measurement, which is local area only, for instance
a 5 × 5 μm area by a AFM.
Table 4.6 lists some non-idealities found in silicon
wafers and their most common sources. Some of these
can be avoided or limited to acceptable levels by
careful choice of processing conditions, including wafer
cleaning, temperature ramp rates and materials that make
contact with the wafers, for instance wafer boats in
furnaces. Defects will be discussed in more detail in
Chapter 22.
4.6 Advanced Wafers
ICs are made in the thin surface layer of a silicon wafer,
while many MEMS devices extend throughout the wafer.
Lithography is carried out also on the back side of the
MEMS wafer and double side polished (DSP) wafers are
then needed. While single side polished (SSP) wafers ex-
hibit for example 0.5 μm RMS roughness on the back
side, that of the DSP wafer is nearly as perfect as the
front side, but not completely, because it is attached to a
holder during front-side polishing and some damage from
the holder remains.
Bulk micromechanics relies on crystal plane-dependent
etching: silicon (100) planes etch 100 times faster than
(111) planes, offering intriguing structuring possibilities.
These will be discussed in Chapter 20. Most surface mi-
cromachining (Chapter 29) is done on SSP silicon wafers,
even though device functionality is determined by thin
ﬁlms deposited on top of silicon wafers, and other sub-
strates could be used. Because most of the processing
p+ substrate wafer
p− epitaxial layer 
n-type handle wafer
p-type device wafer
SiO2
Figure 4.15
Epitaxial wafer with p-epitaxial layer on p+
substrate; and silicon-on-insulator (SOI) wafer with a p-
type device layer and n-type handle wafer, separated by an
oxide layer
equipment in microtechnology has been developed for
silicon processing, compatibility favors silicon use even
when silicon properties per se are not required.
Epitaxy is a process for growing more crystalline
silicon on top of a silicon wafer, with doping level
and/or dopant type different from the substrate wafer
(Figure 4.15). Multilayer structures with many layers of
different doping levels and types are equally easy to make.
This will be discussed in more detail in Chapters 6 and 22.
Silicon-on-insulator (SOI) wafers can be made for
example by bonding a silicon wafer to an oxidized
wafer. SOI wafers offer the possibility to optimize
processes on top and bottom wafers separately, as shown
in Figure 4.15. It is also possible to reduce process steps
and minimize leakage currents because pn junctions can
be eliminated. Advanced wafers will be discussed in
Chapter 22.
The more special wafers naturally cost more. Double
side polishing adds 50% to the price, epitaxy can double
the wafer price and SOI can cost anything from three to
ten times the price of a basic bulk wafer. The price also
goes up with wafer size: 100 mm wafers cost $10 and
200 mm wafers (with four times the silicon area compared
to 100 mm) cost $40; 300 mm wafers are more expen-
sive per cm2, and 450 mm wafers are only available in
test quantities, so prices will not stabilize before volume
production starts.
4.7 Exercises
1. Estimate the silicon lattice constant from atomic mass
and density.
2. Consider an Olympic swimming pool ﬁlled with golf
balls and one squash ball. If golf balls represent silicon
atoms, and the squash ball represents a phosphorus
atom, what would the resistivity of a silicon piece be
with a similar doping level?
3. Electronic grade polysilicon is available with 0.01 ppb
phosphorus concentration. What is the highest ingot
 Downloaded from https://onlinelibrary.wiley.com/doi/ by Cas - Shanghaitech University, Wiley Online Library on [04/04/2026]. See the Terms and Conditions (https://onlinelibrary.wiley.com/terms-and-conditions) on Wiley Online Library for rules of use; OA articles are governed by the applicable Creative Commons License

[Page 45]
46
Introduction to Microfabrication
resistivity that can be pulled from such a starting
material?
4. If 50 kg of ultrapure polysilicon is loaded into a CZ
crystal puller, how much boron should be added if the
target doping level of the ingot is 10 ohm-cm?
5. Convert CZ and FZ silicon maximum resistivities
1000 ohm-cm and 20 000 ohm-cm into dopant con-
centrations.
6. If wafer resistivity speciﬁcations are 5–10 ohm-cm
(phosphorus), calculate the fraction of the ingot that
yields wafers within this speciﬁcation.
7. Calculate the RMS roughness for the three surfaces
shown
below.
Compare
RMS
to
peak-to-valley
roughness.
References and Related Reading
Abedrabbo, S. et al. (1998) Perspectives on emissivity mea-
surements and modeling in silicon, Mater. Sci. Semicond.
Process., 1, 187–193.
Bullis, W.M. (2000) Current trends in silicon defect technol-
ogy, Mater. Sci. Eng., B72, 93–98.
Butt, H.-J., K. Graf and M. Kappl (2006) Physics and Chem-
istry of Interfaces, Wiley-VCH Verlag GmbH.
Green, M.A. (1995) Silicon Solar Cells, Centre for Photo-
voltaic Devices and Systems, Sydney.
Hahn, P.O. (2001) The 300 mm silicon wafer – a cost and tech-
nology challenge, Microelectron. Eng., 56, 3–13.
Hull, R. (1999) Properties of Crystalline Silicon, IEE
Publishing.
Irwin, J. (1962) Resistivity of bulk silicon, Bell. Syst. Tech. J .,
41, 387.
Jenkins, T. (1995) Semiconductor Science, Prentice Hall.
Lindroos, V. et al. (2010) Handbook of Silicon Based MEMS
Materials and Technologies, Elsevier.
Markov, I.V. (2003) Crystal Growth for Beginners: Fun-
damentals of Nucleation, Crystal Growth, and Epitaxy,
World Scientiﬁc.
Petersen, K. (1982) Silicon as a mechanical material, Proc.
IEEE, 70, 420. Reprinted in W. Trimmer (ed.), Microme-
chanics and MEMS: Classic and Seminal Papers to 1990,
IEEE Press, 1997.
Porrini, M. et al. (2005) Measurement of boron and phos-
phorus concentration in silicon by low-temperature FTIR
spectroscopy, Appl. Phys., A81, 1187–1190.
Shimura, F. (1997) Semiconductor Silicon Crystal Technol-
ogy, Academic Press.
 Downloaded from https://onlinelibrary.wiley.com/doi/ by Cas - Shanghaitech University, Wiley Online Library on [04/04/2026]. See the Terms and Conditions (https://onlinelibrary.wiley.com/terms-and-conditions) on Wiley Online Library for rules of use; OA articles are governed by the applicable Creative Commons License

[Page 46]
5
Thin-Film Materials and Processes
Thin ﬁlms are needed to make metal wires and to insulate
those wires, to make capacitors, resistors, inductors, mem-
branes, channels, nozzles, mirrors, beams and plates, and
to protect those structures against mechanical and chem-
ical damage. Thin ﬁlms have roles as permanent parts
of ﬁnished devices, but they are also used intermittently
during wafer processing, as protective ﬁlms, as sacriﬁcial
layers, and as etch and diffusion masks.
A great many solid materials are available as thin ﬁlms:
aluminum, gold, copper, tungsten and nickel are routinely
used in microfabrication. Oxides of silicon, aluminum,
hafnium and tantalum are used, as are nitrides of sili-
con and titanium. Diamond-like and Teﬂon-like ﬁlms offer
special properties, as do various alloys like PtMn, TiW,
SiGe and CoFe.
The same thin ﬁlm can serve in many different
functions: for example, silicon nitride is the traditional
passivation ﬁlm in integrated circuits, providing both
chemical endurance and mechanical scratch protection.
But silicon nitride is also used as a mask for oxidation
(because oxygen diffusion through nitride is practically
nil), as a capacitor dielectric (nitride dielectric constant
is higher than that of silicon dioxide), as a suspended
membrane (because nitride stress can be made small and
tensile), and as optical material (with refractive index
matching nicely between silicon and air). Similarly,
silicon is used not only for its electronic properties,
but also for its mechanical strength (micromechanics),
optical absorption at visible wavelengths (solar cells,
photodetectors), low absorption in the infrared (waveg-
uides for 1.55 μm optical telecom applications), high
Seebeck coefﬁcient (thermoelectric devices) and high
thermal conductivity (uniform temperature distribution in
micro-hotplate sensors).
This chapter deals with the most common deposition
processes for thin ﬁlms, with the basic characteristics
which make thin ﬁlms different from the bulk, as well
as some important applications.
5.1 Thin Films vs. Bulk Materials
In thin ﬁlms at least one dimension of the material is
small, the thickness. For narrow lines, two dimensions
are small, and for dots all three dimensions are small.
This gives rise to the prominence of surface effects like
surface scattering of electrons, leading to size-dependent
resistivity or, at very small dimensions, to quantum ef-
fects. The size scale for quantum effects is estimated by
Debye lengths, which are of the order of 10–100 nm at
room temperature.
The density of thin ﬁlms is often very low compared
to bulk materials. Sputtered tungsten ﬁlms can have a
density as low as 12 g/cm3 compared to a bulk value of
19.5 g/cm3 and evaporated gold can have a density as
low as 3 g/cm3 but then it was optimized for infrared
absorption. Usually porosity should be avoided as it leads
to long-term instability: water vapor can adsorb in the
pores, and high surface area makes the ﬁlms reactive:
such ﬁlms oxidize and corrode readily.
Many thin-ﬁlm properties, resistivity, dielectric con-
stant, coefﬁcient of thermal expansion and refractive in-
dex are thickness dependent. Additionally, the ﬁlm prop-
erties depend on deposition processes in profound ways.
The example in Table 5.1 gives resistivities of sputtered
molybdenum ﬁlms prepared under slightly different pro-
cess conditions in different sputtering systems. In addition
to thickness dependence, three other facts emerge from
Introduction to Microfabrication, Second E dition                 Sami Franssila
© 2010 John Wiley & Sons, L td.  ISBN: 978-0-470-74983-8
 Downloaded from https://onlinelibrary.wiley.com/doi/ by Cas - Shanghaitech University, Wiley Online Library on [04/04/2026]. See the Terms and Conditions (https://onlinelibrary.wiley.com/terms-and-conditions) on Wiley Online Library for rules of use; OA articles are governed by the applicable Creative Commons License

[Page 47]
48
Introduction to Microfabrication
Table 5.1
Resistivity of sputtered molybdenum
Thickness
Underlayer
Conditions
Resistivity
(μohm-cm)
Bulk
–
–
5.6
Thin ﬁlm,
50 nm
SiO2
System 1, 20 ◦C
17
Thin ﬁlm,
300 nm
SiO2
System 1, 20 ◦C
12
Thin ﬁlm,
300 nm
TiW
System 1, 20 ◦C
9
Thin ﬁlm,
300 nm
SiO2
System 2, 20 ◦C
15
Thin ﬁlm,
300 nm
SiO2
System 3, 150 ◦C
9
Thin ﬁlm,
300 nm
SiO2
System 3, 450 ◦C
8
30
35
40
45
50
2 q (deg.)
Intensity (a.u.)
b (002)
bcc (110)
b (202)
b (410)
bcc (110)
Tantalum on TaNx
Ta/TaNx = 158/5(nm)
Rs = 0.97Ω/
Tantalum on SiO2
Ta = 144 (nm)
Rs = 10.5Ω/
Figure 5.1
X-ray diffraction (XRD) of tantalum thin
ﬁlms: crystal structure and resistivity depend on the un-
derlying material. Reproduced from Ohmi (2001) by per-
mission of IEEE
this table: thin-ﬁlm resistivity is always more than that
of the bulk material; different deposition systems result
in very different thin-ﬁlm properties; and the underlying
material has a major effect on ﬁlm properties.
In Figure 5.1 the tantalum thin-ﬁlm structure (as mea-
sured by X-ray diffraction) and resistivity are similarly
seen to depend on the underlying layer: tantalum ﬁlm on
tantalum nitride is low resistivity, while tantalum on ox-
ide has a resistivity an order of magnitude higher. The
difference is due to the different crystalline phase, which
is due to the different underlying layer.
Structure depends on ﬁlm thickness, and it may be that
very thin ﬁlms (e.g., 50 nm) are amorphous, yet thicker
ﬁlms (e.g., 200 nm) are polycrystalline. This is shown
in Figure 5.2 for SrTiO3 ﬁlm. XRD peaks indicative of
1200
1000
800
(100)
(110)
530 nm er = 94
220 nm er = 52
90 nm er = 26
(200)
600
400
200
0
20
30
40
2q (°)
Counts
50
60
Figure 5.2
Thickness dependence of SrTiO3 ﬁlms by
XRD. The 90 nm thick ﬁlm is amorphous but thicker
ﬁlms are polycrystalline. Dielectric constant depends on
structure, which depends on thickness. Reproduced from
Vehkam¨aki et al. (2001) by permission of Wiley-VCH
crystallinity only appear for thicker ﬁlms. The dielectric
constant εr is also a strong function of thickness.
Thin ﬁlms can be amorphous, polycrystalline or single
crystalline (epitaxial) as deposited. Epitaxial ﬁlms remain
single crystalline during annealing; polycrystalline ﬁlms
experience grain growth and sometimes phase transitions
into other crystal structures; amorphous ﬁlms either stay
amorphous or crystallize (into a polycrystalline material,
and under very special conditions to single crystalline
material). Silicon dioxide, silicon nitride and aluminum
oxide are exceptional amorphous ﬁlms because they
remain amorphous in all typical microfabrication pro-
cesses. Pictured in Figure 5.3 are SEM cross-sections of
Al2O3 and SrTiO3 ﬁlms: aluminum oxide is amorphous
and strontium titanate is polycrystalline.
Films prepared by different sputtering systems are
different, and ﬁlms prepared by two completely different
deposition processes will differ even more. Copper ﬁlms
made by sputtering, evaporation, electroplating or CVD
can have a factor of two differences in resistivity or
grain size.
5.2 Physical Vapor Deposition
The general idea of physical vapor deposition (PVD) is
material ejection from a solid target material, transported
in a vacuum to the substrate surface where ﬁlm deposition
takes place. Atoms can be ejected from the target by
various means: resistive heating, electron beam heating,
ion bombardment or laser beam bombardment (known as
laser ablation). All aluminum ﬁlms in microfabrication
 Downloaded from https://onlinelibrary.wiley.com/doi/ by Cas - Shanghaitech University, Wiley Online Library on [04/04/2026]. See the Terms and Conditions (https://onlinelibrary.wiley.com/terms-and-conditions) on Wiley Online Library for rules of use; OA articles are governed by the applicable Creative Commons License

[Page 48]
Thin-Film Materials and Processes
49
(b)
(a)
Figure 5.3
SEM
micrographs
of
thin-ﬁlm
structure:
(a) amorphous aluminum oxide, reproduced from Ritala
et al. (1999) by permission of Wiley-VCH; (b) polycrys-
talline strontium titanate, reproduced from Vehkam¨aki et al.
(2001) by permission of Wiley-VCH
are deposited by PVD, and PVD is used for copper, re-
fractory metals and for metal alloys and compounds like
TiW, WN, TiN, MoSi2, ZnO and AlN.
5.2.1 Evaporation
Evaporation of elemental metals is fairly straightforward:
hot metals have high vapor pressures and in a high
vacuum the evaporated atoms will be transported to
the substrate.
Typical deposition rates in evaporation are 0.1–1 nm/s,
which is very slow.
Evaporation systems are either high vacuum (HV) or
ultrahigh vacuum (UHV) systems, with the best UHV
deposition systems with 10−11 torr base pressures, and
10−12 torr oxygen partial pressures. In (ultra)high vacuum
