Repository: Alvintxh/nanofab-web

# Extracted Book Sources

All 11 textbooks extracted 2026-04-05 using PyMuPDF (extract_pdf.py).

## Extraction Summary

| Book Key | File | Pages | Words | Page Numbering |
|----------|------|-------|-------|----------------|
| cui_2025 | Zheng Cui - Nanofabrication (4th ed) | 419 | ~158K | PDF labels (C1, i-xi, 1-407) |
| campbell_2008 | Campbell - Fabrication Engineering (3e) | 825 | ~369K | offset=18 (front-1..18, then 1-807) |
| teresa_2020 | De Teresa - Nanofabrication (full) | 451 | ~183K | offset=0 (sequential PDF pages) |
| madou_vol1_2011 | Madou - Fundamentals of Microfab Vol.1 | 646 | ~366K | PDF labels |

File: sources/sources_processed/books/franssila_2010/franssila_2010_full.txt (part 6 of 46)
# franssila_2010
the atoms do not experience collisions, and therefore they
take a line-of-sight route from source to substrate. The
mean free path (MFP) is the measure of collisionless
transport, and below about 10−4 torr the MFP is larger
than the size of a typical deposition chamber (for more
discussion on vacuum science and technology, refer to
Chapter 33). Low deposition temperature combined with
line-of-sight transport means that evaporated ﬁlms will
not coat sidewalls of holes and ridges well, even though
ﬁlm quality on planar surfaces is good.
There are very few parameters in evaporation that can
be used to tailor ﬁlm properties. Atoms arrive at ther-
mal speeds, which results in basically room temperature
deposition. There is no bombardment in addition to the
thermalized atoms themselves, which bring very little en-
ergy to the surface. Substrate heating can be done to
improve ﬁlm quality. This works because impurities are
desorbed and adsorbed atoms can diffuse and ﬁnd ener-
getically favorable lattice sites.
Low-melting-point metals, such as gold and aluminum,
can easily be evaporated, but refractory metals require
more sophisticated heating methods. Localized heating by
an electron beam (Figure 5.4) can vaporize even tungsten
(m.p. 3650 K), but deposition rates are, however, very
low. Additionally, X-rays will be generated, which can
damage sensitive devices.
Evaporation of alloys and compounds is tricky: the
component with higher vapor pressure will evaporate
more readily, and it can happen that the minority atoms
in the starting material end up as the majority atoms in
the thin ﬁlm. Most compounds decompose when heated,
therefore evaporation of compounds is limited to a few
special cases, like silicon dioxide.
It is possible that the molten metal reacts with the cru-
cible because temperatures are very high, even though this
electron
beam gun
wafer
crucible
Figure 5.4
Electron beam evaporation: heated metal va-
porizes and the evaporated atoms are transported in high
vacuum to the substrate wafer
 Downloaded from https://onlinelibrary.wiley.com/doi/ by Cas - Shanghaitech University, Wiley Online Library on [04/04/2026]. See the Terms and Conditions (https://onlinelibrary.wiley.com/terms-and-conditions) on Wiley Online Library for rules of use; OA articles are governed by the applicable Creative Commons License

[Page 49]
50
Introduction to Microfabrication
wafer
target
Figure 5.5
Sputtering: argon ions knock atoms out of a
target, and the ejected atoms travel in a vacuum and deposit
on the wafer
is being minimized by the use of refractory materials for
crucibles: namely, Mo, Ta, W, graphite, BN, SiO2 and
ZrO2. Some crucible material can be incorporated into
ﬁlm also in the case of electron beam misalignment: if
a misaligned e-beam hits the crucible, crucible material
will be evaporated and incorporated in the deposited ﬁlm.
5.2.2 Sputtering
Sputtering (Figure 5.5) is the most important PVD
method. Argon ions (Ar+) from a glow discharge plasma
hit the negatively biased target and eject typically one
target atom. The ejected target atoms will be transported
to the substrate wafers in a vacuum. These atoms are
energetic and hit the substrate with considerable energy,
which has both beneﬁcial and detrimental effects on the
growing ﬁlm. Typical sputtering rates are 1–10 nm/s,
signiﬁcantly
higher
than
in
evaporation.
Sputtering
of nonconductive ﬁlms necessitates use of RF ﬁelds
to prevent charging of the target. Further discussion
on sputtering systems technology can be found in
Chapter 33.
Because sputtering pressures are quite high, 1–10 mtorr
(cf. evaporation 10−6 torr), sputtered atoms will experi-
ence many collisions before reaching the substrate. In a
process called thermalization, the high-energy sputtered
particles (5 eV corresponds to about 60 000 K!) collide
with argon gas (T = 300 K) and cool down. Thermal-
ization occurs also in other species present in the plasma,
namely the reﬂected neutrals (some argon ions are neutral-
ized upon target collision). These neutrals provide energy
to the substrate. Thermalization reduces the energy of
particles reaching the substrate and it reduces the ﬂux
of particles to the substrate. Lower ﬂux means lower de-
position rate.
In contrast to evaporation, the energy ﬂux to the sub-
strate wafer can be substantial. This has both beneﬁcial
and detrimental effects: loosely bound atoms (both ﬁlm
forming atoms as well as unwanted impurities) will be
knocked out, improving adhesion and making the ﬁlm
denser. But energies that are too high can cause damage
to the ﬁlm, the substrate and underlying structures (thin-
oxide breakdown because of high voltages). There will
always be some argon trapped in the ﬁlm, but its effect
can usually be neglected because argon is a noble gas
and therefore non-reactive. Incorporation of residual oxy-
gen or nitrogen is much more pronounced because they
are reactive and form oxides and nitrides.
Sputtering yield is the number of target atoms ejected
per incident ion. Sputtering yields of metals range from
about 0.5 (for carbon, silicon and refractory metals Ti,
Nb, Ta, W) to 1–2 for aluminum and copper, to 4 for sil-
ver at 1000 eV argon ion energy. Refractory metals have
low sputtering yields, which is the fundamental reason for
lower deposition rates. In practice, there is another reason
which further lowers the deposition rate: refractory metals
tend to have higher resistivity and thus lower thermal con-
ductivity, which means that high sputtering powers cannot
be applied to refractory sputtering targets. For heavy met-
als like tungsten and tantalum, sputtering yields are higher
with xenon and krypton: these heavy gases transfer energy
more efﬁciently to similar mass target atoms. However,
argon is almost exclusively used.
If oxygen is added to the sputtering atmosphere inten-
tionally (usually together with argon), oxide ﬁlms will
result. The method is called reactive sputtering. In similar
vein, nitrogen additions lead to nitrides. This is the way
for example that Ta2O5 and TiN are made by sputtering.
5.3 Chemical Vapor Deposition
In chemical vapor deposition (CVD) the source materi-
als are brought into the reactor in the gas phase, they
are activated in the plasma, diffuse to the wafer surface,
and react there to deposit ﬁlm. Byproducts are desorbed
and pumped away as shown in Figure 5.6. Deposition
rates are temperature dependent according to the Arrhe-
nius equation (Equation 1.1), but they are on the order of
0.1–10 nm/s.
Common CVD processes include
SiH4 (g) ⇒Si (s) + 2 H2 (g)
∼600 ◦C
(5.1)
 Downloaded from https://onlinelibrary.wiley.com/doi/ by Cas - Shanghaitech University, Wiley Online Library on [04/04/2026]. See the Terms and Conditions (https://onlinelibrary.wiley.com/terms-and-conditions) on Wiley Online Library for rules of use; OA articles are governed by the applicable Creative Commons License

[Page 50]
Thin-Film Materials and Processes
51
SiCl4 (g) + 2 H2 (g)
⇒Si (s) + 4 HCl (g)
∼1200 ◦C
(5.2)
SiCl4 (g) + 2 H2 (g) + O2 (g)
⇒SiO2 (s) + 4 HCl (g)
∼900 ◦C
(5.3)
3 SiH2Cl2 (g) + 4 NH3 (g)
⇒Si3N4 (s) + 6 H2 (g)
+ 6 HCl (g)
∼800 ◦C
(5.4)
CVD processes depend on both chemical reactions and
ﬂow dynamics. There are two main cases: high ﬂow rate
supplies enough reactants and ﬁlm deposition is limited
by slow surface chemical reactions (termed “surface re-
action limited”); or fast surface reaction consumes source
gas rapidly and the deposition rate is limited by gas sup-
ply. This is termed “mass transport limited” or “diffusion
limited”. These two cases will be discussed in more detail
in Chapter 34.
Silicon deposition (Equation 5.1 or 5.2) on a single
crystalline silicon wafer can result in a single crystalline
thin ﬁlm. This is termed epitaxy and it is an important
special case of thin-ﬁlm deposition. The next chapter is
devoted to epitaxial deposition. Most deposition processes
lead to amorphous or polycrystalline ﬁlms.
Silicon dioxide can be deposited by many reactions,
Equations 5.3, 5.5, 5.6 and 5.7, for example:
SiH4 (g) + 2 N2O (g)
−→SiO2 (s) + 2 H2 (g) + 2 N2 (g)
(5.5)
SiH4 (g) + O2 (g) −→SiO2 (s) + 2 H2 (g)
(5.6)
Si(OC2H5)4 −→SiO2 (s) + gaseous byproducts (5.7)
The simple reaction in Equation 5.6 is, however, prob-
lematic. Silane and oxygen can already react in the gas
phase, which means that solid oxide particles are formed
in the gas stream. These will then ﬂoat around the reac-
tor and sporadically deposit on the wafers. In the nitrous
oxide process, oxide is formed by a surface reaction,
therefore particle contamination is reduced (but in both
cases oxide is formed on the reactor walls, and these ﬁlms
will be a source of ﬂakes and particles if the reactor is not
cleaned regularly).
The names for CVD oxides are unfortunately many.
LTO, for low-temperature oxide, refers to oxide deposited
by the reaction in Equation 5.6. The low deposition
temperature of 425 ◦C is desirable in many cases. HTO
obviously stands for high-temperature oxide (Equation
5.3), but the difference is deeper: different source gases
are used, and the resulting ﬁlm quality is much better
at high temperatures. TEOS (Equation 5.7) is the name
of the precursor molecule tetraethoxysilane Si(OC2H5)4,
but it is used as the name for the resulting oxide too
(deposited at 700 ◦C, resulting in high-quality oxide).
Sometimes the name USG is used: it stands for undoped
silica glass. However, there are no metals in USG, so it
is not glass in the traditional sense (see Chapter 19 for
glass microprocessing).
The addition of POCl3 gas to the source gas ﬂow leads
to phosphorus-doped oxide deposition. The resulting ﬁlm
is called PSG, for phosphorus-doped silica glass. A few
gas phase
convection
diffusion through
boundary layer
surface processes
(adsorption, film
deposition,
desorption)
Figure 5.6
CVD: source gas molecules adsorb and react on surface to form a ﬁlm, and the reaction products are
desorbed, diffused and pumped away
 Downloaded from https://onlinelibrary.wiley.com/doi/ by Cas - Shanghaitech University, Wiley Online Library on [04/04/2026]. See the Terms and Conditions (https://onlinelibrary.wiley.com/terms-and-conditions) on Wiley Online Library for rules of use; OA articles are governed by the applicable Creative Commons License

[Page 51]
52
Introduction to Microfabrication
percent of phosphorus (5 atomic % maximum) modiﬁes
the oxide in many ways. Phosphorous getters sodium ions
which are detrimental to MOS transistors, and therefore
PSG is used as a passivation layer in integrated circuits.
In MEMS PSG is used as a sacriﬁcial layer because its
etch rate in hydroﬂuoric acid is much faster than that of
undoped CVD oxide. Phosphorus also lowers the glass
transition temperature of PSG, making it possible to ﬂow
PSG at about 1000 ◦C. If both boron and phosphorus
are added, we get BPSG. This oxide ﬁlm ﬂows at about
950 ◦C, resulting in smoothly sloping walls.
CVD tungsten is deposited in two steps. The silane
reduction step (Equation 5.8) deposits a thin nucleation
layer over every surface in the system and high-rate blan-
ket deposition with hydrogen reduction (Equation 5.9) is
used to achieve the desired total thickness:
WF6 (g) + SiH4 (g) ⇒W (s) + 2 HF + H2 (g)
+ SiF4 (g)
(5.8)
WF6 (g) + 3 H2 (g) ⇒W (s) + 6 HF (g)
(5.9)
This process is able to ﬁll holes and trenches (Figure 5.19)
and is very important in multilevel metallization (to be
discussed in Chapter 28).
5.4 PECVD: Plasma-Enhanced CVD
Because high temperatures cannot be used in many
cases, for example when oxide needs to be deposited on
aluminum (m.p. 650 ◦C), one has to ﬁnd new solutions.
New source gas chemistries which enable lower depo-
sition temperatures is one way to go. Another solution
is to enhance source gas decomposition and reactions
by plasmas. This results in deposition rates similar to
thermal CVD, 0.1–10 nm/s, at much lower temperatures,
typically around 300 ◦C, enabling deposition on most
metals, for instance. Unfortunately lower deposition
temperature results in less dense ﬁlms.
A simple parallel-plate diode reactor for PECVD is
shown in Figure 5.7. Wafers are placed on a heated bottom
electrode, the source gases are introduced from the top,
and pumped away around the bottom electrode. The op-
erating frequency is often 400 kHz, which is slow enough
for ions to follow the ﬁeld, which means that heavy ion
bombardment is present. At 13.56 MHz only the elec-
trons can follow the ﬁeld, and the ion bombardment effect
is reduced.
In thermal CVD, pressure, temperature, ﬂow rate and
ﬂow rate ratio are the main variables. In PECVD there is
additionally the RF power that can be varied. In advanced
400 kHz power
showerhead
electrode for gas
introduction
plasma
wafer
heated electrode
pumping system
Figure 5.7
Schematic PECVD system
PECVD reactors, RF power can be applied to both elec-
trodes, and the two power sources can supply different
frequencies, duty cycles and power levels. The ratio of
13.56 MHz power to kilohertz power is important for ﬁlm
stress tailoring. PECVD shares many beneﬁcial features
of both thermal CVD and sputtering.
Whereas thermal oxide or LPCVD nitride is stoichio-
metric SiO2 and Si3N4, with ratios 1:2 and 3:4 of atoms,
many other (PE)CVD ﬁlms are non-stoichiometric: for
example, plasma nitride is best described as SiNx (x ≈
0.8). Amorphous silicon, a-Si, or more speciﬁcally desig-
nated as a-Si:H, is made by PECVD, the overall reaction
being the same as that of LPCVD silicon (Equation 5.1).
Hydrogen is incorporated into deposited ﬁlms up to 30
at. %. Hydrogen release during annealing has to be con-
sidered: it has both beneﬁcial and detrimental effects.
PECVD can be used to deposit mixed oxides, nitrides
and carbides, as well as doped oxides just like thermal
CVD. A mixture of silane, nitrous oxide and ammonia
will result in oxynitride, SiOxNy, with varying ratios
of nitrogen and oxygen, covering the whole range of
compositions (and material properties) between oxide
and nitride.
Silicon carbide is deposited via the reaction
SiH4 (g) + CH4 (g) −→SiC (s) + 4 H2 (g)
(5.10)
Carbon is deposited by the reaction (resembling silicon
deposition, Equation 5.1)
CH4 (g) −→C (s) + 2 H2 (g)
(5.11)
Depending
on
the
exact
process
conditions,
many
allotropes of carbon can be made. Non-conducting
hydrogenated carbon ﬁlms resemble diamond in some,
but not all, respects, and they are known as diamond-like
 Downloaded from https://onlinelibrary.wiley.com/doi/ by Cas - Shanghaitech University, Wiley Online Library on [04/04/2026]. See the Terms and Conditions (https://onlinelibrary.wiley.com/terms-and-conditions) on Wiley Online Library for rules of use; OA articles are governed by the applicable Creative Commons License

[Page 52]
Thin-Film Materials and Processes
53
carbon, DLC. Films with less hydrogen have sp3 bonds
similar to diamond, and they are referred to as ta-C,
tetrahedral amorphous carbon. If intense plasma or a
hot ﬁlament is used, highly reactive atomic hydrogen is
produced. In this case it is possible to grow polycrys-
talline diamond ﬁlms. Under different CVD conditions
carbon nanotubes (CNTs) are made. The important factor
for CNT deposition is the presence of metallic catalyst
particles, for example iron or nickel.
5.5 ALD: Atomic Layer Deposition
In ALD, ﬁlm is deposited one atomic layer at a time,
offering ultimate thickness control. ALD works in pulsed
mode: chemical bonds are formed between precursor
gas molecules and the surface atoms. Once all possible
reaction sites are occupied, no more reactions can
take place (Figure 5.8). A purging nitrogen pulse then
removes all unreacted precursor molecules. A pulse of
second precursor is then introduced. It reacts with the
ﬁrst reacted layer, the surface saturates similarly, and
unreacted precursor gases are purged away. Repetition
of successive reactant and purge pulses leads to ﬁlm
deposition
in
a
layer-by-layer
fashion.
The
ability
of ALD to coat over steps is excellent because all
surfaces are coated alike. Figure 1.7 shows ALD alumina
and titanium multilayer ﬁlms deposited over steps.
This ability to coat steep topographical features is
increasingly in demand as both ICs and MEMS are made
more 3D.
As an example of the ALD process, hafnium dioxide
deposition is discussed. HfO2 is a material with a high
Figure 5.8
ALD: ﬁrst pulse of precursors saturate wafer
surface, and extra precursors are purged away by a nitrogen
pulse; second precursor gases react with ﬁrst layer, and
reaction products are purged away
dielectric constant and is being used as the gate oxide in
advanced CMOS. Hafnium chloride reacts with surface
hydroxyl groups to form Hf–O bonds. The second
precursor is water, and the oxygen in water reacts with
the hafnium to form Hf–O bonds again, with hydrogen
chloride formed as a byproduct. The overall reaction for
hafnium dioxide deposition is given by Equation 5.12.
The notation (ad) emphasizes that the reactions take
place between adsorbed molecules on the surface, not in
the gas phase:
HfCl4 (ad) + 2 H2O (ad) ⇒HfO2 (s) + 4 HCl (g)
(5.12)
ALD is free of one of the main mechanisms of irrepro-
ducibility in CVD: homogeneous gas phase reactions.
Because only one gas is introduced at a time, there
cannot be gas phase reactions between precursors.
The layer thickness is given by the number of pulses
times the monolayer thickness. In theory one monolayer
per pulse is deposited, but in many cases sub-monolayer
growth is seen. One explanation is steric hindrance: large
precursor molecules take up space, so it is simply im-
possible for another precursor molecule to come close
enough, and some surface atoms will not react with pre-
cursor molecules. This is depicted in Figure 5.9. It can
also be noted that not all surface sites are reactive enough
for the ALD reaction to take place.
Both monolayer and sub-monolayer deposition are self-
limiting. Practical growth rates range are around 1 ˚A/cycle
(0.1 nm/cycle): for Al2O3 deposition they are 1.1 ˚A/cycle
and for TiN, 0.2 ˚A/cycle. When thickness/cycle numbers
are translated into deposition rates, one has to take into
account the ﬂushing cycles between the pulses. Over-
all rates of a few nanometers per minute are typical for
ALD. This is slow: for example, the LPCVD rate of
polysilicon is typically 10 nm/min. But there are many
applications where ﬁlms of a few nanometers are needed,
for example CMOS gate oxides and diffusion barriers in
copper metallization.
a
b
Figure 5.9
Sub-monolayer deposition in ALD: (a) non-
reactive surface site; (b) steric hindrance by a large pre-
cursor molecule prevents another precursor molecule from
approaching the reactive site
 Downloaded from https://onlinelibrary.wiley.com/doi/ by Cas - Shanghaitech University, Wiley Online Library on [04/04/2026]. See the Terms and Conditions (https://onlinelibrary.wiley.com/terms-and-conditions) on Wiley Online Library for rules of use; OA articles are governed by the applicable Creative Commons License

[Page 53]
54
Introduction to Microfabrication
5.6 Electrochemical Deposition (ECD)
5.6.1 Electroplating/galvanic deposition
Electroplating takes place on a wafer that is connected
as a cathode in metal ion-containing electrolyte solution.
The counter-electrode is either passive, like platinum, or
made of the metal to be deposited (Figure 5.10).
Electroplating can be very simple: copper is deposited
on the cathode according to the reduction reaction,
Equation 5.13, while at the anode copper is dissolved
into the electrolyte solution:
At cathode
Cu2+ + 2 e−−→Cu(s)
electrolyte solution: CuSO4
At anode
Cu −→Cu2+ + 2 e−
(5.13)
Gold is plated in a two-step process (Equation 5.14) with
the second, charge transfer reaction, as the rate limiting
step:
Au(CN)2−⇐⇒AuCN + CN−
AuCN + e−⇒Au (s) + CN−
(5.14)
Electroplating rates vary a lot but are generally in the
range of 0.1–10 μm/min. Deposited mass is calculated
from
mass = αItM
nF
(5.15)
where I is the current, t the time, M the molar mass, n
the species charge state, α the deposition efﬁciency and
F the Faraday constant, 96 500 coulombs.
w
a
f
e
r
a
n
o
d
e
Cu++
Cu++
Cu++
Cu++
SO4
−−
SO4
−−
SO4
−−
Figure 5.10
Electroplating: CuSO4 electrolyte ionizes to
produce Cu++ and SO42+ ions, copper ﬁlm deposits at the
cathode
Noble metals can be deposited at 100% efﬁciency (α =
1.00). In less noble metal deposition hydrogen evolution
makes α smaller, and for some non-metals like phospho-
rus co-deposition with cobalt (Co:P 12%, a soft magnetic
material), α can be as low as 0.2. Other typical electro-
plated metals include nickel and iron–nickel (81% Ni,
19% Fe, Permalloy). Many metals have no plating pro-
cesses available: aluminum, titanium, tungsten, tantalum
and niobium cannot be plated.
Three transport processes are active during ECD:
diffusion at the electrodes due to local depletion of the
reactant via deposition; migration in the electrolyte; and
convective transport in the plating bath. The last is con-
nected to electrochemical cell design, and it is affected
by factors such as stirring, heating, recirculation and
hydrogen evolution.
Macroscopic current distribution is determined by the
plating bath electrode arrangement and wafer and bath
conductivity. Electrical contact to the wafer also needs
careful consideration. Microscopic (local) current distri-
bution depends on pattern density and pattern shapes. The
third scale in ECD is the feature scale: potential gradients
inside structures are important, especially when deep and
narrow grooves are ﬁlled.
In practice the plating solutions are complex mixtures
of electrolytes, salts (for conductivity control), modiﬁers
for ﬁlm uniformity and morphology improvement, as well
as surfactants. Accelerators (brighteners) are additives
that modify the number of growth sites. Suppressors are
additives for surface diffusion control. Taken together,
these additives increase the number of nucleation sites
and keep the size of each nucleation site small, which
drives smooth growth. Pulsed plating can also be
used in balancing nucleation and grain growth: high
overpotential and low surface diffusion favor nucleation,
and the opposite conditions favor grain growth. Many
plating solutions are proprietary. Plating baths are rather
aggressive solutions, and photoresist leaching into the
plating bath or adhesion loss are real concerns for
reproducible plating.
5.6.2 Plating on structured wafer
Electroplating onto a photoresist pattern easily produces
elaborate
microstructures,
like
the
gears
shown
in
Figure 5.11. The process is described in Figure 5.12. A
conductive seed layer is sputtered on the wafer. This
seed layer, also known as the plating base or ﬁeld metal,
can be very thin, tens of nanometers. Photoresist is
exposed and developed, and metal plating then follows.
Photoresist is then removed and the seed metal is etched
away, resulting in metallic microstructures.
 Downloaded from https://onlinelibrary.wiley.com/doi/ by Cas - Shanghaitech University, Wiley Online Library on [04/04/2026]. See the Terms and Conditions (https://onlinelibrary.wiley.com/terms-and-conditions) on Wiley Online Library for rules of use; OA articles are governed by the applicable Creative Commons License

[Page 54]
Thin-Film Materials and Processes
55
Figure 5.11
Nickel gear structures (50 μm high) made by
electroplating. Reproduced from Guckel (1998) by permis-
sion of IEEE
(a)
(b)
(c)
(d)
Figure 5.12
Resist masked plating (LIGA, for Lithogra-
phy and Galvanic plating): (a) seed layer deposition and
lithography; (b) plating; (c) resist stripping; (d) seed layer
removal
The seed layer needs to be removed after plating,
otherwise it would electrically short all metallized
structures. Often the deposited metal itself can act as
an etch mask for seed layer removal because the seed
layer is always very thin compared to the plated metal;
in many cases the seed layer thickness is less than the
plating thickness variation. Thickness uniformity of
(a)
(b)
Figure 5.13
(a) Overplating; (b) backplating
plated metals is about 5–10%, so that 50 nm seed layer
thickness is less than thickness ﬂuctuations of plated
metal 1 μm thick. Electroplating is suitable for extremely
small structures, too: modern IC metallization is done by
electroplating copper into trenches narrower than 100 nm
wide and 200 nm high. Electroplating can ﬁll trenches
500 μm deep and 5 μm wide (aspect ratio 100:1).
Usually plating is allowed to proceed till resist top
surface level but not above. It is, however, possible
to overplate, and to form mushroom-shaped structures
(Figure 5.13). After resist stripping, such a mushroom
can be annealed (reﬂown) to form a ball-like bump.
Bumps of Sn–Pb and In are used for ﬂip-chip packaging.
Alternatively, plating can be continued until metal fronts
touch. Removal of resist underneath results in free-
standing metal bridges, or in ﬂuidic channels, depending
on design details. The applications can be in RF circuits
as air bridges or as cooling channels for high-power
electronics.
5.6.3 Electroless deposition
Electroless deposition depends on a reduction reaction in
an aqueous solution which contains metal salts and a re-
ducing agent. Metal deposition takes place as a result of
metal ion reduction. The surface needs to be suitable for
electroless deposition and this is achieved by exposing
it to a catalyst, such as PdCl2. This reducing agent starts
the reduction reaction which then continues locally. Selec-
tive deposition is thus possible. Gold, nickel and copper
are the usual metals to be deposited by the electroless
method. The major advantage of electroless deposition
compared to electroplating is elimination of the need to
make electrical contacts to the wafer.
Copper electroless deposition chemistries traditionally
use sodium hydroxide in the plating bath, but sodium is
a contaminant in transistors. Alternative pH adjustment
can be done with TMAH (tetramethyl ammonium hy-
droxide). Copper sulfate CuSO4 in formaldehyde (HCHO)
and EDTA (ethylene diamine tetraacetic acid) complex-
ing agent are the basic constituents of the bath. Surfactants
 Downloaded from https://onlinelibrary.wiley.com/doi/ by Cas - Shanghaitech University, Wiley Online Library on [04/04/2026]. See the Terms and Conditions (https://onlinelibrary.wiley.com/terms-and-conditions) on Wiley Online Library for rules of use; OA articles are governed by the applicable Creative Commons License

[Page 55]
56
Introduction to Microfabrication
(polyethylene glycol) and stabilizers (2,2′-dipyridyl) can
be added. The reaction is described by
CuEDTA2−+ 2 HCHO + 4 OH−
⇒Cu + H2 + 2 H2O + 2 HCOO−
+ EDTA4−
(5.16)
The deposition rate is on the order of 100 nm/min.
The electroless deposition set-up is extremely simple.
Selectivity, however, is difﬁcult to maintain. Hydrogen
evolution and incorporation into the ﬁlm are a problem
because hydrogen is mobile; carbon incorporation is
another problem.
Gold can be deposited from KOH, KCN, KBH4,
KAu(CN)2 mixture at rates exceeding 5 μm/min, even
though much lower rates are usually used. Temperatures
for electrochemical deposition processes range from
room temperature to 100 ◦C.
5.7 Other Methods
5.7.1 Spin coating
Spin coating is a very widely used method for resist
spinning and increasingly for other materials as well, for
example spin-on-glasses (SOGs) and polymers (known
together as spin-on-dielectrics, SODs) are usually spin
coated. Spin coating will be discussed in Chapter 9 in
more detail, but brieﬂy the material is dissolved in a suit-
able solvent, dispensed on a wafer and spun at high speed
(e.g., 1000–5000 rpm), see Figure 9.3. Polymeric ﬁlms
can replace inorganic ﬁlms, especially when thick ﬁlms
are needed. Thicknesses up to 1000 μm can be made by
spin coating; inorganic ﬁlms made either by CVD or by
PVD cannot usually be thicker than a few micrometers.
Spin-coated ﬁlms ﬁll cavities and recesses because they
are liquids during spin coating. This is advantageous for
ﬁlling gaps and smoothing, but if a uniform thickness over
the topography is desired, spinning is not ideal. Room
temperature spinning is always accompanied by baking
(in the range 100–250 ◦C).
5.7.2 Self-limiting methods
After a fashion resembling ALD, monolayer thick poly-
mer ﬁlms are made by covalently bonding the molecule to
a surface. Self-assembled monolayers (SAMs) are made
this way. The molecules have a reactive group at one end
and a non-reactive group at the other end. In Figure 5.14
the reactive group is the trichloro group (SiCl3) and the
polymer chain consists of a chain of 18 carbon atoms (oc-
tadecane, or C-18) with methyl group (CH3) at the other
end. Silicon reacts with hydroxyl groups on the silicon
surface, forming strong Si–O bonds, and HCl is released.
When all hydroxyl groups on the surface have reacted,
no more reactions can take place: there are no more re-
active sites available once the surface is covered by one
molecular layer.
Another SAM is shown by Equation 5.17, where ﬂu-
orinated SAM reacts to form a hydrophobic (Teﬂon-like)
layer on the surface:
F3C–(CF2)n–Si–OH + HO–Si (surf)
−→F2C–(CF2)n–Si–O–Si (surf) + H2O
(5.17)
           Si
Cl               Cl
            Cl
Figure 5.14
Self-assembled monolayer of octadecane trichlorosilane (OTS) on a silicon surface
 Downloaded from https://onlinelibrary.wiley.com/doi/ by Cas - Shanghaitech University, Wiley Online Library on [04/04/2026]. See the Terms and Conditions (https://onlinelibrary.wiley.com/terms-and-conditions) on Wiley Online Library for rules of use; OA articles are governed by the applicable Creative Commons License

[Page 56]
Thin-Film Materials and Processes
57
Fluorinated SAMs have applications in microﬂuidics,
and they are used as antisticking layers in imprinting
(Figure 1.9): the non-stickiness of the ﬂuorinated surface
makes detachment of the molded piece from the mold
master easier.
5.8 Thin Films Over Topography:
Step Coverage
Deposition on a patterned substrate introduces new
considerations as ﬁlm must go over steps. These new
considerations include the following: atoms arriving in a
line-of-sight manner (as in evaporation) and diffusively
(as in CVD) will penetrate into grooves and cavities very
differently; if there is energetic bombardment present in
the process (as in sputtering and PECVD), it will affect
horizontal and vertical surfaces differently. And then
there is simple geometry: on a horizontal free surface
the angle of arrival of atoms is 180◦, in convex corners
it is 270◦, and in the bottom concave corners it is only
90◦, as depicted in Figure 5.15. This leads to pronounced
deposition at step corners, termed cusping, and reduced
deposition in concave (bottom) corners.
If the arriving atoms have high surface diffusivity (e.g.,
because of high deposition temperature as in thermal
CVD) they can move around and ﬁnd energetically
favorable positions and ﬁlm thickness will be uniform
over steps. If the deposition reaction is surface controlled
as in ALD, it will naturally follow the existing geometry.
Step coverage is deﬁned as the ratio of ﬁlm thickness
on the sidewall (A) to ﬁlm thickness on the top horizon-
tal surface (H ), Equation 5.18a. Bottom coverage can be
deﬁned similarly, Equation 5.18b. These are depicted in
Figure 5.15. That is,
step coverage = A/H
(5.18a)
bottom coverage = B/H
(5.18b)
Thermal
CVD
processes
(including
TEOS,
HTO,
nitride, LPCVD poly and CVD-W) have very good step
coverage, as shown in Figure 5.16a. This kind of 100%
step coverage is termed conformal. ALD has also 100%
step coverage, even in sharp corners, as shown for TiN
ﬁlm in Figure 5.6b. PECVD step coverage is highly
process dependent: in Figure 5.16c oxide step coverage
is ca. 50% but in 5.16d only 25%. In Figure 5.16e
PECVD oxide step coverage of an overhang structure is
shown: ca. 30% has been achieved even in the shadow
areas. Overhang coverage is possible in ﬂow systems, but
90°
270°
180°
B
A
H
Figure 5.15
Top, arrival angles of depositing species at
different positions; bottom, step coverage, A/H , and bottom
coverage, B/H
beam-like deposition systems sputtering and evaporation
cannot cover overhangs. Sputtering step coverage is
highly variable, but generally it is in the 20–50% range.
Simulated examples are shown in Figures 3.6 and 7.17.
Step coverage in evaporation is very poor.
Conformal deposition is no guarantee that ﬁlm quality
on the sidewalls is equal to that of planar areas. In sputter-
ing and PECVD particle bombardment hits the horizontal
surfaces, densifying the ﬁlm, and the sidewalls are much
less dense material, and the ﬁlm on the sidewall will etch
much faster than the ﬁlm on horizontal surfaces.
Step coverage is usually not a major problem for low-
aspect-ratio structures, for, say, a hole 1 μm wide, 0.5 μm
deep hole, but at 1:1 and higher aspect ratios, step cov-
erage deteriorates rapidly. It is important to remember
that on real microdevices there are always structures of
various shapes and spacings, and ﬁlm deposition over all
these spaces needs to be considered. It is far too simple to
consider one size or depth only. It has to be remembered
that aspect ratio is a dynamic variable: a contact hole that
 Downloaded from https://onlinelibrary.wiley.com/doi/ by Cas - Shanghaitech University, Wiley Online Library on [04/04/2026]. See the Terms and Conditions (https://onlinelibrary.wiley.com/terms-and-conditions) on Wiley Online Library for rules of use; OA articles are governed by the applicable Creative Commons License

[Page 57]
58
Introduction to Microfabrication
(a)
(b)
(e)
(d)
(c)
Figure 5.16
Step coverage: (a) conformal coverage in CVD; (b) confrmal coverage in ALD; (c) PECVD TEOS oxide
with 50% step coverage; (d) PECVD with 25% coverage; (e) PECVD oxide over an overhang structure. Figures a, c and
d from ref. Cote; (b) courtesy Kai-Erik Elers; (e) courtesy Oxford Plasma Technology
has 1:1 aspect ratio initially turns into a 2:1 aspect ratio
hole as deposition proceeds, and just before closure the
aspect ratio approaches inﬁnity.
Good step coverage in metallization in essential for re-
liability. Even though metal ﬁlm will be continuous even
with, say, 10% step coverage, current density will increase
dramatically at the thinnest point, causing a major relia-
bility problem.
5.9 Stresses
Thin ﬁlms are under either compressive or tensile stresses
when deposited on the wafers. Stresses consist of extrinsic
stresses, caused by thermal expansion mismatch between
the ﬁlm and the substrate, and of intrinsic stresses which
depend on ﬁlm microstructure and the deposition process.
Stress at room temperature is the sum of intrinsic and
extrinsic stresses.
Stresses in thin ﬁlms cause the wafer to curve, as shown
in Figure 5.17. Thin ﬁlm can be imagined as a spring,
where tensile stress equals spring elongation. If this elon-
gated spring is attached to a much more massive wafer
in its elongated, tensile state, it will still try to return to
its original size, and in doing so it will bend the wafer. A
ﬁlm under tensile stress will result in a concave shape for
a wafer + ﬁlm combination. A compressively stressed
ﬁlm will try to return to its shape, too, and the ﬁlm +
wafer will end up with a convex shape. If tensile stress is
too high, the ﬁlm will crack. And too high compressive
stresses lead to buckling.
Figure 5.17 gives a macroscopic depiction of stresses,
but the same reasoning works on the atomic level as well:
the germanium lattice constant is 4.2% larger than that of
silicon, and if germanium ﬁlm is deposited on silicon, it
has to be compressed to ﬁt. Conversely, if silicon ﬁlm is
deposited on germanium, it will be under tensile stress.
Extrinsic stresses can be estimated from thermal expan-
sion coefﬁcient differences by
σ =
Ef
(1 −ν)(αf −αs) · T
(5.19)
where the indices f and s refer to ﬁlm and substrate, re-
spectively, and E is Young’s modulus of the ﬁlm, ν the
Poisson ratio of the ﬁlm, α the coefﬁcient of thermal ex-
pansion (CTE) and T the temperature difference.
By convention, negative stresses are compressive.
In a ﬁrst approximation the temperature difference is
the difference between deposition and measurement
 Downloaded from https://onlinelibrary.wiley.com/doi/ by Cas - Shanghaitech University, Wiley Online Library on [04/04/2026]. See the Terms and Conditions (https://onlinelibrary.wiley.com/terms-and-conditions) on Wiley Online Library for rules of use; OA articles are governed by the applicable Creative Commons License

[Page 58]
Thin-Film Materials and Processes
59
Figure 5.17
Tensile
stresses
(left)
and
compressive
stresses (right) in thin ﬁlms. Imagine a free ﬁlm stretched or
compressed to wafer size and attached to a massive wafer.
Next, imagine that the ﬁlms try to return to their original
shape. The wafer will curve as a consequence
temperatures, but the situation is really much more
complex because stress relaxation can occur during
high-temperature deposition.
The coefﬁcient of thermal expansion of silicon is 2.6 ×
10−6/◦C (at room temperature). The only other materi-
als used in microfabrication that have smaller coefﬁcients
are silicon dioxide, silicon nitride and diamond, which
have CTEs of 0.5 × 10−6, 2.4 × 10−6 and 1.1 × 10−6/◦C,
respectively. Oxide, nitride and diamond are therefore
the only materials that can develop compressive extrinsic
stresses over silicon substrates. The CTE of aluminum
is 23 × 10−6/◦C, which is fairly high, that of tungsten
4 × 10−6/◦C and polymers have CTE values in the range
of 30–100 × 10−6/◦C.
The bimetal thermometer is a classic example of
thermal
expansion
coefﬁcient
mismatch.
Bimorph
structures can be used as sensors and actuators in micro-
systems, but the initial shape has to be known. As shown
in Figure 5.18, SiO2/Al and SiO2/Ti cantilevers are bent
because of stresses in the structures, without external
sensing or actuation force. In a single material cantilever
(e.g., CVD polysilicon) stress gradients can lead to
similar bending.
Intrinsic stresses are caused by many mechanisms
which are not fully understood. Deposited polycrystalline
ﬁlms are not at their energy minimum. Especially, low
deposition temperature means that the arriving atoms do
not have enough energy to ﬁnd energetically favorable
positions, and the ﬁlm builds up without relaxation.
Voids and incorporated foreign atoms contribute to
intrinsic stresses. Bombardment during deposition has
a pronounced effect on many ﬁlm properties, including
stresses, because the bombardment pinches off loosely
bound atoms, resulting in a more uniform, less stressed
ﬁlm. Too high a bombardment, on the other hand, im-
plants atoms into the ﬁlm in a non-equilibrium way, and
compressive stresses build up. Crystallization and phase
transitions, and other processes which lead to volume
changes, such as outgassing, lead to stress changes.
Evaporated metal ﬁlms are usually under tensile
stresses (100 MPa to 1 GPa). Sputtered ﬁlms can be
under tensile or compressive stresses. Sputtering, with
ion bombardment during deposition, is a much more
complex process than evaporation, and stress tailoring
can be achieved by:
• bias power
• argon pressure
• sputtering gas mass
• temperature
• deposition rate.
Sputtered ﬁlm stress can be tailored by deposition
pressure: ﬁlms are usually under compressive stress if
(a)
(b)
Figure 5.18
(a) compressive stress in SiO2/Al cantilevers causes downward bending; (b) tensile stress in SiO2/Ti
cantilevers leads to upward bending. Reproduced from Fang and Lo (2000) by permission of Elsevier
 Downloaded from https://onlinelibrary.wiley.com/doi/ by Cas - Shanghaitech University, Wiley Online Library on [04/04/2026]. See the Terms and Conditions (https://onlinelibrary.wiley.com/terms-and-conditions) on Wiley Online Library for rules of use; OA articles are governed by the applicable Creative Commons License

[Page 59]
60
Introduction to Microfabrication
deposited at low pressure (about 1 mtorr in a magnetron
