Repository: Alvintxh/nanofab-web

# Extracted Book Sources

All 11 textbooks extracted 2026-04-05 using PyMuPDF (extract_pdf.py).

## Extraction Summary

| Book Key | File | Pages | Words | Page Numbering |
|----------|------|-------|-------|----------------|
| cui_2025 | Zheng Cui - Nanofabrication (4th ed) | 419 | ~158K | PDF labels (C1, i-xi, 1-407) |
| campbell_2008 | Campbell - Fabrication Engineering (3e) | 825 | ~369K | offset=18 (front-1..18, then 1-807) |
| teresa_2020 | De Teresa - Nanofabrication (full) | 451 | ~183K | offset=0 (sequential PDF pages) |
| madou_vol1_2011 | Madou - Fundamentals of Microfab Vol.1 | 646 | ~366K | PDF labels |

File: sources/sources_processed/books/franssila_2010/franssila_2010_full.txt (part 8 of 46)
# franssila_2010
 Downloaded from https://onlinelibrary.wiley.com/doi/ by Cas - Shanghaitech University, Wiley Online Library on [04/04/2026]. See the Terms and Conditions (https://onlinelibrary.wiley.com/terms-and-conditions) on Wiley Online Library for rules of use; OA articles are governed by the applicable Creative Commons License

[Page 70]
72
Introduction to Microfabrication
15 nm
10 nm
10 nm
10 nm
50 nm
10 nm
Si wafer
Si90Ge10
Si85Ge15
Si
epi-
layers
500 µm
Figure 6.6
Thin heteroepitaxial Si1−xGex layers for high-
speed bipolar transistors. The hatched layers are graded
epilayers with constantly changing germanium content
stable than a beam evaporating from an open crucible.
This stability is tantamount to growing ﬁlms with atomic
layer thickness control.
In solid phase epitaxy (SPE) the solid ﬁlm registers
the crystalline structure from the underlying single crys-
talline substrate. Amorphous ﬁlms on single crystalline
substrates can thus be converted to single crystalline by
annealing. Nucleation is important: a single crystal should
be grown from one direction only. If there are many nu-
clei, the resulting ﬁlm will be polycrystalline. Of course
all the limitations of clean interfaces, matching lattice,
etc., still apply. Epitaxy from the liquid phase (LPE) is
also possible: both saturated solutions and melts can be
used as sources for epitaxial growth. LPE was the domi-
nant technology in the early days of III–V semiconductor
laser and LED fabrication, but it has largely been super-
seded by gas phase and vacuum systems.
The number and thickness of epilayers are practically
unlimited: in IGBT power transistors a moderately doped
n-layer is grown ﬁrst, followed by a thicker lightly doped
layer. Layer thicknesses in power semiconductors are for
example 50 μm (see Figure 2.10). In high-speed bipolar
transistors (heterojunction bipolar transistors, HBTs) very
thin epitaxial layers are used (in the tens of nanometers
range), to engineer the band gap and therefore emitter
performance (Figure 6.6).
6.3 CVD Homoepitaxy of Silicon
As an example of homoepitaxy, CVD silicon epitaxy is
described (epitaxial reactors and growth process details
are presented in Chapter 34). A reactor is heated to about
1200 ◦C under hydrogen ﬂow, which reduces native oxide,
so a clean silicon surface is obtained:
SiO2 (s) + H2 (g) ⇔SiO (g) + H2O (g)
(6.1)
Growth commences when silane gases of type SiHxCl4−x
(x = 0–4) are introduced into the reactor: Equation 6.2
for dichlorosilane (DCS) and Equation 6.3 for silicon
tetrachloride. Silane, SiH4, can also be used. Two main
differences to poly deposition are temperature and
substrate conditioning: higher temperature equals higher
deposition rate, higher surface mobility and therefore the
possibility to ﬁnd energy minimum sites on the surface:
SiH2Cl2 (g) ⇒Si (s) + 2 HCl (g)
T = 1150 ◦C
(6.2)
SiCl4 (g) + 2 H2 (g) ⇔Si (s) + 4 HCl (g) T = 1250 ◦C
(6.3)
Reaction 6.3 is reversible, and cleaning is possible with
HCl when the reaction proceeds from right to left (i.e.,
hydrogen chloride etching of silicon). Excessive etching
should be avoided because surface roughness tends to in-
crease in etching. Silicon tetrachloride can also be used
as silicon etchant:
SiCl4 (g) + Si (s) ⇒2 SiCl2 (g)
(6.4)
This reaction can be prevented when the SiCl4 fraction is
limited to below 27% (Figure 6.7), and in practice much
more dilute gases are used: a typical incoming gas consists
of 1% silane and 99% hydrogen.
The SiCl4 process temperature is, however, very high
and undesirable dopant diffusion takes place during epi-
taxy. The SiH4 reaction is better in this respect, but due to
the lower temperature, the deposition rate is lower. Low
temperature, and therefore minimal diffusion, are impor-
tant considerations when sharp interfaces must be made.
Trichlorosilane SiHCl3 (TCS) and dichlorosilane SiH2Cl2
(DCS) are good compromises.
Typical epitaxial deposition rates are 1–5 μm/min. They
depend on the silane gas chosen, on temperature and on
ﬂows. The deposition rate can be increased by operat-
ing at higher temperature, but at very high temperatures
polycrystalline, rather than epitaxial, ﬁlm results. At high
temperature the growth rate is so high that there is no time
for atoms to arrange themselves into a single crystalline
lattice. At low temperatures the ﬁlm atoms do not have
enough energy to diffuse and ﬁnd suitable lattice sites,
and polycrystalline ﬁlms result.
Perfectly ﬂat surfaces offer no preferred sites for atoms
to position themselves, and epi growth is therefore difﬁ-
cult. It can be aided by miscut wafers: instead of slicing
 Downloaded from https://onlinelibrary.wiley.com/doi/ by Cas - Shanghaitech University, Wiley Online Library on [04/04/2026]. See the Terms and Conditions (https://onlinelibrary.wiley.com/terms-and-conditions) on Wiley Online Library for rules of use; OA articles are governed by the applicable Creative Commons License

[Page 71]
Epitaxy
73
6
5
4
3
2
1
0
 −1
 −20
0.1
0.2
0.3
0.4
0.5
Mol fraction SiCl4 in H2
Silicon deposition in microns/min
Deposition temperature,
1270 °C H2 flow, one liter/min
Figure 6.7
Silicon deposition rate as a function of
SiCl4/H2 ﬂow ratio. Above about 2–3 μm/min the result-
ing ﬁlm is polycrystalline, not epitaxial. For SiCl4/H2
(1%/99%) the typical growth condition is 1 μm/min.
Reproduced from Theurer (1961) by permission of Elec-
trochemical Society Inc.
the ingot perfectly, a 3◦miscut for example is used (typ-
ical for <111> material speciﬁcations), see Figure 4.10.
Atomic steps so created act as nucleation sites for epi-
taxy. Arriving atoms can form more bonds at kinks, and
therefore they are more stably bound than atoms on ﬂat
areas. Newly arrived atoms therefore arrange themselves
regularly according to terraces determined by the crystal
structure, while on planar areas various island structures
can be formed randomly (Figure 6.8).
Substrate
Step
Adatom diffusing
along surface
Evaporation
Growth of
island
Atom arriving
at surface
Atom at
stable kink
position
Figure 6.8
Terrace step kink (TSK) growth model of epi-
taxy: growth proceeds at kinks, and adatoms on ﬂat sur-
face diffuse to energetically favorable positions at kinks.
Wafer miscut creates terraced structure. Reproduced from
Jenkins (1995)
The term epi-poly is sometimes used in microme-
chanics. It is an oxymoron: epitaxial ﬁlms are single
crystalline, and poly means polycrystalline. What is
meant is that a CVD epireactor has been used to deposit a
thick layer of silicon, using epi growth conditions which
enable deposition rates 1–5 μm/min versus 10 nm/min
for LPCVD poly at 625 ◦C. But the underlying ﬁlm is
amorphous
SiO2,
resulting
in
polycrystalline
ﬁlm.
Typical epi-poly thicknesses are 10–50 μm, compared to
0.1–2 μm typical of LPCVD polysilicon, which is used as
a CMOS gate and as a structural layer in surface MEMS.
Thick poly is a popular material in micromechanics,
combining some of the best sides of both polysilicon
thin ﬁlms and thick silicon layers.
6.4 Doping of Epilayers
Epilayer doping level and dopant type can be chosen
independently of the substrate. Gaseous dopants, PH3,
B2H6, AsH3, are added to source gas ﬂow, enabling
doping during epitaxy. Dopant concentration in the epi-
taxial ﬁlm can be varied over seven orders of magnitude
(1013–1020 cm−3). In many applications several epilayers
with different doping levels and/or types are grown
sequentially, or graded structures where the composition
or doping level changes in minor steps, for example
from Si to Si0.7Ge0.3 in tens of increments of germanium
concentration.
Epitaxial deposition need not be the ﬁrst process step:
doped silicon is also single crystalline silicon and epitaxy
on it works just as well. In bipolar transistor fabrication,
buried layer formation by diffusion is the ﬁrst step (see
Figure 3.2), followed by epitaxial deposition of a lightly
doped epilayer on top of a heavily doped buried layer.
Base and emitter diffusions will then be done in this
lightly doped epitaxial layer. Further discussion of epi-
taxy on structured wafers can be found in Chapter 27 on
bipolar technology.
Because of the high temperatures involved, dopant dif-
fusion will inevitably take place during epitaxy. If the
epilayer doping level is lower than that of the substrate,
the epilayer will be doped from the substrate through two
different mechanisms: (1) solid state diffusion across the
substrate/epilayer interface; and 2) dopant atom outdiffu-
sion from the substrate into the gas stream and subsequent
vapor phase doping, known as autodoping (Figure 6.9).
Autodoping depends on the volatility of dopants, with an-
timony (Sb) giving the least (the lowest vapor pressure,
with arsenic and boron somewhat higher, and phosphorus
the highest). Autodoping comes both from substrate itself
and from any doped regions that have been made in steps
preceding epitaxy.
 Downloaded from https://onlinelibrary.wiley.com/doi/ by Cas - Shanghaitech University, Wiley Online Library on [04/04/2026]. See the Terms and Conditions (https://onlinelibrary.wiley.com/terms-and-conditions) on Wiley Online Library for rules of use; OA articles are governed by the applicable Creative Commons License

[Page 72]
74
Introduction to Microfabrication
Figure 6.9
Autodoping: in substrate autodoping, dopants
evaporated from heavily doped substrate add to intention-
ally added dopant; in lateral autodoping, dopants from heav-
ily doped regions lead to local doping variation
epilayer
concentration
90%/10% transition width
silicon substrate
Figure 6.10
Transition width at substrate/epilayer in-
terface; lightly doped epitaxial layer on heavily doped
substrate
The abruptness of the doping at the substrate/epilayer
interface depends on both deposition temperature and
time, as well as dopant type. The transition width can
be taken as the distance where doping concentration
drops from a 90% value to a 10% value (Figure 6.10).
Depending on whether the substrate or the epilayer is
more strongly doped, the transition can take place either
inside the epilayer or inside the substrate.
6.5 Measurement of Epitaxial
Deposition
At least three measurements must be carried out on epi-
taxial wafers: thickness, resistivity and surface quality.
Surface quality is assessed ﬁrst and foremost by optical
inspection: pyramids, mounds and hillocks scatter light
which can be detected by optical methods. A Nomarski
interference contrast microscope can detect surface height
differences and IR depolarization reveals stresses. Laser
scattering measures particles and microroughness. Optical
methods are fast, and 100% of wafers are inspected.
The thickness of epilayers can be measured by Fourier
transform infrared (FTIR) spectroscopy: constructive and
destructive interference from reﬂections at the surface
and at the substrate/epilayer interface are detected. FTIR
spectroscopy requires, however, a highly doped substrate
(resistivity below 0.025 ohm-cm). On resistive substrates,
spreading resistance proﬁling (SRP) is used. SRP requires
sample beveling: that is, it is sample destructive – 1 wafer
in 25 or 1 in 100 is measured by SRP. Transition width
measurement can be done with SIMS but this is a time-
consuming measurement and is done for example once
for 1000 wafers.
SRP of course measures resistivity also, but simpler
and faster methods are
used for routine measure-
ments. Resistivity is measured by the mercury probe
capacitance–voltage method (Hg-CV method) for p/p
and n/n structures and by the four-point probe method
for n/p and p/n structures. In both methods a metal
contact is made on silicon, even though liquid mercury
drop contact is much more benign than tungsten needle
contact of 4PP. Wafers are not usable after metal probes.
Non-contact
measurements
would
be
much
better,
but most are rather cumbersome and require special
conditions to be fulﬁlled.
6.6 Simulation of Epitaxy
The epitaxy simulators currently used in process inte-
gration studies are not physically based. A true physical
simulator would use temperature, ﬂow rate and surface
reaction rate constants as inputs, and it would reproduce
growth rate and dopant distribution as the outputs. In-
stead, epitaxy simulators are really hybrids between ﬁlm
deposition and diffusion simulators: deposition rate and
temperature are given, and dopant proﬁle is calculated
from diffusion constants at the relevant temperature.
The input for epitaxy simulator requires:
• dopant type of wafer
• deposition rate and time
• deposition temperature
• dopant type and concentration in the ﬂow.
Such a semiempirical simulator can predict a dopant pro-
ﬁle across the substrate/epilayer interface, taking into ac-
count both outdiffusion from the substrate and diffusion
from the epilayer into the substrate.
Some estimates of gas phase dopant concentration and
the resulting epilayer doping are given below:
 Downloaded from https://onlinelibrary.wiley.com/doi/ by Cas - Shanghaitech University, Wiley Online Library on [04/04/2026]. See the Terms and Conditions (https://onlinelibrary.wiley.com/terms-and-conditions) on Wiley Online Library for rules of use; OA articles are governed by the applicable Creative Commons License

[Page 73]
Epitaxy
75
Dopant in gas phase
Dopant in epitaxial ﬁlm
10−10 bar
1015 cm−3
10−8 bar
1017 cm−3
10−6 bar
1019 cm−3
Dopant
partial
pressures
are
very
small
indeed
because epitaxy is carried out at atmospheric pressure.
Extreme dilution in hydrogen is used to incorporate such
dilute dopant ﬂows. Note that phosphorus and boron
incorporation into growing silicon is very strong: its
concentration in ﬁlm is much higher than its gas phase
concentration. Arsenic incorporated into epitaxial ﬁlm is
even more pronounced.
A 1D simulation of epitaxy is shown in Figure 6.11.
Epitaxial ﬁlms nominally 4 μm thick are deposited. A
heavily doped epilayer dopes the substrate, and the
electrical junction is deeper than the nominal thickness
of the epilayer. When the epilayer is lightly doped and
the substrate heavily doped, the opposite is true. Note
that the same deposition rate, 0.2 μm/min, has been
used for all temperatures. This is a limitation in epitaxy
simulation: rates are really temperature dependent, but
they have to be given manually; they do not follow from
ﬁrst principles.
6.7 Advanced Epitaxy
If there are both oxide and single crystal silicon areas
on the wafer, deposition will be epitaxial on silicon and
polycrystalline on oxide. In between there is a region with
ill-deﬁned material: both its crystallinity and thickness are
difﬁcult to predict. In selective epitaxial growth (SEG)
ﬁlm is deposited only in those areas where single crystal
silicon is present (Figure 6.12). SEG is a complex pro-
cess and not fully understood. One process uses SiH2Cl2,
HCl and H2 as source gases. Chlorine etches nuclei on
oxide faster than on silicon, and deposition is preferen-
tially on silicon. Other factors like temperature, pressure,
0.00
1.00
2.00
Depth (mm)
(b)
3.00
5.00
4.00
6.00
BORON
PHOSPHORUS
1019
1018
1017
1016
1015
1014
1013
0.00
2.00
4.00
Depth (mm)
BORON
Concentration (cm−3)
1019
1018
1017
1016
1015
1014
1013
Concentration (cm−3)
(a)
6.00
8.00
10.00
PHOSPHORUS
PHOSPHORUS
PHOSPHORUS
ICECREM for WINDOWS, Version 4.3
Fraunhofer-Institut fuer Integrierte Schaltungen,
Abteilung fuer Bauelementetechnologie
Schottkystrasse 10, D-91058 Erlangen
ICECREM for WINDOWS, Version 4.3
Fraunhofer-Institut fuer Integrierte Schaltungen,
Abteilung fuer Bauelementetechnologie
Schottkystrasse 10, D-91058 Erlangen
Figure 6.11
ICECREM simulation of epitaxial interface sharpness: three different growth temperatures (1050, 1100,
1150 ◦C) have been used to grow an epitaxial layer nominally 4 μm thick: (a) heavily doped epilayer on lightly doped
substrate; (b) lightly doped epilayer on heavily doped substrate
 Downloaded from https://onlinelibrary.wiley.com/doi/ by Cas - Shanghaitech University, Wiley Online Library on [04/04/2026]. See the Terms and Conditions (https://onlinelibrary.wiley.com/terms-and-conditions) on Wiley Online Library for rules of use; OA articles are governed by the applicable Creative Commons License

[Page 74]
76
Introduction to Microfabrication
Si
ox  
ox
SEG
ELO
ELO
ox
Si
Figure 6.12
SEG, selective epitaxial growth, no deposi-
tion on oxide; ELO, epitaxial lateral overgrowth; merging
of epitaxial ﬁlm fronts over oxide
ﬂow rates, partial pressures and the chemical nature of the
dielectric (oxide, nitride) play their role in SEG. Selective
epitaxy can be done many times over, as long as there is
a high-quality single crystalline seed area available.
Epitaxy requires crystal orientation information from
the substrate, but once this information is registered,
epitaxial growth can continue over amorphous or poly-
crystalline material. The epitaxial lateral overgrowth
(ELO)
technique
incorporates
patterned
seed
areas,
oxide isolation and lateral overgrowth. One of the main
problems in ELO is the point where the two growth
fronts merge: defect density can be very high.
6.8 Exercises
1. Can a laboratory scale with 0.1 mg resolution be used
for epilayer thickness measurements?
2. What are the resistivities of the substrates and epilayers
in Figure 6.12?
3. Growth rates as a function of temperature are given be-
low for SiH4 epitaxy. Plot rate as a function of inverse
temperature and check if there are two growth regimes!
700
750
800
850
900
0.04
0.09
0.2
0.4
0.5
950
1000
1050
1100 ◦C
0.6
0.7
0.75
0.8 μm/min
4. In Figure 6.7 the deposition rate is negative at high
SiCl4 fractions. What does this mean?
5. How abrupt (in nanometers) are transition widths in
thick homoepitaxial silicon cases? What about SiGe
epitaxy?
6. If a 200 mm wafer bows 20 μm due to an epitaxial
layer 5 μm thick, what is the stress in the epilayer?
Simulator exercises:
7. For an n+/n−structure (substrate 1018 cm−3, epilayer
1015 cm−3) calculate the transition width as a function
of epitaxy temperature for an epilayer 4 μm thick.
8. A starting wafer doping level is 1015 cm−3 phosphorus.
The epilayer is dopes with boron doped at 1017 cm−3
concentration. Calculate the junction depth as a func-
tion of growth temperature.
9. If pnp-bipolar transistors are made, the buried layer has
to be p-type. Calculate the boron updiffusion for dif-
ferent epitaxy conditions when the buried layer doping
is 1018 cm−3 and the epilayer doping is 1015 cm−3.
References and Related Reading
Baliga, J.B. (1986) Epitaxial Silicon Technology, Academic
Press.
Beaucarne, G. et al. (2006) Epitaxial thin-ﬁlm Si solar cells,
Thin Solid Films, 511–512, 533–542.
Borschel, C. et al. (2009) Structure and defects of epitaxial Si
(111) layers on Y2O3 (111)/Si(111) support systems, J. Vac.
Sci. Technol., B27, 305–309.
Crippa, D., D.R. Rode and M. Masi (2001) Silicon epitaxy, in
Semiconductors and semimetals, Vol. 72, Academic Press.
Herman, M.A., W. Ricter and H. Sitter (2004) Epitaxy,
Springer.
Jenkins, T. (1995) Semiconductor Science, Prentice Hall.
Magnanini, R. et al. (2008) Investigation of GaAs/InGaP su-
perlattices for quantum well solar cells, Thin Solid Films,
516, 6734–6738.
Meyerson, B.S. (1992) UHV/CVD growth of Si and Si:Ge
alloys: chemistry, physics, and device applications, Proc.
IEEE, 80, 1592.
Theurer, H. (1961) Epitaxial silicon ﬁlms by the hydrogen re-
duction of SiCl4, J. Electrochem. Soc., 108, 649.
Wu, Y.H. et al. (1999) The effect of native oxide on epitaxial
SiGe from deposited amorphous Ge on Si, Appl. Phys. Lett.,
74, 528.
 Downloaded from https://onlinelibrary.wiley.com/doi/ by Cas - Shanghaitech University, Wiley Online Library on [04/04/2026]. See the Terms and Conditions (https://onlinelibrary.wiley.com/terms-and-conditions) on Wiley Online Library for rules of use; OA articles are governed by the applicable Creative Commons License

[Page 75]
7
Advanced Thin Films
In this chapter we will discuss thin-ﬁlm deposition proce-
sses in more detail, and explore the relationships between
process parameters and the resulting ﬁlm properties.
Process pressure and temperature, and ion bombardment
during deposition, play their roles in resulting ﬁlm
qualities: grain size and orientation, or amorphousness;
interface sharpness; volume homogeneity and surface
smoothness/roughness. We will encounter a wide variety
of cases involving double layer, multilayer, alloyed,
reacted and other thin ﬁlms. Some of these are stable,
some
are
reacted
intentionally,
and
others
exhibit
unwanted interfacial processes. These complex thin-ﬁlm
stacks have applications in acoustics, magnetics, optics,
electronics and practically every ﬁeld of microtechnology.
7.1 General Features of Thin-Film
Processes
Thin-ﬁlm deposition involves thermal physics, ﬂuid
dynamics, plasma physics, gas phase chemistry, surface
chemistry, solid state physics and materials science. We
must deal with source materials (sputtering targets, pre-
cursor gases, electrolytes), we must address the transport
of source material to the substrate (in high vacuum,
low vacuum, at atmospheric pressure or in liquid), and
we have to understand surface processes (adsorption,
reaction, desorption, ion bombardment-induced effects).
Characterization of ﬁlms entails dozens of techniques
ranging from optical to nuclear, electrical to mechanical.
This multidisciplinarity leads to a great number of
phenomena and models which must taken into account,
in both experimental work and simulation.
There are a few basic methods of source excitation and
tens of different conﬁgurations of these. Thermal activa-
tion can be resistive, and electron, ion and laser beams can
be used, too. Plasma sources range from simple DC diodes
to microwave, helical and inductive conﬁgurations. In the
liquid phase the choices are less numerous, and electro-
chemical and chemical potential differences are the main
driving forces.
Film deposition on the substrate surface is a sum of
many factors. In the ﬁrst approximation, deposition is in-
dependent of substrate. This distinguishes deposition from
growth processes, like thermal oxidation, which is inti-
mately coupled with the substrate. But surfaces do interact
with deposition processes via available chemical bonds,
contamination and crystallography. An important param-
eter is the sticking coefﬁcient, or the probability that an
impinging particle will remain on the surface. A high
sticking coefﬁcient means that the particle will come to
rest at the point of impingement, and a low sticking co-
efﬁcient means that only energetically favorable attached
species will stick, and others will desorb. Sticking coefﬁ-
cients range from 10−5, typical of CVD, to approaching
unity, in evaporation.
Even if no annealing is done immediately after ﬁlm
deposition, ﬁlms will experience thermal treatments
during subsequent processing. Thermal loads from these
treatments can be considerable, and they affect many
ﬁlm properties, like grain size, resistivity and stress. Film
surfaces and interfaces will be modiﬁed during these
annealing steps by diffusion, dissolution or chemical
reactions.
7.2 Film Growth and Structure
Atoms impinging on a surface attach to the surface either
with chemical bonds (≈1 eV, chemisorption) or by short
range van der Waals forces (≈0.3–0.4 eV, physisorption).
Chemically bonded atoms tend to stay ﬁxed on the
surface, with only a small chance of desorption or
diffusion. Physisorbed atoms are only loosely bound.
This is essential in ALD: a monolayer is chemisorbed
Introduction to Microfabrication, Second E dition                 Sami Franssila
© 2010 John Wiley & Sons, L td.  ISBN: 978-0-470-74983-8
 Downloaded from https://onlinelibrary.wiley.com/doi/ by Cas - Shanghaitech University, Wiley Online Library on [04/04/2026]. See the Terms and Conditions (https://onlinelibrary.wiley.com/terms-and-conditions) on Wiley Online Library for rules of use; OA articles are governed by the applicable Creative Commons License

[Page 76]
78
Introduction to Microfabrication
but the temperature is selected to be so high that any
additional physisorbed layer would not adhere.
Thin-ﬁlm deposition is about phase transition from the
vapor phase to solid phase. Atoms condense on a sub-
strate. These adatoms (adsorbed atoms) are subject to des-
orption and surface diffusion. Some adatoms bond to each
other, reducing the desorption probability. More atoms ag-
gregate and some of the bigger clusters avoid desorption.
These processes are depicted in Figure 7.1. These small
nuclei are still mobile, and they grow by merging with
other nuclei, but they can also incorporate atoms from
the vapor phase. Nuclei grow in size to become islands,
but remain separate, and more nuclei can form between
the islands. Coalescence is driven by surface energy and
surface area minimization. Island merging creates a con-
tinuous ﬁlm. For sputtered and evaporated metal ﬁlms this
happens at about 10–20 nm ﬁlm thickness. Films thinner
than this are optically transparent but they can form an
electrically conductive path (percolation). Such ﬁlms have
applications as permeable electrodes in gas sensors and as
top metals in optical devices.
There are many modes of ﬁlm growth. Island growth
is also known as three-dimensional growth. It is common
in metal deposition on insulators, where bonds between
ﬁlm atoms are stronger than bonds between ﬁlm atoms
and the substrate. Two-dimensional growth, also called
layer-by-layer growth, takes place when the arriving ﬁlm
atoms bond more strongly with the substrate than with
each other. It is possible to deposit a single atomic layer
of, for example, nickel on mica. A third mode, called
the Stranski–Krastanov mode, is a mixture of 2D and
3D modes. A fourth mode is columnar growth. These are
pictured in Figure 7.2. When adatom mobility is close to
zero, as in the room temperature deposition of tungsten,
atoms stick where they land and grains grow upward.
Columnar growth looks similar to island growth initially,
but the difference is in coalescence: in the island mode
there is enough energy for the ﬁlm atoms to ﬁnd ener-
getically favorable sites (due to the high temperature in
condensation
re-evaporation
binding at kink
binding at defect
adsorption
nucleation
surface diffusion
Figure 7.1
Surface processes in thin-ﬁlm growth
Figure 7.2
Thin-ﬁlm growth modes: left, 2D (layer-by-
layer) growth; middle, 3D (island) growth; right, columnar
growth with voids between the grains
epitaxy and CVD, or due to ion bombardment in plasma
deposition processes) and the islands will eventually co-
alesce, resulting in a uniform ﬁlm. In columnar growth
grains continue to grow upward, and voids between the
grains remain. The surface will be rough, because grain
height is determined by random nucleation.
If we measure the early stages of thin-ﬁlm growth
by
surface-sensitive
techniques,
for
example
Auger
electron spectroscopy or XPS (which probe the topmost
nanometer only), we can distinguish 2D and 3D growth:
in 2D growth mode the signal from the substrate quickly
dies out because the whole surface becomes covered
by the deposited layer. In 3D mode the substrate signal
slowly decreases as the proportion of open substrate area
is diminished.
Zone models explain the basic features of PVD ﬁlm
structure. The ﬁrst question is: will the ﬁlm be amor-
phous or polycrystalline? Silicon and other covalently
bonding materials often end up amorphous. Many com-
pounds (like TiN and Al2O3) and metal alloys (TiW, SiCr)
with dissimilar-sized atoms similarly result in amorphous
ﬁlms. Elemental metal deposition usually results in poly-
crystalline ﬁlms, including all the standard thin ﬁlms in
microtechnology (Al, Au, Cu, W, Ti, Cr, Pt).
The crystallinity of sputtered ﬁlms is determined by
a complex interaction between the substrate (its surface
chemistry, surface structure and temperature) and the de-
posited ﬁlm. In the zone model pressure and temperature
are the main variables to explain ﬁlm microstructure (tem-
peratures are normalized to melting point temperatures,
T /Tm, in K), see Figure 7.3. Zone 1 is small grained and
porous, zone 2 has larger columnar grains and zone 3 ex-
hibits still larger grains. The intermediate region is termed
zone T (for transition).
Zone 1 is the region where the low momentum of imp-
inging species is combined with slow chemical processes
 Downloaded from https://onlinelibrary.wiley.com/doi/ by Cas - Shanghaitech University, Wiley Online Library on [04/04/2026]. See the Terms and Conditions (https://onlinelibrary.wiley.com/terms-and-conditions) on Wiley Online Library for rules of use; OA articles are governed by the applicable Creative Commons License

[Page 77]
Advanced Thin Films
79
Zone 3
Zone 2
Zone 1
Zone 1
30
20
10
1
0.1
0.2
0.3
0.4
0.5
0.6
0.7
0.8
0.9
1.0
Substrate
temperature (T/Tm)
Argon
pressure
(mTorr)
Figure 7.3
Zone model of sputtered thin-ﬁlm microstruc-
ture. Reproduced from Thornton (1986) by permission of
American Institute of Physics
due to low temperature: ﬁlm atoms come to rest almost
immediately, leading to columnar grains. Such a structure
is under moderate tensile stress. The voids between the
grains are nanometer sized, which leads to measurable
density reduction and poor stability because atmospheric
water and oxygen will be absorbed in the voids. Oxygen
impurities in the deposition chamber can change the in-
trinsic stress from tensile to compressive and complicate
the simple model described above.
At lower pressure ion bombardment becomes more im-
portant (fewer ion collisions and therefore more ener-
getic bombardment). Ions densify the ﬁlm by knocking
out loosely bound atoms. A further increase in ion bom-
bardment (at lower pressure or higher sputtering power)
leads to the disappearance of voids and conversion to
compressive stress. Higher temperature leads to enhanced
surface diffusion, which will result in denser ﬁlms as
atoms can migrate and ﬁnd energetically favorable sites to
attach to.
Zone 2 occurs at T /Tm > 0.3, so surface diffusion is sig-
niﬁcant. Grains grow larger, and defects are eliminated.
Zone 3 occurs at T /Tm > 0.5, where diffusion processes
are very fast. Elimination of voids enhances diffusion.
Films are annealed during deposition. Grains are more
isotropic and ﬁlms “lose memory” of the deposition pro-
cess details.
Sputtered aluminum grain size is about 0.5 μm, similar
to the typical ﬁlm thickness. In 3 μm lines there are
always many grains across the line, but in 0.5 μm lines
the situation changes dramatically: there are practically
no three-grain boundaries and the grains are end to
end, known as the bamboo structure. All processes
which depend on grain boundaries, like diffusion and
electromigration, are strongly affected.
Film structure can change not only continuously as de-
scribed above, but also abruptly. Tantalum ﬁlms sputtered
under different conditions can end up in either the body
centered cubic (BCC) structure or as tetragonal β-Ta. The
resistivity of BCC-Ta is about 20 μohm-cm with a tem-
perature coefﬁcient of resistivity (TCR) of 3800 ppm/◦C.
Values for β-Ta are about 160 μohm-cm and 178 ppm/◦C,
respectively (see Figure 5.1 for another tantalum depo-
sition experiment). Phase transitions will also take place
during annealing, for example TiSi2 has several phases,
see Figure 7.16.
Grains in polycrystalline ﬁlms can have any crystal
orientation, but in practice ﬁlms are often strongly tex-
tured: the distribution of grain orientations is along one
or two main crystal planes. For example, aluminum ﬁlms
have usually (111) texture, that is (111) planes paral-
lel to the wafer surface. For undoped LPCVD polysil-
icon, (110) orientation crystals dominate, but for in situ
phosphorus-doped poly, (311) is the dominant orientation.
Grain structure of LPCVD polycrystalline silicon is shown
in Figure 7.4. Because grains of different orientation grow
at slightly different rates, the surfaces of polycrystalline
ﬁlms are generally rough.
Texture is established during deposition, and it is not
greatly affected by subsequent annealing steps below
(2/3)Tm, even though grain size increases.
Texture
inheritance is common: subsequent ﬁlms easily acquire
the same texture as the underlying ﬁlm. Thin seed layers
can therefore be used to modify thick layers. In hard disks
Figure 7.4
SEM of polycrystalline silicon ﬁlm 6 μm thick
deposited by LPCVD on a 1 μm oxide layer. Courtesy Lauri
Sainiemi, Aalto University
 Downloaded from https://onlinelibrary.wiley.com/doi/ by Cas - Shanghaitech University, Wiley Online Library on [04/04/2026]. See the Terms and Conditions (https://onlinelibrary.wiley.com/terms-and-conditions) on Wiley Online Library for rules of use; OA articles are governed by the applicable Creative Commons License

[Page 78]
80
Introduction to Microfabrication
NiFe soft magnetic underlayer, 80 nm
Ta/Ru intermediate layer, 8/60 nm
CoCrPt:SiO2 recording layer 15 nm
Protective coating, DLC, 5 nm
Disk substrate (glass or Al-Mg)
Ti (or Ta) adhesion layer, 10 nm
Figure 7.5
Hard disk structure: the Ta/Ru intermedi-
ate layer is used to induce crystal orientation in the
CoCrPt:SiO2 recording layer. Adapted from Piramanayagan
(2007)
the Ta/Ru intermediate layer is deposited to induce [0002]
orientation growth of the magnetic CoCrPt:SiO2 recording
layer, Figure 7.5.
7.3 Thin-Film Structure
Characterization
PVD ﬁlms, especially sputter-deposited ﬁlms, can be
modiﬁed by a number of deposition process parameters.
System conﬁguration and geometry come into play via
target–substrate distance, base pressure, gas phase impu-
rities, bias voltage. Pressure and power affect the mom-
entum of impinging atoms and ions, and substrate temper-
ature is important for desorption, diffusion and reactions.
Collimated sputtering is a technique where a mechan-
ical grid is placed between the anode and cathode, and
off-angle atoms do not contribute to the ﬂux arriving
at the wafer, but are deposited on the collimator walls.
Collimated sputtering is good for bottom coverage
(Figure 5.15). In Table 7.1 a collimated system is
Table 7.1
Sputtered titanium nitride (TiN) ﬁlm characterization: collimated vs. standard
Film property
Analytical technique
Collimated TiN
Standard TiN
Thickness
RBS (density = 4.94 g/cm−3)
81 nm
161 nm
TEM cross-section
82 nm
178 nm
Sheet resistance
Four-point probe
13.7 ohm/sq
7.4 ohm/sq
Rs uniformity
Four-point probe
3.3%
5%
Resistivity
Rs by four-point probe
112 μohm-cm
132 μohm-cm
Thickness by TEM
Density
Thickness by TEM and RBS
4.88 g/cm−3
4.47 g/cm−3
Density by RBS
93% of bulk
86% of bulk
Stoichiometry (Ti/N)
RBS
1.31
1.00
Phase
Glancing angle XRD
TiN (38–1420)
TiN (38–1420)
(JCPDS card #)
Electron diffraction
TiN (38–1420)
TiN (38–1420)
Preferred orientation
θ–2θ XRD
(220)
(220)
Electron diffraction
Net stress
Wafer curvature
2.7 GPa (tensile)
3.1 GPa (tensile)
Grain structure
Cross-section TEM
Columnar
Columnar
Plan view TEM
2D equiaxial
2D equiaxial
Average grain size
TEM
19.2 nm
18.3 nm
Average roughness
AFM
0.43 nm
1.23 nm
Min/max roughness
8 nm
18.7 nm
Specular reﬂection
Scanning UV
248 nm: 142%
145%
(% of Si reference)
365 nm: 55%
95%
440 nm: 57%
123%
Impurities
AES
O < 1%
O < 1%
(at. %)
C < 0.5%
C < 0.5%
Source: Wang, S.-Q. and J. Schlueter (1996).
 Downloaded from https://onlinelibrary.wiley.com/doi/ by Cas - Shanghaitech University, Wiley Online Library on [04/04/2026]. See the Terms and Conditions (https://onlinelibrary.wiley.com/terms-and-conditions) on Wiley Online Library for rules of use; OA articles are governed by the applicable Creative Commons License

[Page 79]
Advanced Thin Films
81
20 nm
200 nm
300 nm
30 nm
AFM:
Surface roughness
Sq = 40 nm
Sq = 18 nm
Sq = 17 nm
Sq = 16 nm
Sq = 4 anm
TEM:
Size and shape of the grains
25 nm
20 nm
8 nm
750 nm
1.25
2.5
5
7.5
8.6
(SiH4) / (SiH4 + H2) [%]
Figure 7.6
Microstructure evolution of silicon ﬁlms deposited by PECVD. Grain size measurement by TEM; surface
roughness by AFM. Reproduced from Vallat-Sauvain et al. (2000) by permission of AIP
compared to a conventional system, and analyzed for a
range of ﬁlm parameters. Such extensive ﬁlm character-
ization is done when a new process is being developed
and, if adopted in production, a simple monitoring
measurement like sheet resistance can be used.
The electrical characterization described in Chapter 2
and in Table 7.1 was at DC, but circuits that operate at
gigahertz frequencies must be measured at proper frequen-
cies. The same applies to dielectric ﬁlms, too.
The main parameters in CVD processes are the reac-
tant gases, ﬂow rates, ﬂow rate ratios of the reactants,
temperature and pressure. In PECVD, RF power and RF
frequency play important roles. In Figure 7.6 on PECVD
silicon
deposition,
the
effects
of
SiH4/(SiH4 + H2)
ﬂow ratio on crystal size were studied. High-frequency
(70 MHz) PECVD was employed, and glass wafers
were used as substrates at 225 ◦C. Keeping all other
deposition parameters constant, changes in gas ratio have
resulted in enormous variations in grain size and surface
roughness. In LPCVD polysilicon deposition using SiH4
as a source gas, a similar grain size variation can be seen
as a function of temperature: at 630 ◦C large grains (on
the order of 100 nm) are formed, below 600 ◦C the grain
size is reduced and at 570◦the ﬁlm is amorphous. The
effect of temperature on MgF2 grain structure can be
seen in Figure 7.7: the lower the temperature, the smaller
the grains.
(a)
(b)
(c)
(d)
Figure 7.7
Grain structure of MgF2 by SEM as a func-
tion of deposition temperature: (a) 250 ◦C; (b) 300 ◦C;
(c) 350 ◦C; (d) 400 ◦C. Reproduced from Pilvi et al. (2008),
Copyright 2008, American Chemical Society
Dielectric ﬁlms are also measured for a number of
properties (Table 7.2). Again, this kind of extensive char-
acterization relates to the research phase of new materials.
Boron nitride is a new material that has been studied
because of its potential as an insulator in multilevel met-
allization: it has a lower dielectric constant than nitride
 Downloaded from https://onlinelibrary.wiley.com/doi/ by Cas - Shanghaitech University, Wiley Online Library on [04/04/2026]. See the Terms and Conditions (https://onlinelibrary.wiley.com/terms-and-conditions) on Wiley Online Library for rules of use; OA articles are governed by the applicable Creative Commons License

[Page 80]
82
Introduction to Microfabrication
Table 7.2
Film characterization: PECVD BN (boron nitride)
PECVD conditions:
Process A
Process B
gases
B2H6 (1%)/NH3
B3N3H6/N2
ﬂow rates
1800 sccm/120 sccm
100 sccm/200 sccm
RF power
500 W
200 W
pressure
660 Pa (= 5 torr)
400 Pa (= 3 torr)
temperature
400 ◦C susceptor
300 ◦C susceptor
Deposition rate
300 nm/min
370 nm/min
Uniformity
<5% (3σ)
3% (3σ)
Refractive index
1.746
1.732
Stress
−400 MPa (compressive)
−150 MPa (compressive)
Etch rate in RIE
62 nm/min
28 nm/min
Etch rate H3PO4 167 ◦C
1–11 nm/min
–
Etch rate BHF
0.5 nm/min
<1 nm/min
B/N ratio
1.02
1.02
Hydrogen content
<8 at. %
<8 at. %
Density
1.89 g/cm3
1.904 g/cm3
Structure
Amorphous
Amorphous
Step coverage
60% (1 × 1 μm)
80% (0.5 × 0.5 μm)
Optical band gap
4.7 eV
4.9 eV
Dielectric constant
3.8–5.7
3.8–5.7
Breakdown potential
6–7 MV/m
6–8 MV/m
Source: Cote, D.R. et al. (1995).
(3.8 vs. 6) and low etch and polish rates. It is not used in
volume manufacturing. One special feature is the use of
etch rate as a quality criterion. With dielectrics, thermal
SiO2 acts as a reference ﬁlm which can always be used
to eliminate etchant concentration or temperature effects.
Many of the measurements listed in Table 7.2 are often
laborious and in production control ellipsometric or re-
ﬂectometric thickness and refractive index measurements
would probably be used.
IR spectroscopy measures molecular vibrations around
10 μm wavelength. This is indicative of chemical bonds,
because IR vibrations are typically bond stretching and
bending vibrations. IR spectroscopy is most often prac-
ticed using an interferometric measurement set-up known
as FTIR, for Fourier transform IR. In silicon nitride thin
