Repository: Alvintxh/nanofab-web

# Extracted Book Sources

All 11 textbooks extracted 2026-04-05 using PyMuPDF (extract_pdf.py).

## Extraction Summary

| Book Key | File | Pages | Words | Page Numbering |
|----------|------|-------|-------|----------------|
| cui_2025 | Zheng Cui - Nanofabrication (4th ed) | 419 | ~158K | PDF labels (C1, i-xi, 1-407) |
| campbell_2008 | Campbell - Fabrication Engineering (3e) | 825 | ~369K | offset=18 (front-1..18, then 1-807) |
| teresa_2020 | De Teresa - Nanofabrication (full) | 451 | ~183K | offset=0 (sequential PDF pages) |
| madou_vol1_2011 | Madou - Fundamentals of Microfab Vol.1 | 646 | ~366K | PDF labels |

File: sources/sources_processed/books/franssila_2010/franssila_2010_full.txt (part 9 of 46)
# franssila_2010
ﬁlms it is used to see the presence and qualitative abun-
dance of Si–N, Si–H, N–H bonds (Figure 7.8).
7.4 Surfaces and Interfaces
The surface roughness of thin ﬁlms varies considerably. In
general, high-temperature deposition results in smoother
ﬁlms. Epitaxial ﬁlms are of course very smooth, but many
amorphous ﬁlms can also be extremely smooth. There is
a strong correlation between surface smoothness and vol-
ume homogeneity: thermal oxide, amorphous silicon and
TEOS oxide are both smooth and homogeneous, whereas
doped polysilicon and columnar tungsten are rough and
N2 Flows
20sccm
N-H
N-H2
N-H
Si-H
Si-N
(main)
Si-N
10sccm
5sccm
2.5sccm
4000
3200
2400
Wavenumber (cm−1)
Absorbance [arb. units]
1600
800
Figure 7.8
FTIR analysis of silicon nitride ﬁlms de-
posited by PECVD: changing nitrogen ﬂow results in differ-
ent proportion of Si–H, Si–N and N–H bonds. Reproduced
from Biasotto et al. (2008) by permission of Elsevier
inhomogeneous. Volume inhomogeneity makes measure-
ment of thin-ﬁlm properties difﬁcult. It is usual then to
treat the ﬁlm as if it were a stack of many layers, each
with slightly different properties, for example interfacial
mixed layer, bulk of ﬁlm and surface layers modeled as
three materials each with materials constants of their own.
 Downloaded from https://onlinelibrary.wiley.com/doi/ by Cas - Shanghaitech University, Wiley Online Library on [04/04/2026]. See the Terms and Conditions (https://onlinelibrary.wiley.com/terms-and-conditions) on Wiley Online Library for rules of use; OA articles are governed by the applicable Creative Commons License

[Page 81]
Advanced Thin Films
83
(a) Abrupt
(b) Interfacial layer
(c) Diffused
(d) Reacted
(e) Pitted
Figure 7.9
Possible interface structures
Thermodynamics gives hints of interface stability. A
change in Gibbs free energy is given by
G = Gproducts −Greactants
(7.1)
G is positive for a stable pair of materials. For the re-
action of titanium with silicon dioxide
Ti + SiO2 ⇒TiO2 + Si
(7.2)
the change in Gibbs free energy is G = GTiO2−
GSiO2 = (160–165) kcal = −5 kcal, indicative that the
reaction can take place. Thermodynamics, however,
is about initial and ﬁnal states, not about rates: some
thermodynamically favorable processes are so slow that
practical devices can be made. But if thermodynamics
forbids a reaction, it cannot proceed: the change in
Gibbs free energy for the cobalt/silicon dioxide reaction
is positive, and cobalt does not reduce oxide. This
means that cobalt silicide formation, Equation 7.3, is
very sensitive to the presence of native oxide, while the
titanium–silicon reaction, Equation 7.4, can proceed in
spite of a thin oxide layer:
Co + 2 Si →CoSi2
(7.3)
Ti + 2 Si →TiSi2
(7.4)
Interface types also vary signiﬁcantly. Abrupt interfaces
(Figure 7.9a) are not only idealizations but encountered
in epitaxy, and other methods, ALD, CVD, PVD, elec-
trochemical, also produce almost ideally sharp interfaces.
However, native oxides are very often encountered on
interfaces (Figure 7.9b), but in many cases those about
1 nm ﬁlms are broken or dissolved in subsequent anneal-
ing steps.
The case of silicon dioxide/copper (Figure 7.9c) shows
copper diffusion into the oxide. A silicon/titanium pair
will react and form silicide (Figure 7.9d). Many metals
do form silicides: copper silicides form at very low tem-
perature, 200–300 ◦C, nickel, cobalt and titanium at 400,
500 and 600 ◦C respectively. Tungsten, molybdenum and
tantalum will also form silicides, not all of them simple
MeSix compounds but complex mixtures of various sili-
cides, for example Me2Si5, Me2Si3, MeSi2, MeSi.
Aluminum reacts with tungsten to form Al12W and
titanium forms Al3Ti.
Aluminum
does
not
form
a
silicide.
Annealing
at 425 ◦C will dissolve native oxide, ensuring good
electrical contact. However, too much annealing will
lead to pitting: silicon is soluble in aluminum (as shown
in the Al–Si phase diagram, Figure 7.10) and an open
volume is left behind as silicon atoms migrate into the
aluminum. Aluminum, on the other hand, will diffuse
to ﬁll the space left by silicon dissolution. This leads
to the case depicted in Figure 7.9e. These aluminum
10
700
20
30
40
Weight per cent silicon
Temperature (°C)
Atomic per cent silicon
0.5
1.0
Wt-% Si
1.5
0.5
1.0
At-%Si
At-% Si
1.5
2.0
50
60
70
80
90
10
0
Al
20
30
40
50
60
70
80
90
100
Si
600
500
400
300
200
100
0
1500
 1430°
1400
1300
1200
1100
1000
900
800
700
660°
11.3
(11.7)
600
500
400
577°
1.59
(1.65)
(Al)
(Al) + Si
 0.16 (0.17)
5
577.2°
577°
12.1 (12.5)
10
15
630
610
590
570
REF 31
(Al)
Si
Figure 7.10
Aluminum/silicon phase diagram. Repro-
duced from Hansen and Anderko (1958) by permission of
McGraw-Hill
 Downloaded from https://onlinelibrary.wiley.com/doi/ by Cas - Shanghaitech University, Wiley Online Library on [04/04/2026]. See the Terms and Conditions (https://onlinelibrary.wiley.com/terms-and-conditions) on Wiley Online Library for rules of use; OA articles are governed by the applicable Creative Commons License

[Page 82]
84
Introduction to Microfabrication
spikes can be micrometers deep and extend beyond the
pn junction. To prevent junction spiking, aluminum can
be alloyed with silicon: a silicon concentration of 0.5%
(wt %) will saturate aluminum at 425 ◦C, and 1% Si will
prevent silicon dissolution at 500 ◦C. The other, more
general solution is to implement a diffusion barrier, to be
discussed shortly.
7.5 Adhesion
Adhesion is a major issue in thin-ﬁlm technology. As a
rule of thumb, poor adhesion is the norm and only spe-
cial attention will lead to good adhesion. Some materials
have poor adhesion due to their chemical nature: noble
metals are noble because they do not react, therefore they
do not form bonds across interfaces. Adhesion is also
related to surface cleanliness: residues or dirt from pre-
vious steps will almost inevitably lead to poor adhesion.
Deposition process variables do play a role: in sputtering
energetic ions and atoms will knock out contamination
and loosely bound ﬁlm atoms, but in evaporation the arriv-
ing atoms do not have enough energy to displace weakly
bonded atoms.
Adhesion layers are additional ﬁlms with the role of
improving adhesion and, to a ﬁrst approximation, have
no effect on device structure or operation. Adhesion layer
ﬁlms are selected on the basis of their bond forming abili-
ties: titanium and chromium are the two most widely used
materials, and other oxide forming metals also show good
adhesion, like aluminum. The thickness of the adhesion
layer is in the range of 10 nm because it has the role
of a surface only. Adhesion layer and structural ﬁlm are
deposited immediately after each other in the same vac-
uum chamber: the freshly formed adhesion layer surface
ensures cleanliness and thus eliminates one main factor
of poor adhesion. Typical pairs of adhesion layer/noble
metal include Ti/Pt and Cr/Au (and vice versa). Adhe-
sion layers are also useful for near-noble refractory metals
like tungsten.
The ﬁrst adhesion test is the tape pull test: adhesive tape
(standard ofﬁce tape is commonly used) is attached to the
thin ﬁlm and then pulled off. If the ﬁlm peels off with the
tape, it has failed the adhesion test. More advanced tests
use quantiﬁable pull force.
7.6 Two-Layer Films
Two layers of thin ﬁlms can offer performance beneﬁts
compared to single ﬁlm, as discussed in connection with
Figure 5.19 and in connection with adhesion. There are
many other reasons for adopting two-layer ﬁlms. If very
thin ﬁlms are made, depositing two layers reduces the
possibility of defects: it would be improbable for two
defects to coincide. This is utilized in making masks for
deep etching of glass. Similarly, metal wires consisting
of two different metals can survive even if one ﬁlm is
destroyed, by for example electromigration or corrosion
(see Chapter 36). Stress compensation is often done by
inserting a thin silicon dioxide ﬁlm underneath silicon
nitride. The tensile stress in the nitride is compensated
by the compressive stress in the oxide. In optical MEMS
the mirror membrane material is chosen on mechanical
grounds, and the choice is often silicon or nitride. But in
order to have high reﬂectance, the mirror can be coated
by, for instance, gold or aluminum.
Bimorph cantilevers (of the type shown in Figure 5.18)
can be used as temperature sensors: unequal CTE leads
to cantilever bending. In IR sensors (bolometers and ther-
mopiles) there is usually a sensor layer and the absorber
layer is separate (with sometimes an extra aluminum layer
underneath to reﬂect non-absorbed light). In electrowet-
ting microﬂuidics the electrodes are covered by a hy-
drophobic thin ﬁlm.
Barriers are additional layers between two materials.
Their role is to separate adjacent layers. Many aspects
of barriers are similar to adhesion layers: barriers are
not needed for device operation as such, but their pres-
ence makes either the device fabrication process more
robust or the resulting device more stable. Barriers are
thin, like adhesion layers, with 10–100 nm as the typical
barrier thickness.
Total barriers must prevent all ﬂuxes through them,
both atom diffusion and charge carrier transport. In ﬂat-
panel displays ion barriers are needed: sodium diffusion
from glass sheet to transistors has to be prevented. When
solar cells are processed on steel sheets, iron diffusion
must be prevented. In ﬂexible electronics, gas barriers are
needed: oxygen diffusion through a polymer sheet into
active devices must be prevented. The common solution
is to deposit an inorganic ﬁlm, typically oxide or nitride,
by PECVD, ALD or spin coating. Barriers are needed on
both sides of the polymer because its permeability easily
allows oxygen diffusion through polymer sheets hundreds
of micrometers thick.
In the case of metallization, current has to ﬂow
through the barrier, but metal mixing by diffusion must
be prevented. Metallic barriers have relatively loose
requirements for resistivity (the distance is less than
100 nm). Most barrier materials have resistivities around
100–500 μohm-cm, one to two orders of magnitude
higher than conductors. While resistivity is not a problem
for barriers, contact resistivity must be low.
 Downloaded from https://onlinelibrary.wiley.com/doi/ by Cas - Shanghaitech University, Wiley Online Library on [04/04/2026]. See the Terms and Conditions (https://onlinelibrary.wiley.com/terms-and-conditions) on Wiley Online Library for rules of use; OA articles are governed by the applicable Creative Commons License

[Page 83]
Advanced Thin Films
85
Pt
Ti
Si
O
N
C
100
80
60
40
20
0
Atomic %
0
10
20
30
40
50
60
Sputter time (min)
Sputter time (min)
0
10
20
30
O
C
N
Si
Ti
Pt
100
80
60
40
20
0
Atomic %
(a)
(b)
Figure 7.11
Auger depth proﬁle of Pt/Ti/SiNx/Si structure: (a) as deposited; (b) oxygen annealed at 600 ◦C: interdiffusion
of ﬁlms is almost complete. Oxygen and carbon accumulations on the surface in the as-deposited sample indicate cleaning
problems. Reproduced from Kang et al. (1999) by permission of Institute of Pure and Applied Physics
The ﬁrst diffusion barriers to be implemented were TiW
ﬁlms 100 nm thick between aluminum and silicon to pre-
vent Al–Si junction spiking. Early experiments in a poor
vacuum led to the incorporation of oxygen and nitrogen,
which passivated grain boundaries without the researchers
noticing the real effect behind the barrier performance.
When the mechanism was elucidated, reactive sputtering
of TiW in an argon/nitrogen atmosphere was adopted. It
led to 10 nm grains and nitrogen incorporation at grain
boundaries, both of which led to improved barrier per-
formance. Amorphous ﬁlms are preferable as barriers and
a-WN is one candidate.
Copper metallization needs barriers between the copper
and silicon to prevent a silication reaction (formation of
for example Cu3Si). Tantalum nitride, TaN, is one possible
choice. But a barrier is needed also between the copper
and oxide because copper diffuses into the oxide. Silicon
nitride can be used.
Adhesion layer and diffusion barrier stability can be
checked by electrical and physical measurements. Sheet
resistance increase is a quick and simple measurement.
Copper resistivity is very low, ca. 2 μohm-cm, and when
the barrier fails, copper reacts to form silicides which are
more resistive. They can be identiﬁed by X-ray diffraction
but the resistance increase is indicative of silicide forma-
tion. Diode leakage at the pn junction is another quick
electrical measurement.
Auger depth proﬁling can be used to see barrier reac-
tions. Auger measurement is slow and destroys samples,
but it can be done without any sample preparation. Usu-
ally an as-deposited sample is compared to an annealed
sample(s), and barrier failure is evidenced by intermixing
of metal and silicon across the barrier. The accumulation
of material at the interfaces, and atom distributions across
the ﬁlm, are helpful in understanding the reactions behind
adhesion failure.
Note that the Auger analysis shown in Figure 7.11 does
not indicate TiO2 formation even though coexistence of
the titanium and oxygen might suggest it: Auger is about
atoms and not about compounds. XRD could show TiO2
formation by the appearance of diffraction peaks identiﬁed
as arising from TiO2.
7.7 Alloys and Doped Films
In addition to elemental metals, many alloys are routinely
used in microtechnology: amorphous TiW (about 30 at. %
titanium), SiCr and NiCr for resistors. Early integrated cir-
cuits used aluminum for metallization. Aluminum–silicon
(1% Si) was adopted, and later Al–Si was replaced by
Al–Si–Cu for improved electromigration resistance. Simi-
larly, dielectrics can be doped and alloyed. Fluorine-doped
oxide, SiOxFy, can be deposited by PECVD, but ﬁlm in-
stability limits the usable ﬂuorine concentration to about
5% (by weight), because ﬁlm stability deteriorates and
the material becomes hygroscopic. Other materials de-
posited by PECVD include carbon-doped oxide SiOxCy
and SiCxNy, which are used as intermetal dielectric layers
in multilevel metallizations.
CVD oxide can be doped by adding phosphine (PH3)
gas to the source gas ﬂow. Phosphorus-doped CVD ox-
ide, PSG (Phosphorus-doped Silica Glass), is a widely
 Downloaded from https://onlinelibrary.wiley.com/doi/ by Cas - Shanghaitech University, Wiley Online Library on [04/04/2026]. See the Terms and Conditions (https://onlinelibrary.wiley.com/terms-and-conditions) on Wiley Online Library for rules of use; OA articles are governed by the applicable Creative Commons License

[Page 84]
86
Introduction to Microfabrication
used doped ﬁlm. Phosphorus oxide is formed by CVD
and intermixed with silicon dioxide:
4 PH3 (g) + 5 O2 (g) ⇒2 P2O5 (s) + 6 H2 (g)
(7.5)
Doped oxide ﬁlms typically have about 5% dopant by
weight. Higher doping levels lead to porous, hygroscopic
material. The toxicity of PH3 (and B2H6 for BSG) needs
to be accounted for, but CVD reactors use silane, which
is a ﬂammable gas, so that the basic designs of CVD
reactors are suitable for dangerous gases. TMP (trimethyl
phosphite) and TMB (trimethyl borate) are less toxic
alternatives to hydrides.
Polycrystalline SiGe (polySiGe) can be used instead of
polysilicon. Germane, GeH4, is mixed with silane, SiH4,
and almost any ratio of silicon and germanium can be
made. Most MEMS applications use Si50Ge50 or similar.
The main beneﬁt of polySiGe is its lower stress annealing
temperature, which makes it easier to implement MEMS
structures together with ICs. SiGe can also be etched
selectively against silicon, enabling free-standing silicon
structures to be made.
Sputtering is suitable for alloy deposition. In alloy sput-
tering the ﬂux is enriched in the component with higher
sputtering yield (yields from alloys are even less accu-
rately known than yields from elemental solids; elemental
solid yields are used as approximations). The composition
of the sputtered ﬂux is given by
Cﬁlm = Ya
Yb
Xa
Xb
(7.6)
where the Xi are the concentration proportions in the tar-
get (they add to unity: Xa + Xb = 1). Because matter is
conserved, the target is enriched in the other component
Ctarget = Yb
Ya
Xa
Xb
(7.7)
A
steady-state
situation
develops
and
composition
remains unchanged. Sputtering in a reactive atmosphere,
in argon/nitrogen or argon/oxygen mixtures, results in ni-
tride or oxide ﬁlms, or stuffed ﬁlms with small amounts of
reactive impurities at grain boundaries. Molybdenum
sputtering in a high-nitrogen-content atmosphere results
in Mo2N compound formation, but a low-nitrogen
sputtering atmosphere results in ﬁlm designated as
Mo:N, nitrogen-stuffed molybdenum. It is very close
to
molybdenum
in
chemical
composition,
but
the
minuscule nitrogen has an important role: it prevents
crystallization, resulting in amorphous ﬁlms. Typical
applications of reactive sputtering are TiN, Ta2O5, ZnO,
AlN, TiW:N and WO3. Often reactively sputtered ﬁlms
are non-stoichiometric, and an annealing step (e.g., in
oxygen) is needed to improve ﬁlm quality.
The introduction of small amounts of nitrogen or oxy-
gen into an argon plasma does not appreciably change
the properties of the plasma discharge or of the growing
ﬁlm, but after a critical partial pressure is reached, the
target surface transforms into nitride or oxide, and the
plasma discharge is established at another equilibrium.
If reactive gas ﬂow is then reduced, the target remains
nitrided/oxidized, and return to initial conditions takes
places at much lower partial pressures, that is reactive
sputtering exhibits hysteresis.
7.8 Multilayer Films
The performance of simple elemental or compound ﬁlms,
with or without barriers or adhesion layers, is often not
enough, and multilayer ﬁlms are introduced to offer im-
provement.
For many generations (0.8–0.5–0.35–0.25 μm) IC
metallization was done with a Ti/TiN/Al/TiN ﬁlm stack.
Titanium acts as an adhesion layer, TiN as a diffusion
barrier, Al as a current-carrying ﬁlm and the top TiN
has the dual role of mechanically stiffening the structure
and reducing reﬂectivity (important for lithography).
Metallization reliability has been greatly improved by
adopting such multilayer metallization schemes, but
a price has been paid elsewhere: the etching of such
multilayer structures is difﬁcult.
Dielectric mirrors with λ/4 layer thicknesses for
high-reﬂectance surfaces are one example of multilayer
ﬁlms. Undoped polysilicon, oxide and nitride are the
usual ﬁlms. For visible wavelengths, layer thicknesses
around 100 nm are typical. Similar λ/4 structures are
used in thin-ﬁlm bulk acoustic resonators (TFBARs):
multilayers of W:SiO2, with thicknesses about 1.5 μm,
act as acoustic mirrors, see Figure 7.12.
In PECVD, oxynitride ﬁlms of composition SiOxNy
can be easily made. By tailoring the composition, the re-
fractive index can be varied from 1.46 to 2, covering the
full range of SiO2 and Si3N4 refractive indices. By sand-
wiching the SiOxNy ﬁlm between two ﬁlms of lower
refractive index, it acts as a waveguide (Figure 7.13).
Doping of oxide by for example phosphorus (PSG) or
germanium can also be used to tailor the refractive index,
but only over a limited range before other ﬁlm properties
change too much.
7.9 Selective Deposition
Both CVD and electrochemical processes can be used
for selective deposition, with electroless copper and CVD
 Downloaded from https://onlinelibrary.wiley.com/doi/ by Cas - Shanghaitech University, Wiley Online Library on [04/04/2026]. See the Terms and Conditions (https://onlinelibrary.wiley.com/terms-and-conditions) on Wiley Online Library for rules of use; OA articles are governed by the applicable Creative Commons License

[Page 85]
Advanced Thin Films
87
Mo
(50 nm)
ZnO
(2300 nm)
Au
(200 nm)
Ni
(50 nm)
SiO2
(1580 nm)
W
(1350 nm)
TiW
SiO2
(1580 nm)
W
(1350 nm)
TiW
(30 nm)
glass wafer
Al
(300 nm)
(30 nm)
Figure 7.12
Bulk ﬁlm acoustic resonator (FBAR) struc-
ture on a glass wafer: a piezoelectric ZnO resonator
is sandwiched between gold and aluminum electrodes.
TiW, Ni and Mo are thin adhesion promotion layers. W
and SiO2 form a λ/4 acoustic wavelength ﬁlter. Adapted
from VTT Microelectronics Annual Research Review
(2001)
0.4 μm
0.1 μm
0.5 μm
2.0 μm
SiO2
SiO2
n = 1.46
p–Si
n = 1.52
n  = 1.46
SiON
Figure 7.13
Refractive index SiO2/SiOxNy/SiO2 waveg-
uide: nf 1.46/1.52/1.46. Reproduced from Hilleringmann
and Goser (1995) by permission of IEEE
tungsten being the most studied ones. The silicon sur-
face reduction process allows selective CVD tungsten in
contact holes:
2 WF6 (g) + 3 Si (s) ⇒2 W (s) + 3 SiF4 (g)
(7.8)
This reaction is selective because SiO2 does not reduce
WF6. However, about 20 nm of silicon is consumed,
and the reaction is self-limiting: WF6 cannot diffuse
through the growing tungsten layer. Tungsten deposition
Figure 7.14
Selective deposition: problems with unequal
hole depths and spurious nucleation
is continued by silane reduction of tungsten hexaﬂuoride
on tungsten according to
WF6 (g) + 2 SiH4 (g) ⇒W (s)
+ 3 H2 (g) + 2 SiHF3 (g)
(7.9)
This reaction, however, is mass transport limited, and
difﬁcult to control. Additionally, it faces problems when
contact holes of different depths have to be ﬁlled: some
are underﬁlled, some are overﬁlled (Figure 7.14).
Plug ﬁll can be achieved by continuing deposition in
hydrogen reduction mode, Equation 5.7. There is always
the problem of selectivity loss. It is usually connected
with residues from the preceding process steps, for
instance incomplete resist removal. Selective deposition
processes are rare in volume manufacturing even though
they sometimes offer enormous simpliﬁcations in process
integration.
7.10 Reacted Films
A rather interesting class of conducting thin ﬁlms is the
silicides, compounds of silicon and metals, for example
TiSi2, CoSi2, NiSi, WSi2 and PtSi. Silicides combine
the good properties of silicon and metals, such as high-
temperature stability and low resistivity, with the lowest
values of about 15 μohm-cm. Silicide CTEs are typically
15 × 10−6/◦C. Young’s moduli for silicides are on the
order of 100 GPa.
Silicides are formed by many methods, for instance by
CVD or alloy sputtering. Tungsten silicide WSi2 is made
by CVD. Most often silicides are made by solid state re-
action of metal ﬁlm and silicon, for example Pt + Si →
PtSi. The interesting feature of reacted silicides is that
they can be made without silicide etching, in a self-aligned
 Downloaded from https://onlinelibrary.wiley.com/doi/ by Cas - Shanghaitech University, Wiley Online Library on [04/04/2026]. See the Terms and Conditions (https://onlinelibrary.wiley.com/terms-and-conditions) on Wiley Online Library for rules of use; OA articles are governed by the applicable Creative Commons License

[Page 86]
88
Introduction to Microfabrication
(a)
(b)
(c)
Figure 7.15
Silicide formation by metal/silicon reaction:
(a) metal sputtering on oxide pattern; (b) reaction at
metal/silicon interface, no reaction on oxide; (c) selective
etching of unreacted metal leaves silicide
mode, Figure 7.15. This offers possibilities in advanced
MOS transistor metallization (to be discussed in Chapter
26). The desired pattern is deﬁned in the oxide, and metal
is deposited. Metal/silicon reaction takes place during an-
nealing in those areas where metal and silicon are in
contact, but the metal does not react with the oxide. The
unreacted metal can be etched away to leave the silicide
and oxide.
The surface of the resulting silicide is approximately at
the level of the original silicon surface, and the silicide is
formed under the original surface. This volume expansion
means that reacted silicides are under compressive stress.
Various silicides and their formation methods are listed in
Table 7.3.
Titanium silicide is formed by annealing in argon or
nitrogen. Typical conditions are about 750 ◦C and 30 s in
rapid thermal annealing (RTA) equipment (see Chapter
32 for more on RTA). A simple one-step anneal in argon,
which would produce a predictable thickness of titanium
silicide, is not usable because silicide grows over oxide
laterally.
Two-step nitrogen annealing has been developed to en-
sure silicide formation without silidication over the oxide.
In nitrogen annealing, however, there is a competing reac-
tion taking place at the surface: titanium nitridation. First,
annealing has to be optimized so that the silicon/titanium
reaction (TiSi formation) at the interface is faster than the
gas phase nitridation of titanium into TiN. TiN ﬁlm is
beneﬁcial because it suppresses the lateral growth of sili-
cide over the oxide. The ﬁrst anneal results in C49 phase
TiSi2 which has fairly high resistivity, see Figure 7.16.
11
10
9
8
7
6
5
4
3
2
200
400
600
800
1000
0
Amorphous
TiSi2/Si
C49−TiSi2/Si
C54−TiSi2/Si
Silicide
agglomeration
Temperature (°C)
Sheet resistance (/Ω/ )
Figure 7.16
TiSi2 C49 to C54 phase transitions followed
by sheet resistance measurements. Reproduced from Mann
et al. (1995) by permission of IBM
Table 7.3
Silicide properties
Silicide
Resistivity (μohm-cm)
Formation
Selective etch
TiSi2
15–20
Ti/Si reaction at about 750 ◦C
NH4OH:H2O2
TiSi2
15–20
CVD TiCl4/SiH2Cl2/H2
–
CoSi2
15–20
Co/Si reaction at 500 ◦C
HCl:H2O2 3:1
NiSi
15–20
Ni/Si reaction at 400 ◦C
HNO3
WSi2
30
CVD WF6/SiH2Cl2 at 400 ◦C
–
PtSi
30
Pt/Si reaction
HCl:HNO3 3:1
 Downloaded from https://onlinelibrary.wiley.com/doi/ by Cas - Shanghaitech University, Wiley Online Library on [04/04/2026]. See the Terms and Conditions (https://onlinelibrary.wiley.com/terms-and-conditions) on Wiley Online Library for rules of use; OA articles are governed by the applicable Creative Commons License

[Page 87]
Advanced Thin Films
89
In the case of nitrogen annealing, we have to remove
not only unreacted metallic titanium but also TiN, so
we need to know the selectivity for both Ti:TiSi2 and
TiN:TiSi2 pairs. The thickness of titanium cannot be sim-
ply calculated from the titanium, silicon and TiSi2 den-
sities because some titanium is consumed by the TiN
formation reaction. TiSi2 thickness is also reduced by the
fact that selective etches are not inﬁnitely selective: some
TiSi2 is lost during titanium etching. If titanium thickness
is scaled down and the rest of the process is unchanged,
TiSi2 thickness will decrease more than predicted by the
simple metal-to-silicide relation because surface-nitrided
thickness is independent of titanium thickness.
The second anneal transforms silicide C49 into C54
phase which has a resistivity of about 15 μohm-cm. This
resistivity of C54 titanium silicide is lower that that
of many thin-ﬁlm metals. Anneal temperature must be
at least 700 ◦C to effectuate the phase transformation
but in practice 850 ◦C for 30 s is usually used, see
Figure 7.16. Too high an annealing temperature leads to
silicide agglomeration: the silicide balls up and the ﬁlm
breaks down.
7.11 Simulation of Deposition
Topography simulation (for deposition, etching and pol-
ishing) works on ﬂuxes and surface processes: at each
grid point the incoming ﬂux (from the ﬂuid phase) and
surface reaction probability are evaluated (with return ﬂux
of reaction products in the case of etching/polishing, or
non-sticking species in the case of deposition) to calcu-
late the new surface height. In principle the generation
of incoming species could be simulated (for instance,
ion and radical production in plasma) but this is usually
not integrated into a topography simulator; rather, it is
part of a reactor simulator. New surface points are cal-
culated and those points are connected to represent the
surface. Accuracy is increased by calculating new points
between existing points when the points are far apart
and, similarly, by eliminating points that become close to
each other.
Deposition models deﬁne atom arrival angles, and var-
ious models are available in most simulators: fully direc-
tional, hemispherical, conical, etc. Etch models include
isotropic and anisotropic models and user-deﬁnable mix-
tures of the two. Model selection is very much an em-
pirical question, and the predictive power of topography
simulation is diminished by this semiempirical tailoring
of model parameters.
The input for a typical topography simulation includes:
• surface topography already made
• material to be deposited
• deposition model (angular distribution of depositing
species)
• thickness/rate and time.
Adjustable parameters include surface diffusivity, which
determines how much lateral movement an impinging
species is allowed before it is “frozen” in the growing
ﬁlm.
The topography simulator SAMPLE 2D, developed at
the University of California, Berkeley, has been used to
obtain the proﬁles shown in Figure 7.17. The hemispher-
ical deposition model is an approximation of sputter de-
position. Trench dimensions have been varied to see the
effect of aspect ratio on step coverage. In a 1:1 aspect
ratio trench the step coverage is about 15%, but in a 2:1
aspect ratio trench only a meager 5%. A slightly sloped
proﬁle in the 2:1 trench leads to about 10% step coverage.
Note that step coverage over isolated lines is always
the same irrespective of line aspect ratio: step coverage
(a)
(c)
(b)
Figure 7.17
Simulation of deposition step coverage with SAMPLE 2D. Hemispherical deposition model corresponds to
sputtering. Trench widths are 1 μm and 0.5 μm, depth is 1 μm. Wall angle either 90◦or 81◦. Film thickness is 0.5 μm on
planar top surface.
 Downloaded from https://onlinelibrary.wiley.com/doi/ by Cas - Shanghaitech University, Wiley Online Library on [04/04/2026]. See the Terms and Conditions (https://onlinelibrary.wiley.com/terms-and-conditions) on Wiley Online Library for rules of use; OA articles are governed by the applicable Creative Commons License

[Page 88]
90
Introduction to Microfabrication
(a)
(b)
Figure 7.18
A 3D Monte Carlo simulation of aluminum
deposition into a contact hole: (a) high rate deposition;
(b) low rate deposition. Both depositions are at the same
temperature. The simulation is 3D, but only a cut through
the contact hole centerline is shown. Reproduced from Bau-
mann and Gilmer (1995) by permission of IEEE
depends on atom arrival angles and, by deﬁnition, iso-
lated lines have large unobstructed spaces next to them,
therefore identical step coverage will result.
Monte Carlo (MC) and molecular dynamics (MD) sim-
ulations offer more realism, for example the prediction
of step coverage based on relaxation (Figure 7.18). Cal-
culations can be speeded up by treating matter as 100 ˚A
cluster spheres instead of individual atoms. Clusters, and
the thus the atoms, come to rest at stable positions, for
example when touching three other spheres. The arrival
of new material and rearrangements of already deposited
ﬁlms can be simulated simultaneously. Temperature and
sticking coefﬁcient are used as parameters for surface mo-
bility.
A 2D simulation can overestimate bottom coverage by
40%, compared to a 3D one. This is intuitively easy to
understand because 2D simulation treats recesses as in-
ﬁnitely long trenches, with very large acceptance angles
along the trenches, whereas 3D simulation takes into ac-
count the real acceptance angle.
7.11.1 Scales in simulation
The fundamental simpliﬁcation of many topography/thin-
ﬁlm simulators is the fact that surface-controlled reactions
are assumed. On a microscopic scale this is true: material
is being added to or removed from a surface, but on a
macroscopic scale this is a gross simpliﬁcation. Etching
and deposition processes can be either surface reaction
limited or mass transport process limited. Transport of
reactants from gas ﬂow to the surface (as in a CVD reac-
tor) or removal of reaction products by convection (like
removal of hydrogen bubbles that result from silicon etch-
ing) can be more critical to etching or deposition than the
surface processes. Whether surface reaction or mass trans-
port is the mechanism which determines the reaction rate
has to be studied for each process. If the reaction is trans-
port limited, then the simulation should be able to model
ﬂuid dynamics at the reactor scale, in addition to surface
processes at the micrometer scale.
7.12 Thickness Limits of Thin Films
The thinnest ﬁlms are obviously one atomic layer thick,
as evidenced by ALD and MBE deposited ﬁlms. Very thin
ﬁlms are often discontinuous and the thickness required
for continuous ﬁlms is process and material dependent.
One criterion is transparency, which translates to about
10–20 nm.
PVD and CVD techniques are suitable for ﬁlms in the
thickness range of 10–1000 nm. This is partly a practi-
cal limitation due to deposition rates, which are generally
1–100 nm/min. In many cases thicker ﬁlms are desired,
and PVD or CVD methods are too slow. In CVD silicon
epitaxy, 100 μm layer thickness is feasible because epi-
taxial growth rates can be as high as 5 μm/min and the
limit is economical, physical. For most polycrystalline and
amorphous CVD and PVD ﬁlms, however, stresses build
up to unacceptable levels for thicker ﬁlms, limiting thick-
nesses to a few micrometers. Electroplated ﬁlms can be
very thick, and through-wafer plating is fairly standard.
Deposition rates can be micrometers/minute, even though
they are usually much smaller for thinner ﬁlms.
The read/write heads of hard disk drives involve multi-
layer structures. Shown in Figure 7.19 is the ﬁlm structure
of a giant magnetoresistive (GMR) read/write head. It is
only 39 nm thick, but there are nine layers, the thinnest
1 nm CoFe
2.6 nm Cu
2.5 nm CoFe
0.8 nm Ru
2 nm CoFe
substrate
5 nm Ta
15 nm PtMn
5 nm NiFe
5 nm Ta
Figure 7.19
Thin-ﬁlm stack of a giant magnetoresistive
(GMR) read head. Redrawn after Kools et al. (2000)
 Downloaded from https://onlinelibrary.wiley.com/doi/ by Cas - Shanghaitech University, Wiley Online Library on [04/04/2026]. See the Terms and Conditions (https://onlinelibrary.wiley.com/terms-and-conditions) on Wiley Online Library for rules of use; OA articles are governed by the applicable Creative Commons License

[Page 89]
Advanced Thin Films
91
of them just 0.8 nm thick. This is no laboratory curiosity,
but a volume-manufactured piece.
The minimum thickness/minimum period of multilayer
structures depends on growth process characteristics, sur-
face smoothness and the sharpness of interfaces. Interface
abruptness depends on the reactor operating principle: if
growth is dependent on gas ﬂow in the reactor, the min-
imum thickness is determined by the gas residence time
in the reactor (to be discussed in Chapter 33), which can
be fractions of seconds or tens of seconds. Flow systems,
like CVD, are thus not suitable for very thin layers. Beam
systems, evaporation, sputtering and MBE, with shutters,
are able to turn deposition off and on over a time scale
of less than a second.
Periodic multilayers have been fabricated for X-ray
and extreme ultraviolet (EUV) optics: Si/Mo and W/C
and similar light element/heavy element mirrors can have
reﬂectances of 70% at 13 nm wavelength which is be-
ing considered for future EUV lithography. Periodicities
are on the order of nanometers, identical to X-ray wave-
lengths. Surface roughness should be limited to a fraction
of ﬁlm thickness, which translates to 0.1–0.2 nm. The
number of layers can be 50 for example. Surface smooth-
ness must not be compromised as more and more layers
are added. A layer-by-layer growth mode is preferred, and
amorphous ﬁlms are preferred because of their smooth-
ness. Thickness control is important, from layer to layer
and day to day.
Additionally, reactions between the layers have to be
prevented. Molybdenum and silicon form silicide, MoSi2,
and its formation must be prevented. Sputtering is a room
temperature process, and silicide formation thermodynam-
ically should not take place. However, sputtering is a
high-energy process, and on an atomic level the local tem-
perature may rise, and energetic bombardment will knock
atoms forward, enhancing the mixing of layers. If sili-
cide is formed, its volume is about 10% less than that
of molybdenum and silicon combined, and this needs to
be accounted for. Alternatively, silicide formation must
be prevented. Boron carbide has been tested as a bar-
rier. The structure is shown in Figure 7.20. Layer thick-
nesses were extrapolated from bulk sputtering rates, which
introduces some inaccuracy. A reﬂection of 70% was
achieved at 13.5 nm (wavelength chosen for future EUV
lithography systems).
ZrO2/HfO2
multilayers have been
used in order
to improve leakage currents in deposited capacitor
dielectrics. These polycrystalline multilayers have been
termed nanolaminates to separate them from epitaxial
superlattices. The hardness of the TiN/AlN multilayer,
1800
on
the
Knoop
hardness
scale,
is
practically
the average of TiN and AlN hardnesses for thicker
B4C, 0.25 nm
Mo, 2.25 nm
B4C, 0.4 nm
Si, 4.37 nm
Figure 7.20
A single four-layer element of a periodic
EUV multilayer mirror for 13.5 nm lithography. The four-
layer structure is repeated 50 times, to a total thickness of
about 350 nm. Adapted from Bajt (2002)
multilayers, but when periodicity is reduced below
10 nm, the hardness increases to 4000.
7.13 Exercises
1. Which method would you use to measure the following
properties of PECVD silicon nitride ﬁlm: (a) deposi-
tion rate; (b) uniformity; (c) stress; (d) stoichiometry;
(e) structure; (f) step coverage?
2. What are the resistivities of the titanium silicide C49
and C54 phases (Figure 7.15)?
3. The speed of sound in ZnO is 5700 m/s. What is the
intended operating frequency for the TFBAR shown in
Figure 7.11?
4. A periodic lattice of W and C is used as a λ/4
X-ray mirror. What layer thicknesses should be used
for 100 eV X-rays?
5. If 20 nm of nickel reacts with an overabundance of
silicon, how thick a layer of NiSi will be formed?
Densities: Si, 2.3 g/cm3; Ni, 8.9 g/cm3; NiSi, 7.2 g/cm3.
6. CoSi2 is formed by a cobalt thin-ﬁlm reaction with
silicon. What is the position of the CoSi2 surface rel-
ative to the original silicon surface? Densities: Co,
8.9 g/cm3; CoSi2, 5.3 g/cm3.
7. Oxygen is soluble in titanium up to 34 at. %. How thick
must a silicon dioxide ﬁlm be in order to be dissolved
by a titanium ﬁlm 50 nm thick? The density of titanium
is 4.5 g/cm3 and that of silicon dioxide 2.3 g/cm3.
8. Draw a deposited ﬁlm proﬁle over given topography
for:
(a) sputtered aluminum, 300 nm thick
(b) CVD TEOS, 0.25 μm thick
 Downloaded from https://onlinelibrary.wiley.com/doi/ by Cas - Shanghaitech University, Wiley Online Library on [04/04/2026]. See the Terms and Conditions (https://onlinelibrary.wiley.com/terms-and-conditions) on Wiley Online Library for rules of use; OA articles are governed by the applicable Creative Commons License

[Page 90]
92
Introduction to Microfabrication
(c) PECVD oxide, 0.2 μm thick
(d) LPCVD polysilicon, 100 nm thick.
0.5 μm
0.5 μm
9. TiAl3 is formed in a reaction between aluminum and
titanium ﬁlms. What will happen to the volume of
the metal line? Densities: Al, 2.7 g/cm3; Ti, 4.5 g/cm3;
TiAl3, 3.35 g/cm3.
10. How would you measure the following ﬁlm properties:
(a) crystal size in poly-SiGe
(b) carbon content in SiOxCy
(c) stoichiometry of TiSi2
(d) surface roughness of polysilicon
(e) resistivity of electroplated copper?
References and Related Reading
Bajt, S. (2002) Improved reﬂectance and stability of Mo-Si
multilayers, Opt. Eng., 41, 1797–1804.
Baumann, H.F. and G.H. Gilmer (1995) 3D modeling of sputter
and reﬂow processes for interconnect metals, International
Electron Devices Meeting, p. 89.
Biasotto, C. et al. (2008) Silicon nitride thin ﬁlms deposited by
electron cyclotron resonance plasma enhanced chemical va-
por deposition for micromechanical applications, Thin Solid
Films, 516, 7777–7782.
Chou, B.C.S. et al. (1997) Fabrication of low-stress dielectric
thin-ﬁlm for microsensor applications, IEEE Electron Device
Lett., 18, 599.
Cote, D.R. et al. (1995) Low-temperature CVD processes and
dielectrics, IBM J. Res. Dev., 39, 437.
Fang, W. and C.-Y. Lo (2000) On the thermal expansion co-
efﬁcients of thin ﬁlms, Sens. Actuators, 84, 310.
