Repository: Alvintxh/nanofab-web

# Extracted Book Sources

All 11 textbooks extracted 2026-04-05 using PyMuPDF (extract_pdf.py).

## Extraction Summary

| Book Key | File | Pages | Words | Page Numbering |
|----------|------|-------|-------|----------------|
| cui_2025 | Zheng Cui - Nanofabrication (4th ed) | 419 | ~158K | PDF labels (C1, i-xi, 1-407) |
| campbell_2008 | Campbell - Fabrication Engineering (3e) | 825 | ~369K | offset=18 (front-1..18, then 1-807) |
| teresa_2020 | De Teresa - Nanofabrication (full) | 451 | ~183K | offset=0 (sequential PDF pages) |
| madou_vol1_2011 | Madou - Fundamentals of Microfab Vol.1 | 646 | ~366K | PDF labels |

File: sources/sources_processed/books/franssila_2010/franssila_2010_full.txt (part 11 of 46)
# franssila_2010
© 2010 John Wiley & Sons, L td.  ISBN: 978-0-470-74983-8
 Downloaded from https://onlinelibrary.wiley.com/doi/ by Cas - Shanghaitech University, Wiley Online Library on [04/04/2026]. See the Terms and Conditions (https://onlinelibrary.wiley.com/terms-and-conditions) on Wiley Online Library for rules of use; OA articles are governed by the applicable Creative Commons License

[Page 101]
104
Introduction to Microfabrication
SiO2
(a)
Photoresist
(b)
UV radiation
Photomask
(c)
(d)
(e)
(f)
Figure 9.1
Making oxide patterns: (a) oxide ﬁlm deposition; (b) photoresist application (negative resist used); (c) UV
exposure through a photomask; (d) development of resist image; (e) etching of oxide; (f) photoresist removal. Courtesy
Esa Tuovinen, University of Helsinki
Si
Si
Si
Si
Si
Si
Si
N
H
O
O
O
O
O
H
H
H
H
CH3
CH3
CH3
CH3
CH3
CH3
H3C
H3C
CH3
H
Si
Si
Si
Si
Si
Si
NH3
+
O
O
O
O
O
H
H
H
CH3
H3C
CH3
Si
Figure 9.2
HMDS adhesion promotion (priming)
9.1.3 Pre-exposure bake
The spin-coated resist still contains solvent, and a bake
step is needed to drive out most of the solvent. This bake
is, for example, 90 ◦C for 30 min in an oven or 90 ◦C
for 60 s on a hotplate. Care is needed to optimize the
bake temperature, because too high a temperature will
decompose the photoactive compound, leading to lower
sensitivity to exposing radiation. Pre-exposure bake is also
known as soft bake or post-apply bake.
9.1.4 Alignment
Next, the wafer and the photomask are inserted into a
mask aligner. In alignment, the patterns already on the
wafer are aligned to the new mask patterns (Figure 9.4).
In the case of the ﬁrst mask level, no alignment is
needed. However, it is useful to print zero-level alignment
marks on the wafer using a speciﬁc mask, and etch those
marks in silicon. This is especially necessary when the
ﬁrst process step does not leave anything visible on the
 Downloaded from https://onlinelibrary.wiley.com/doi/ by Cas - Shanghaitech University, Wiley Online Library on [04/04/2026]. See the Terms and Conditions (https://onlinelibrary.wiley.com/terms-and-conditions) on Wiley Online Library for rules of use; OA articles are governed by the applicable Creative Commons License

[Page 102]
Optical Lithography
105
Resist dispensing 
(a few milliliters)
Final spinning 5000 rpm 
(partial drying via evaporation)
Acceleration 
(resist expelled)
Figure 9.3
Spin coating process
Figure 9.4
Alignment operation: left, wafer with a resistor and alignment marks; middle, photomask with contact holes
and alignment marks; right, after linear translation and rotation of the wafer, the alignment marks on the wafer and mask
coincide, and consequently the resistor and contact holes too
wafer surface; for example, doping by ion implantation
will only insert some dopant atoms inside silicon.
9.1.5 Exposure
The mask aligner is, in spite of its name, also an expo-
sure tool. The simplest lithographic technique is contact
lithography: the photomask and the resist-covered wafer
are brought into intimate contact, and exposed. A mask
aligner is shown in Figure 9.5: mercury lamp UV radia-
tion is ﬁltered and uniformly distributed over the wafer.
Mechanical parts ensure wafer and mask distance and par-
allelism. The lithography section of a cleanroom is similar
to a dark room in a photographic lab, except that yellow
light is used instead of red light, because photoresists are
sensitive below 450 nm only.
Resolution is determined mainly by pattern dimensions
on the mask. Extremely small patterns can be made in
theory by pressing the mask into intimate contact with
the resist (called vacuum contact). This is, however, a
source of defects when resist debris adheres to the mask.
Ellipsoidal mirror
Cold light mirror
Condenser lens
Heatsink
Diffraction red. optics
Front lens/mask wafer
Mirror
Light sensor
Shutter
Figure 9.5
Exposure/mask aligner tool: lamp–mirror–
shutter–ﬁlter–lens system, and mask and wafer. Courtesy
S¨uss Microtech
9.1.6 Post-exposure bake
Some resists require post-exposure bake (PEB). It leads
to the diffusion of photogenerated molecules. These
 Downloaded from https://onlinelibrary.wiley.com/doi/ by Cas - Shanghaitech University, Wiley Online Library on [04/04/2026]. See the Terms and Conditions (https://onlinelibrary.wiley.com/terms-and-conditions) on Wiley Online Library for rules of use; OA articles are governed by the applicable Creative Commons License

[Page 103]
106
Introduction to Microfabrication
molecules are responsible for changing the resist solubility
in the developer and this diffusion smoothes out optical
interference effects. In so-called chemically ampliﬁed
resists (CARs) the UV exposure only initiates the pho-
topolymerization process, and a bake is absolutely needed
to complete it. During the bake, the catalyst molecules
generated by UV exposure react and produce the solubility
difference between exposed and unexposed resist.
9.1.7 Development
In development the soluble parts of the resist are etched
away. In positive resists the exposed parts turn to car-
boxylic acid, which is removed by an alkaline devel-
oper, typically 0.26 M TMAH (tetramethyl ammonium
hydroxide). In negative resists the exposed parts have
been crosslinked and rendered stable, and the unexposed
parts are removed by a solvent developer. Just as in pho-
tography, it is the combined effects of exposure and devel-
opment that determine the ﬁnal outcome. One can com-
pensate the other to a certain extent by tuning it: overex-
posure and underdevelopment, and vice versa, may save
the day (but certainly not lead to optimal results). Rinsing
and drying complete the development, again in analogy
to photography.
9.1.8 Hard bake
Hard bake hardens the resist, which is useful in the sub-
sequent plasma etching and ion implantation steps, which
are energetic processes. It is also useful in wet processes
like etching or electroplating because it improves resist
adhesion. The hard bake temperature is limited by the
resist glass transition temperature Tg: above Tg the
resist will ﬂow, and shallow sloped walls will result
(Figure 18.29), while vertical or nearly vertical walls are
practically always desired.
9.1.9 Inspection and metrology
After hard bake the results of the lithography process are
checked. Even when linewidths are below optical mi-
croscopy resolution, it is useful as an initial check: for
instance, resist adhesion loss and delamination and other
gross errors can be seen. Linewidth speciﬁcation is usually
set as ±10% of design value. Linewidth measurements by
mechanical stylus, AFM or SEM form the basis of lithog-
raphy process control. SEM micrographs of photoresist
patterns can be seen in Figure 9.6. If resist patterns are
found to be faulty, the photoresist is removed and the
wafers resist coated and exposed again. The rework rate
is a few percent in manufacturing. It is one of the few
process steps where rework is possible.
Magn
138x
IMT
200 µm
Figure 9.6
Linewidth test structure of positive photoresist
in SEM micrograph. Reproduced from Roth et al. (1999)
9.2 Resist Chemistry
In this section we will discuss in more detail the work-
ing mechanisms of photoresists. Resists have three main
components:
1. Base resin, which determines the mechanical and ther-
mal properties.
2. Photoactive compound (PAC), which determines sen-
sitivity to radiation.
3. Solvent, which controls viscosity.
The most common base resin for positive resists is phe-
nolic novolak, which is soluble in alkaline developers.
Diazonapthoquinine (DNQ) photoactive compound acts
as an inhibitor, and unexposed resist is therefore non-
soluble in developer. Upon exposure, the DNQ reacts to
form an acidic compound which makes the exposed resist
soluble. As can be seen in Figure 9.7, water is needed for
the reaction to take place. This is one reason for clean-
room humidity control: cleanroom air is the source of
this water vapor. Constant humidity around 40% RH is
typical of cleanrooms. Another concern is gas evolution:
nitrogen gas can lead to bubble formation inside the resist,
especially when working with thick resists.
Negative resists can become insoluble because of an
increase in molecular weight, that is polymerization.
The resist becomes crosslinked either via free radical
or acid-catalyzed polymerization. Negative resists are
usually developed by solvents. This is a bit of a problem
because
solvents
can
swell
the
crosslinked
resist,
reducing pattern ﬁdelity.
 Downloaded from https://onlinelibrary.wiley.com/doi/ by Cas - Shanghaitech University, Wiley Online Library on [04/04/2026]. See the Terms and Conditions (https://onlinelibrary.wiley.com/terms-and-conditions) on Wiley Online Library for rules of use; OA articles are governed by the applicable Creative Commons License

[Page 104]
Optical Lithography
107
C
C C
C
C
C
C
C
C
C
C
N
N
O
R
expose
C
C
C
C
C
C
R
C
C
C
C
O
+
N2
C
C
C
C
C
R
C
C
C
C
O
+
H2O
hvdrate
C
C
C
C
C
C
R
C
C
C
C COOH
C
C
C
C
C
C
R
C
C
C
C
+
NaOH
develop
C
C
C
C
C
C
R
C
C
C
C COONa
 COOH
+ H2O
Figure 9.7
Diazonapthoquinine (DNQ) novolak resist re-
action upon UV exposure. Photoactive compound reacts to
form carboxylic acid, which is soluble in the developer
The crosslinking feature which makes negative resists
stable
also
makes
photoresist removal
difﬁcult, an
obvious dilemma. Many negative resists are stable
enough to be used as permanent structural materials in
microsystems, especially microﬂuidics. These will be
discussed in Chapter 18.
9.3 Resist Application
Spin coating is a very widely used method for photoresist
spinning and polymer deposition in general. Spinning is
a simple process for viscous material deposition. Spin-
ners, with typical speeds up to 10 000 rpm, are found in
every microfabrication laboratory. The main parameters
for ﬁlm thickness control are viscosity, solvent evapo-
ration rate and spin speed. Spin-coated ﬁlm thicknesses
range from 0.1 μm up to 500 μm, with standard photore-
sists usually around 1 μm. Special features of thick resists
will discussed in Chapter 18 on polymer microprocessing.
Depending on the wafer size and desired ﬁlm thick-
ness, a drop of 1–10 ml (= cm3) is dispensed at the
wafer center. Rapid acceleration to for example 1000 or
5000 rpm spreads the liquid toward the edges. Half of
the solvent can evaporate during the ﬁrst few seconds,
so rapid acceleration is essential because viscosity in-
creases upon drying, and radially non-uniform thickness
will result from viscosity differences. Spin speed can be
controlled to about ±1 rpm; this is important because
±50 rpm will result in 10% thickness differences.
Film thickness depends mainly on resist viscosity (η)
and spin speed (ω), according to
t ∝
 η
ω
(9.1)
Spin speed can be used to tailor resist thickness over one
decade, for example 0.5–5 μm, but beyond that a new re-
sist formulation with a different viscosity must be used.
Viscosity is dependent on resist solid content (which can
vary from 20 to 80%) and temperature. The solvent evap-
oration rate depends on the ambient environment, and a
closed spinner bowl with saturated solvent vapor and an
adjustable exhaust from the spinner bowl can both be used
to control evaporation.
Spin coating is very good in terms of ﬁlm uniformity:
±5 nm can be achieved for 1 μm ﬁlms, but for thicker
ﬁlms it is not so good, but for example 100 μm ±5 μm.
Because spin coating works on liquid materials, smooth-
ness is excellent: RMS roughness of spin-coated ﬁlms is
comparable to the initial smoothness of a silicon wafer,
for example 0.2 nm.
Turbulence (both from the spin process itself and
from cleanroom airﬂows) and ambient humidity (which
is affected by the exhaust from the spinner bowl and
cleanroom environmental controls) affect evaporation
rate and consequently ﬁlm thickness. Turbulence sets in
earlier in larger systems, and spin speeds for 300 mm
wafers are limited to about 2000 rpm to avoid turbulence.
Pinhole
defects
in
spin-coated
ﬁlms
are
thickness
dependent: thinner ﬁlms are more defective. Pinholes can
be caused by particles on wafers, but also by particles
in the dispensed ﬂuid, even though all chemicals in
microfabrication
have
been
ﬁltered
with
submicron
ﬁlters. Air bubbles formed during dispensing (caused by
an unclean dispense tip, for example) can cause either
pinholes or large buddles, in the millimeter range.
Resist is expelled over the edge of the wafer during
spinning. At the wafer edge, however, a balance is formed
where drying increases viscosity and reduces ﬂow, and ﬁ-
nally surface tension becomes the dominant force, leading
to the formation of a bulge. This bulge is known as edge
bead. Edge bead height sets a minimum mask-to-wafer
distance and often is so high that an optimum distance
(gap) cannot be set. Edge bead removal (EBR) is a pro-
cess where a directed solvent jet etches the resist away
from the wafer edges.
9.3.1 Resist proﬁle over topography
Spin processing over severe topography is difﬁcult:
liquid-like ﬁlm will ﬁll grooves and crevasses, and
highly non-uniform thickness results. On the other
hand, this planarizing effect is sometimes used to
advantage: spin coating ﬁlls the gaps and smoothes out
topography. Spin-on-glass planarization works this way
(see Figure 16.7).
There are other resist coating techniques: namely,
spray
coating,
electrochemical
coating
and
casting.
 Downloaded from https://onlinelibrary.wiley.com/doi/ by Cas - Shanghaitech University, Wiley Online Library on [04/04/2026]. See the Terms and Conditions (https://onlinelibrary.wiley.com/terms-and-conditions) on Wiley Online Library for rules of use; OA articles are governed by the applicable Creative Commons License

[Page 105]
108
Introduction to Microfabrication
(a)
(b)
(c)
(d)
Figure 9.8
Resist over topography: (a) spin coated;
(b) spray coated; (c) cast; (d) laminated dry ﬁlm
Electrochemical
coating
requires
special
resist
formulations, and is applicable to conductive surfaces
only. Spray is applicable to thin resists. Casting is
suitable for thick resists only. These techniques are
especially suited to applications where resist coverage is
needed over severe topography. And if there are holes
in the wafer, as in MEMS devices after through-wafer
etching, spin coating is unsuitable for many reasons: the
resist would spill into the holes, and the vacuum chuck
would not be able to hold the wafer during spinning
(unless a special design were used). Still another way is
to use dry ﬁlm resists: negative resists are available as
sheets that can be laminated on a wafer. These different
resist coating techniques over an etched cavity are shown
in Figure 9.8.
9.4 Alignment and Overlay
Because microdevices are built up layer by layer, over-
lay of successive layers on top of previous layers is a
paramount performance criterion of optical lithography
align/exposure tools. Overlay refers to general pattern
placement, and alignment refers to speciﬁc spots on the
wafer, namely the alignment marks (or alignment keys or
targets), which are used for the alignment procedure. Be-
cause alignment is limited to speciﬁc structures (usually
on the wafer or chip edge), it is not a full guarantee of
overlay elsewhere. Overlay is affected by lens aberrations,
wafer chuck irregularities (equipment-related problems),
mask pattern misplacement (mask fabrication problems),
or distortions of the wafer itself, such as warping or site
ﬂatness. We will, however, use the term alignment be-
cause it is an easy operational concept. The term mask
aligner nicely underlines the importance of alignment. A
contact/proximity aligner that can print 3 μm minimum
lines is typically capable of 1 μm alignment accuracy be-
tween levels.
Alignment needs to be evaluated over a long time: de-
vice fabrication processes take weeks or even months.
For example, temperature differences between different
exposures will affect alignment because of thermal ex-
pansion of the wafer, the wafer stage and the photomask.
The lenses in the optical path of the exposure tool are
subject to constant UV ﬂood, and they too need to be
thermally stabilized.
Alignment needs to be discussed from two rather dif-
ferent points of view:
1. Equipment view: This is an optomechanical problem
of ﬁnding alignment marks on the mask and on the
wafer, and manipulating them to coincide.
2. Device design view: This is a design issue and
it depends on how structures need to overlap or
relate to each other, for instance metallization has to
overlap contacts and a guard ring has to surround the
active device.
Alignment could be done using the devices themselves,
but this is impractical because of the micrometer dimen-
sions and multiple identical structures. Therefore separate
alignment marks are used. Alignment marks are much
larger than device features because they exist only for
alignment and have nothing to do with resolution. Align-
ment is usually done on a wafer level, with two alignment
marks as far from each other as possible, to increase theta
(rotational) resolution.
The alignment sequence determines which layers are
aligned to each other. Layers are not usually aligned se-
quentially to the previous layer, but to some important
previous layer. The capacitor top electrode is aligned to
the bottom electrode, even though other steps might have
been done in between.
9.5 Exposure
A mercury lamp provides strong spectral peaks at
wavelengths of 436, 405 and 365 nm. Typical exposure
energies for standard positive novolak resists is in the
range of 100 mJ/cm2, which translates to exposure times
of a second or a few seconds. Thicker resists require
larger exposure doses, and the times can be even minutes.
Proximity lithography is a modiﬁcation of contact
lithography: a small gap, for example 3–50 μm is left
between the mask and the wafer (Figure 9.9). Resolution
is now not simply dependent on feature size on mask, but
diffraction effects have to accounted for. Both contact
and proximity lithography are done in one and same
machine: the gap between the mask and the wafer is
an adjustable parameter, with values from zero upward.
Contact/proximity lithography systems are 1×: the image
is the same size as the original.
 Downloaded from https://onlinelibrary.wiley.com/doi/ by Cas - Shanghaitech University, Wiley Online Library on [04/04/2026]. See the Terms and Conditions (https://onlinelibrary.wiley.com/terms-and-conditions) on Wiley Online Library for rules of use; OA articles are governed by the applicable Creative Commons License

[Page 106]
Optical Lithography
109
gap
Figure 9.9
Contact lithography: mask and wafer are in
intimate contact. Proximity lithography: a gap of typically
5–50 μm is instituted between resist-coated wafer and the
photomask
9.6 Resist Proﬁle
Perfectly vertical resist walls (90◦) are difﬁcult to make.
Positive resists usually have a slightly positive slope,
85◦–89◦, negative resists have typically similar negative
proﬁle. This is a natural consequence of exposure
light intensity through the mask (Figure 9.10). Due to
diffraction, some light is exposing resist underneath
the opaque parts of the mask. With positive resists
this exposed part becomes soluble, and a positive
slope results. With negative resists the diffracted light
contributes to crosslinking reactions, making the exposed
parts less soluble in developer, resulting in a negative
(also called retrograde) proﬁle.
9.7 Resolution
Making individual narrow lines is not a major problem in
microlithography, but rather making closely spaced nar-
row lines. Line plus space, which is microlithographic
resolution, is called pitch. An individual narrow line can
be made even accidentally by for example overexposure
(but the line shape will be far from ideal). Resolution, or
the ability to separate two patterns, is the criterion for
lithography capability. Proximity lithography minimum
resolvable linewidth (half-pitch) is calculated from Fres-
nel diffraction and approximated by
linewidth ≈

λ ×

g + d
2

(9.2)
where g is the gap and d the resist thickness. Typical val-
ues for wavelength λ of exposing radiation are 436, 405 or
365 nm when a mercury lamp is used as the light source.
Gaps range from zero (called vacuum contact) to a few
tens of micrometers. With a 405 nm wavelength, gap of
Figure 9.10
Diffraction at chrome pattern edges affects
photoresist proﬁle: positive resist (left) with exposed parts
developed away leads to positive slope; negative resist
(right) with exposed parts hardened leads to negative proﬁle
5 μm and 1 μm resist thickness, minimum lines of 1.5 μm
(and 1.5 μm spaces between them) can be obtained.
With thick MEMS resists minimum linewidths are
clearly much larger. This is shown in Figure 9.11 where
patterns of various sizes are printed in resist 7 μm thick.
Four different exposure modes are used and the best
results are achieved for vacuum contact between the
mask and the resist-coated wafer. Hard contact results are
also good, but for soft contact and 20 μm proximity the
smallest 2.5 μm feature is not exposed, and the proﬁle of
the resist gets fairly shallow.
X-ray lithography is 1× proximity lithography, too.
Wavelength is just much smaller, for example 4 nm, en-
abling much smaller minimum lines. However, making
masks with very small dimensions is problematic.
9.8 Process Latitude
Many lithography parameters change and drift over
time,
including
resist
thickness
(which
is
affected
by for example viscosity change due to temperature
change), exposure energy (which changes as the lamp
ages), developer concentration (which may increase
due
to
water
evaporation),
and
many
more.
The
process window for lithography can be deﬁned in
many ways, but exposure dose–development time is
useful (Figure 9.12). The process window is the set of
 Downloaded from https://onlinelibrary.wiley.com/doi/ by Cas - Shanghaitech University, Wiley Online Library on [04/04/2026]. See the Terms and Conditions (https://onlinelibrary.wiley.com/terms-and-conditions) on Wiley Online Library for rules of use; OA articles are governed by the applicable Creative Commons License

[Page 107]
110
Introduction to Microfabrication
Figure 9.11
The effect of mask-wafer gap: vacuum con-
tact (topmost) results in good resist proﬁles, hard contact
(2nd from top) in acceptable proﬁle while soft contact
and 20 μm proximity gap (bottom) result in sloped walls
for 5 μm and 10 μm features and incomplete exposure for
2.5 μm feature. Positive resist 7 μm thick. Courtesy S¨uss
Microtech
development time
exposure time
underexposure      under development
no pattern formed
overexposure, 
pattern distortion
overdevelopment, 
adhesion loss
Figure 9.12
Process window for lithography process: ex-
posure time vs. development time
exposure dose and development time combinations that
results in linewidths which are within speciﬁcation,
typically ±10%.
Underexposure leads to no pattern formation, and it is
therefore a fatal processing error. Overexposure clears all
resist in open spaces, but it also clears resist where it
should not, leading to patterns with widths different from
design widths. Also, the resist sidewall proﬁle is affected.
9.9 Basic Pattern Shapes
There are four basic shapes that have to be patterned: line,
trench, hole and dot. More complex shapes can all be
patched together from these elementary shapes, as pattern
generators do. An opaque chromium line on a mask will
end up as a line on the wafer if positive resist is used, but
as a trench in the case of negative resist. A transparent
opening in chromium will result in a trench with positive
mask, and a line with negative resist.
Patterns come in two basic varieties: isolated and array
(Figure 9.13). Lithography for these is different, and the
ultimate lithographic resolution is also shape dependent.
For example, stray light is a major issue for a light-
ﬁeld structures, whereas in dark-ﬁeld patterns it is not so
much of an issue. Dark-ﬁeld patterns are also less affected
by particles: most of them fall on chrome and will not
affect patterns.
9.10 Lithography Practice
After lithography, various processes are possible, and all
of them exhibit different requirements for resists in terms
of optimum thickness and sidewall proﬁle, chemical sta-
bility, thermal and mechanical speciﬁcations, etc. Resists
Figure 9.13
Isolated vs. array features and light ﬁeld vs.
dark ﬁeld
 Downloaded from https://onlinelibrary.wiley.com/doi/ by Cas - Shanghaitech University, Wiley Online Library on [04/04/2026]. See the Terms and Conditions (https://onlinelibrary.wiley.com/terms-and-conditions) on Wiley Online Library for rules of use; OA articles are governed by the applicable Creative Commons License

[Page 108]
Optical Lithography
111
(a)
(b)
(c)
(d)
(e)
(f)
Figure 9.14
Processing after lithography: (a) ion implantation (Chapter 15); (b) wet etching (Chapter 11); (c) molding
(Chapter 18); (d) plasma etching (Chapter 11); (e) electroplating (Chapters 5 & 29); (f) lift-off (Chapter 23)
face a serious scaling trade-off: thickness has to be scaled
down for better resolution, but etch resistance and implant
blocking capability cannot be sacriﬁced. Also, making re-
sist thinner by a factor of two increases the number of
pinhole defects by a factor of 10 or even 100.
Other criteria for resist selection include the following:
• sensitivity (photospeed)
• contrast
• exposure latitude
• shelf life.
In a university setting photospeed is not important, but
in manufacturing setting it certainly is. Contrast (to be
discussed in the next chapter) is important when verti-
cal walls are needed. Exposure latitude is a measure of
linewidth constancy in spite of variations in exposure en-
ergy. Shelf life refers to the fact that decomposition of the
photoactive compound during storage eventually makes
resist useless.
Figure 9.14 shows six different applications for resist
patterns. In wet processes (wet etching, electroplating)
adhesion is important, while in vacuum processes (ion
implantation, plasma etching, lift-off) vacuum compat-
ibility is essential. In molding, the molded piece must
be detached from the mold, and surface energy, surface
smoothness and sidewall angle are important considera-
tions. The resist requirements for the different applications
are listed in Table 9.1.
And of course there is the possibility that the resist
structure is the ﬁnal structure. Such permanent structures
have to be evaluated for mechanical and thermal stability,
surface properties and chemical tolerance. Chapter 18 will
deal with permanent polymer microstructures.
9.11 Photoresist Stripping
After photoresist has served its role as a protective layer,
it must be removed. There are a number of methods to
 Downloaded from https://onlinelibrary.wiley.com/doi/ by Cas - Shanghaitech University, Wiley Online Library on [04/04/2026]. See the Terms and Conditions (https://onlinelibrary.wiley.com/terms-and-conditions) on Wiley Online Library for rules of use; OA articles are governed by the applicable Creative Commons License

[Page 109]
112
Introduction to Microfabrication
Table 9.1
Resist requirements for different applications
Ion implantation:
• resist thickness of 1 μm will stop B, P, As, Sb ions with
<200 keV energy
• beam current heats resist: cooling or current limitation
are needed
• resist carbonizes under heavy doses (>1015 cm−2), dif-
ﬁcult to remove
Wet etching:
• resist adhesion is important, resist may peel off
• resist will not tolerate strong acids or alkaline etch so-
lutions
• hot etch baths degrade resist fast
Molding:
• smooth surface
• non-negative proﬁle
• minimize chemical reactions with polymers
Plasma etching:
• resist will be etched in plasma: its size and shape will
change
• resist will be damaged by plasma (both bombardment
and thermal effects)
• removal of damaged resist is difﬁcult
Electroplating:
• plating solutions are often chemically aggressive
• adhesion is important
Lift-off:
• thickness of the ﬁlm needs to be less than resist thick-
ness
• resist sidewall proﬁle preferably retrograde
• deposition process T < 120 ◦C because of resist ther-
mal limitation
accomplish this, listed in Table 9.2. The choice depends
on the particular process step, the materials present on
the wafer, resist nature and established laboratory prac-
tice (which may be determined by historical precedence,
environmental concerns or other idiosyncratic factors).
Sulfuric acid is a strong oxidant, and therefore an effec-
tive remover of organic materials. The photoresist surface
is carbonized during ion implantation but hot sulfuric
acid/peroxide mixture can remove it. However, sulfuric
acid cannot be used if the wafer is metallized because the
acid will etch metals too. Acetone is a fairly mild remover,
Table 9.2
Photoresist stripping
Techniques
Mechanism
Oxygen plasma
Oxidation in vacuum
Ozone discharge
Oxidation under atmospheric
pressure
Acetone
Dissolution in liquid
Ozonized water
Bond breaking and dissolution
Sulfuric acid
Oxidation in liquid
Organic amines
Oxidation and dissolution in
liquid
Hydrogen peroxide
Oxidation in liquid
but it cannot be used if the resist has been damaged or
transformed by plasma or ion bombardment. Other or-
ganic strippers are amine and phenolic based, and more
effective than acetone. Oxygen plasma is the general pur-
pose resist stripping technique. Ozone is similar to oxygen
plasma: highly reactive O3 is generated in the reactor and
reacts with organic materials. It is a common practice to
use two-step resist stripping: plasma (dry) removal fol-
lowed by wet removal for best results.
Ultrapure ozonized water UPW-O3 (10–100 ppm ozone
in DI water) is potentially a major cost reduction invention
in stripping. Strip rates of 150 nm/min can be achieved,
and utilization of ozone is very efﬁcient even though a
simple chemical reaction might suggest otherwise:
CH2 + 3 O3 ⇒CO2 + H2O + 3 O2
(9.3)
CH2 can be used as a model molecule for photoresist.
This calculation shows that 10.3 g of ozone is needed
to remove 1 g of resist; that is, a batch of 25 wafers
(200 mm diameter wafers) would need about 10–100 kg of
ozonized water depending on pattern density. Fortunately
much less is needed: ozone breaks up longer molecules,
and the smaller molecules are water soluble.
9.12 Exercises
1. What fraction of resist ends up on the wafer in spin
coating?
2. What is the ultimate resolution in optical contact
lithography?
3. What is the best possible resolution of X-ray con-
tact/proximity lithography?
4. A silicon wafer of 100 mm diameter has 1 μm lines
fabricated on it. The photomask is made of soda lime
glass with a coefﬁcient of thermal expansion (CTE)
of 10 ppm (10 × 10−6/◦C). How accurately must the
temperature in the patterning process be controlled in
order to keep distortions from thermal expansion over
 Downloaded from https://onlinelibrary.wiley.com/doi/ by Cas - Shanghaitech University, Wiley Online Library on [04/04/2026]. See the Terms and Conditions (https://onlinelibrary.wiley.com/terms-and-conditions) on Wiley Online Library for rules of use; OA articles are governed by the applicable Creative Commons License

[Page 110]
Optical Lithography
113
the 100 mm wafer below 0.3 μm? Silicon CTE is 2.5 ×
10−6/◦C.
5. Plot minimum feature size in proximity lithography as
a function of resist thickness from 1 μm to 1000 μm
thicknesses.
6. If 5000 rpm spinning produces a resist 1 μm thick, plot
resist thickness at other spin speeds!
7. How do light-ﬁeld and dark-ﬁeld photomasks differ
with respect to particle contamination?
8. If a wafer with a resist 350 μm resist is baked on a
hotplate which is 0.1◦off-horizontal, what will be the
resist non-uniformity due to gravitational ﬂow?
9. What alignments are needed in fabricating the device
of Figure 5.19?
References and Related Reading
Chuang, Y.-J., F.-G. Tseng and W.-K. Lin (2002) Reduction
of diffraction effect of UV exposure on SU-8 negative thick
photoresist by air gap elimination, Microsyst. Technol., 8,
308–313.
Cui, Z. (2005) Micro-Nanofabrication, Springer.
Franssila, S. and S. Tuomikoski (2010) MEMS lithography,
in V. Lindroos et al., Handbook of Silicon Based MEMS
Materials and Technologies, Elsevier.
Mack, C. (2007) Fundamental Principles of Optical Lithog-
raphy, John Wiley & Sons, Ltd.
Moreau,
W.
(1988)
Semiconductor
Microlithography,
Plenum Press.
Pham, N.P. et al. (2008) Photoresist coating and patterning
for through-silicon via technology, J. Micromech. Microeng.,
18, 125008.
Rai-Choudhury, P. (ed.) (1997) Handbook of Microlithogra-
phy, Micromachining and Microfabrication, SPIE.
Roth, S. et al. (1999) High aspect ratio UV photolithogra-
phy for electroplated structures, J. Micromech. Microeng.,
9, 105–108.
Saha, S.C. et al. (2008) Tuning of resist slope with hard-baking
parameters and release methods of extra hard photoresist for
RF MEMS switches, Sens. Actuators, A143, 452–461.
Shaw, J.M. et al. (1997) Negative photoresists for optical
lithography, IBM J. Res. Dev., 41, 81.
 Downloaded from https://onlinelibrary.wiley.com/doi/ by Cas - Shanghaitech University, Wiley Online Library on [04/04/2026]. See the Terms and Conditions (https://onlinelibrary.wiley.com/terms-and-conditions) on Wiley Online Library for rules of use; OA articles are governed by the applicable Creative Commons License

[Page 111]
10
Advanced Lithography
This chapter concentrates on the making of narrow lines
for modern integrated circuits. Linewidth scaling has been
driven by CMOS scaling for four decades, and the trend
continues. While in the 1980s it was thought that 1 μm
would be the limit of optical lithography, in 2010 lines
of 50 nm are manufactured in high volumes by UV ex-
posure (microprocessor gates are 20 nm, but these are not
done directly by optics, as will be explained later in this
chapter). This tremendous progress is based on a number
of innovations in optics, optomechanics, resist chemistry
and related processing advances.
From a manufacturing point of view, lithography per-
formance can be pinpointed to a few key elements:
• CD control: How accurately is the critical dimension
(linewidths) controlled?
• Overlay/alignment: This concerns the placement of
patterns relative to previous layers.
• Defectivity: This applies to pattern ﬁdelity itself, as
well to added particles: there should be none.
• Metrology: Masks have to be veriﬁed for correctness
and the resist patterns inspected after lithography; both
tasks are becoming formidable because of simultaneous
linewidth reduction and chip size increase.
• Cost:
Because lithography is done many times (25
photomasks in DRAM, 35 in modern microprocessors)
it is imperative to keep throughput and yield high.
10.1 Projection Optical Systems
While contact and proximity lithography discussed in the
previous chapter relied on 1× reproduction of the mask
pattern on the wafer, today 4× reduction optics is the
norm. This is a great relief for mask makers as 50 nm fea-
tures are “only” 200 nm on the mask. The main elements
of a reduction optical system are depicted in Figure 10.1.
a
Source of radiation 
(DUV 193 nm/248 nm)
Optical system I 
(lenses, mirrors)
Mask (pattern)
Optical system II 
(lenses, mirrors)
Numerical aperture 
NA = n*sin a
Photoresist 
Wafer (with patterns)
Wafer stage 
(alignment mechanism)
Figure 10.1
Reduction
projection
optical
lithography
system
In projection optical systems the optical system II of
Figure 10.1 is the key element: it provides an image of
the mask on the wafer. To emphasize the difference from
1× masks, reduction masks are often called reticles.
Projection optics today is used for chipwise exposure:
one chip is exposed, the wafer is moved to a new posi-
tion, and another chip is exposed. This approach is termed
step-and-repeat, and the systems are known as steppers
(Figure 10.2). In spite of the fact that it is easier to ex-
pose a chip-sized area than full wafers, stepper lenses are
very large and expensive. The lens of a stepper with for
example an 8 cm2 ﬁeld (on a wafer) can weigh 500 kg
and cost $10 million (Step-and-repeat was an existing
technique in the photomask industry: the original chip
pattern was written once on a mask blank and the ﬁnal
1× full wafer mask with hundreds of identical chips was
made by copying the original pattern many times over to
Introduction to Microfabrication, Second E dition                 Sami Franssila
© 2010 John Wiley & Sons, L td.  ISBN: 978-0-470-74983-8
 Downloaded from https://onlinelibrary.wiley.com/doi/ by Cas - Shanghaitech University, Wiley Online Library on [04/04/2026]. See the Terms and Conditions (https://onlinelibrary.wiley.com/terms-and-conditions) on Wiley Online Library for rules of use; OA articles are governed by the applicable Creative Commons License

[Page 112]
116
Introduction to Microfabrication
Mask
Wafer
Scanner
Reduction Stepper
Figure 10.2
Scanning projection and reduction step-and-
repeat. Reproduced from Mack (2007) by permission of
John Wiley & Sons, Ltd
another mask blank.) Step-and-repeat lithography was the
mainstay of IC fabrication in the 1980s and 1990s.
The alternative method is step-and-scan (with tools
known as scanners), where the mask and wafer are
moved in opposite directions and the exposure is done
through a slit. Scanners expose smaller areas, in a sense,
because only the narrow slit is exposed, making it easier
and cheaper to fabricate optics for scanners. The ﬁeld
size can be made larger because of cheaper optics. And
the ﬁeld size is limited by optics only in the slit height
direction; in the scan direction it is limited by stage
mechanics. The beneﬁts of cheaper optics are partially
lost because the mechanics of wafer stage and mask
holder movements must be delicately coordinated. IC
fabrication relies mostly on scanners today.
It is certainly slower to expose chips than to expose
full wafers. Steppers in the early 1980s exposed 25 wafers
per hour (WPH) while the then dominant 1× projection
aligners had throughputs of 100 WPH. Today steppers
and scanners achieve up to 200 WPH. Assuming a 40 ×
20 mm exposure ﬁeld and 300 mm wafer size, this trans-
lates to a fraction of a second per chip. Exposure ﬁeld
size is important for DRAMs and microprocessors, which
are large chips, and an integral number have to ﬁt an ex-
posure ﬁeld. With smaller chips it is possible to reduce
reticle costs by including many different designs on the
same reticle.
Many other operations in addition to exposure can be
done individually for each chip, enabling tighter process
speciﬁcations. For example, focusing and alignment can
be done for each chip, and wafer warping can be com-
pensated for. Additionally, chipwise exposure enables
the optimization of lithography in an economical fashion.
In test runs all chips can be exposed differently, in order
to ﬁnd the optimum exposure dose and focus conditions,
and to check process robustness. The focus–exposure
Focus (μm)
(a)
−0.4 −0.3 −0.2 −0.1
0.0
0
50
100
150
200
250
0.1
0.2
Resist Feature Width (nm)
8
9
10
11
12
13
14
15
16
17
18
−0.4
−0.3
−0.2
−0.1
0.0
Focus (μm)
(b)
0.1
0.2
180
Dose
Resist Feature Width (nm)
160
140
120
100
80
60
40
20
0
Figure 10.3
Focus–exposure matrix: linewidth plots with
different focus depth and exposure dose (mJ/cm2) combi-
nations: (a) array lines; (b) isolated lines. Reproduced from
Mack (2007), ﬁgure 10.14, by permission of John Wiley
& Sons, Ltd
(FE) matrix results are shown in Figure 10.3. It shows
linewidths for different focus settings with exposure dose
as a parameter. As can be seen, it is difﬁcult to optimize
for both isolated and array lines simultaneously.
Alternatively, the FE matrix can be displayed as con-
stant linewidths in focus–exposure dose coordinates. The
process window can then be expressed as the maximum
rectangle that ﬁts within the linewidth speciﬁcation
(usually 10%), see Figure 10.4. For the isolated lines
the process window is much smaller than for dense
array lines.
It is possible to change the reticle between exposures
and to have many different chips on one wafer in any
