Repository: Alvintxh/nanofab-web

# Extracted Book Sources

All 11 textbooks extracted 2026-04-05 using PyMuPDF (extract_pdf.py).

## Extraction Summary

| Book Key | File | Pages | Words | Page Numbering |
|----------|------|-------|-------|----------------|
| cui_2025 | Zheng Cui - Nanofabrication (4th ed) | 419 | ~158K | PDF labels (C1, i-xi, 1-407) |
| campbell_2008 | Campbell - Fabrication Engineering (3e) | 825 | ~369K | offset=18 (front-1..18, then 1-807) |
| teresa_2020 | De Teresa - Nanofabrication (full) | 451 | ~183K | offset=0 (sequential PDF pages) |
| madou_vol1_2011 | Madou - Fundamentals of Microfab Vol.1 | 646 | ~366K | PDF labels |

File: sources/sources_processed/books/franssila_2010/franssila_2010_full.txt (part 12 of 46)
# franssila_2010
proportion. The inclusion of different designs for rapid
prototyping or test chips is thus ﬂexible. Because the
reticle never makes physical contact with the wafers, its
lifetime is inﬁnite in principle. In practice it is determined
 Downloaded from https://onlinelibrary.wiley.com/doi/ by Cas - Shanghaitech University, Wiley Online Library on [04/04/2026]. See the Terms and Conditions (https://onlinelibrary.wiley.com/terms-and-conditions) on Wiley Online Library for rules of use; OA articles are governed by the applicable Creative Commons License

[Page 113]
Advanced Lithography
117
−0.4 −0.3 −0.2 −0.1
0.0
Focus (μm)
0.1
0.2
30
Exposure (mJ/cm2)
28
26
24
22
20
18
16
14
Figure 10.4
Process window in focus–exposure coordi-
nates: all combinations inside the boxes result in acceptable
linewidths from Mack (2007) by permission of John Wiley
& Sons, Ltd
by product lifetime: many chips have such short lifecycles
that a reticle set is often used only once, to make a lot of
25 wafers of 1000–10 000 chips depending on size.
Projection optics allows an extra trick to preserve reticle
quality. A transparent ﬁlm, called a pellicle, is framed in
front of the reticle. Airborne particles will settle on the
pellicle ﬁlm, which is about 100 μm above the chrome
pattern. Particles on the pellicle will be out of focus, and
do not print on the wafer.
10.2 Resolution of Projection
Optical Systems
The resolution of a projection optical system is approx-
imated by the Rayleigh relation, Equation 10.1, and the
depth of focus (DOF) is given by Equation 10.2:
resolution ≈k1λ
NA
(10.1)
DOF ≈k2 × λ
NA2
= ±
λ
2 × NA2
(10.2)
where NA is the numerical aperture. From geometrical
optics we get k1 as 0.5, which means that minimum lines
will be λ/2NA. One approach to better resolution (smaller
linewidths) is by wavelength reduction. This strategy
has been steadily used: from 436 nm (g-line from an Hg
lamp), to 365 nm (i-line from an Hg lamp) to 248 nm
(KrF laser) to 193 nm (ArF laser). All else being equal,
this alone would result in a factor of two improvement
in resolution and a factor of four improvement in device
areal density. NA enhancement is another clear route
Table 10.1
Linewidth scaling of CMOS
Wavelength
Aperture
k factor
Linewidth
DOF
(nm)
(μm)
(μm)
λ = 436
NA = 0.38
k1 = 0.8
1
±1.5
λ = 365
NA = 0.48
k1 = 0.6
0.5
±0.8
λ = 248
NA = 0.60
k1 = 0.6
0.25
±0.35
λ = 248
NA = 0.65
k1 = 0.5
0.18
±0.30
which has been used. In 20 years NA has increased from
about 0.2 to 0.9, a factor of ﬁve improvement through
better optical design and manufacturing.
Table 10.1 lists CMOS resolution trends assuming k2 =
1 but letting k1 evolve.
Resolution enhancement by NA increase has been
paid for dearly on the focus side: DOF is becoming very
small indeed. DOF (Equation 10.2) is an optical concept
but resist chemistry and resist proﬁle speciﬁcations
(which depend on subsequent process steps) must also be
considered. Besides optical DOF, other factors must be
accounted for: the wafer is not ﬂat, neither is the wafer
chuck, and stepper focus mechanisms are not perfect.
All these contribute, say, 0.1–0.2 μm errors in focus.
Previous etching and deposition steps can easily create
topographic variations on the order of half a micrometer,
so planarization is critical for lithography (see Chapter
16 on chemical mechanical polishing).
A 4× reduction makes mask making much easier. Er-
rors in both resist image on the mask and the etched
chrome image on the mask are reduced, leading to tighter
linewidth tolerances on the wafer. Mask writer placement
error is also reduced, improving the overlay between two
layers. The more complicated optics of reduction systems
(in contact printing there is no imaging optics) introduced
some distortion but this is a minor price to be paid.
10.3 Resists
In Chapter 9 we treated resists as if they were digital
on/off materials which either react to exposure or not.
Now we are dealing with more realistic cases: resists have
exposure threshold energy, ﬁnite contrast and ﬁnite selec-
tivity in developers. Resists are also optical materials and
part of an optical system with reﬂections, interference and
absorption. All these aspects become more pronounced
when resists go over topography; patterning on a planar
surface is fairly straightforward.
The calculation of exposure uses normalized remaining
inhibitor concentration M(x, t): it describes the fraction
of inhibitor left after exposure for a certain time in a
 Downloaded from https://onlinelibrary.wiley.com/doi/ by Cas - Shanghaitech University, Wiley Online Library on [04/04/2026]. See the Terms and Conditions (https://onlinelibrary.wiley.com/terms-and-conditions) on Wiley Online Library for rules of use; OA articles are governed by the applicable Creative Commons License

[Page 114]
118
Introduction to Microfabrication
certain position inside the resist. Optical absorption α in
photoresist is given by
α = AM (x, t) + B
(10.3)
where
A
is
exposure-dependent
and
B
exposure-
independent absorption. A and B are known as Dill
parameters, and their values for novolak resists are in
the range of 0.4–1/μm for A and 0.01–0.1/μm for B. A
decrease of inhibitor concentration depends not only on
light intensity I(x, t), but also on sensitivity to exposing
radiation C and of course to inhibitor concentration M.
Time-dependent inhibitor concentration is given by
∂M
∂t
= −I(x, t)M(x, t)C
(10.4)
The sensitivity parameter C is also known as Dill C and
its value for novolak resists is on the order of 0.01 cm2/mJ.
A, B and C are all of course wavelength dependent. An-
alytical solutions to resist exposure are very difﬁcult and
simulation is used extensively.
Resist sensitivity can be tailored for different wave-
lengths (or for electrons, ions or X-rays). Sensitivity is
important for productivity. With typical exposure ener-
gies on the order of 100–500 mJ/cm2 for DNQ positive
resists, exposure times for standard resists 1 μm thick are
on the order of 1 s with 500 W lamps.
The ﬁrst DUV lasers had intensities that were too low
for practical throughputs and this problem led to the de-
velopment of high-sensitivity chemically ampliﬁed resists
(CARs) in the 1980s. CAR works in two steps: photoacid
generator (PAG) molecules decompose upon photon im-
pact and these decomposition products catalyze more PAG
decomposition so that a single photon can lead to 100
decomposition reactions. In the second step, the post-
exposure bake, the photoreaction products diffuse (a few
nanometers or a few tens of nanometers) and react, and
the reaction products are responsible for the solubility
difference between exposed and unexposed resist. The co-
efﬁcient Dill A is zero for CARs, because the exposure
itself does not change the resist greatly.
Because the reaction is catalytic, the exposure dose is
very small and system throughput is high (the exposure
time is just one factor in throughput: the stepper has
to move between exposures, align and focus, and all
these add up in throughput calculations). CARs need
only 10–50 mJ/cm2 exposure doses, one-tenth of novolak
resists. However, the very fact that the reaction is
catalytic poses a danger: if the reaction is quenched, and
multiplication stops, the resist is not exposed. This can
happen due to airborne contaminants which react with
the resist. Ammonia is one prime culprit, and it cannot be
completely eliminated from cleanroom air because it is
such an essential cleaning chemical (see Chapter 12) and
it is released by the HMDS priming process (Equation
9.2). The two-step nature makes CAR processing time
sensitive: no delays are allowed between exposure
and bake.
10.3.1 Contrast
Photoresist contrast is important for both resolution
and proﬁle. A sigmoid (nonlinear) response function is
essential for patternability. Optical wavefronts after the
mask are not ideal square waves but rather attenuated
sine waves, and a linear response as a function of
exposure dose is rather useless because photoresist
patterns would be smoothly curving bumps, not clearly
deﬁned rectangular shapes.
Contrast (γ ) is calculated for positive and negative
resists as the slope of dose required to clear the resist
completely, Equation 10.5, which is graphically shown in
Figure 10.5:
γp =
1
log
 dc
d0

γn =
1
log
d0
di

(10.5)
where dc is dose to clear all resist and d0 is extrapolated
dose at the kink in the contrast curve. For negative re-
sist d0 and di are deﬁned analogously. Typical contrasts
are 2–5 for novolak-based positive resist and 5–10 for
deep-UV CARs. High contrast is beneﬁcial for the re-
sist proﬁle: on the one hand it is easy to achieve vertical
walls, while on the other hand high contrast resist is easily
overexposed, or saturated.
Resist thickness is limited by its mechanical stability:
resist patterns that are too tall will collapse during drying
due to capillary forces. This same phenomenon is seen
in surface MEMS: short stubby ones survive better than
long slender ones (Equation 29.8). Resist thickness is con-
stantly reduced, and resist aspect ratios are 2–3:1, which
translates to resists 300 nm thick for 90 nm technology
and 130 nm thick for 45 nm node.
10.4 Thin-Film Optics in Resists
Photoresist is a part of an optical system involving the il-
lumination light source, the lenses and the photomask, and
we have to include the substrate also, because some light
reaching the substrate through the resist will be reﬂected
back, contributing to pattern formation.
Photoresist thickness determines the optical path length
for incoming and outgoing rays. Constructive and destruc-
tive interference inside the photoresist lead to intensity
 Downloaded from https://onlinelibrary.wiley.com/doi/ by Cas - Shanghaitech University, Wiley Online Library on [04/04/2026]. See the Terms and Conditions (https://onlinelibrary.wiley.com/terms-and-conditions) on Wiley Online Library for rules of use; OA articles are governed by the applicable Creative Commons License

[Page 115]
Advanced Lithography
119
thickness remaining
thickness remaining
1
10
 100  mJ/cm2
1
10
100  mJ/cm2
do
do
di
dc
Figure 10.5
Resist contrast plots on a thickness–exposure
dose axes for inﬁnite contrast resist and real resists: left,
positive resist; right, negative resist
variations in the vertical direction through the resist. This
is seen as standing wave patterns in the developed resist
(Figure 10.6). In the extreme case, the parts that received
least light (in positive resist) will not be developed by a
developer that has high selectivity between exposed and
unexposed parts (high contrast developer).
Thin-ﬁlm interference in the resist leads to thickness-
dependent exposure doses. Depending on resist thickness,
the total dose needed to expose the resist changes. If de-
structive interference takes place in the resist top surface,
almost all of the illumination energy is absorbed in the
resist, whereas in the case of constructive interference at
the top surface, only half of the energy stays inside the
resist. Maxima and minima alternate at λ/(4n) intervals;
for example, for λ = 365 nm exposure and 1.6 index of
refraction for typical photoresist, this interval is 56 nm.
On a planar surface this problem can easily be solved by
better control of photoresist thickness (spinning process),
but on a structured surface there is no general solution to
the variable resist thickness problem.
Figure 10.6
Reﬂections at air/resist and resist/substrate
interfaces result in interference pattern of standing waves.
Reproduced from Peterson et al. (1996) by permission of
Henley Publishing
0.90
0.40
0.45
0.50
0.55
0.60
0.65
0.95
1.00
1.05
Resist Thickness (μm)
Resist Linewidth (μm)
1.10
1.15
1.20
Figure 10.7
The effect of resist thickness variation on
linewidth. Reproduced from Mack (2007) by permission
of John Wiley & Sons, Ltd
The effect of resist thickness variation of linewidth is
shown in Figure 10.7. Minor variation of 50 nm (5% of
resist thickness) can lead to 20% linewidth variation.
Post-exposure bake (PEB), which enhances the diffu-
sion of photoproducts, will make standing wave effects
smaller. A diffusion distance of about half the period will
smooth out standing waves. However, when lines are very
narrow, PEB cannot be used: the diffusion distance must
be considerably smaller than the linewidth, otherwise it
will affect the line shape too much.
 Downloaded from https://onlinelibrary.wiley.com/doi/ by Cas - Shanghaitech University, Wiley Online Library on [04/04/2026]. See the Terms and Conditions (https://onlinelibrary.wiley.com/terms-and-conditions) on Wiley Online Library for rules of use; OA articles are governed by the applicable Creative Commons License

[Page 116]
120
Introduction to Microfabrication
Swing ratio is a measure of variation introduced by
thin-ﬁlm optical effects. It is determined as exposure–dose
variation (max −min) divided by mean value. It can be
deﬁned similarly for the linewidth. It is analogous to a
lossy Fabry-P´erot interferometer and can be modeled by
the following equation:
S = 4 e(−αD)√
R1R2
(10.6)
where R1 is reﬂectivity at the air/resist interface, R2 is
reﬂectivity at the resist/substrate interface, α is the resist
absorption coefﬁcient and D is resist thickness.
Obviously there are four ways to minimize the swing
ratio. The ﬁrst strategy is to minimize R1, which translates
to a top antireﬂective coating (TARC). Light traversing
the TARC twice will interfere destructively and minimize
reﬂections if TARC thickness matches the λ/(4n) condi-
tion. The TARC refractive index should be given by
nTARC = √nresistnair
(10.7)
With the resist n typically around 1.65, the TARC refrac-
tive index should be about 1.3. TARC thickness would
then be about 70 nm.
Photoresist-like spinning is a favorite method for coat-
ing TARC, and the material is very much photoresist-like
(non-absorbing, however); it will be removed by the de-
veloper. Added process complexity is small. TARC is
insensitive to substrate material, therefore it is a fairly
general method to reduce reﬂections and swing. If, how-
ever, TARC is deposited over steps in a way similar to
resist, TARC thickness will be variable, and its effective-
ness reduced. There are not many materials with n = 1.3,
so choices are not abundant.
The reduction of R2 involves bottom antireﬂective
coatings (BARCs). The role of BARCs on absorbing
metal surfaces is to reduce reﬂectivity, and on transparent
surfaces (like oxides) to reduce thickness effects. BARCs
work by index matching, just like TARCs, but also
by absorption: absorbed light will not re-enter the
resist. BARC thicknesses are similar to TARC’s, in the
range of 20–70 nm, but the materials and processes are
different. BARCs must tolerate developers because, if
they did not, they would undercut the resist patterns.
BARCs are therefore patterned by dry etching. Spin-on
polymer-based BARCs do exist, but inorganic BARCs
that will be left as permanent parts of the ﬁnished
devices are also used. Titanium nitride TiN is a BARC
for aluminum lithography, but it is deposited in the
same process as the aluminum, not in conjunction with
resist processing. Oxides and nitrides can also be used
as BARCs. It is difﬁcult to remove them selectively,
and most often they remain as parts of ﬁnished devices.
Inorganic BARCs can act as hard masks for etching: the
resist is used as a mask for BARC etching, and BARC
is then used as a mask for ﬁlm etching.
The
absorption
strategy
involves
resist
tailoring.
The standard α are around 0.2–1/μm. Adding dyes to
increase absorptivity α to for example 2/μm means that
all radiation will be absorbed in the top resist layer,
and the bottom part will not be exposed. So there is
an optimum between swing ratio reduction and resist
proﬁle. Top surface imaging (TSI), overcomes the ab-
sorption dilemma by using very thin and very absorbing
resists, which are not sensitive to proﬁle variation like
standard resists.
The fourth possible strategy, resist thickness increase, is
at odds with resolution: if we wish to print narrow lines,
thinner resists are better. Scaling to smaller linewidths
with this strategy is therefore not an option at all.
10.5 Lithography Over Steps
The
viscous
ﬂow
of
photoresist
over
steps
leads
inevitably to uneven resist thickness (Figure 10.8) and
linewidth change at step edges. Because spin coating
results
in variable
resist
thickness
over
steps,
the
linewidth will be dependent on underlying steps via resist
thickness changes.
On non-planar surfaces the effect of structures from
previous steps causes some problems. Reﬂections from
underlying metal lines can cause resist exposure in un-
wanted places. This is called reﬂective notching and is
depicted in Figure 10.9.
Figure 10.8
Thickness variation of spin-coated resist over
topographic features
 Downloaded from https://onlinelibrary.wiley.com/doi/ by Cas - Shanghaitech University, Wiley Online Library on [04/04/2026]. See the Terms and Conditions (https://onlinelibrary.wiley.com/terms-and-conditions) on Wiley Online Library for rules of use; OA articles are governed by the applicable Creative Commons License

[Page 117]
Advanced Lithography
121
Figure 10.9
Reﬂective notching: left, top view of dis-
torted resist lines; right, cross-sectional view showing how
the underlying metal line reﬂects incoming light into the
resist sidewall
10.6 Optical Extensions of Optical
Lithography
Over the years many alternatives have been proposed as
replacements for optical lithography, among them X-ray
lithography, e-beam projection, ion beam projection and
e-beam direct write. Optical lithography has been able
to prosper because a constant ﬂux of improvements has
been forthcoming. For instance, there is immersion, an
old technique that has been known to microscopists since
the nineteenth century. NA (Equations 10.1 and 10.2) can
be increased by replacing air (refractive index 1.00) with
a higher refractive index ﬂuid, usually water (n = 1.35).
Immersion has been used in the production of 65 nm and
more advanced chips.
Optical waves have four basic properties: amplitude,
phase, direction and polarization. Engineering these
has resulted in many new ways to improve optical
lithography performance. Phase shift masks (PSMs),
off-axis illumination (OAI), optical proximity correction
(OPC)
and
subresolution
assist
features
(SRAFs)
are
collectively
known
as
resolution
enhancement
technologies (RETs).
10.6.1 Phase shift masks (PSM)
Normal masks are called binary masks because there are
two possibilities for light: transmission or blockage. In
phase shift masks (PSMs) there is a third possibility:
transmission with phase shift. Shifters are semitransparent
structures that produce a 180◦phase shift in the transmit-
ted light. Light along the shifted path will be out of phase
with the light going through the unshifted part, and the
amplitude will go through zero. Intensity, which is ampli-
tude squared, will be much steeper compared to a binary
mask, which improves both resolution and edge contrast.
The phase shift for light traveling in air for a distance L
is  = 2πL/λ, and for light traveling in the phase shifter
material with index of refraction n,  = 2πnL/λ. For a
180◦phase shift,  = 180◦, the condition for shifter
thickness is given by
L =
λ
2(n −1)
(10.8)
In alternating PSM (Figure 10.10) a shifter is either
etched or deposited for every second feature, which
limits PSM applications to regular arrays. The rim shifter
(see Figure 10.11) utilizes undercut and can be applied
to any pattern shape and size.
Rim PSM fabrication makes use of ingenious self-
alignment with back-side illumination (Figure 10.11):
an ordinary binary mask is fabricated ﬁrst, with chrome
patterns on a quartz plate. Shifter material is then
deposited all over the plate, and photoresist is spun. The
structure is then exposed from the opposite side of the
binary mask  (quartz/chrome)shifter
phase shift mask (PSM)
amplitude
intensity
Figure 10.10
Binary mask (left) and alternating phase
shift mask (right) compared: amplitude goes through zero
for PSM, and intensity (= amplitude squared) is steep
 Downloaded from https://onlinelibrary.wiley.com/doi/ by Cas - Shanghaitech University, Wiley Online Library on [04/04/2026]. See the Terms and Conditions (https://onlinelibrary.wiley.com/terms-and-conditions) on Wiley Online Library for rules of use; OA articles are governed by the applicable Creative Commons License

[Page 118]
122
Introduction to Microfabrication
quartz
quartz
quartz
quartz
Double exposure
quartz
quartz
Single exposure
quartz
Figure 10.11
Two schemes for fabrication of rim PSMs:
double exposure self-aligned on the left; standard single
exposure on the right side. Both processes result in identical
mask plates
mask plate and the chrome acts as a self-aligned mask
for the shifters. The shifters are then etched, followed by
chrome undercutting in a second etching step.
Process ﬂow for PSM fabrication
by single exposure
• Chrome deposition
• Shifter deposition
• Photoresist application
• Pattern generation
• Shifter etching
• Chrome etching and underetching
• Photoresist stripping
Chrome undercutting in both methods results in exactly
the same degree of dimensional control. The difference is
in mask inspection and repair: in the self-aligned method,
the chrome pattern can be inspected and repaired before
shifter fabrication. Lack of inspection and repair for PSMs
has been one main factor holding back their adoption.
PSM has been used in production since the 180 nm gen-
eration. As shown in Figure 10.12, it is possible to print
100 nm lines with 193 nm wavelength.
200 nm
Figure 10.12
PSM: 100 nm lines printed with 193 nm
light source. Reproduced from Fritze et al. (2003) by per-
mission of IEEE
10.6.2 Off-axis illumination (OAI)
Normally the illuminating light hits the mask perpendic-
ularly but in off-axis illumination (OAI) the light hits the
mask tilted (Figure 10.13). This has the effect of shifting
the diffraction pattern so that only the undiffracted zeroth
order and the ﬁrst diffracted order are transmitted (and
two components are needed to form an image). While in
normal illumination the zeroth order is at the middle of
the aperture, and the ﬁrst orders at the edges, giving pitch
as λ/NA, in OAI the pitch is halved because the zeroth
and ﬁrst order are twice that far apart. Theoretically OAI
can therefore provide a pitch that is half the standard illu-
mination pitch. Various pupil designs for OAI are shown
in Figure 10.14. One of the drawbacks of OAI is that par-
allel and perpendicular lines will be different, and in fact
each mask should have a pupil optimized for it.
Mask Pattern
(Equal Lines 
and Spaces)
Diffraction Pattern
Lens Aperture
Figure 10.13
Off-axis illumination (OAI). Reproduced
from
Mack
(2007),
by
permission
of
John
Wiley
& Sons, Ltd
 Downloaded from https://onlinelibrary.wiley.com/doi/ by Cas - Shanghaitech University, Wiley Online Library on [04/04/2026]. See the Terms and Conditions (https://onlinelibrary.wiley.com/terms-and-conditions) on Wiley Online Library for rules of use; OA articles are governed by the applicable Creative Commons License

[Page 119]
Advanced Lithography
123
Figure 10.14
Conventional,
annular
and
quadrupole
apertures
Figure 10.15
Standard mask (top left) and its resulting
resist pattern (top right); optical proximity corrected mask
(bottom left) and its resist pattern (bottom right)
10.6.3 Optical proximity correction (OPC)
Isolated and dense lines print differently (Figure 10.3)
because diffraction in arrays is different from that of an
isolated structure. This effect becomes more signiﬁcant
when feature sizes are scaled down. It can be combated
by designing the structures to take into account the
neighboring structures. This is an inverse problem: we
know the desired end result, and we have to work
backward from the correct resist pattern to a mask
pattern which will give us that. In Figure 10.15 this is
represented by arrows pointing in both directions: the
mask on the left produces the pattern on the right, or,
alternatively, to get the pattern on the right, we have to
design the mask to be as shown on the left.
10.6.4 Subresolution assist features (SRAF)
Subresolution assist features (SRAFs) are lines that are too
small to be printed in the lithography process, but they
will still affect the diffraction patterns, enabling better
control of feature shapes (Figure 10.16). SRAFs around an
Figure 10.16
Subresolution assist features (SRAFs)
isolated line make it look more like an array line, making
the difference between the two smaller, thus improving
process latitude. On the negative side, it takes a lot more
shots from the pattern generator to print all those extra
small pixels.
10.7 Non-Optical Extension of Optical
Lithography
Because optical lithography tools are expensive, there is
a constant need to ﬁnd ways to produce narrow lines in
a more cost-effective way. One such technique is resist
trimming. The minimum resist line is ﬁrst produced by
optical lithography, and isotropic plasma etching of the
photoresist is then performed (Figure 10.17). The resist
line gets narrower and thinner. This method is most
suitable when narrow lines can be used as a starting
point. In a university lab, a 1 μm minimum line can be
Figure 10.17
Resist trimming: resist lines made narrower
by isotropic etching of the resist in oxygen plasma. In both
cases the resolution (line + space) remains constant
 Downloaded from https://onlinelibrary.wiley.com/doi/ by Cas - Shanghaitech University, Wiley Online Library on [04/04/2026]. See the Terms and Conditions (https://onlinelibrary.wiley.com/terms-and-conditions) on Wiley Online Library for rules of use; OA articles are governed by the applicable Creative Commons License

[Page 120]
124
Introduction to Microfabrication
narrowed to 200 nm by 400 nm lateral narrowing on both
sides (resulting in a resist 600 nm thick). In modern IC
fabrication this technique is employed to narrow down
critical individual lines: the microprocessors gates. Lines
of 50 nm original width can be narrowed down to 20 nm:
that is, 15 nm horizontal narrowing from both sides.
Pitch is not affected, and device packing density remains
unchanged, but transistor speed improves because the
transit time from the source to drain becomes smaller,
see Equation 26.1.
10.8 Lithography Simulation
Lithographic pattern formation starts with the designer’s
layout ﬁle which is turned into a physical mask plate
in a mask shop. This mask is inserted into the expo-
sure tool, where it modiﬁes illumination from the light
source. After complex photochemistry steps in the pho-
toresist, development creates patterns in the resist. This
information ﬂow (Figure 10.18) has many points where
errors can occur and where dimensions are not accurately
transferred. Some of these are data errors related to for-
mats used in drawing and mask writing, and some are
physical and chemical errors related to both mask writing
and exposure resolution and to etching tolerances.
Note that the mask writing process has a similar
information ﬂow and similar error sources: the mask
DESIGN (CAD file) 
mask writing tool and process 
MASK
optical lithography tool, λ , NA 
AERIAL IMAGE 
focus, dose, wafer topography, reflections, 
thin film interference 
INTENSITY IMAGE IN RESIST
resist photochemistry, post-exposure bake 
LATENT IMAGE 
development 
RESIST IMAGE 
etching
PHYSICAL STRUCTURE ON WAFER 
Figure 10.18
Lithography
information
ﬂow.
Adapted
from Brunner (1997)
Intensity inside resist 
Spatial concentration 
of the photoactive 
compound
Developed resist 
profile
Aerial image & standing waves 
(optical computations)
Exposure kinetics and diffusion 
during bake (photochemical models)
Developement kinetics 
and etch algorithm 
(specialized topography simulation)
Figure 10.19
Modules of lithography simulation. Re-
drawn after Neureuther and Mack (1997)
writer has ﬁnite resolution; the photoresist used in mask
writing is similar to resists used in optical lithography;
and chrome etching has its non-idealities just like any
other etching process.
Lithography simulation is a self-contained specialty
within microfabrication simulations. It is partly physical
simulation (optical modeling) and partly semiempirical
(development simulation). Lithography simulators have
three basic functions as shown in Figure 10.19. The ﬁrst
module is optical modeling, the second is photochemical,
time-dependent, diffusion modeling, and the third module
is an etch simulator speciﬁcally built for resists. The
development of novolak resist in alkaline developer is an
etching reaction, and it uses models similar to etching,
but because its application ﬁeld is very speciﬁc, higher
accuracy is possible. These steps have been modeled
with good success even though an understanding of
many of the basic mechanisms in resist exposure and
development is yet to be revealed.
SAMPLE
2D
is
a
lithography
and
topography
simulator containing a concise optical lithography model
(Figure 10.20). Lithography simulation input parameters
include light source data like wavelength, exposure dose,
NA and coherence; resist thickness and Dill parameters
A, B and C; wafer and resist refractive indices; and
development rate parameters. SAMPLE 2D is able to
predict resist proﬁles with standing waves. PROLITH
is an advanced lithography simulator especially for
deep-UV lithography.
10.9 Lithography Triangles
Optical lithography has been amazingly persistent, and
it has been scaled down more than anybody could ever
imagine. Contenders for optical lithography will be dis-
cussed in Chapter 38. Some of them excel in certain as-
pects, but optical lithography has all the elements it takes:
light sources, resist, masks, metrology, design software,
 Downloaded from https://onlinelibrary.wiley.com/doi/ by Cas - Shanghaitech University, Wiley Online Library on [04/04/2026]. See the Terms and Conditions (https://onlinelibrary.wiley.com/terms-and-conditions) on Wiley Online Library for rules of use; OA articles are governed by the applicable Creative Commons License

[Page 121]
Advanced Lithography
125
(c)
(d)
(a)
(b)
Figure 10.20
SAMPLE 2D simulation of resist exposure
and development; nominal linewidth is 1.0 μm (only right
hand side is shown because the structure is symmetric): (a)
exposure dose 100 mJ/cm2, development time 65 s; (b) dose
80 mJ/cm2, development 75 s, leads to sloped proﬁle; and
(c) dose 70 mJ/cm2, development 70 s, leads to incomplete
development. In (d) conditions are identical to (c) but resist
thickness is only 0.5 μm
etc. It takes time to build an infrastructure for a new
lithography technology.
Critical dimension, CD, is basically a 2D concept.
However, the resist sidewall is seldom 90◦, so CD should
photospeed
line edge 
roughness
resolution
depth 
of focus
etch 
selectivity
temperature 
sensitivity
(a)
(b)
Figure 10.21
Magic triangles in lithography. Adapted
from Zell (2006)
really be able to describe the shape of a trapezoidal object.
Real resist lines are also rough to some extent, and line
edge roughness (LER) is used to describe this.
Fantastically narrow lines are printed optically but there
are tradeoffs. These are shown by two “magic triangles”
in Figure 10.21. Magic triangles tie together properties
that are difﬁcult to optimize simultaneously.
10.10 Exercises
1. Produce a graphical presentation of projection lithog-
raphy resolution vs. depth of focus!
2. Estimate the contrasts of resists in Figure 10.3.
3. If subresolution assist features are half the feature size,
how is e-beam mask writing time affected?
4. How much will the swing ratio be reduced if the top
antireﬂection coating can reduce air/resist reﬂections
by 20%? How much will the swing ratio be reduced
if absorbance increases from 0.5 to 1/μm?
5. Calculate some good and bad resist thicknesses for
novolak resist at 365 nm exposure!
6. What
is
the
resist
thickness
and
linewidth
in
Figure 10.6?
7. How does resist trimming work if the original
linewidth is 0.5 μm and resist thickness 1 μm? What
if the original linewidth is 100 nm and resist thickness
150 nm?
8. How thick are phase shifters if a 193 nm laser is used
for exposure?
References and Related Reading
Ausschnitt, C. P. et al. (1997) Advanced DUV photolithog-
raphy in a pilot line environment, IBM J. Res. Dev.,
41, 21.
Brunner, T. (1997) Pushing the limits of lithography for IC
production, International Electron Devices Meeting, p. 9.
Fritze, M. et al. (2003) Enhanced resolution for future fabrica-
tion, IEEE Circuits Devices Mag., 1, 43.
Gu, A. and A. Zakhor (2008) Optical proximity correction
with linear regression, IEEE Trans. Semicond. Manuf ., 21,
263–271.
Holmes, S. J. et al. (1997) Manufacturing with DUV lithogra-
phy, IBM J. Res. Dev., 41, 7.
Lin, B. J. (2006) The ending of optical lithography and
the prospects of its successors, Microelectron. Eng., 83,
604–613.
Mack, C. (2007) Fundamental Principles of Optical Lithog-
raphy, John Wiley & Sons, Ltd.
McCallum, M., M. Kameyama and S. Owa (2006) Practical de-
velopment and implementation of 193nm immersion lithog-
raphy, Microelectron. Eng., 83, 640–642.
 Downloaded from https://onlinelibrary.wiley.com/doi/ by Cas - Shanghaitech University, Wiley Online Library on [04/04/2026]. See the Terms and Conditions (https://onlinelibrary.wiley.com/terms-and-conditions) on Wiley Online Library for rules of use; OA articles are governed by the applicable Creative Commons License

[Page 122]
126
Introduction to Microfabrication
Neureuther, A. R. and C. A. Mack (1997) Optical lithogra-
phy modeling, in P. Rai-Choudhury (ed.) Handbook of Mi-
crolithography, Micromachining and Microfabrication,
SPIE.
Peace, R. F. and S. Y. Chou (2008) Lithography and other
patterning techniques for future electronics, Proc. IEEE, 96,
248–270.
Peterson, B. et al. (1996) Approaches to reducing edge rough-
ness and substrate poisoning of ESCAP photoresists, Semi-
cond. Fabtech, 8, 183.
Rai-Choudhury, P. (ed.) (1997) Handbook of Microlithogra-
phy, Micromachining and Microfabrication, SPIE.
Schellenberg, F. M. (2005) A history of resolution enhancement
technology, Opt. Rev., 12, 83–89.
Zell, Th. (2006) Present and future of 193nm lithography,
Microelectron. Eng., 83, 624–633.
 Downloaded from https://onlinelibrary.wiley.com/doi/ by Cas - Shanghaitech University, Wiley Online Library on [04/04/2026]. See the Terms and Conditions (https://onlinelibrary.wiley.com/terms-and-conditions) on Wiley Online Library for rules of use; OA articles are governed by the applicable Creative Commons License

[Page 123]
11
Etching
The pattern transfer process consists of two steps: litho-
graphic resist patterning and the subsequent etching of
the underlying material. Resist protects the areas where
the material needs to remain, and open areas are etched.
In the etching process material is chemically and/or
physically attacked and eroded in the unprotected areas.
Some materials are spontaneously chemically etched,
like silicon by ﬂuorine, aluminum by chlorine, or oxide
by hydroﬂuoric acid. Sometimes physical processes are
needed to assist in etching, like ion bombardment in chlo-
rine etching of aluminum oxide and ﬂuorine etching of
silicon dioxide. In those cases the resulting etch rate is a
synergistic sum of both chemical and physical processes.
All materials can be etched by energetic ions, and this
applies to the resist mask and the underlying ﬁlm, too.
But in practical processes it is important to achieve selec-
tivity: that is, high etch rate ratio between two materials.
In the ideal case etching would stop when ﬁlm clears,
but in practice some underlying material loss is almost
inevitable (Figure 11.1). Resist is also consumed in the
process, and the sidewall of etched structure is not neces-
sarily perfectly vertical. It calls for engineering judgment
Figure 11.1
Etching with photoresist mask: thin ﬁlm has
been etched, with some etching of the underlying material
and resist, too. There is some undercutting and the proﬁle
is not perfectly vertical
to decide which degree of proﬁle control and selectivity
are acceptable.
In lithography rework is easy: if the resist pattern is
found to be faulty in inspection, the resist is stripped and
lithography repeated, but once the pattern has been trans-
ferred into solid material by etching, rework is much more
difﬁcult, and usually impossible.
11.1 Etch Mechanisms
Etching is often divided into two classes, wet etching
and plasma etching. Wet etching equipment consists of
a heated quartz tank or bath plasma etching equipment
consists of a vacuum chamber with a RF generator and a
gas system.
The basic reactions in etching are given by
Wet etching:
solid + liquid etchant ⇒soluble products
Si (s) + 2 OH−+ 2 H2O
⇒Si(OH)2(O−)2 (aq) + 2 H2 (g)
(11.1)
Plasma etching:
solid + gaseous etchant ⇒volatile products
SiO2 (s) + CF4 (g) ⇒SiF4 (g) + CO2 (g)
(11.2)
There are several processes that must take place for etch-
ing to proceed:
• transport of etchants to surface (ﬂow and diffusion)
• surface processes (adsorption, reaction, desorption)
• removal of product species (diffusion and ﬂow).
These basic steps are the same for both wet etching and
plasma etching, but clearly diffusion in the gas phase is
Introduction to Microfabrication, Second E dition                 Sami Franssila
© 2010 John Wiley & Sons, L td.  ISBN: 978-0-470-74983-8
 Downloaded from https://onlinelibrary.wiley.com/doi/ by Cas - Shanghaitech University, Wiley Online Library on [04/04/2026]. See the Terms and Conditions (https://onlinelibrary.wiley.com/terms-and-conditions) on Wiley Online Library for rules of use; OA articles are governed by the applicable Creative Commons License

[Page 124]
128
Introduction to Microfabrication
more rapid than in the liquid phase. In plasmas there are
many possibilities to provide extra energy to the process,
in the form of accelerated ions. The chemical component
of etching can be enhanced by heating, in both wet and
plasma etching.
A comparison of the basic processes of plasma etching
in Figure 11.2 to those of CVD (Figure 5.6) reveals ob-
vious similarities. Gases are fed in by forced convection,
some species diffuse through the boundary layer to the
surface and react there, desorb and diffuse back to the
main ﬂow stream, and get pumped away. Note that uti-
lization of source gases is never perfect: some source gas
molecules “ﬂy by” the wafer in the main ﬂow. A very
small fraction of molecules are ionized, and these ions
enhance surface reactions. Plasma etcher can be run as a
deposition tool, and PECVD reactor as an etcher, which
is beneﬁcial for chamber cleaning.
If etching is too slow, any of the above steps can be the
cause of the problem: inadequate inﬂow of etchant, slow
diffusion through a thick boundary layer, slow chemical
reaction on the surface, low volatility (or solubility) of
products. Redeposition of products on the surface can also
take place, and sometimes byproducts, like hydrogen gas
evolution (as in Equation 11.1), are so strong that they
prevent etchant from reaching the surface.
Etch rates are typically 100–1000 nm/min, for both
wet and plasma processes. The lower limit comes from
manufacturing economics and the upper limit from resist
degradation, thermal runout and damage considerations.
Silicon etching is exceptional: rates up to 20 μm/min are
available in both wet etching (HF:HNO3) and in plasma
etching (DRIE) in SF6.
11.1.1 Footnote on terminology
The term dry etching, as an opposite to wet etching, is
often used as a synonym for plasma etching, but there
are dry methods which do not involve plasmas, e.g. XeF2
etching of silicon. We use the terms plasma etching and
RIE interchangeably. RIE, Reactive Ion Etching is a mis-
nomer: ions in RIE are in a minor role, most etching
is done by excited neutrals. Ion etching, also known as
ion milling, is a completely different kind of an etching
process, to be discussed in Section 11.11.
