Repository: Alvintxh/nanofab-web

# Extracted Book Sources

All 11 textbooks extracted 2026-04-05 using PyMuPDF (extract_pdf.py).

## Extraction Summary

| Book Key | File | Pages | Words | Page Numbering |
|----------|------|-------|-------|----------------|
| cui_2025 | Zheng Cui - Nanofabrication (4th ed) | 419 | ~158K | PDF labels (C1, i-xi, 1-407) |
| campbell_2008 | Campbell - Fabrication Engineering (3e) | 825 | ~369K | offset=18 (front-1..18, then 1-807) |
| teresa_2020 | De Teresa - Nanofabrication (full) | 451 | ~183K | offset=0 (sequential PDF pages) |
| madou_vol1_2011 | Madou - Fundamentals of Microfab Vol.1 | 646 | ~366K | PDF labels |

File: sources/sources_processed/books/franssila_2010/franssila_2010_full.txt (part 13 of 46)
# franssila_2010
11.2 Etching Proﬁles
The isotropic etching front proceeds as a spherical wave
from all points open to the etchant. Because the etch
front proceeds under the mask (resulting in undercut),
isotropic etching cannot be used to make ﬁne features
(Figure 11.3). In fully isotropic etching lateral extent
(undercutting) is identical to vertical etched depth.
1. etchant flow
2. ionization
3. diffusion 
4. adsorption
5. reaction
6. desorption
7. diffusion 
8. pump out
1
2
3
4
5
6
7
8
Figure 11.2
Basic processes in plasma etching: forced ﬂow, boundary layer diffusion and surface processes enhanced
by ion bombardment
 Downloaded from https://onlinelibrary.wiley.com/doi/ by Cas - Shanghaitech University, Wiley Online Library on [04/04/2026]. See the Terms and Conditions (https://onlinelibrary.wiley.com/terms-and-conditions) on Wiley Online Library for rules of use; OA articles are governed by the applicable Creative Commons License

[Page 125]
Etching
129
Figure 11.3
Undercutting in isotropic etching: wide lines
are narrowed but narrow lines are completely undercut and
released
Etch bias, deﬁned as the difference between etched
feature size and mask size, is then twice the etched
depth.
Isotropic proﬁle is the most commonly encountered
etch proﬁle. Most wet etchants result in an isotropic pro-
ﬁle, and it is encountered also in plasma and dry etching.
In plasma etching, the degree of isotropy can be con-
trolled by the etching parameters, from fully isotropic to
fully anisotropic (which may not be easy !).
Undercut can be compensated by making the initial
mask feature larger than the desired width, for light-ﬁeld
structures, and smaller for dark-ﬁeld structures. This ap-
proach works quite well for isolated structures, but in
dense arrays its utility is limited.
Wet etching proﬁles are seldom perfectly isotropic,
and both deep slopes and gently sloping sidewall proﬁles
are possible. The main parameters affecting the slope are
the same as those governing the other main features of
etching: etchant concentration and temperature. Silicon
dioxide etching can produce steep slopes in NH4F:HF at
a ratio of 7:1 at 25 ◦C, but a ratio of 30:1 at 55 ◦C leads
to a gentle slope. Gentle slopes may be desirable for
step coverage in subsequent deposition steps. NH4F:HF
mixture is known as buffered HF (BHF) because the
consumption of ﬂuoride ions by the etching reaction
is compensated, buffered, by ionization of NH4F into
ammonia and ﬂuoride.
Undercutting
is
sometimes
desirable
and
even
necessary. In order to fabricate free-standing beams and
plates, isotropic etching is a must: the beams are released
when the underlying material is completely removed
(Figure 11.3). Such released beams and plates are
essential building blocks in surface micromechanics, for
instance the bolometer of Figure 2.1 has been released
by isotropic undercutting.
Anisotropic etching results in a vertical or almost verti-
cal proﬁle, which is suitable for ﬁne structure fabrication.
Isotropic
and
anisotropic
proﬁles
are
compared
in
Figure 11.4. In plasma etching the proﬁle can be tailored
by process conditions: pressure, power, temperature and
gas ﬂows. Bombardment supplies energy to horizontal
surfaces and drives vertical etching. Sidewalls do not
experience ion bombardment, and therefore the etch
rate in the lateral direction is reduced. Low-pressure
operation favors anisotropy because bombardment is
more directional, but low-pressure operation requires
either a bigger pump or reduced ﬂow rate, in which
case the rate is lower. Other effects of ion bombardment
include ion-induced desorption, ion-induced damage and
ion-activated chemical reactions. Increased ion energy
Figure 11.4
Isotropic (left) and anisotropic etch proﬁles (right)
 Downloaded from https://onlinelibrary.wiley.com/doi/ by Cas - Shanghaitech University, Wiley Online Library on [04/04/2026]. See the Terms and Conditions (https://onlinelibrary.wiley.com/terms-and-conditions) on Wiley Online Library for rules of use; OA articles are governed by the applicable Creative Commons License

[Page 126]
130
Introduction to Microfabrication
Figure 11.5
Mechanism of anisotropy: all surfaces are
passivated by a thin ﬁlm, but directional ion bombardment
will clear ﬁlms from a horizontal surface while leaving pas-
sivation ﬁlm on the sidewalls, enabling etching to proceed
vertically only
can be helpful for increasing vertical etch rate, but the
masking material is also etched faster if power is high.
The other main mechanism for anisotropy is sidewall
passivation. Passivating ﬁlms, for example (CF2)n-type
ﬂuorocarbon ﬁlms (from CHF3 or C4F8 gases), deposit
on all surfaces, but ion bombardment removes them from
horizontal surfaces, and sidewalls remain passivated
(Figure
11.5).
Operation
at
cryogenic
temperatures
(e.g., −120 ◦C) leads to reduced chemical reaction rates
according to the Arrhenius equation. Suppression of
spontaneous reactions means that only ion bombardment-
driven reactions take place, and they are anisotropic.
Cryogenic etching of silicon in SF6/O2 etching of silicon
results in SiOxFy reaction products that are not very
volatile, and they will redeposit on the wafer. And just as
with ﬂuoropolymer ﬁlms, ion bombardment will remove
this redeposited ﬁlm from horizontal surfaces, leaving
the sidewalls passivated.
11.3 Anisotropic Wet Etching
Isotropy, or homogeneity of space in all directions,
is sometimes useful as we can neglect directions.
Anisotropic
processes
are
spatially
directional,
but
there
are
two
completely
different
usages
of
the
term anisotropic etching: anisotropic wet etching and
anisotropic plasma etching. Anisotropic wet etching
could be termed crystal plane anisotropy, because the
different silicon crystal planes have different etch rates.
Potassium
hydroxide
(KOH)
is
the
prototypical
anisotropic wet etchant for silicon. In KOH silicon
(100) crystal planes are etched 200 times faster than
(111) planes. KOH etching at about 80 ◦C cannot be
done with photoresist mask. Instead, resist is used to
etch silicon dioxide or silicon nitride, and after resist
stripping silicon etching is done in KOH with oxide or
Figure 11.6
Anisotropic
crystal
plane-dependent
wet
etching of silicon: top view and cross-sectional view of
a membrane and a V-groove etched on (100) silicon
wafer
nitride mask. Initially the shape is determined by the fast
etching crystal planes (100) and (110) but in the end
etching terminates when only slow etching (111) planes
are present. When the slow etching (111) planes meet,
etching will terminate. The etched depth is determined
by the mask opening and the angle between the (111)
and (100) planes, 54.7◦. This angle is very characteristic
of silicon MEMS structures. Some simple geometries
are depicted in Figure 11.6, namely V-grooves and
membranes. Note that it is important that the structures
are aligned to the crystal planes (indicated by the
wafer ﬂat).
A square-shaped mask pattern will lead to a square-
shaped well, or, if thought of differently, to a silicon
membrane that can be used in pressure sensors as the
active bending element. If etching is continued until sili-
con is completely removed, a nitride membrane results. If
the mask opening is small, the slow etching (111) planes
will meet, and an inverse pyramid shape is formed (as
seen in Figure 1.14a).
Because anisotropic wet etching is controlled by the
crystal planes, etching can be continued extendedly with-
out loss of control. Through-wafer etching is possible, en-
abling, among others, microrocket thrusters (Figure 11.7).
The thruster is made of two identical wafers which have
been bonded together. The variety of shapes that can be
made by crystal plane-dependent etching is astonishingly
large, as will be seen in Chapters 20 and 30.
11.4 Wet Etching
Wet etching mechanisms fall into two major categories:
metal etching by electron transfer, Equation 11.3, and in-
sulator etching by acid–base reaction, Equation 11.4:
Me (s) ⇒Men+ (aq) + ne−
(11.3)
SiO2 + 6 HF ⇒H2SiOF6 (aq) + 2 H2O
(11.4)
 Downloaded from https://onlinelibrary.wiley.com/doi/ by Cas - Shanghaitech University, Wiley Online Library on [04/04/2026]. See the Terms and Conditions (https://onlinelibrary.wiley.com/terms-and-conditions) on Wiley Online Library for rules of use; OA articles are governed by the applicable Creative Commons License

[Page 127]
Etching
131
inlet
diffused resistor
diffused resistor
exit nozzle
fuel chamber
Figure 11.7
Anisotropic wet etching of silicon: two iden-
tical silicon wafers bonded together to form a microrocket
fuel chamber and inlet and exit nozzles (with diffused re-
sistor heater). Adapted from Mukerjee et al. (2000)
The rates of wet chemical reactions can have two behav-
iors which we encountered earlier in the CVD reaction
mechanisms:
1. The surface reaction is slow and it determines the rate.
2. The surface reaction is fast and the rate is determined
by etchant availability (transport of reactant by con-
vection and diffusion).
Surface reaction-limited processes exhibit activation ener-
gies of 30–90 kJ/mol. The rate increases with increasing
etchant concentration and is insensitive to stirring. Differ-
ent crystal planes can have different surface reaction rates
and this leads to anisotropy, for example in KOH and
TMAH etching of silicon. Aluminum etching in H3PO4
is also surface reaction limited: Al2O3 dissolution is the
rate determining step, with 54 kJ/mol activation energy.
Transport-controlled reactions are characterized by
activation energies of 4–25 kJ/mol. Their rate increases
with agitation and stirring because more reactant is being
brought within the vicinity of the surface. Furthermore,
all crystal planes etch at the same rate, which is natural.
Silicon etching in HF:HNO3 mixture is limited by
HF diffusion through the product layer. The activation
energy is 17 kJ/mol.
Wet etching processes are available for most materials,
with diamond and GaN being the most notable exceptions.
Table 11.1 lists a number of etch processes for photore-
sist masked etching. As a general rule, lower temperature
and more dilute solutions can be tried if the photoresist
mask does not survive the etching conditions. It must
Table 11.1
Wet etchants for photoresist masked
etching (mostly room temperature)
SiO2
NH4F:HF (7:1),a 35 ◦C
SiO2
NH4F: CH3COOH:C2H6O2 (ethylene gly-
col): H2O (14:32:4:50)
Poly-Si
HF:HNO3:H2O (6:10:40)
Al
H3PO4:HNO3:H2O (80:4:16), water can be
changed to acetic acid
Mo
H3PO4:HNO3:H2O (80:4:16)
W, TiW
H2O2:H2O (1:1)
Cr
Ce(NH4)NO3:HNO3:H2O (1:1:1)
Cu
HNO3:H2O (1:1)
Ni
HNO3:CH3COOH:H2SO4 (5:5:2)
Ti
HF:H2O2 (1:1)
Au
KI:I2:H2O, KCN:H2O
Pt, Au
HNO3:HCl (1:3), “aqua regia,” H2O dilu-
tion may be used
aCalled BHF, for buffered HF, and also known as BOE, for buffered
oxide etchant.
be remembered that other factors will change too, for
example sidewall proﬁle.
Oxide etch rate goes down linearly with decreasing
HF concentration. However, aluminum etch rate goes up
when HF concentration decreases: 49% HF etches alu-
minum at 38 nm/min, but 10:1 diluted HF results in a
320 nm/min rate. This is because water has an active role
in aluminum surface oxidation. Buffering agents and other
additives can dramatically change etch rates and selec-
tivities, as shown in Table 29.2. Wet etch processes for
non-masked etching are listed in Table 11.2. These pro-
cesses remove ﬁlms without making any patterns.
Wet etching is an indispensable tool in defect analysis:
microstructural defects like stacking faults and pinholes
can be made visible by wet etching. Sirtl, Secco, Wright,
Dash and Sailor are etchants for delineating defects. In
reverse engineering and failure analysis thin ﬁlms are
removed selectively by isotropic etching (wet or dry) to
reveal layer by layer the wanted structures.
Table 11.2
Wet etchants for unmasked etching
SiO2
DHF, dilute HF (1%), for removing native ox-
ide (about 10 nm/min)
SiO2,
PSG
HF (49%) sacriﬁcial layer removal (>1 μm/
min)
Si3N4
HF (49%) layer removal (4 nm/min)
Si3N4
H3PO4 (concentrated, 180 ◦C)
Si
HF:HNO3:H2O (6:10:40) (thinning etch, up to
20 μm/min)
Cu
HCl
 Downloaded from https://onlinelibrary.wiley.com/doi/ by Cas - Shanghaitech University, Wiley Online Library on [04/04/2026]. See the Terms and Conditions (https://onlinelibrary.wiley.com/terms-and-conditions) on Wiley Online Library for rules of use; OA articles are governed by the applicable Creative Commons License

[Page 128]
132
Introduction to Microfabrication
Wet etching processes are easy in theory, but in practice
wet etching is difﬁcult:
1. Reaction products may affect the etching reaction, for
example hydrogen evolves when silicon is etched by
hydroxide (KOH, for instance) and this hydrogen can
prevent etchant from reaching the surface.
2. Etching products catalyze or inhibit the reaction
(HF:HNO3 etching of silicon).
3. The etching reaction is sensitive to stirring (mass or
heat transport limited).
4. The etching reaction is exothermic and temperature
rises during etching (for these reactions, stirring de-
creases the etch rate because it removes heat).
5. Evaporation of etchant leads to concentration changes
during etching.
11.4.1 Wet etching tools
Wet etching comes in three major variants: tank immer-
sion (bath) (Figure 11.8), spray tool and single wafer
processor. The tank is for example a quartz vessel with
heating and temperature control. It is ﬁlled with water
and chemicals and the wafers are immersed in liquid for
a required time and then transferred to similar tanks for
rinsing. Spray tools handle a cassette (or cassettes) but,
instead of immersion, liquid is sprayed from stationary
nozzles on rotating wafer cassette(s). After the ﬁrst spray-
ing the process continues with either another chemical or
water spray and nitrogen drying, in the same vessel. Fresh
mixing of chemicals and lower liquid volumes are spray
tool advantages over tanks. Single wafer tools are akin to
photoresist spinners, and in a sense they are spray tools,
Figure 11.8
Wet etching tank. Courtesy VTT
too. However, processing acts on a single wafer at a time,
and works on the wafer topside only.
Heating wet etching tanks uniformly is no easy task be-
cause highly reactive and corrosive chemicals are used at
high temperatures (e.g., 180 ◦C boiling nitric acid to etch
nitride). Temperature uniformity depends on ﬂow patterns
in the tank. This is not trivial because stirring can enhance
reactant supply, reaction product removal, or heat removal
from an exothermic reaction.
The materials of the tanks and heaters must be compati-
ble with the process, in chemical, thermal and mechanical
respects. Teﬂon and quartz are often used in the most de-
manding applications, but both are expensive materials
and difﬁcult to machine. Polypropylene is used for less
critical applications, while stainless steel is the material
for solvent tanks.
11.5 Plasma Etching (RIE)
Vertical walls and highly accurate reproduction of pho-
toresist dimensions translate to closely spaced structures.
High packing density of devices is possible by anisotropic
plasma etching. When undercut becomes signiﬁcant rela-
tive to linewidth, wet etching faces serious problems. In
IC fabrication this led to the adoption of plasma etching
at about 3 μm linewidths. With anisotropy, that is ver-
tical sidewalls, undercut compensation schemes became
unnecessary, and all the resolving power of lithography
tools could be used to increase device packing density.
Plasma etching is done in a vacuum chamber by re-
active gases excited by RF ﬁelds (Figure 11.9). Both
excited and ionized species are important for plasma etch-
ing. Excited molecules like CF4∗are very reactive, and
ionic species like CF3+ are accelerated by the RF ﬁeld and
impart energy directionally to the surface. Plasma etching
is thus a combination of chemical (reactive) and physical
(bombardment) processes.
Deep reactive ion etching (DRIE) is an extension of
RIE to make deep structures with high etch rate. DRIE
reactors have two power generators, one for generating
a high-density plasma (1012–13 ions/cm3) and another for
biasing the wafer electrode, see Figure 33.2. This arrange-
ment enables high powers to be used for active species
generation, but independent control of ion bombardment
via the second power source. DRIE will be discussed in
detail in Chapter 21.
11.5.1 Plasma etch chemistries
In a plasma discharge a number of different mechanisms
for gas phase reactions are operative. The discharge gener-
ates both ions and excited neutrals, and both are important
 Downloaded from https://onlinelibrary.wiley.com/doi/ by Cas - Shanghaitech University, Wiley Online Library on [04/04/2026]. See the Terms and Conditions (https://onlinelibrary.wiley.com/terms-and-conditions) on Wiley Online Library for rules of use; OA articles are governed by the applicable Creative Commons License

[Page 129]
Etching
133
Figure 11.9
Plasma etching system (RIE): gases are in-
troduced through the top electrode; wafers are on the pow-
ered bottom electrode
for etching, that is
Ionization:
e−+ Ar
⇒Ar+ + 2 e−
Excitation:
e−+ O2
⇒O2∗+ e−
Dissociation:
e−+ SF6 ⇒e−+ SF5∗+ F∗
The most abundant species in the plasma reactor is the
source gas. Etch reaction products are the next most abun-
dant, and they may represent a few percent or 10% of all
moieties. Excited neutrals may be present at a few percent,
but ions are just a very minor component, for example
one in 100 000. They are, however, often important for
the mechanism.
Plasma etching is based on reaction product volatil-
ity. Silicon is easily etched by halogens: the ﬂuorides
(SiF4), chlorides (SiCl4) and bromides (SiBr4) of silicon
are volatile at room temperature at millitorr pressures. No
ion bombardment is needed for etching because the re-
actions are thermodynamically favored and the role of
ion bombardment is used to induce directionality. Sili-
con nitride (Si3N4) is etched by ﬂuorine, producing SiF4
and NF3. Aluminum is spontaneously etched by Cl2, but
the surface of aluminum is always protected by a na-
tive aluminum oxide layer a few nanometers thick, and
aluminum etching can only commence after this oxide
has been removed. Ion bombardment is essential for alu-
minum oxide etching.
Table 11.3
Typical etch gases
Fluorine
Chlorine
Bromine
Stabilizers
Scavengers
CF4
Cl2
HBr
He
O2
SF6
BCl3
Ar
CHF3
SiCl4
N2
NF3
CHCl3
C2F6
C4F8
XeF2
Table 11.3 lists typical plasma etch gases. These include
not only the etchant gases but also scavengers and stabiliz-
ers. SF6- and CF4-based processes have typically 10–40%
oxygen added to them. Oxygen has several roles: it reacts
with SFn and CFn fragments, and keeps ﬂuorine concen-
tration high by preventing ﬂuorine recombination with the
fragments. Oxygen reacts with resist, which contributes
to sidewall polymer formation and therefore improved
anisotropy. Oxygen also increases the resist etch rate, so
that selectivity can in fact be worse even though the sili-
con etch rate is enhanced.
11.5.2 Plasma etch mechanisms
Chemical bonds need to be broken for etching to take
place. Bond energies, therefore, give indications of
possible etching reactions. Reactions that lead to bonds
stronger than the Si–Si bond will etch silicon, and if the
products have stronger bonds than Si-O, silicon dioxide
will be etched (Table 11.4). These simple predictions
are experimentally conﬁrmed: ﬂuorine, chlorine and
bromine will etch silicon because silicon–halogen bonds
are stronger than silicon–silicon bonds. Only the Si–F
bond is stronger than the Si–O bond and therefore only
ﬂuorine is predicted to etch oxide. But because of ion
bombardment, oxide is slightly etched also in chlorine
and bromine plasmas, but to a much lesser extent than
in ﬂuorine plasmas.
In practice, the volatility of reaction products (i.e., high
vapor pressure) is used as a criterion for etchant selection.
Boiling points of reaction products can be used to estimate
volatility (Tables 11.5 and 11.6). (Note that boiling points
are usually for 1 atm pressure, not for reduced pressures,
but they are very useful as quick estimates for volatility.)
Table 11.4
Bond energies (kJ/mol)
C–O
1080
Si–F
550
Si–O
470
Si–Cl
403
Si–Si
227
Si–Br
370
 Downloaded from https://onlinelibrary.wiley.com/doi/ by Cas - Shanghaitech University, Wiley Online Library on [04/04/2026]. See the Terms and Conditions (https://onlinelibrary.wiley.com/terms-and-conditions) on Wiley Online Library for rules of use; OA articles are governed by the applicable Creative Commons License

[Page 130]
134
Introduction to Microfabrication
Table 11.5
Etch product boiling points (Tbp,◦C;
d = decomposition, s = sublimation)
SiF4
−90
SiCl4
−70
CO2
−56
NF3
−206
AlCl3
190
PH3
−133
WF6
2.5
GaCl3
78
AsH3
−116
WOF4
110
TiCl4
−25
TaF5
96.8
WOCl4
211
SiBr2
5.4
MoF6
17.5
WCl6
275
MoOF4
98
InCl2
235
NbF5
72
MoCl5
194
GaF3
800s
PtCl4
370d
PbCl4
−15
Cr(CO)6
110d
Table 11.6
Non-etchable reaction products
(Tbp,◦C; d = decomposition, s = sublimation)
CuCl2
620
TiF4
>400
CuF2
950d
PbF2
855
CrCl2
824
CrF2
1100
AlF3
1290s
TiF3
1200
Reaction products like WOF4 (from CF4 and O2 etching
of tungsten) and AlCl3 (Cl2 etching of aluminum) have
boiling points around 200 ◦C and are volatile enough for
practical etching, but AlF3 or CrF2 have boiling points
about 1000 ◦C and therefore ﬂuorine is not a suitable
etchant for these materials. Ion bombardment enhances
the removal of material and can be used to drive reactions
which might otherwise not be suitable for etching. Such
reactions are, however, prone to residues. Gallium ﬂuo-
ride is involatile but chlorides are volatile, and therefore
GaAs and GaN etching uses chlorine.
The exact plasma etch mechanisms remain unknown
in many cases. It has been shown that damaged single
crystal tungsten is etched much faster than perfect crystal.
Silicon etch rate has been shown to be synergistic, with
both ion bombardment and chemical components: etching
with argon ion bombardment alone results in low rate,
and similarly for XeF2 gas etching, but for simultaneous
Ar+/XeF2 process the etch rate increases by a factor of
10–100.
11.6 Isotropic Dry Etching
There are plasma-less dry etching methods: XeF2 and
ClF3 gases will spontaneously break down and release
free ﬂuorine, which aggressively etches silicon. XeF2 is
a crystalline solid which sublimes to produce XeF2 vapor
with a vapor pressure of a few torr. It is very reactive with
water and forms hydroﬂuoric acid (HF) which presents
hazards to operators.
Another dry etching process without plasmas is oxide
etching with HF vapor. Because it is based on diffusion of
vapors, there is no directionality and the resulting proﬁle
is isotropic. This process, too, requires extensive safety
precautions because of HF. Isotropic dry etching is very
desirable in MEMS, as will be discussed in Section 29.6.
The great beneﬁt of dry etching compared to wet etch-
ing is the elimination of the drying step and the surface
tension-caused mechanical distortions resulting from cap-
illary forces.
11.7 Etch Masks
11.7.1 Resist selectivity
Usually a vertical resist sidewall is desirable and neces-
sary for the best linewidth control in plasma etching. Most
often the resist is, however, slightly sloped, for example
86◦or 88◦(positive slope), or even negatively sloped
(retrograde). Fluorine plasmas are “milder” than chlorine
plasmas, and resist selectivity is better, for example 5:1
or 10:1, while in chlorine plasmas 3:1 or 5:1 is more typi-
cal. In severe cases 1:1 is seen. This then means that only
rather thin layers can be etched.
In wet etching resist selectivity is often inﬁnite in
practice, but adhesion of resist becomes an issue. This
is dependent on priming, feature size, resist thickness
and the chemical character of the resist. Some resists
are speciﬁcally tailored for wet processing (etching
and/or electroplating). Generally,
thicker resists
are
mechanically more stable. If there is any loss of adhesion
between the resist and substrate, etching will easily
penetrate along the interface, leading to complete resist
delamination, or just to a sloped sidewall, which may be
beneﬁcial in subsequent deposition steps.
11.7.2 Etching with a hard mask
Many wet and dry etching processes utilize hard masks
because resists are simply not tolerant enough under harsh
etch conditions. Harsh can mean aggressive chlorine plas-
mas, very long etch times or hot acids or bases like 80 ◦C
25% KOH for silicon anisotropic etching. In deep submi-
cron processes resist thickness has to be scaled down for
maximum lithographic resolution, but these thin resists
are not always suitable as etch masks.
Photoresists are materials that combine photoactivity
and
mechanical/thermal/chemical
stability;
obviously
photoactivity is the property that cannot be sacriﬁced.
In order to ﬁnd optimum materials as etch masks, the
 Downloaded from https://onlinelibrary.wiley.com/doi/ by Cas - Shanghaitech University, Wiley Online Library on [04/04/2026]. See the Terms and Conditions (https://onlinelibrary.wiley.com/terms-and-conditions) on Wiley Online Library for rules of use; OA articles are governed by the applicable Creative Commons License

[Page 131]
Etching
135
concept of hard mask has been devised. The hard mask
material is etched with photoresist mask, photoresist is
then stripped and the etch process is performed using the
hard mask only. The hard mask material can be optimized
to suit the application, irrespective of photoresist.
In silicon etching in KOH, silicon dioxide or silicon
nitride hard masks are standard materials. When glass
wafers (or thick oxides) are etched, nickel, chromium,
polysilicon and amorphous silicon are suitable masking
materials for concentrated HF (49%). Silicon carbide
(PECVD SiC) and tantalum pentoxide (Ta2O5) are
excellent hard masks for many wet and dry etching
processes.
In DRIE etched depths can be 500 μm (through the
wafer) and resists cannot be used as masks. Many mate-
rials are used as hard masks, such as silicon dioxide and
aluminum. Aluminum nitride (AlN) and aluminum oxide
(Al2O3) are very resistant in many plasmas, but can be
easily wet etched by KOH and even dilute NaOH photore-
sist developer. This fact can sometimes make processing
much faster and easier, compared to other hard masks that
are very stable materials (which is why they were chosen
in the ﬁrst place).
RIE processes that use Cl2 chemistry use metals like
chromium or nickel as etch masks. However, the use of
metal masks poses a problem in plasma etching. Even
though the mask is chemically inert, it is always etched
somewhat under ion bombardment. Redeposition of these
non-volatile ion-etched species on the surfaces leads to
non-etchable spots. This is called micromasking. In the
case of perfect anisotropy micromasking leads to the for-
mation of dense forest of pillars or grass.
Polysilicon gate etching can be done with an oxide hard
mask. Because poly etching is highly selective against
gate oxide, it is also highly selective against oxide hard
mask, therefore a very thin oxide hard mask is enough,
and very thin photoresist can be used to etch this hard
mask. Elimination of carbon (i.e., elimination of photore-
sist) from the reaction brings about a major selectivity
improvement: the selectivity between poly and oxide can
be as high as 300:1 compared to 30:1 with resist mask,
while keeping plasma parameters (RF power, pressure
and gas ﬂows) constant. In the presence of carbon CO is
formed because it is energetically favorable (Table 11.4)
and the source of carbon for CO formation is the photore-
sist, hence the lower oxide selectivity. In the absence of
carbon/resist, no CO is formed.
11.8 Non-Masked Etching
Plasma etching replaced wet etching because of less un-
dercut and better linewidth control. But this argument
(a)
(b)
Figure 11.10
Etchback: (a) the trench wall is coated with
a thin Ti/TiN layer and ﬁlled with CVD tungsten; (b) tung-
sten etchback will result in a planar surface and ﬁlled
vertical plug
applies to patterning etching only: there are plenty of
applications where etching is not used for making pat-
terns, therefore there is neither photoresist nor hard mask.
Etchback is a process where extra material is removed,
with the whole wafer exposed to plasma. In tungsten etch-
back, tungsten is removed from planar areas, leaving only
the contact/via plugs ﬁlled (Figure 11.10). Etchback is
used in multilevel metallization to make tungsten plugs
(see Chapter 28 for more on this).
Non-masked wet etching removes for instance diffusion
mask oxide after diffusion, and similarly, mask nitrides
are removed in H3PO4 or concentrated HF (which would
immediately attack resist). Dilute HF removes native ox-
ides. High rate maskless silicon etching is needed in wafer
thinning.
11.9 Multistep and Multilayer Etching
Etching a single layer structure can be accomplished
in a single step, but multistep etching can be used for
improved process control. In polysilicon gate etching a
three-step process is typical. The ﬁrst step removes native
oxide in a short, non-selective process. Bulk etching
is then done, but before the end point is reached, the
process is switched to a low-rate, high-selectivity recipe.
Note that the underlying oxide loss is a sum of four
different factors: (1) polysilicon ﬁlm (non)uniformity; (2)
polysilicon etch process (non)uniformity; (3) poly:oxide
selectivity; and (4) overetch time.
11.9.1 Multilayer etching
Thin-ﬁlm functionalities are enhanced by multilayer struc-
tures. This is bad news for etch engineers, because there
is no guarantee that the materials behave at all similarly
in etching.
It seldom happens that both (or all) layers can be etched
with the same process parameters, and it may well be
 Downloaded from https://onlinelibrary.wiley.com/doi/ by Cas - Shanghaitech University, Wiley Online Library on [04/04/2026]. See the Terms and Conditions (https://onlinelibrary.wiley.com/terms-and-conditions) on Wiley Online Library for rules of use; OA articles are governed by the applicable Creative Commons License

[Page 132]
136
Introduction to Microfabrication
resist
WSi2
poly
oxide
silicon
Figure 11.11
Double layer plasma etching: simultaneous
optimization of both ﬁlms is not easy – photoresist is still
in place
that completely different etch chemistries must be used.
In two-step double layer etching an end point signal must
be obtained so that etching can be stopped, or else etch
chemistry must provide high selectivity. High selectivity,
however, is not always beneﬁcial: if TiN on top of alu-
minum is etched in ﬂuorine plasma, etching will deﬁnitely
stop once the underlying aluminum is met, but the alu-
minum surface will turn to AlF3, which is a very stable
material, and initiation of the aluminum etch step is en-
dangered. Etching of polycide gate (WSi2/poly) is shown
in Figure 11.11 with potential proﬁle issues.
Process ﬂow for WSi2 /polysilicon
(polycide) etching
1. WSi2 etching: Cl2/He/O2 for WSi2
2. Poly etching: Cl2/HBr for poly
3. Poly end point step: HBr/He/O2 for etching last
20 nm of poly
4. Overetch step: HBr/He/O2 optimized for high oxide
selectivity
Etching of the bottom layer has all the usual require-
ments about rate, selectivity and proﬁle, and the extra
requirement of not etching the top layer. Of course the ac-
ceptable degree of undercut in either of the layers calls for
engineering judgment. Problems with ﬁlm stacks which
require different etch chemistries (chlorine vs. ﬂuorine)
has led to multichamber etch reactors, with each chamber
reserved for one material and/or speciﬁc etch chemistry.
This will be discussed in Chapter 31.
11.10 Etch Processes for Common
Materials
11.10.1 Silicon
Fluorine, chlorine and bromine processes are standard for
silicon etching, resulting in reaction products SiF4, SiCl4
and SiBr4, respectively. Single crystal silicon, polysilicon
and amorphous silicon can all be etched with similar etch
processes, which is not necessarily true for wet etching.
Fluorine processes are safer to use, but seldom fully
anisotropic. Chlorine processes which have less sponta-
neous chemical etching and more ion enhancement result
in vertical sidewalls, and the same applies to bromine pro-
cesses. These two gases are, however, highly toxic, and
the equipment for Cl2 or HBr etching must be equipped
with loadlocks. Loadlocks complicate system operation
but simultaneously improve reproducibility since the re-
action chamber is not exposed to room air and humidity.
Silicon
isotropic
wet
etching
is
often
done
in
HF:HNO3:CH3COOH (sometimes water is used instead
of acetic acid). Depending on the ratio of nitric acid
to hydroﬂuoric acid, the etch rate can be modiﬁed
from a few hundred nanometers per minute to tens
of micrometers per minute. A common mixture is
1:3:8 which etches silicon at about 3 μm/min at room
temperature. Hydroxyl ions (OH−) form according to
HNO3 + H2O + HNO2 →2 HNO2 + 2 OH−+ 2 h+
(11.5)
Hydroxyl ions react with silicon to form silicon dioxide,
Equation 11.6. Holes (h+) are needed in the reaction to
balance charges. HF ﬁnally etches the oxide. The overall
reaction is given by Equation 11.7:
Si + 2 OH−+ 2 h+ →SiO2 + H2
(11.6)
Si + HNO3 + 6 HF →H2SiF6 + HNO2 + H2O + H2
(11.7)
The reaction is problematic for many reasons. First of all,
it is autocatalytic: nitric acid (HNO3) produces nitrous
acid (HNO2) which reacts with nitric acid to produce more
nitrous acid. The reaction is also very exothermic, releas-
ing a lot of heat which accelerates the reaction. If the
etchant is stirred, heat is carried away, reducing the etch
rate. Because the reaction needs holes, its rate depends
on silicon doping level. The rate is high for highly doped
silicon but decreases rapidly when doping concentration
falls below 1017 cm−3. This has applications in MEMS,
like etching highly doped epitaxial layers, see Figures 22.7
and 30.7.
11.10.2 Silicon dioxide
Silicon dioxide plasma etching is driven by ion bombard-
ment. Isotropic plasma etching of oxide is therefore difﬁ-
cult, but a high enough radical concentration will result in
reasonable isotropic etch rates. These processes are, how-
ever, not selective against silicon. Any ﬂuorine-containing
 Downloaded from https://onlinelibrary.wiley.com/doi/ by Cas - Shanghaitech University, Wiley Online Library on [04/04/2026]. See the Terms and Conditions (https://onlinelibrary.wiley.com/terms-and-conditions) on Wiley Online Library for rules of use; OA articles are governed by the applicable Creative Commons License

[Page 133]
Etching
137
gas can be used as an etchant for oxide, CF4 or SF6 for
example. But both gases etch silicon too, and they are
suitable for non-selective etching only.
CHF3, C2F6 and C4F8 are used as oxide etch gases
when selectivity against silicon is required. They provide
ﬂuorine and carbon for etching (SiF4, CO2 etch prod-
ucts) and CF2* radicals which are polymer precursors.
Polymerization takes place on silicon surfaces, whereas
on oxide surfaces (CF2)n polymerization does not take
place due to oxygen supply: ion bombardment-induced
reactions on oxide result in CO2 formation.
A three-step oxide etch process consists of a bulk etch-
ing step, an end point step which is highly selective (and
polymerizing), followed by a low-power step that removes
polymeric residues: a few extra nanometers of silicon are
lost in the low-power etch step but the wafer cleaning that
follows will be much easier.
Wet etching of oxide with HF-based etchants offers
high selectivity against silicon, and if the only role of
oxide etching is to remove oxide, not to make patterns,
it is often advisable to use wet etching, while plasma
etching excels in pattern etching. A major problem in wet
etching of oxides is that different CVD oxides etch at
widely different rates. Therefore thermal oxide etch rate
is usually given as a reference.
11.10.3 Silicon nitride
Nitride etching has aspects of both silicon and oxide etch-
ing. SF6- and CF4-based plasma processes etch nitride
quickly and isotropically, and without selectivity against
silicon. They do, however, show some selectivity against
oxide, for instance 2:1. CHF3-based processes, on the
other hand, etch nitride and provide selectivity against sil-
icon. In fact, CHF3 and C4F8-based oxide etch processes
usually perform well as nitride etch processes too, and
result in anisotropic proﬁles, unlike SF6- and CF4-based
processes.
The wet etchant for Si3N4 is boiling concentrated phos-
phoric acid. Photoresist cannot tolerate such etching con-
ditions. Instead, oxide is used as an etch mask: CVD oxide
is deposited on top of nitride, and oxide is patterned by
photoresist and etched with HF. After resist stripping ox-
ide acts as a mask for nitride etching. When CF4 plasma
was found to etch nitride, manufacturers were willing to
invest in plasma etching, even though it was immature
technology and not very production worthy, just because
the wet etching process was so difﬁcult.
11.10.4 Aluminum
Aluminum has a native oxide Al2O3 which is very dif-
ﬁcult to etch. Chlorine and chlorine-containing gases are
used, with AlCl3 as the main etch product. Multistep etch-
ing is needed to etch aluminum: in the ﬁrst few seconds
high power is used to ion-etch native Al2O3 away; power
is then reduced to etch the bulk of aluminum. Aluminum
is spontaneously etched in Cl2, and a polymerizing agent
is needed to passivate the sidewalls for anisotropic pro-
ﬁle; CHCl3 and CH4 are often used. In some low-pressure
reactors Cl2/BCl3 gases without polymer-forming gases
will result in clean, anisotropic proﬁles. Nitrogen or ar-
gon is often added to stabilize the plasma and to improve
photoresist selectivity.
If linewidths are large, phosphoric acid-based wet etch-
ing is very simple. Above 3 μm linewidths H3PO4 etchant
will perform nicely, especially if the ﬁlm is so thin that
undercutting can be neglected.
11.10.5 Copper
Copper is not plasma etched in current microfabrication
processes. It is a difﬁcult material to etch because nei-
ther ﬂuorides (CuF2) nor chlorides (CuCl2) are volatile
at room temperature. Increased temperature will help, but
even at 100–200 ◦C the rate is still low and photoresist
is severely attacked. If aluminum is alloyed with copper
(to improve electromigration resistance), aluminum etch-
ing will be difﬁcult for the same reason. Al–0.5% Cu is
still fairly easy to etch but Al–4% Cu leaves a residue of
copper chlorides that is difﬁcult to remove.
Wet etching of copper can be done by a number of
acidic solutions. The criteria are really resist stability,
metal thickness and other factors. Copper patterns can
be made by two other techniques instead of etching: elec-
troplating into a resist mold (Figures 5.11 and 5.12), or
by depositing in a groove and polishing away the excess
copper (Figure 16.1).
11.10.6 Refractory metals and silicides
Tungsten etching is similar to silicon in many respects.
In ﬂuorine plasmas the reaction product is WF6; in
oxygen–halogen plasmas, WOF4 or WOCl4. Tungsten
hexaﬂuoride has a boiling point of 17 ◦C and an
isotropic etching proﬁle easily results. Oxyﬂuorides and
oxychlorides are less volatile and ion bombardment is
needed to remove them completely, which translates to
better anisotropy. Molybdenum, too, is etched by both
chlorine and ﬂuorine plasmas, with or without oxygen.
For titanium etching, chlorine etching is preferred, but
ﬂuorine etching is possible, and for TiW (30 at. % Ti)
SF6 is a typical choice. Tantalum and niobium are etched
similarly. Silicides WSi2, MoSi2 and TaSi2 are etched
with both ﬂuorine and chlorine-based processes which
 Downloaded from https://onlinelibrary.wiley.com/doi/ by Cas - Shanghaitech University, Wiley Online Library on [04/04/2026]. See the Terms and Conditions (https://onlinelibrary.wiley.com/terms-and-conditions) on Wiley Online Library for rules of use; OA articles are governed by the applicable Creative Commons License

[Page 134]
138
Introduction to Microfabrication
