Repository: Alvintxh/nanofab-web

# Extracted Book Sources

All 11 textbooks extracted 2026-04-05 using PyMuPDF (extract_pdf.py).

## Extraction Summary

| Book Key | File | Pages | Words | Page Numbering |
|----------|------|-------|-------|----------------|
| cui_2025 | Zheng Cui - Nanofabrication (4th ed) | 419 | ~158K | PDF labels (C1, i-xi, 1-407) |
| campbell_2008 | Campbell - Fabrication Engineering (3e) | 825 | ~369K | offset=18 (front-1..18, then 1-807) |
| teresa_2020 | De Teresa - Nanofabrication (full) | 451 | ~183K | offset=0 (sequential PDF pages) |
| madou_vol1_2011 | Madou - Fundamentals of Microfab Vol.1 | 646 | ~366K | PDF labels |

File: sources/sources_processed/books/franssila_2010/franssila_2010_full.txt (part 14 of 46)
# franssila_2010
are similar to silicon and refractory metal etch processes,
for example SF6/O2 for tungsten silicide or Cl2/O2 for
MoSi2.
Refractory metals are wet etched by hydrogen peroxide-
based solutions. These are often harsh on photoresists, and
therefore etching must be done at room temperature and
in dilute solution.
11.11 Ion Beam Etching
Accelerated ions will etch all materials. This technology is
known as ion beam etching (ion milling). It is, however,
difﬁcult to ﬁnd suitable non-eroding masking materials:
if all materials can be etched by ion bombardment, this
applies to masking materials as well. Typical ion milling
rates by argon ions are about 20 nm/min for Si, SiO2,
SiC, Si3N4 and resist, and 20–100 nm/min for metals. Ion
milling is therefore much slower than plasma etching. One
of the beneﬁts of ion milling is inclined etching: the wafer
can be tilted relative to the ion beam, and inclined struc-
tures can be made. Many solid state laser and magnetic
materials (of the type Gd3Ga5O12, gadolinium gallium
garnet) are etched by ion beam etching.
11.12 Etch Process Characteristics
11.12.1 Linewidth and proﬁle
Linewidth is also known as CD, for critical dimension,
in the IC industry. Linewidth measurement checks any
deviation from design values. A deviation of 10% is ac-
ceptable for digital devices, but the error budget has to be
divided between lithography and etching.
The sidewall proﬁle of the ﬁnished feature has impor-
tant implications for subsequent process steps: the step
coverage of the next deposition process depends on it.
The proﬁle can be measured from top view optical or
SEM measurements, but destructive cross-sectional SEM
pictures are considered the ultimate proﬁles.
Line edges are seldom abrupt, and judgment must be
used to locate a line edge properly. Real lines do not have
perfectly vertical sidewalls but sloped, or even retrograde,
walls (Figure 11.12), with edge roughness which can be a
signiﬁcant fraction of the linewidth for narrow lines. Mul-
tiple scans must be made to average over edge roughness.
Substrate and ﬁlm roughness add noise to stylus measure-
ments, and, for soft materials, stylus penetration can be a
Figure 11.12
Line proﬁles: left, ideal vertical wall; mid-
dle, retrograde wall; right, positively sloped wall with rough
edge
problem. Linewidth can also be measured electrically, as
was discussed in Chapter 2.
11.12.2 Selectivity
Selectivity is a measure of etch rate ratios (ERRs). It can
be deﬁned between the ﬁlm and substrate and between the
ﬁlm and masking material. Selectivities range from 1:1 to
100:1 in typical plasma etching processes. Resist selectiv-
ities range from 1:1 to 10:1 in plasma etching (with 100:1
possible). In wet etching resist selectivity is often so good
that it does not need to be considered, but resist adhesion
loss and peel-off are severe limitations. When polymeric
ﬁlms are etched, selectivity and photoresist stripping are
problematic: resist is polymeric material, too, and selec-
tivity between two similar materials is difﬁcult to achieve.
Etch stop is the term used for etching processes where
the selectivity is so high that etching essentially stops
when the underlying material is reached. This will be
discussed in more detail in Chapter 20 because it has
important implications in bulk MEMS.
11.12.3 Etch rate and etch time
Etch rate should be determined by plotting etched depth
against etch time for a number of data points, and taking
the slope as the rate. There are many mechanisms which
make etch rate determination less straightforward than ex-
pected. There may be etch initiation lag: for example, a
thin native oxide layer will prevent etching initially. This
is especially true for silicon and aluminum. Then there are
etch slowdown effects: etch rate in deep narrow structures
is not identical to ﬂat open areas, and as etching continues
and the hole becomes deeper, etch rate will slow down.
This issue is covered in more detail in Chapter 21.
Etch time seems like a simple concept: ﬁlm thickness
divided by etch rate. Add corrections for both ﬁlm thick-
ness and etch process non-uniformity, say 5% for each,
and etch time results. Overetch required to clear ﬁlm on
 Downloaded from https://onlinelibrary.wiley.com/doi/ by Cas - Shanghaitech University, Wiley Online Library on [04/04/2026]. See the Terms and Conditions (https://onlinelibrary.wiley.com/terms-and-conditions) on Wiley Online Library for rules of use; OA articles are governed by the applicable Creative Commons License

[Page 135]
Etching
139
Figure 11.13
Spacer formation: top, thin-ﬁlm deposition
over a step; bottom, anisotropic etching to clear ﬁlm from
horizontal surfaces leaves spacers at feature edges
planar samples amounts then to 10–20% depending on
process details.
But when the ﬁlms to be etched run over topography,
the situation changes dramatically. Film thickness at the
edge of a step will be the sum of the ﬁlm thickness and
step height. If anisotropic etching is stopped at the end
point calculated from planar ﬁlm thickness, residue equal
to original step height remains at the edge (Figure 11.13).
Long overetch will eventually remove this residue but this
puts a high demand on etch selectivity between the two
materials.
Sometimes it is desirable to leave this residue in
place, and utilize it in the fabrication process. It is then
termed spacer. Spacers have important applications in
both MOS and bipolar transistor fabrication, as will be
seen in Chapters 26 and 27. Note that it is essential for
spacer formation that etching is anisotropic: in isotropic
etching sideways etching would remove the material at
the step edge.
If the steps are made of conducting material and the
spacer is dielectric (e.g. CVD oxide), the spacer can be left
in place. But if the steps are made of dielectric material
and conductive lines go over them, the conductive spacers
will short all the lines. Extended overetch is then needed
to ensure complete spacer removal.
11.12.4 Spacer lithography
The concept of spacer lithography (also know as side-
wall lithography and double patterning) was originally
Figure 11.14
Spacer lithography: after the formation of
spacers the original pattern is etched away, and the spacers
act as etch masks for the next etching step
introduced in 1984 when the end of optical lithography
was speculated. It was used to fabricate MOS ICs in an
industrial setting, and now it is again being considered for
extending the life of optical lithography.
In spacer lithography the sidewalls form the ﬁnal struc-
ture; the initial structure will be selectively etched away
after spacer formation (Figure 11.14). The width of the
structure is determined by the ﬁlm thickness, which is
easily controlled even in the tens of nanometers range.
Of course additional lithography steps are needed to com-
plete the patterns, but they are not critical lithography
steps.
11.13 Selecting Etch Processes
When narrow lines need to be made, the obvious choice
is plasma etching. But in many applications the choice
of wet vs. plasma etching is a question of convenience:
certain equipment or an etch bath is available or some
suitable masking material is handy. When spherical etch
proﬁles are required, or when undercutting is needed,
isotropic etching must be used. Isotropic etching of sil-
icon can easily be done by SF6 plasmas, and isotropic
etching of silicon dioxide or glass by HF, both at fairly
high rates, even tens of microns per minute.
The microbolometer of Figure 11.15 requires two
lithography and three etching steps in its fabrication.
The ﬁrst lithography step deﬁnes the resistor pattern;
anisotropic plasma etching deﬁnes the resistor. The
second lithography step deﬁnes openings in the oxide,
and the same photoresist serves as a mask for both
anisotropic etching of oxide in CHF3 plasma and isotropic
 Downloaded from https://onlinelibrary.wiley.com/doi/ by Cas - Shanghaitech University, Wiley Online Library on [04/04/2026]. See the Terms and Conditions (https://onlinelibrary.wiley.com/terms-and-conditions) on Wiley Online Library for rules of use; OA articles are governed by the applicable Creative Commons License

[Page 136]
140
Introduction to Microfabrication
Figure 11.15
Bolometer fabrication process: left, resistor
lithography and etching; right, second lithography, oxide
etching and silicon isotropic etching
silicon etching in SF6 plasma. A SEM micrograph of the
ﬁnished device is shown in Figure 11.16.
11.14 Exercises
1. What would you use as plasma etch gases and etch
masks for etching the following materials: diamond
• TiN
• SiC
• InP
• GaN
• GaAs
• PbZrTiO3
• BCB (benzo cyclobutadiene)?
Figure 11.16
Spiral antenna microbolometer: silicon is
isotropically etched to release the narrow resistor. SEM
courtesy Leif Gr¨onberg, VTT
2. Silicon is etched in plasma according to the reaction
Si (s) + 2 Cl2 (g) ⇒SiCl4 (g). What is the theoreti-
cal maximum etch rate of a 200 mm diameter silicon
wafer when chlorine ﬂow is 100 sccm (standard cubic
centimeters per minute)?
3. Polysilicon etched depth in chlorine plasma is given
in the table below. Determine the etch rate.
Time
Depth
(s)
(nm)
20
70
40
170
60
320
80
415
4. The etch rate of<100>silicon in 20% TMAH is given
below. What is the activation energy?
Temperature
Rate
(◦C)
(μm/h)
60
29
70
36
80
62
90
87
5. How much underlying oxide is lost when a tungsten
ﬁlm 500 nm thick is etched from a sample that has
300 nm steps on it? Tungsten:oxide selectivity is 10:1.
 Downloaded from https://onlinelibrary.wiley.com/doi/ by Cas - Shanghaitech University, Wiley Online Library on [04/04/2026]. See the Terms and Conditions (https://onlinelibrary.wiley.com/terms-and-conditions) on Wiley Online Library for rules of use; OA articles are governed by the applicable Creative Commons License

[Page 137]
Etching
141
6. How much dimensional error does chromium wet
etching introduce to (a) 1× photomasks; (b) 5× ret-
icles?
7. What problems will be met in trying to compensate
wet etching undercut by drawing lines on the mask
broader?
8. If oxide ﬁlm thickness is 500 nm, oxide non-
uniformity ±5% and oxide etching non-uniformity
similarly ±5%, plot the underlying silicon loss as a
function of oxide:silicon etch selectivity!
9. Draw cross-sections of silicon etching with oxide
hard mask for the following cases:
(a) KOH etching
(b) Cl1 etching
(c) HF:HNO3 etching
(d) TMAH etching
(e) SF6 etching
(f) H3PO4 etching.
10. How can the following structures be etched?
11. What is the difference in making inside vs. outside
spacers by anisotropic etching?
References and Related Reading
Arana, L. R. et al. (2007) Isotropic etching of silicon in ﬂuorine
gas for MEMS micromachining, J. Micromech. Microeng.,
17, 384–392.
Armacost, M. et al. (1999) Plasma-etching processes for ULSI
semiconductor circuits, IBM J. Res. Dev., 43, 39.
Bell, F. H. and O. Joubert (1996) Polysilicon gate etching in
high density plasmas, J. Vac. Sci. Techol., B14, 3473.
Clawson, A. R. (2001) Guide to references on III-V semicon-
ductor chemical etching, Mater. Sci. Eng., 31, 1–438.
Kiiham¨aki, J. et al. (2000) Depth and proﬁle control in plasma
etched MEMS structures, Sens. Actuators, 82, 234–238.
Lang, W (1996) Silicon microstructuring technology, Mater.
Sci. Eng., R17, 1–55.
Mukerjee., E. V. et al. (2000) Vaporizing liquid microthruster,
Sens. Actuators, 83, 231–236.
Oehrlein, G. S. and J. F. Rembetski (1992) Plasma-based dry
etching techniques in the silicon integrated circuit technol-
ogy, IBM J. Res. Dev., 36, 140.
Sainiemi, L. and S. Franssila (2008) RIE, in D. Li (ed.) Ency-
clopedia of Micro and Nanoﬂuidcs, Springer.
Walker, P. and W. H. Tarn (eds) (1991) Handbook of Metal
Etchants, CRC Press.
Williams, K. R. and R. S. Muller (1996) Etch rates for
micromachining processes, J. Microelectromech. Syst., 5,
256–269.
Williams, K. R. and R. S. Muller (2003) Etch rates for mi-
cromachining processes II, J. Microelectromech. Syst., 12,
761–778.
 Downloaded from https://onlinelibrary.wiley.com/doi/ by Cas - Shanghaitech University, Wiley Online Library on [04/04/2026]. See the Terms and Conditions (https://onlinelibrary.wiley.com/terms-and-conditions) on Wiley Online Library for rules of use; OA articles are governed by the applicable Creative Commons License

[Page 138]
12
Wafer Cleaning and Surface Preparation
Microfabrication takes place under highly controlled
conditions: all materials for cleanroom construction,
processing equipment and wafer handling tools are
carefully selected to eliminate particles and to reduce
atomic
contamination.
Water,
gases
and
chemicals
are puriﬁed and ﬁltered. These are, however, passive
precautions, and active wafer cleaning and surface
conditioning must be undertaken before practically every
major process step. These preparatory steps can account
for up to 30% of all process steps.
Wafer cleaning is about removing particles and un-
wanted atoms and ﬁlms, but it is also about leaving the
surface in a known and controlled condition. This means
damage removal, surface chemistry tailoring and proper
hydrophobicity/hydrophilicity. As shown in Figure 12.1,
ammonia/peroxide cleaning will render a silicon surface
oxidized and hydrophilic while HF treatment results in a
hydrogen-terminated hydrophobic surface.
In some cases surface preparation involves intention-
ally depositing ﬁlms on the surface rather than removing
material, as the term “cleaning” would hint. Many clean-
ing chemistries result in thin-ﬁlm deposition, for example
Si
Si
Si
Si
Si
Si
Hd+
d+H
He−
e−H
Si
Si
Si
H
H
Si
Si
H
H
Si
Si
H
H
Si
Si
H
H
H
H
(a)
(b)
2e+
O
O
O
O
O
O
O
Figure 12.1
Surfaces treatments: (a) hydrophilic silicon
surface after ammonia/peroxide cleaning attracts water; (b)
hydrophobic silicon surface after HF cleaning repels water.
Reproduced from Hattori (1998)
sulfuric and nitric acids will oxidize silicon surfaces,
resulting in ﬁlms 1 or 2 nanometers thick. The next pro-
cess step after cleaning should commence immediately,
before particle deposition and surface chemical reactions
take place.
12.1 Classes of Contamination
Air cleanliness in an advanced cleanroom is so good that
airborne particles are no longer the main contamination
source. The human contribution has also been reduced sig-
niﬁcantly with correct gowning and working procedures,
or by factory automation. These matters are dealt in more
detail in Chapter 35 on cleanrooms.
The main sources of contamination are the fabrication
processes themselves: ﬁlms ﬂaking from deposition cham-
ber walls, vapors rising from wet benches, resist debris on
wafer edges. Because of device size downscaling, contam-
ination becomes evermore critical. Finer patterns demand
control of ﬁner particles, ultrathin ﬁlms cannot tolerate un-
wanted atoms, and low leakage currents necessitate low
metal contamination levels. The purity of starting ma-
terials is important: liquid chemicals can have impurity
concentrations measured in parts per trillion (ppt) and
sputtering target purities are for example 99.999%. Sim-
ilar “5Nine” purities are typical for many process gases,
but some applications need 99.99999% (7N) purity.
Contamination comes in various forms, which have dif-
ferent sources, effects on device and cleaning methods.
The main classes of contamination are:
• particles
• metals
• organics
• native oxide.
Adsorbed water could be called contamination, too. Bak-
ing at elevated temperature removes water, and baking is
Introduction to Microfabrication, Second E dition                 Sami Franssila
© 2010 John Wiley & Sons, L td.  ISBN: 978-0-470-74983-8
 Downloaded from https://onlinelibrary.wiley.com/doi/ by Cas - Shanghaitech University, Wiley Online Library on [04/04/2026]. See the Terms and Conditions (https://onlinelibrary.wiley.com/terms-and-conditions) on Wiley Online Library for rules of use; OA articles are governed by the applicable Creative Commons License

[Page 139]
144
Introduction to Microfabrication
a standard preparation step in many processes. Water can
be very persistent, and not all water is removed before a
400 ◦C bake.
Particles greater than about a third of minimum
linewidth are potential causes of fatal ﬂaws, for example
shorts between conductors and even smaller particles
can cause pinholes during ﬁlm growth. The minimum
dimension is really the thickness of the thinnest ﬁlm, not
the narrowest line. Particles are also a major concern in
wafer bonding (the subject of Chapter 17).
Metal contamination cannot be avoided as long as ma-
chine parts are made of metals, so it has to be controlled
by cleaning. Metal contamination on surfaces can spread
into the silicon bulk, and metal precipitates in the bulk act
as charge carrier traps. If the metals segregate into the ox-
ide during oxidation, they can prevent, retard or degrade
oxide ﬁlm growth, and result in poor-quality oxides.
Organics often work through prevention of the clean-
ing process. This has to do with the generally hydrophobic
nature of organics and repellency of water-based clean-
ing solutions. Organic materials in cleanrooms include
photoresists, HMDS, various solvents (isopropyl alcohol
(IPA), acetone, MEK, PGMEA), wafer boxes and chemi-
cal containers.
Native oxide ﬁlms grow readily on silicon, aluminum
and titanium, for instance. Growth is not instantaneous,
however, and proper surface ﬁnishing can protect the sur-
faces for extended periods of time. Hydrophobic (HF-last)
cleaning chemistry results in hydrogen-terminated sur-
faces (Figure 12.1) that can survive a week without native
oxide forming, if the oxygen concentration in the ambient
is low enough (e.g.,<0.1 ppm). In normal cleanroom air,
0.5 nm native oxide ﬁlm will grow in a few hours.
Native oxides degrade contacts, prevent epitaxial
growth, cause defects at the substrate/epi interface and
prevent solid state reactions like silicide formation. HF
etching is a typical last step before oxidation and also
before epitaxy. However, in epitaxy an additional in situ
cleaning just prior to deposition is also done (Figure 34.7).
12.2 Chemical Wet Cleaning
Acid, base and solvent wet cleaning are the main methods
of cleaning. Chemical wet cleaning is a simple, yet pow-
erful method with high throughput. Wet benches are cheap
and reliable tools but chemical consumption can become
very high because the chemicals need to be changed reg-
ularly, several times a day, otherwise there is a risk of
redeposition of contaminants from the cleaning solutions
back to the wafers. Obviously, very high-purity chemicals
must be used, otherwise the cleaning baths would become
contamination sources themselves.
Practical
cleaning
processes
use
many
different
chemicals in sequence, each designed to attack diff-
erent contamination: in a classic RCA clean the ﬁrst
ammonia/peroxide clean removes particles and organics,
the hydrogen chloride/peroxide step is effective against
metallic contamination and the HF step removes any
oxide. Table 12.1 presents the most common wet cleaning
chemicals. The water in cleaning solutions is de-ionized
water (DI water), also known as ultrapure water (UPW).
The two main mechanims for wet cleaning are:
1. Dissolution/decomposition.
2. Etching.
They have a very important distinction as far as surface
roughness is concerned: etching processes tend to make
surfaces rougher. This effect can be seen in subsequent
process steps: LPCVD polysilicon deposited on thermal
oxide coming directly from a furnace has larger grain
size than poly that is deposited on freshly cleaned oxide.
Increased surface roughness from peroxide cleaning solu-
tion leads to a larger number of nuclei, therefore smaller
grain size. If the cleaned wafer is annealed, the surface
will become smoother, and subsequently grain size will
be larger.
Ammonia/peroxide solution works by oxidizing the sil-
icon surface, and subsequently etching the oxide away:
2 H2O2 ⇒2 HO2−+ 2 H+
peroxide disproportionation
(12.1)
Si + 2 HO−
2 ⇒SiO2 + 2 OH−
silicon oxidation
(12.2)
Si + 2 H2O2 ⇒SiO2 + 2 H2O
total reaction for oxidation
(12.3)
SiO2 + OH−⇒HSiO3 (aq)
oxide etching
(12.4)
Silicon etch rate in ammonia/peroxide is about 0.5 nm/min
and a typical 10 min clean thus results in about 5 nm sili-
con etching. This leads to undercutting and removal of the
particles. For modern CMOS fabrication, however, 5 nm
silicon loss is unacceptably large.
The compositions given above are the traditional ones,
and recently there has been a trend toward more dilute
and lower temperature cleaning solutions. For example,
RCA-1 clean of composition 0.1:1:5 is also used, and
even ammonia water without peroxide has been used.
Similarly, dilute HCl clean can replace RCA-2 in some
applications.
 Downloaded from https://onlinelibrary.wiley.com/doi/ by Cas - Shanghaitech University, Wiley Online Library on [04/04/2026]. See the Terms and Conditions (https://onlinelibrary.wiley.com/terms-and-conditions) on Wiley Online Library for rules of use; OA articles are governed by the applicable Creative Commons License

[Page 140]
Wafer Cleaning and Surface Preparation
145
Table 12.1
Wet cleaning solutions
Name/alias
Chemical composition
Temp./time
RCA-1 (SC-1, APM ammonia-peroxide)
NH4OH:H2O2:H2O (1:1:5)
70–85 ◦C/10–20 min
RCA-2 (SC-2, HPM, hydrochloric acid-peroxide)
HCl:H2O2:H2O (1:1:6)
70–85 ◦C/10–20 min
SPM sulfuric acid peroxide mixture, Piranha
H2SO4:H2O2 (4:1)
120 ◦C/10–20 min
sulfuric peroxide mixture, or. Piranha
DHF (dilute HF)
HF:H2O (1:100–1000)
room temp./30 s
Standard chemicals come in the following concentrations:
HCl
37%
H2SO4
96%
H2O2
30%
NH4OH
29%
HF
49%
Preparation: The order of mixing and heating is important. Water is the ﬁrst component, acids are added later, to prevent excessive heat generation.
Hydrogen peroxide is added to a heated solution just prior to use, to minimize thermal decomposition.
Bath life: RCA clean is often used just once. Alternatively, peroxide can be added to prolong bath life (dubbed “spiking”). SPM bath life is
similarly elongated by adding more peroxide.
Disposal: HF requires a separate disposal system because its health effects are different from other mineral acids, which may all be collected in
the same container (volume and disposal rate limited). Sometimes acids which contain heavy metals must be collected separately (e.g., titanium or
cobalt containing salicide etchants).
Cleaning bare silicon wafers is straightforward and the
results can be measured at ease. Complexity increases
when more materials are present: the cleaning method
has to work on all these materials with similar efﬁciency.
Measurements, too, become more difﬁcult because, for
example, optically transparent and opaque materials
reﬂect laser light differently, and minimum detectable
particle size gets bigger. Various limitations kick in
when the ﬁrst metal is deposited: acid cleans are then
forbidden because acids dissolve and corrode metals.
With deep trenches and other highly 3D structures wet-
ting ability becomes critical, and drying becomes more
difﬁcult too. The use of surfactants can improve wetting
but they introduce problems of their own, namely possible
organic residues. The measurement of surface properties
(sidewall properties, really) in deep narrow trenches is a
formidable task, even in the research phase where time
and effort can be used to measure a few data points.
Monitoring in a manufacturing environment is even more
difﬁcult because measurement speed becomes an issue.
Chemical consumption in wet benches is a major envi-
ronmental concern. With larger wafer sizes, larger tanks
have to be used, with increasing volumes of expensive
high-purity liquids, which are dangerous to handle and
which have to be disposed of under controlled conditions.
CMOS fabrication on 200 mm wafers consumes thou-
sands of liters of ultrapure water and tens of kilograms of
liquid chemicals are required. Hundreds of liters of acid
waste are produced. Rinse water can be recycled, and
acid recovery and reuse are also common practices. Spin
processing (Figure 12.2) is more economical in chemical
consumption.
12.3 Physical Wet Cleaning
Physical cleaning is mostly about particle removal. But
the difference between chemical and physical wet clean-
ing is not clear cut: often chemical cleaning is enhanced
by the application of physical forces, for example ultra-
sonic energy or spraying. Three methods of physical wet
removal of particles are widely used:
1. Brush scrubbing.
2. Jet scrubbing/nozzle.
3. Ultrasonic/megasonic.
In brush scrubbing, nylon or PVA brushes move water
close to the wafer surface and induce ﬂow that brushes
away the particles. This is especially effective when lots
of particles or large particles are present on the wafer.
Therefore, brush scrubbing is very useful in removing
particles after wafer scribing or chemical mechanical pol-
ishing (Chapter 16).
In jet scrubbing, high-pressure water is sprayed on the
wafer. The removal mechanism is similar to brush scrub-
bing. Increasing pressure improves cleaning efﬁciency,
but electrostatic charging can damage thin ﬁlms.
In sonic cleaning, shock waves supply sound energy
that helps in particle removal. Ultrasonic agitation
 Downloaded from https://onlinelibrary.wiley.com/doi/ by Cas - Shanghaitech University, Wiley Online Library on [04/04/2026]. See the Terms and Conditions (https://onlinelibrary.wiley.com/terms-and-conditions) on Wiley Online Library for rules of use; OA articles are governed by the applicable Creative Commons License

[Page 141]
146
Introduction to Microfabrication
Figure 12.2
Wet cleaning: spin processor. Courtesy VTT
(20–40 kHz) is also beneﬁcial in the wet removal of
photoresist. However, cavitation (exploding bubbles)
may damage the wafers. Above 1 MHz this is not an
issue, and the method is termed “megasonics.” However,
the removal efﬁciency is not very good for particles
smaller than 300 nm.
12.4 Rinsing and Drying
Rinsing in DI water and drying must be considered as
essential parts of any wet cleaning process. As a gen-
eral strategy the wafer should be kept wet all along the
cleaning process and minimize the number of times when
wafers are drawn from liquid to air. When drying is re-
quired, there are a number of methods available: spinning,
nitrogen blowing, vapor drying, lamp drying, vacuum dry-
ing; dry wafers can also emerge by slow removal from
hot DI water. Spinning techniques are prone to charging
and particle adherence, which are inherent in high-speed
spinning equipment. Various isopropyl alcohol (IPA) dry-
ing methods rely on the low surface tension and good
wettability of IPA. In Marangoni drying, the wafer is
drawn from water into an IPA–nitrogen atmosphere, and
water is pulled back, leaving a dry surface. IPA drying
methods must be considered for chemical consumption,
hot vapors and solvent accumulation.
12.5 Dry Cleaning
Gases, vapors and plasmas can be used to clean wafers
(Table 12.2). Because it is easy to integrate process mod-
ules with similar pressure and temperature regimes, it is
attractive to integrate dry cleaning into a plasma and vac-
uum tool, for example plasma etchers, sputters, PECVD,
RTP and single wafer epitaxial reactors.
Compared to wet cleaning, dry cleaning has two very
advantageous features: there are no surface tension effects
in small structures and no drying is necessary.
UV ozone has been tried for organics removal, UV Cl2
for metal removal and HF vapor for native oxides. Argon
and H2 plasmas have also been utilized, in sputtering
systems, to improve contact by etching oxide just prior
to metal deposition. Dry cleaning has a central role in
epitaxial systems where the utmost surface cleanliness is
mandatory. Thin oxides can be desorbed by a hydrogen
bake. The exact temperatures depend on surface termi-
nation: hydrogen-terminated surfaces can be baked at
temperatures as low as 700 ◦C to reveal a perfect surface
for epitaxy. To date, however, dry cleaning has remained
a special method, especially because it is difﬁcult to
remove particle contamination with dry methods.
12.6 Particle Removal
Particle contamination is dangerous in lithography, but
lithography is rather insensitive to metal ion contamina-
tion. Deposition processes are sensitive to small particles
that can “grow” in size during deposition: the ﬁlm encap-
sulates the particle. This may eliminate the particle as an
Table 12.2
Dry cleaning agents
Vapors
Anhydrous HF
Gases
H2, HCl
Ions
Ar+
Atoms
Si
Photons
UV (with Cl2 or O3)
Plasmas
CF4
Aerosols
CO2
 Downloaded from https://onlinelibrary.wiley.com/doi/ by Cas - Shanghaitech University, Wiley Online Library on [04/04/2026]. See the Terms and Conditions (https://onlinelibrary.wiley.com/terms-and-conditions) on Wiley Online Library for rules of use; OA articles are governed by the applicable Creative Commons License

[Page 142]
Wafer Cleaning and Surface Preparation
147
Table 12.3
Sources of particles
• Chemical reactions in deposition and etching
• Moving parts in tools: robot arms, valves, doors
• Static parts: wafer holders, cassettes, O-rings
• Vacuum: pumping, venting, condensation
• Gases, chemicals, water
• Cleanroom personnel
electrical or chemical contaminant but it will be a problem
in lithography and bonding.
Fabrication processes themselves are major sources of
particles. Table 12.3 lists some materials and mechanisms
which contribute to particle contamination.
An electrical double layer forms on the particle surface
in an ionic solution. The zeta potential is the potential
at the ﬁxed charge layer/diffuse charge layer interface
(typically a few nanometers from the surface). It can be
negative or positive, leading to either attraction or repul-
sion of particles toward the surface, depending on the
wafer surface charge. The zeta potential of the particle is
independent of particle size but depends on the electrolyte
pH: in acidic conditions the zeta potential is typically pos-
itive, and in alkaline solution it is negative, as shown in
Figure 12.3. The wafer surface will be oxidized in RCA-1,
and it is negatively charged (Figure 12.1). When etching
undercuts the particle, like charges repel each other and
redeposition on the wafer is unlikely.
Particle removal efﬁciency in RCA depends on etch un-
dercutting. As shown in Figure 12.4, it is really the etched
depth that matters: all the different ammonia/peroxide
compositions result in the same particle removal efﬁ-
ciency when the same amount of silicon is etched.
Cleaning solution composition and time have to be
optimized with respect to both cleaning efﬁciency and
80
60
40
20
2
4
6
8
10
12
0
−20
−40
−60
−80
Zeta potential (mV)
pH
PSL
Si3N4
SiO2
Si
Si
PSL
SiO2
Si3N4
Figure 12.3
Zeta potential: pH inﬂuences particle adhe-
sion and removal (PSL = polystyrene latex). Reproduced
from Hattori (1998)
0
2
4
6
8
1:1:8
0.5:1:8
0.1:1:8
0.05:1:8
10
100
80
60
40
20
0
Etched depth (nm)
Particle removal efficiency (%)
Ratio of NH4OH:H2O2:H2O
Figure 12.4
Etching as a method for particle removal:
about 4 nm undercut etch is enough to remove most parti-
cles. Ammonia dilution as a parameter. Reproduced from
Hattori (1998)
roughness increase. Decomposition of cleaning solutions
and impurities can also catalyse surface reactions leading
to increased roughness.
12.6.1 Wafer particle measurements
Particle measurements on wafers down to 100 nm size
range can be performed by laser scattering equipment
(Figure 2.6). A laser illuminates the wafer surface, and
forward scattered (Mie scattering) and reﬂected light are
measured by a (hemispherical) detector.
Scatterometric particle sizes are calibrated against con-
tamination standards which have polystyrene latex spheres
(PSLs) of certiﬁed sizes on them. These PSLs are nearly
spherical, have tight size distribution and have a known
refractive index of about 1.6. The number of particles is
better calibrated against etched features with known light
scattering properties and known positions on the wafer.
Such standards can be cleaned and reused, whereas con-
tamination standards cannot.
Because real particles are not spheres with known
optical constants, particle sizes cannot strictly be mea-
sured by light scattering. Latex sphere equivalent (LSE)
size should be reported. Mirror polished unpatterned
wafers are good for basic studies, but real wafers present
a number of problems. Because forward scattered light
is reﬂected by the wafer before reaching the detector,
thin ﬁlms on the wafer must be taken into account. On
the oxide, particle calibration needs to be done for each
ﬁlm thickness. On metallized wafers, surface roughness
leads to a decreased signal-to-noise ratio, therefore small
particles cannot be detected. Correlating a scattering
 Downloaded from https://onlinelibrary.wiley.com/doi/ by Cas - Shanghaitech University, Wiley Online Library on [04/04/2026]. See the Terms and Conditions (https://onlinelibrary.wiley.com/terms-and-conditions) on Wiley Online Library for rules of use; OA articles are governed by the applicable Creative Commons License

[Page 143]
148
Introduction to Microfabrication
event to a physical particle is usually difﬁcult, even
though scatterometry produces a map of the wafer. If
particles can be seen in a SEM, chemical identiﬁcation
is possible by either EDX or EMPA analysis. This can
be important for particle source identiﬁcation.
Most of the discussion above has centered on front-side
cleaning and surface preparation, but wafer back-side
cleanliness is becoming increasingly important, too. Big
particles on the back side prevent wafer leveling for
lithography, and make thermal contact to chucks poor.
12.7 Organics Removal
There are many sources of organic contamination in the
cleanroom. Table 12.4 lists some of the most usual ones.
RCA-1 ammonia-peroxide solution is very good at
removing organics because of the oxidizing power of
peroxide. If a lot of organics need to be removed,
sulphuric acid-peroxide (SPM) is used (as in photoresist
stripping !). SPM cleaning leaves difﬁcult-to-remove
sulfur residues, and the RCA-1 step is often carried out
immediately after SPM to turn sulﬁdes into soluble sul-
fates. Organic residues often lead to surface roughening.
Organic ﬁlm protects part of the surface for some time
during cleaning, while etching proceeds elsewhere.
Because sulfuric acid constitutes an environmental con-
cern, and a safety hazard, other candidates have been
sought for organics removal. Ozonated DI water with
10–100 ppm ozone has proven to be very effective. Fur-
thermore, it is a room temperature process, as opposed to
120 ◦C SPM. The ultimate cleaning method for organic
contamination is thermal oxidation: no organic compound
can tolerate 1000 ◦C in an oxygen atmosphere. This pro-
vides a reference surface for analytical methods but of
course is not a practical cleaning process.
12.7.1 Measurement of organic contamination
Organic contamination can be conveniently measured by
FTIR (Fourier Transform Infrared Spectroscopy), which
Table 12.4
Sources of organic contamination
• Liquid chemicals and vapors used in fabrication pro-
cesses: HMDS, IPA, acetone
• Gases, for example according to the reaction n CF4 ⇒
(CF2)n + 2n F*
• Organic ﬁlms (resist, spin-on polymers)
• Wafer holders and boxes
• Vacuum systems: pump oils, O-rings
• Cleanroom materials: sealants
identiﬁes not only elements but also chemical bonds. XPS
can also identify chemical bonds, which is often important
in understanding the origin of the contamination.
Molecular surface contamination can be measured by
thermal desorption spectroscopy (TDS). TDS consists of
a furnace connected to a mass spectrometer, and desorp-
tion of contaminants is monitored as a function of furnace
temperature. Silicon surface condition has also been clar-
iﬁed by TDS: at 340 ◦C, water desorbs; at 400 ◦C, the
hydrogen-terminated silicon surface undergoes the reac-
tion SiH2 ⇒SiH + 1/2 H2; and at 500 ◦C, SiH ⇒Si +
1/2 H2.
12.8 Metal Removal
There are numerous sources of metals, even though
other materials like silicon, Teﬂon, SiC and quartz are
extensively used in making process equipment and wafer
handling tools. Table 12.5 lists some common sources of
unwanted metals.
12.8.1 Device effects of metal contamination
Metal contaminants degrade the performance of electronic
devices in various ways depending on their chemical and
physical nature, that is, reactivity with silicon and silicon
dioxide, and diffusion. Harmfulness of metal atoms comes
from the fact that they have their energy levels deep in
the forbidden energy gap of silicon.
Non-electronic devices are less sensitive to metal
contamination, but metals cannot be completely ignored:
metal contamination causes stacking faults in oxidation,
and metals can catalyze peroxide decomposition, which
leads to reduced particle cleaning efﬁciency in RCA-1.
12.8.2 Metal removal
The
acidic
solutions
HCl–H2O2
and
H2SO4–H2O2
are the main methods for metal removal. Dilute HF,
which removes a thin oxide layer, will additionally
remove some metallic contaminants. Ammonia solutions
Table 12.5
Sources of metal contamination
• Tool materials (shutter blades, collimators, chucks)
• System components (pipes, valves)
• Wafer handling (tweezers, robot arms, wafer holders)
• Chemicals (some resist developers contain NaOH as an
essential constituent)
• Human contribution (sodium from sweat, heavy metals
from cosmetics)
 Downloaded from https://onlinelibrary.wiley.com/doi/ by Cas - Shanghaitech University, Wiley Online Library on [04/04/2026]. See the Terms and Conditions (https://onlinelibrary.wiley.com/terms-and-conditions) on Wiley Online Library for rules of use; OA articles are governed by the applicable Creative Commons License

[Page 144]
Wafer Cleaning and Surface Preparation
149
(RCA-1) can also form complexes with metals and
remove some metals.
The cleaning efﬁciencies of HCl–H2O2 and HF are
very different, though. Both can reduce Fe and Ni levels
below the detection limit but HF is much more effective
in removing Al, and HCl–H2O2 in removing Cu. Dilute
HF needs to be speciﬁed because various workers use dif-
ferent concentrations. For aluminum removal 0.1% HF is
sufﬁcient, but below that amount the removal efﬁciency
rapidly deteriorates. HCl concentration in HCl–H2O2 has
to be at least 5% for it to remove iron.
The wet chemicals themselves contain metallic impuri-
ties, and at the 10 ppb level their deposition on the wafer
surface is of some concern. For example, iron at 10 ppb
in RCA-1 solution results in a surface concentration of
2 × 1012 atoms/cm2. The use of higher purity chemicals
helps to reduce the effect but it is an expensive way. If
a RCA-1 bath is used several times, contamination from
previous batches remains in the solution. RCA-1 must be
accompanied by a clean that removes metals efﬁciently.
Newer cleaning solutions include HF:H2O2 which has
both oxidizing and metal removal capabilities. It can be
used at room temperature as opposed to 70 ◦C typical of
RCA cleans. HF:H2O2 seems to increase surface rough-
ness, so cleaning time needs to be optimized.
12.8.3 Measurement of metallic contamination
Metal
surface
concentrations
range
from
1010
to
1014 atoms/cm2
depending
on
general
contamination
control strategies and particular process steps. Total
reﬂection X-ray ﬂuorescence (TXRF) uses a grazing
incident angle to probe only the very top layer of the
wafer, at nanometer thickness. It is most sensitive for
medium-mass atoms and less sensitive toward both ends
of the mass range. The detection limit of TXRF is about
1010 atoms/cm2. TXRF is a non-destructive method that
can be done on whole wafers, and it can be used to
generate maps of contamination. This is sometimes very
useful for determining the source of contamination.
In VPD (Vapor Phase Decomposition) and WSA (Wafer
Surface Analysis) methods, surface impurities are ﬁrst
collected in the growing thermal oxide, which is then dis-
solved in HF. This concentrate is analyzed by graphite
