Repository: Alvintxh/nanofab-web

# Extracted Book Sources

All 11 textbooks extracted 2026-04-05 using PyMuPDF (extract_pdf.py).

## Extraction Summary

| Book Key | File | Pages | Words | Page Numbering |
|----------|------|-------|-------|----------------|
| cui_2025 | Zheng Cui - Nanofabrication (4th ed) | 419 | ~158K | PDF labels (C1, i-xi, 1-407) |
| campbell_2008 | Campbell - Fabrication Engineering (3e) | 825 | ~369K | offset=18 (front-1..18, then 1-807) |
| teresa_2020 | De Teresa - Nanofabrication (full) | 451 | ~183K | offset=0 (sequential PDF pages) |
| madou_vol1_2011 | Madou - Fundamentals of Microfab Vol.1 | 646 | ~366K | PDF labels |

File: sources/sources_processed/books/franssila_2010/franssila_2010_full.txt (part 15 of 46)
# franssila_2010
furnace atomic absorption spectroscopy (GFAAS), which
is sensitive to picogram quantities, or detection limits of
109–1010/cm2, or by an inductively coupled plasma mass
spectrometer (ICP-MS) which has lower detection limits
by an order of magnitude.
Metallic contaminants can be measured by their effects
on charge carriers. Minority lifetime will be degraded
by contamination. Surface photovoltage (SPV) and mi-
crowave photoconductivity decay (μPC) methods provide
this information. Quantitative iron determination is pos-
sible in p-type silicon by the SPV method because of a
special feature of Fe–B pairs: at 200 ◦C they dissociate,
and the interstitial Fe+ is a much more effective recom-
bination center.
12.9 Contact Angle
Removal of native oxide is easily seen by the behavior
of water on the wafer surface: oxide is hydrophilic
and water spreads evenly, but silicon is hydrophobic
and water droplets form. Quantitative measurement
of contact angle is used to characterize surface hy-
drophilicity/hydrophobicity. Hydrophilic surfaces have
contact angles (CAs) < 90◦, hydrophobic surfaces >90◦
(Figure 12.5). In practice, distinct droplets form on
surfaces with contact angles of 50◦–90◦while uniform
wetting takes place when CA < 10◦.
It is important that cleaning solutions are matched to
surface properties: aqueous solutions will spread and dis-
solve contamination on hydrophilic surfaces, but their
effect is erratic on hydrophobic surfaces. For example,
organic residues from photoresist may render the surface
hydrophobic, and two-step cleaning is required, the ﬁrst
step to remove organic contamination and the second step
to remove particles, for instance. Ammonia/peroxide mix-
ture is the standard solution for making silicon surfaces
hydrophilic.
HF-last clean results in CA ∼70◦, and water droplets
form on silicon. Water sometimes remains on the wafer
after rinsing, resulting in watermarks during drying. These
can be minimized by tailoring the contact angle to either
high or low values.
Hydrophobic surfaces with CA > 90◦are typical of
polymeric
surfaces:
methyl-terminated surfaces
(like
PDMS)
have
CA ∼110◦
and
ﬂuoropolymers
(like
Teﬂon) CA ∼120◦.
High contact angles indicate low surface energies and
vice versa. Self-assembled monolayers (SAMs) (Figure
5.14) follow the general rule that the longer the carbon
(a)
(b)
(c)
Figure 12.5
Examples
of
contact
angles
of
water
droplets: (a) on a hydrophilic surface, 20◦; (b) on a
hydrophobic surface, 95◦; (c) on an ultrahydrophobic sur-
face, 150◦
 Downloaded from https://onlinelibrary.wiley.com/doi/ by Cas - Shanghaitech University, Wiley Online Library on [04/04/2026]. See the Terms and Conditions (https://onlinelibrary.wiley.com/terms-and-conditions) on Wiley Online Library for rules of use; OA articles are governed by the applicable Creative Commons License

[Page 145]
150
Introduction to Microfabrication
chain in the polymer, the more hydrophobic the surface.
The maximum contact angle possible on planar surfaces
is about 120◦. If higher contact angles are desired
(so-called super or ultrahydrophobic surfaces), micro-
and nanostructures coated by ﬂuoropolymers can be used.
The water droplets then rest on top of nanostructures
like a fakir on a bed of nails. Contact angles approaching
180◦can be achieved.
When contact angles are discussed, water contact an-
gles are most often quoted (Table 12.6). It is important
to remember that other liquids have other contact angles,
and even salt concentration in water can drastically change
contact angle: biological buffer solution on silicon has a
contact angle of 35◦, while DI water has 70◦. Similarly,
a surface coated with ﬂuoropolymer DDMS is highly hy-
drophobic, water contact angle 103◦, but the hexadecane
contact angle is 38◦. Contact angle can change during
device operation due to adsorption of material on the
surface: for example, protein adsorption can turn a hy-
drophobic surface into very hydrophilic one.
The values of contact angles depend on surface
treatment details and the values in Table 12.6 are to be
used as rough guides only. First of all, contact angle
measurements are accurate only ±2%. Surface roughness
can also change contact angle.
What is more, contact angles change as time goes by:
native oxide formation on silicon will mean that a freshly
Table 12.6
Water contact angles for various
surfaces and treatments
Ammonia/peroxide cleaned silicon
5◦
Oxygen plasma treated SU-8
5◦–40◦
Sulfuric acid cleaned silicon
10◦
RCA-1 + RCA-2 cleaned silicon
10◦
KOH etched silicon
25◦
Thermal oxide
45◦
Native oxide
45◦
Oxygen plasma treated PDMS
50◦
HMDS coated silicon
60◦
HF dipped silicon
70◦
Polyimide
75◦
Native SU-8
80◦
Native polystyrene
90◦
Native PDMS
108◦
ECT (eicosanethiol)
110◦
Fluoropolymer
120◦
Microstructure + PDMS
150◦
Nanostructure + ﬂuoropolymer
170◦
Note that all the values are approximate and depend on
surface treatment details and duration, and on time delay.
HF-dipped wafer has a 70◦contact angle, but once 1 nm
of native oxide has been formed, the contact angle is
reduced. Oxygen plasma modiﬁed polymer surfaces be-
come hydrophilic but revert back to their original, more
hydrophobic, structure. The timescale of this is very much
dependent on materials and processes: sometimes it takes
less than an hour or it can take months.
12.10 Surface Preparation
Conditioning the surface to a known state is of paramount
importance. HMDS priming before lithography is a proto-
typical example: it leaves the wafer slightly hydrophobic
due to the methyl-terminated surface (Figure 9.2). Resists
are polymers, and a slightly hydrophobic surface makes
good contact with resists. HMDS prevents atmospheric
moisture from condensing on the wafer, improving ad-
hesion. This equalizes wafers: irrespective of underlying
ﬁlm, and irrespective of storage time, the resist will see
the same surface.
Sometimes surface roughening is the goal, for instance
if it is necessary to prevent sticking (to be discussed in
more detail in Chapter 29). Many etching processes lead
to roughening, like RCA-1, and even minor roughening
can prevent bonding. Elimination of particles is essen-
tial in wafer bonding (Chapter 17). Surface smoothness
is also critical. RCA-1 clean is a compromise because
there is some roughening, but good particle removal and
hydrophilic surface ﬁnish.
Plasmas are used as a cleaning method, but it is more
generally to be considered a surface modiﬁcation method.
Plasmas can etch surfaces, and this cleans the surface.
Plasmas are energetic, and as a result the surface has bro-
ken bonds which tend to be reactive. This is advantageous
in many applications: bonding beneﬁts from readily avail-
able bonds, and the same applies to adhesion.
Oxygen plasma can be used to grow oxides on silicon
and aluminum. These oxides are only 1 or 2 nanometers
thick, but they can protect the underlying material. For
instance, the AlCl3 etch product from Cl2 plasma etch-
ing of aluminum reacts with atmospheric water vapor to
produce HCl, which corrodes aluminum. Therefore oxy-
gen plasma treatment after aluminum plasma etching will
stabilize the surface.
Sometimes the treatment only modiﬁes the outermost
atomic layer, replacing some atoms with other, more
suitable, atoms or molecules. Polymer PDMS surface
is methyl terminated (Figure 12.6) but oxygen plasma
treatment will result in some methyl groups being
replaced by hydroxyl groups. Hydroxyl groups are
 Downloaded from https://onlinelibrary.wiley.com/doi/ by Cas - Shanghaitech University, Wiley Online Library on [04/04/2026]. See the Terms and Conditions (https://onlinelibrary.wiley.com/terms-and-conditions) on Wiley Online Library for rules of use; OA articles are governed by the applicable Creative Commons License

[Page 146]
Wafer Cleaning and Surface Preparation
151
OH
Si
O
Si
CH3
O
Si
OH
O
Si
OH
O
Si
CH3
HO
HO
HO
H3C
CH3
Si
O
Si
CH3
O
Si
CH3
O
Si
CH3
O
Si
CH3
H3C
H3C
H3C
H3C
H3C
H3C
Figure 12.6
Native PDMS surface with methyl groups
(top); oxidized hydrophilic PDMS surface with hydroxyl
and methyl groups (bottom)
much more reactive (which is important in bonding)
and are hydrophilic, while the methyl-terminated surface
is hydrophobic.
Not only plasmas but also gases can be used for sur-
face conditioning: hot HCl gas etches silicon, revealing
undamaged silicon beneath the original surface (Equation
6.3). Thermal oxidation (Chapter 13) can also be used as
a cleaning method: oxidation and oxide etching in HF will
reveal a new silicon surface that is very clean.
CVD processes can also be used to deposit thin protec-
tive layers. A copper surface can be stabilized by short
exposure to silane and subsequently to ammonia, forming
a CuSixNy layer. This layer will prevent electromigration
at the copper surface (see Chapter 36 for more on
reliability).
Deposition of self-assembled monolayers (SAMs) is
used extensively to modify surfaces (Figure 5.14): by suit-
ably selecting the terminating group of the SAM, a wide
range of contact angles can be obtained. SAMs can be
used as adhesion layers too: gold as a noble metal has
poor adhesion, but gold and sulfur form strong bonds,
therefore SAM with sulfur termination will improve gold
adherence (Figure 17.10).
There are also equipment solutions to surface cleanli-
ness: if processes are performed immediately after each
other, or if the wafers are kept under a vacuum or nitro-
gen, there is no time and no chance for contamination and
particles to deposit on the wafers. This will be discussed
in Chapter 31.
Wettability and cleaning are surface issues: in SAMs
the effects are due to a single molecular layer only. In
many other cases it is also only the very surface that
matters. In Figure 12.7 silicon nanograss is shown. On the
left hand side it is coated by ∼1 nm thick silicon dioxide
and the contact angle is close to zero; on the right hand
Figure 12.7
Nanometer thick layers of oxide (left) and
ﬂuoropolymer (right) drastically change contact angle.
Reproduced from Jokinen et al. (2008) by permission of
Wiley-VCH
side a few nanometers of ﬂuoropolymer is deposited, and
the contact angle is ∼170◦.
12.11 Exercises
1. Translate surface iron contamination of 1010 atoms/cm2
into a number of monolayers!
2. If there is one monolayer coverage of organic contam-
ination on a wafer, how much of that is counted as
carbon atoms/cm2? Select one common organic chem-
ical used in microfabrication as an example.
3. How can the structure of Figure 12.7 be made?
4. Calculate the chemical and DI water consumption over
24 hours for the following cleaning cycle
SPM
DIW rinse
RCA-1
DIW rinse
DHF
DIW rinse
RCA-2
DIW rinse 1
DIW rinse 2
when a tank for 25 wafers of 200 mm diameter is used.
Assume a 4 h changing interval for RCA cleans and
24 h bath life for SPM and DHF.
5. What happens to particle contamination in (a) wet etch-
ing and (b) plasma etching?
6. If an Olympic swimming pool is full of UPW, how
many droplets of sweat can be dissolved before Na+
and Cl−exceed the speciﬁcation level of 0.01 ppb?
 Downloaded from https://onlinelibrary.wiley.com/doi/ by Cas - Shanghaitech University, Wiley Online Library on [04/04/2026]. See the Terms and Conditions (https://onlinelibrary.wiley.com/terms-and-conditions) on Wiley Online Library for rules of use; OA articles are governed by the applicable Creative Commons License

[Page 147]
152
Introduction to Microfabrication
Make rough estimates of sweat salt concentration
based on your own experiences.
7. Which cleaning chemicals are allowed and which are
forbidden for the following materials, and why:
(a) aluminum
(b) gold
(c) copper
(d) aluminum oxide
(e) polyimide
(f) silicon nitride?
References and Related Reading
Grannemann, E (1994) Film interface control in integrated pro-
cessing systems, J. Vac. Sci. Technol., 12, 2741.
Hattori, T. (ed.) (1998) Ultraclean Surface Processing of Sil-
icon Wafers, Springer.
Jokinen, V., L. Sainiemi and S. Franssila (2008) Complex
droplets on chemically modiﬁed silicon nanograss, Adv.
Mater., 20, 3453–3456.
Kern, W. (1990) The evolution of silicon wafer cleaning tech-
nology, J. Electrochem. Soc., 137, 1887.
Kinoshita, K. and T. Hara (2008) A cleaning process for
ﬁne particles of silicon nitride, J. Electrochem. Soc., 155,
H642–H647.
Kitajima, H. and Y. Shiramizu (1997) Requirements for con-
tamination control in the gigabit era, IEEE Trans. Semicond.
Manuf ., 10, 267.
Li, X.-M., D. Reinhoudt and M. Crego-Calama (2007) What
do we need for a superhydrophobic surface? A review on
the recent progress in the preparation of superhydrophobic
surfaces, Chem. Soc. Rev., 36, 1350–1368.
Middleman, S. and A. K. Hochberg (1993) Process Engi-
neering Analysis in Semiconductor Device Fabrication,
McGraw-Hill.
Ohmi, T. et al. (1992) Dependence of thin-oxide ﬁlm quality
on surface microroughness, IEEE Trans. Electron Devices,
39, 537.
Okorn-Schmidt, H. (1999) Characterization of silicon surface
preparation processes for advanced gate dielectrics, IBM
J. Res. Dev., 43, 351.
Reinhardt, K. A. and W. Kern (2007) Handbook of Silicon
Wafer Cleaning Technology, 2nd edn, William Andrew.
Schroder, D. K. (1998) Semiconductor Material and Device
Characterization, 2nd edn, John Wiley & Sons, Inc.
Zhang, F. et al. (2000) The removal of deformed submicron
particles from silicon wafers by spin rinse and megasonics,
J. Electron. Mater., 29, 199.
 Downloaded from https://onlinelibrary.wiley.com/doi/ by Cas - Shanghaitech University, Wiley Online Library on [04/04/2026]. See the Terms and Conditions (https://onlinelibrary.wiley.com/terms-and-conditions) on Wiley Online Library for rules of use; OA articles are governed by the applicable Creative Commons License

[Page 148]
13
Thermal Oxidation
Silicon dioxide, SiO2, is probably a more important
material in silicon technology than silicon itself: whereas
GaAs and Ge have higher electron mobilities than
silicon, and potentially faster transistors, they do not have
native oxides which protect their surfaces, and neither do
stable, thick oxides exist. Silicon dioxide has functions as
passivation layers, capacitor dielectrics and electric iso-
lation layers in ﬁnished devices. Thin oxides (1–20 nm)
are used for example as capacitor dielectrics (including
the CMOS transistor) and as tunnel electrodes in ﬂash
memories and chemical sensors, while thick oxides
(100–1000 nm) serve as diffusion and etch masks and as
electrical isolation layers. Thermal oxidation is often done
repeatedly during device processing: for example, the ﬁrst
oxide may be used as an etch mask, and it is removed
after etching, but another thermal oxidation is done
immediately. This new oxide is again of high quality.
13.1 Thermal Oxidation Process
Silicon is easily oxidized: a native oxide of nanometer
thickness grows on a silicon surface in a couple of hours
or days, depending on the surface conditions, and similar
thin oxides form easily in oxygen plasma or in oxidizing
wet treatment. These oxides are, however, limited in their
thickness and they are not stoichiometric SiO2. Two ba-
sic schemes are used in thermal oxidation: wet and dry
oxidation, respectively
Si (s) + 2 H2O (g) ⇒SiO2 (s) + 2 H2 (g)
(13.1)
Si (s) + O2 (g) ⇒SiO2 (s)
(13.2)
Thermal oxidation is a slow process: l h of dry oxidation at
900 ◦C produces oxide about 30 nm thick and 1 h of wet
oxidation about 130 nm. Exact values are dependent on
silicon crystal orientation: the oxidation rate of <111>
is somewhat higher than that of <100> silicon; highly
doped silicon oxidizes faster than lightly doped material.
Thin gate oxides, ﬂash-memory tunnel oxides and
DRAM capacitor oxides are grown in dry oxygen at
850–950 ◦C. In addition to better thickness control due
to the lower rate, dry oxides exhibit lower interface
charges and trap states which are important for transistor
operation. Thin oxides also have many auxiliary and
sacriﬁcial roles: a thin oxide under nitride relieves
stresses caused by the nitride ﬁlm. Thicker oxides are
used for device isolation and as masking layers for
ion implantation, diffusion and etching steps. They are
usually 100–1000 nm thick and grown by wet oxidation.
Typical process
temperatures
are
950–1100 ◦C,
and
process times are hours or tens of hours.
Even though silicon is easily oxidized, oxidation
furnaces are by no means cheap or simple equipment.
They involve high-temperature parts which must be
non-contaminating and which must tolerate oxidizing
conditions and hot cleaning gases. Exacting temperature
control
and
ﬁne
mechanics
are
also
required.
In
Figure 13.1 a batch of silicon wafers is being loaded into
a horizontal furnace.
When silicon and oxygen react to form SiO2, the re-
sulting oxide is roughly twice the volume of silicon it
replaces: for a SiO2 layer of thickness D, silicon thick-
ness consumed is 0.45D as can be calculated from molar
volumes:
density of silicon is 2.3 g/cm3
mass 28 g/mol
molar volume 12.17 cm3
density of SiO2 is 2.2 g/cm3
mass 60 g/mol
molar volume 27.27 cm3
The original silicon surface is somewhat below the oxide
midpoint. This volume increase leads to restrictions in
Introduction to Microfabrication, Second E dition                 Sami Franssila
© 2010 John Wiley & Sons, L td.  ISBN: 978-0-470-74983-8
 Downloaded from https://onlinelibrary.wiley.com/doi/ by Cas - Shanghaitech University, Wiley Online Library on [04/04/2026]. See the Terms and Conditions (https://onlinelibrary.wiley.com/terms-and-conditions) on Wiley Online Library for rules of use; OA articles are governed by the applicable Creative Commons License

[Page 149]
154
Introduction to Microfabrication
Figure 13.1
Wafers being loaded into a horizontal oxida-
tion furnace. Courtesy VTT
the oxidation of structured surfaces, because stresses can
become excessively large in the corners of the structures.
On the other hand, the fact that oxidation consumes silicon
can be used as a cleaning method: thin oxide is grown and
immediately removed by HF etching, to reveal a perfect
silicon surface.
Oxide thickness is usually measured by optical meth-
ods: either by ellipsometry or by reﬂectometry. Thermal
oxides can be grown with very tight speciﬁcations, for an
oxide 10 nm thick the uniformity is 1%, or equal to one
atomic diameter. For thermal oxides a refractive index
value of n = 1.46 is usually used, but for oxides thinner
than 10 nm this is not really accurate. A quick and easy
way to gauge oxide thickness, especially for intermediate
thicknesses of 50–500 nm, is by its color. An oxide color
chart can be found in Appendix C.
Various electrical measurements are also used: break-
down voltage is one of many. High-quality silicon dioxide
can sustain 10 MV/cm, even 12 MV/cm. Oxide defects
and electrical quality are closely connected; this topic will
be discussed further in Chapter 36.
13.2 Deal–Grove Oxidation Model
A model for oxide growth has been developed by Deal
and Grove. It is a phenomenological macroscopic model
which does not assume anything about the atomistic
mechanisms of oxidation. Oxygen diffusion through the
z = 0
z = Z
Cgas
SiO2 film
silicon
Cs
wafer back side
Figure 13.2
Model of thermal oxidation: oxygen diffuses
through SiO2 ﬁlm and reacts at the SiO2/Si interface. Con-
centration of oxygen inside oxide decreases linearly
growing oxide and chemical reaction at silicon/oxide
interface are modeled by the classical Fick diffusion
equation and chemical rate equation. Model geometry
and boundary conditions are shown in Figure 13.2.
Oxidation is modeled as if the boundaries were station-
ary (which is a reasonable assumption because oxidation
is slow). The diffusion equation for oxygen is
dC
dt = 0 = D d2C
dz2
(13.3)
where C is oxygen molar concentration (mol/m3), subject
to boundary conditions
C = Cs
z = 0
at the SiO2 surface
(13.4)
−D dC
dz = R
z = Z
at the SiO2/Si interface
(13.5)
where R is the reaction rate at the interface (in units of
mol/m2-s).
The latter equation speciﬁes that all oxygen reaching
the interface will react there to form oxide: there will be
no build-up of unreacted oxygen inside oxide or silicon.
For a reaction like Si (s) + O2 (g) ⇒SiO2 (s) the rate
is assumed to be ﬁrst order, that is R = kC, directly
related to the concentration of reactive species, C, and
characterized by a rate constant k. We can then rewrite
the second boundary condition as
−D dC
dz = kC
at z = Z
(13.6)
A solution that satisﬁes these conditions is
C = Cs −

kCs
kZ + D

(13.7)
 Downloaded from https://onlinelibrary.wiley.com/doi/ by Cas - Shanghaitech University, Wiley Online Library on [04/04/2026]. See the Terms and Conditions (https://onlinelibrary.wiley.com/terms-and-conditions) on Wiley Online Library for rules of use; OA articles are governed by the applicable Creative Commons License

[Page 150]
Thermal Oxidation
155
The rate (at the SiO2/Si interface z = Z) is then
R = kC(Z) =
kDCs
kZ + D
(13.8)
To calculate the thickness growth rate, we must convert
molar concentration to volume through density:
RMSiO2 = ρSiO2
dZ
dt
(13.9)
where the molar volume of SiO2 is υ = MSiO2/rSiO2
(60 g/mol ÷ 2.2 g/cm3 = 27.3 cm3/mol).
When we solve for Z(t) from the rate equation, we get
dZ
dt = kDCsυ
kZ + D subject to Z = 0 at t = 0
(13.10)
This leads to the oxide thickness equation
t =
Z
KCsυ +
Z2
2DCsυ
(13.11)
When thin oxides are considered, we can ignore the sec-
ond term, and the rate is then simply
Z = kCst
(13.12)
or growth is linear in time and linearly related to rate
constant k.
For thick oxides, we can ignore the ﬁrst term and get
Z =

2DCs υt
(13.13)
or growth is parabolic, related to diffusion length
√
Dt.
The thicknesses of wet and dry thermal oxides obtained
by a 1D simulator are shown in Figure 13.3.
The Deal–Grove model thus predicts linear oxidation
rate initially, followed by a parabolic behavior for thicker
oxides. The linear regime covers the initial stages of oxi-
dation, with some success. The model works much better
for thick oxides, and theory and experiment agree that
doubling oxide thickness requires quadrupling oxidation
time in the parabolic regime (this can be used as a quick
estimate for oxidation time once one process is known
and ﬁxed). Alternatively, if thickness and time are known
for one combination, others can be easily calculated from
Equation 13.13: a 200 min dry oxidation results in oxide
165 nm thick, then 50 min corresponds to about 80 nm. It
should be noted that the demarcation between the linear
and parabolic regimes is not clear cut, and this introduces
uncertainty into the simple calculation.
Dry oxidation is slower than wet oxidation even
though diffusion of oxygen molecules through silicon
1400
1200
1000
800
600
400
200
0
0
50
100
150
200
250
Time (min)
(a)
(b)
Thickness (nm)
250
200
150
100
50
0
0
100
50
Time (min)
Thickness (nm)
150
200
250
1050
950
850
900
1000
1050
950
850
900
1000
Figure 13.3
Oxidation of<100>silicon at temperatures
between 850 and 1050 ◦C, wet and dry. Maximum prac-
tical oxide thickness is 1 or 2 micrometers, because of the
decrease in parabolic oxidation rate
dioxide is faster than diffusion of water molecules.
The explanation lies in the water solubility of silicon
dioxide: it is four orders of magnitude larger that oxygen
solubility, and therefore the concentration of the oxidant
in oxide is much greater.
Generally, when thin oxides are required, a lower
temperature is used. It is not, however, possible to reduce
temperature without affecting oxide quality. Therefore
one solution is to reduce the partial pressure of oxygen:
for instance, in the experiment of Figure 13.4 the gas
mixture is 10% oxygen, 90% nitrogen. If thick oxides are
needed, higher temperature and higher partial pressure
of oxygen are used. HIPOX, for high-pressure oxidation,
can reduce oxidation time signiﬁcantly.
Oxidation rate depends slightly on silicon crystal orien-
tation. Silicon of <111> orientation oxidizes faster than
<100> (and all other orientations fall between these two).
This is speculated to arise from the number of silicon
atoms and bonds at the oxidation front. For thick oxides,
diffusion of oxygen through oxide determines the rate, and
 Downloaded from https://onlinelibrary.wiley.com/doi/ by Cas - Shanghaitech University, Wiley Online Library on [04/04/2026]. See the Terms and Conditions (https://onlinelibrary.wiley.com/terms-and-conditions) on Wiley Online Library for rules of use; OA articles are governed by the applicable Creative Commons License

[Page 151]
156
Introduction to Microfabrication
9
8
7
6
5
Thickness (nm)
4
3
2
1
0
0
30
60
Time (min)
90
120
Crystal orientation:
(111)
(100)
Figure 13.4
Initial oxidation of (100) and (111) silicon
at 850 ◦C, in 10% O2 + 90% N2 atmosphere. Reproduced
from Niskanen et al. (2009), by permission of Elsevier
clearly this cannot depend on silicon crystal orientation,
but in the linear regime the rate constant k is different
for <111> and <100>. This is seen in Figure 13.4:
<111> oxidation is faster than <100>. Note also that
a thin oxide is present even at zero oxidation time. It is
difﬁcult to eliminate oxygen altogether: rinsing water has
dissolved oxygen in it, and wafers are loaded into the
furnace under atmospheric conditions. These topics will
be discussed again in conjunction with CMOS gate oxi-
dation in Chapter 26. The initial stages of oxidation are
surprisingly poorly known, in spite of decades of research
and substantial manufacturing experience. Most models
cannot explain the very ﬁrst nanometers of oxidation.
13.3 Oxidation of Polysilicon
Polysilicon oxidation presents a number of complications
compared to single crystal silicon oxidation. Polysilicon
consists of grains of many orientations which have dif-
ferent oxidation rates. Polysilicon grains are most often
of (110) orientation and the oxidation rate of undoped
poly is somewhere between the (100) and (111) silicon
oxidation rates. In polycrystalline materials there are two
different diffusion paths, through the bulk and along grain
boundaries, requiring more advanced models. Grains also
grow during oxidation, further complicating analysis.
The polysilicon surface is rough (Figure 7.4) and oxide
quality will be inferior to single crystal oxides. Roughness
and different oxidation rates of different grains lead to
non-uniform poly oxide thickness (Figure 13.5). While
Figure 13.5
Polysilicon is rough and consists of grains
of different orientations, which oxidize at slightly different
rates, leading to rough oxide with non-uniform thickness
interpoly oxide (thermal)
tunnel oxide
(thermal SiO2)
<Si>
spacer
(CVD oxide)
FG
CG
Figure 13.6
Flash memory cell: interpoly oxide between
ﬂoating and control gates is limited to about 10 nm because
poly oxides are of inferior quality
single crystal oxides can tolerate 10–12 MV/cm electric
ﬁelds, poly oxides break at 3–5 MV/cm.
Poly oxides are intensively used in EPROM/ﬂash
memories (Figure 13.6). Tunnel oxide is clearly thermally
oxidized single crystal silicon, but the ﬂoating gate (FG)
is poly and interpoly oxide between the ﬂoating gate
and control gate (CG) is therefore thermally oxidized
polysilicon. The fact that it is difﬁcult to scale down
poly oxides is partly limiting ﬂash memory scaling.
13.4 Oxide Structure
Thermally grown silicon dioxide is glassy and exhibits
only short-range order, in contrast to quartz, which is crys-
talline SiO2. The basic unit of silica structure is SiO4, as
shown in Figure 13.7.
In a perfect arrangement, such as crystalline quartz,
all oxygen atoms bond to two silicon atoms (oxygen
has valence 2, silicon valence 4) but at the silicon/oxide
interface some bonds are not made, leaving unbonded
charged oxygen atoms (Figure 13.8), making oxide
less stable than quartz. This is also reﬂected in their
 Downloaded from https://onlinelibrary.wiley.com/doi/ by Cas - Shanghaitech University, Wiley Online Library on [04/04/2026]. See the Terms and Conditions (https://onlinelibrary.wiley.com/terms-and-conditions) on Wiley Online Library for rules of use; OA articles are governed by the applicable Creative Commons License

[Page 152]
Thermal Oxidation
157
Figure 13.7
Basic structure of silica: a silicon atom tetra-
hedrally bonds to four oxygen atoms
oxygen
silicon
hydrogen
Figure 13.8
The structure of the silicon/silicon dioxide
interface: single crystalline silicon and amorphous oxide.
There are dangling bonds (not having their full valence)
and some have hydrogen atoms bonded to them
properties: quartz density is 2.65 g/cm3, silicon oxide
density 2.2 g/cm3; Young’s modulus is 107 GPa for
quartz and 87 GPa for oxide.
Incompletely oxidized silicon atoms are positively
charged, and this is known as ﬁxed oxide charge, Qf.
It is located in the oxide in the ﬁrst few nanometers
above the silicon surface. There is also interface trapped
charge Qit which can be either positive or negative.
The defect density at the silicon/oxide interface can be
made very low by proper cleaning and well-controlled
oxidation. Both Qf and Qit densities are 109–1011/cm2,
which should be compared to the silicon surface density
of 1015 atoms/cm2. Thus only one atom in 104 or one in
106 has incomplete bonds.
Thermal oxidation is often complemented by a post-
oxidation anneal (POA) in nitrogen (in the very same
furnace; oxygen gas is switched to nitrogen). This step
densiﬁes the ﬁlm and anneals out some defects. It also
causes diffusion of dopants and it has to be included in
calculation the doping proﬁles. Hydrogen anneal is used
to passivate dangling bonds: hydrogen attaches to the free
valence of the silicon and eliminates further charge trap-
ping. However, high electric ﬁelds can easily accelerate
electrons to such energies that hydrogen atoms become
mobile during device operation.
If post-oxidation anneal is done in ammonia (NH3) or
nitrous oxide (N2O), surface nitridation will take place
(while nitrogen anneal is an inert anneal). Nitridation re-
sults are very much dependent on anneal details, but the
whole oxide is not turned into nitride: only the surface
layer is affected. Nitridation, too, has many effects: the
dielectric constant goes up (nitride εr ≈7 vs. εr ≈4 for
oxide) which increases capacitance; it also improves ox-
ide tolerance to damage caused by hot electrons injected
into the oxide. Nitrided oxide reduces boron diffusion
through it, which is extremely important for thin CMOS
gate oxides. Ammonia anneal also introduces hydrogen.
Oxidation of nitrided oxide is a way to reduce hydrogen
concentration, and the resulting ﬁlm is known as ONO,
for oxidized nitrided oxide.
Dopant atoms have a major impact on oxidation:
high doping level will increase oxidation rate even
by 200% for thin oxides at low temperatures. High
phosphorus concentration in silicon is associated with
high concentration of vacancies, and because the volume
of silicon dioxide is larger than the volume of silicon it
replaces, oxidation consumes vacancies. Highly doped
phosphorus therefore provides plenty of vacancies for
oxidation to proceed. Boron behaves differently: it is
incorporated into the growing oxide, weakening its bond
structure and thus enabling faster diffusion through it.
In doped polysilicon, dopants precipitate at grain
boundaries. Boron doping leads to minor oxidation rate
enhancement, and phosphorus doping to clearly increased
oxidation rate, via increased vacancy concentration, just
as in the case of single crystal material.
13.5 Local Oxidation of Silicon
When local oxidation of silicon is needed, a silicon ni-
tride mask is used. Nitride will prevent oxygen diffusion,
and areas under the nitride will not be oxidized. This is
known as LOCOS, for local oxidation of silicon. LOCOS
is pictured in Figure 13.9.
 Downloaded from https://onlinelibrary.wiley.com/doi/ by Cas - Shanghaitech University, Wiley Online Library on [04/04/2026]. See the Terms and Conditions (https://onlinelibrary.wiley.com/terms-and-conditions) on Wiley Online Library for rules of use; OA articles are governed by the applicable Creative Commons License

[Page 153]
158
Introduction to Microfabrication
Figure 13.9
LOCOS: top, before oxidation, thin-pad
oxide and patterned nitride; bottom, after oxidation, no ox-
idation under nitride but “bird’s beak” at nitride edge. Note
that about half of the oxide will be below the original silicon
surface
LOCOS process ﬂow
• Thermal oxidation (pad oxide)
• LPCVD nitride deposition
• Lithography
• Nitride etching
• Photoresist strip
• Cleaning
• Wet oxidation
LOCOS variables are pad oxide thickness (10–50 nm),
LPCVD nitride thickness (100–200 nm) and oxidation
temperature. Pad oxide serves as a stress-relief layer, and
it diminishes the stress-induced dislocations that thick
nitride exerts in silicon. Nitride acts as a diffusion barrier
for oxygen diffusion and as a mechanical stiffener: the
thicker the nitride, the smaller the oxide growth under
the mask. This lateral extension is known as bird’s beak,
because of its visual appearance. Thinner pad oxide
would help to minimize bird’s beak but at the expense
of silicon damage from nitride stress.
The LOCOS oxide surface will be above the original
silicon surface. If we desire to have the oxide surface
level with the original surface, we can start the LOCOS
process by etching into silicon, with the silicon etched
depth approximately half the desired oxide thickness,
which then will result in approximately equal surface
height for oxide and silicon.
LOCOS isolation has been used for 30 years because
of its simplicity. It has been scaled to much smaller
Si3N4
Si3N4
removal
Lithography
Si etch #1
Si
Si etch #2
SiO2
removal
Oxidation
Sio2
Figure 13.10
LOCOS for a sawtooth structure in (100)
silicon. Nitride ﬁrst acts as a silicon etching mask and then
as an oxidation mask. Second KOH etching and HF oxide
removal result in sawtooth relief. Reproduced from Ribbing
et al. (2003), copyright IOP
linewidths than anybody thought possible. Numerous
modiﬁcations have been tried, but most have failed
because the added process complexity has not offered
enough
improvement
in
isolation.
Today,
transistor
isolation is based on shallow trench isolation (STI),
which uses RIE of silicon and CVD ﬁlling of the
trenches. This will be discussed in Chapter 26.
The fact that nitride acts as an oxidation mask can be
combined with other process steps, for example nitride
also acts as an etch mask for KOH etching of silicon.
In Figure 13.10 a LOCOS-type KOH etching process is
shown for wafers of (100) orientation. KOH etching is
done using a nitride mask, resulting in inverse pyramid
shapes and trenches. The wafer is cleaned and the newly
formed silicon (111) sidewalls are oxidized. Nitride is
then etched away, and a second silicon KOH etching step
is performed. This leads to “period doubling” of trenches.
13.6 Stress and Pattern Effects
in Oxidation
Oxide volume is greater than the volume of the silicon it
replaces. Oxides are therefore under compressive stresses,
and this causes a number of pattern-dependent phenomena
which can be either beneﬁcial or disadvantageous. Typical
stress values are on the order of 300 MPa. Somewhere
between 975 and 1000 ◦C oxide exhibits viscous ﬂow.
Oxidation above that temperature will result in reduced
stress and wafer bow. Below that temperature, oxide needs
to be treated as an elastic material with appropriate elastic
 Downloaded from https://onlinelibrary.wiley.com/doi/ by Cas - Shanghaitech University, Wiley Online Library on [04/04/2026]. See the Terms and Conditions (https://onlinelibrary.wiley.com/terms-and-conditions) on Wiley Online Library for rules of use; OA articles are governed by the applicable Creative Commons License

[Page 154]
Thermal Oxidation
159
<Si>
<Si>
oxide
<Si>
<Si>
Figure 13.11
SOI structure (left) after plasma etching.
After low-temperature thermal oxidation (right) unoxidized
silicon remains because stresses build up. Redrawn from
Heidemayer et al. (2000)
constants. Scaling of LOCOS to smaller linewidths meets
an inevitable limit at submicron dimensions: stresses in
the growing oxide prevent full oxidation of narrow gaps.
Thermal oxidation of small silicon wires (Figure 13.11)
shows a self-limiting effect due to high stresses and this
has been utilized in making nanostructures. This is illus-
trated in the SOI nanowire process.
Process ﬂow for silicon nanowires
• SOI wafer with device silicon 21 nm thick
• Lithography
• Silicon etching
• Photoresist stripping and wafer cleaning
• Thermal oxidation
Thermal oxidation proceeds for a while, but then a
self-limiting effect sets in: a critical stress, which stops ox-
idation, is about 2.6 GPa at 850 ◦C. After the self-limiting
oxide thickness has been grown, no further oxidation takes
place. If oxidation is carried out at higher temperature,
say 1000 ◦C, this stress can be overcome, and the whole
structure will be oxidized.
Stresses are also responsible for non-uniform oxidation
in convex and concave corners as shown in Figure 13.12.
Uneven oxide thickness causes problems for reliability be-
cause electric ﬁeld strength is different in the corners and
planar areas. Etched trenches have concave corners, and
therefore thermal oxidation leads to non-uniform thick-
ness which may be detrimental to for example DRAM
trench capacitors, because the capacitor dielectric has a
weak spot at the corner. Etch processes can be tailored
to some extent for smoother bottom proﬁles, but this is
a limited option because the top corner needs rounding,
too. Oxide and nitride can be deposited by conformal
CVD, but in very deep trenches the conformality may not
be adequate. Sacriﬁcial thermal oxidation can be used to
Original
Si surface
Convex
corner
Concave
corner
Si
SiO2
Figure 13.12
Cross-section of an oxidized silicon step
with oxide thinning at both the convex (top) and concave
(bottom) corner. Reproduced from Minh and Ono (1999)
by permission of AIP
smooth corners. Second thermal oxidation then provides
the actual thin dielectric ﬁlm, which serves for example
as DRAM capacitor dielectric. Anisotropic wet etching
of silicon produces V-grooves, and oxide at the apex of
the V-groove is highly stressed. This oxide has a much
higher wet etch rate in HF than ordinary oxide. This has
been employed to make nanoscopic holes, as shown in
Figure 13.13.
13.6.1 Oxidation sharpening
Sharp tips are used as AFM probes and as ﬁeld emitters
in vacuum microelectronic devices, for high resolution in
the former application and for low operating voltage in
Si(100)
(a)
(b)
(c)
(d)
(e)
(f)
SiO2
Cr
(g)
Cr
Figure 13.13
Oxide thinning at the apex is used as a
method to fabricate nanoscopic holes: the apex can be
etched open while leaving oxide elsewhere because oxide
is thin and stressed at the apex. Reproduced from Minh and
Ono (1999) by permission of AIP
 Downloaded from https://onlinelibrary.wiley.com/doi/ by Cas - Shanghaitech University, Wiley Online Library on [04/04/2026]. See the Terms and Conditions (https://onlinelibrary.wiley.com/terms-and-conditions) on Wiley Online Library for rules of use; OA articles are governed by the applicable Creative Commons License

[Page 155]
160
Introduction to Microfabrication
Figure 13.14
Silicon tip fabrication: left, isotropic sili-
con etching with an oxide mask; middle, thermal oxidation;
right, silicon tip recovery by HF etching
the latter. Such tips can be fabricated by isotropic etch-
ing, but the ﬁnal part of tip release is difﬁcult: the mask
will fall off. Thermal oxidation can help as shown in
Figure 13.14: after initial isotropic (or KOH anisotropic)
etching, the ﬁnal sharpening takes place during oxidation.
Mask removal is done by isotropic etching, but this is a
non-critical, non-patterning etch. Thermal oxidation pro-
cess control is also much tighter than shape control in an
etch process.
13.7 Simulation of Oxidation
Oxidation simulation, together with diffusion simulation,
is the backbone of all process integration simulators. Ther-
mal oxidation is well understood and can be accurately
