Repository: Alvintxh/nanofab-web

# Extracted Book Sources

All 11 textbooks extracted 2026-04-05 using PyMuPDF (extract_pdf.py).

## Extraction Summary

| Book Key | File | Pages | Words | Page Numbering |
|----------|------|-------|-------|----------------|
| cui_2025 | Zheng Cui - Nanofabrication (4th ed) | 419 | ~158K | PDF labels (C1, i-xi, 1-407) |
| campbell_2008 | Campbell - Fabrication Engineering (3e) | 825 | ~369K | offset=18 (front-1..18, then 1-807) |
| teresa_2020 | De Teresa - Nanofabrication (full) | 451 | ~183K | offset=0 (sequential PDF pages) |
| madou_vol1_2011 | Madou - Fundamentals of Microfab Vol.1 | 646 | ~366K | PDF labels |

File: sources/sources_processed/books/franssila_2010/franssila_2010_full.txt (part 17 of 46)
# franssila_2010
silicon crystal, and in order to recover defect-free single
crystalline state, this damage has to be annealed away.
Second, dopants must be activated, that is they have to
be in substitutional lattice sites. Activation of dopants and
damage removal both take place simultaneously, but the
process cannot always be optimized for both, as will be
discussed in Chapter 26.
15.1 The Implantation Process
Ion implantation is depicted in Figure 15.1a. Ions pene-
trate into silicon and into the mask, too. The mask has
to be thick enough so that it will block ions. Photoresist,
oxide, nitride and polysilicon are typically used as mask
materials. The higher the implantation energy, the deeper
the ions will penetrate, and the lighter the ion, the deeper
it will go. The range of ions in matter (Rp) is statistically
distributed and rather broad. This is described by straggle,
R, in Figure 15.1b.
Implanted ions scatter stochastically, traveling a dis-
tance R (range). However, we are more interested in
projected range, Rp, the depth ions reach underneath the
silicon surface (Figure 15.2). Straggle R is the devia-
tion in range, the width of the depth distribution. As a
rule of thumb, the concentration at Rp ± 2R is 10%
peak concentration, and at Rp ± 3R it is 1% of peak
concentration. Also of interest is lateral straggle, RL, or
the deviation from the incident direction.
Ions are decelerated in the lattice by nuclear and
electronic stopping, that is by collisions with atomic
nuclei of atomic number Z and mass M, and by collisions
with the electronic cloud, respectively. Under a number
of simplifying assumptions (about the nature of material,
interaction potentials, energy independence of various
variables, etc.) the Linhard solution to nuclear stopping
for projectile (M1, Z1) hitting a wafer of (M2, Z2) is
Sn = 2.8 × 10−15 Z1Z2
Z
M1
(M1 + M2) eV cm2
(15.1)
where
Z
is
the
reduced
atomic
number,
Z =
(Z2/3
1
+ Z2/3
2
)3/2. Nuclear energy loss is independent of
ion energy in this approximation. Electronic stopping is
Introduction to Microfabrication, Second E dition                 Sami Franssila
© 2010 John Wiley & Sons, L td.  ISBN: 978-0-470-74983-8
 Downloaded from https://onlinelibrary.wiley.com/doi/ by Cas - Shanghaitech University, Wiley Online Library on [04/04/2026]. See the Terms and Conditions (https://onlinelibrary.wiley.com/terms-and-conditions) on Wiley Online Library for rules of use; OA articles are governed by the applicable Creative Commons License

[Page 168]
174
Introduction to Microfabrication
ΔR
Rp
concentration
(a)
(b)
depth
Figure 15.1
(a) Implantation: mask layer blocks selected
areas; (b) dopant concentration proﬁle inside silicon, with
projected range Rp and straggle R
incident
ion beam
target surface
RL
Rp
R
Figure 15.2
Key concepts for implanted ions: R: range is
the length of ion travel; Rp is the projected range, and RL
lateral straggle
proportional to the square root of energy:
Se = 3.3 × 10−17(Z1 + Z2)

E
M1
eV cm2
(15.2)
Total energy loss is calculated as
dE
dx = −(Sn + Se)N
(15.3)
where N is silicon atom density, 5 × 1022 cm−3.
Table 15.1 lists the nuclear and electronic energy losses
in silicon. Equation 15.3 can now be used to estimate
ranges. As a rough guide, the projected range is 90% of
the range.
The combined energy loss from nuclear and electronic
stopping for 100 keV phosphorus is thus 724 keV/μm.
Equation 15.3 then gives a range of about 140 nm and
a projected range of about 126 nm. Boron ions are light
and they penetrate deep into silicon, with 100–500 nm as
typical implanted depth, while heavy arsenic ions pene-
trate only 10–50 nm when standard implant energies of
10–200 keV are used.
Table 15.1
Energy loss of implanted ions in silicon
Nuclear energy loss in silicon (independent of
energy) in keV/μm:
Boron
92
Phosphorus
447
Arsenic
1160
Electronic energy loss in silicon in keV/μm:
E (keV)
Boron
Phosphorus
Arsenic
10
65
88
90
50
145
196
200
100
205
277
283
200
290
391
401
Figure 15.3 shows dopant concentration proﬁles: the
high peak concentration is usually below the surface
(while in diffusion it is always at the surface) and there
is a long tail deep into the silicon. Note that not only
does higher energy result in deeper projected range,
but also the peak concentration will be lower. Thinking
visually of Figure 15.3, the areas under the concentration
vs. depth curves must be identical for identical doses:
the same numbers of dopant atoms are just distributed
differently.
Masking layers for ion implantation have to be substan-
tially thicker than projected ranges, to ensure that the ions
in the tail of distribution do not penetrate the mask. Mask
thickness is especially important when working with high-
resistivity substrates: it does not take many dopant atoms
to change dopant type.
Dose control in ion implantation is superior to thermal
diffusion. Another beneﬁt of ion implantation compared
to thermal diffusion is doping through oxide. When
energy is high enough, a sizable proportion of ions
penetrate through the oxide and dope silicon, as shown
in Figure 15.4. Both 50 keV and 150 keV boron ions will
penetrate through the oxide into silicon. However, 50 keV
arsenic ions are completely stopped and only a very
small dose of 150 keV arsenic ions will reach silicon.
15.1.1 Measurements for implantation
Implanted wafers can be measured by a four-point probe
for sheet resistance. It is a natural control measurement
for doping. It is, however, a fairly slow feedback loop
because the wafer has to be cleaned and annealed be-
fore 4PP measurement. Sheet resistance measurement sees
only electrically active dopants, and annealing is therefore
not just an auxiliary step for measurement but an essential
part of ion implantation doping. What is more, the wafer
 Downloaded from https://onlinelibrary.wiley.com/doi/ by Cas - Shanghaitech University, Wiley Online Library on [04/04/2026]. See the Terms and Conditions (https://onlinelibrary.wiley.com/terms-and-conditions) on Wiley Online Library for rules of use; OA articles are governed by the applicable Creative Commons License

[Page 169]
Ion Implantation
175
1021
1020
1019
1018
1017
1016
1015
0.00
0.20
0.40
0.60
0.80
1.00
Depth (µm)
Concentration (cm−3)
(a)
Arsenic
Phosphorous
Boron
1021
1020
1019
1018
1017
1016
1015
Concentration (cm−3)
0.00
0.20
0.40
0.60
0.80
1.00
Depth (µm)
(b)
Phosphorous
Phosphorous
Phosphorous
Figure 15.3
(a) The 50 keV implantation of arsenic, phosphorus and boron: the lighter ions will penetrate deeper.
(b) Phosphorus implantation with 50, 100 and 150 keV energies
1021
1020
1019
1018
1017
1016
1015
0.00 0.20 0.40 0.60 0.80 1.00
Concentration (cm−3)
Depth (µm)
Arsenic
Arsenic
Boron
Boron
SiO2
Figure 15.4
Implantation through oxide: 250 nm oxide
will block 50 keV arsenic ions and most of 150 keV arsenic,
too, but both 50 keV and 150 keV boron ions penetrate the
oxide and dope silicon underneath
has to be discarded after 4PP measurement because it is a
contact measurement and likely to cause contamination.
Alternatively, the dose can be monitored by modu-
lated photoreﬂectance (also known as the thermal wave
method). A modulated laser beam heats the wafer and
the periodic heat waves are monitored by another, small-
power laser. Dissipation lengths are correlated to implant
damage and hence to dose. This is a fast, non-contact
measurement which needs no wafer preparation and can
be done even on photoresist patterned wafers.
If the dopant depth distribution needs to measured,
the wafer destructive methods of spreading resistance
proﬁling (SRP) and SIMS are available (Chapter 2). Both
measurements are long and tedious and used mostly in
the research phase of process development. Point defects
created by implantation cannot be seen by physical
analysis, but extended defects like dislocations can be
seen by a TEM. Amorphization can be measured by a
TEM or by XRD.
15.2 Implant Applications
Ion implantation emerged in the 1970s when accurate
low-dose doping was required for CMOS threshold volt-
age control. Implantation excelled over thermal diffusion
for this, and it opened up the way for implantation to
start penetrating the doping business. Whenever shallow-
doped structures are needed, ion implantation is used. This
applies to piezoresistors on AFM cantilevers as well as
advanced CMOS source/drain diffusions.
Actually, diffusion is never displaced by implantation
because some diffusion takes place during implant ac-
tivation anneal. And in many applications, like CMOS
 Downloaded from https://onlinelibrary.wiley.com/doi/ by Cas - Shanghaitech University, Wiley Online Library on [04/04/2026]. See the Terms and Conditions (https://onlinelibrary.wiley.com/terms-and-conditions) on Wiley Online Library for rules of use; OA articles are governed by the applicable Creative Commons License

[Page 170]
176
Introduction to Microfabrication
wells, implantation and thermal diffusion are used in tan-
dem: the accurate dose control of implantation is used to
perform pre-diffusion, which determines the number of
dopants, and long thermal drive-in, which determines the
ﬁnal dopant proﬁle. This is necessary because implanta-
tion depths are shallow (<1 μm) and wells used to be
rather deep, in the 5 μm range.
Self-aligned polysilicon gate was one of the great in-
novations of CMOS fabrication in the 1970s. Previously,
source and drain (S/D) were formed by thermal diffu-
sion, using an oxide mask. After oxide mask removal
and new thermal oxidation, aluminum gate was deposited
and aligned on S/D, leading to inevitable alignment er-
rors, as shown in the left column of Figure 15.5. In the
self-aligned gate process (right column of Figure 15.5)
the polysilicon gate is patterned and acts as a mask for
S/D doping. Suitably selecting the implant energy so that
the thin oxide is penetrated but the thick poly is not, the
channel area under the gate is not doped, and the S/D
areas are automatically aligned with the poly gate. This
reduces overlap capacitances and resistances. Aluminum
cannot be used in the self-aligned gate process because
the annealing step after implantation requires temperatures
about 1000 ◦C.
Doping polysilicon is one of the applications where
implantation offers multiple choices. Most manufactur-
ers prefer to deposit undoped LPCVD poly because of
better process control. Traditionally, poly doping was by
Figure 15.5
Non-self-aligned aluminum gate MOS pro-
cess (left) with thermally diffused S/D vs. ion-implanted,
self-aligned, polysilicon gate MOS process (right)
POCl3 gas phase doping, resulting in heavily doped n-
type polysilicon. This is an application where thermal
diffusion excels: namely, high doping concentration (e.g.,
1020 cm−3) blanket deposition. In the self-aligned pro-
cess the poly becomes phosphorus doped during NMOS
S/D implantation, and no separate poly doping step is
needed. Similarly, when PMOS S/D are implanted by
boron, PMOS gate poly becomes p-type as well. Of course
such a dual gate structure could be done by two lithog-
raphy and two doping steps before poly etching, but the
self-aligned process eliminates two lithography steps. In
another approach, n+ doped LPCVD poly is deposited,
but lithography is done next, and PMOS areas are im-
planted by a heavy boron dose that is so high that dopant
type inversion n+ →p+ occurs.
Photoresist masking works nicely for implants: it is
easy to spin-coat thick enough resists to block ions. There
are, however, a few issues to tackle. Accelerated ions
break bonds due to their high energy. This can lead to re-
sist carbonization, especially if high doses are used. The
wafers also heat up during implantation because acceler-
ated ions carry a lot of energy. This heating will further
bake the resist and change its structure. Both of these
processes make stripping of implanted resist difﬁcult.
Channeling is a phenomenon where ions are channeled
between silicon crystal planes, rather like light in optical
ﬁbers. This effect is more pronounced for light ions,
and especially for <100> crystal orientation which
has a very open structure (Figure 4.6). In order to
avoid channeling, many implanters tilt the wafers by
7◦, so that the ions hit the wafer obliquely, avoiding
channeling. However, this leads to device asymmetry
(Figure 15.6). Lateral diffusion during damage removal
anneal is becoming very small in advanced devices, and
this makes the problem more serious than before.
Another way to reduce channeling is to implant through
thin oxide (e.g., 10 nm). Thin oxide randomizes incom-
ing ions, reducing channeling. These oxides serve another
Figure 15.6
Doping asymmetry due to tilted implantation
 Downloaded from https://onlinelibrary.wiley.com/doi/ by Cas - Shanghaitech University, Wiley Online Library on [04/04/2026]. See the Terms and Conditions (https://onlinelibrary.wiley.com/terms-and-conditions) on Wiley Online Library for rules of use; OA articles are governed by the applicable Creative Commons License

[Page 171]
Ion Implantation
177
function, too: implantation is a high-energy process, and
accelerated ions can sputter metal atoms from implanter
hardware. Thin oxide prevents these metal atoms from
penetrating the silicon. In the post-implantation clean, this
thin oxide and the metals on it can easily be removed by
a HF dip.
15.3 Implant Damage and Damage
Annealing
Nuclear stopping displaces atoms from the silicon lattice:
a 100 keV arsenic ion displaces about 2000 silicon atoms
along its trajectory. Damage creation depends on:
• implant species (heavy ions produce more damage)
• energy (more energy, more damage)
• dose (above about 1014 cm−2 extended damage set in)
• current (high current leads to overlapping collision cas-
cades).
At low doses (below 1014 cm−2) the predominant damage
type is point defects such as vacancies and interstitials, or
clusters of point defects. At high doses extended defects
are created. Dislocation loops are created in the crystalline
silicon just next to the amorphous/crystalline interface.
These are known as end-of-range (EOR) defects. If the
concentration of dopants is above the solid solubility limit,
dopants precipitate.
Boron does not cause appreciable amorphization, irre-
spective of dose, because it is a light-mass ion. High-dose
phosphorus and arsenic implants can amorphize silicon,
but if amorphization is needed without doping, germa-
nium, a group IV element isoelectronic with silicon, can
be used. The critical dose for amorphization is about
1014 cm−2. Note that channeling is therefore not an issue
for high implant doses because the amorphized surface
layer will block the crystal channels.
The annealing temperature must be so high that atoms
move. But contrary to thermal diffusion, atoms do not
need to move signiﬁcant distances. The dopant atoms
could in theory ﬁnd a suitable lattice site within an
atomic distance. This is not possible in practice, though,
because the defects created by implantation enhance
diffusion.
Activation refers to dopant atoms being electrically
active after annealing. They then occupy lattice sites
in the crystal and act as donors or acceptors. A high
concentration of active dopants is needed for low resis-
tance. Dopant atoms above the solid solubility limit form
precipitates or are found as interstitial atoms, and they
do not contribute to electrical conductivity. The interplay
implant damage
dopant diffusivity
electrical activity
dopant solubility
Figure 15.7
Implantation–diffusion
interaction
matrix.
Redrawn from Jones (1993)
between damage and doping is shown graphically in
Figure 15.7.
15.4 Tools for Ion Implantation
Ion implantation acceleration voltages used to range
from 10 to 200 kV but low-energy implanters (1 kV min-
imum) and high-energy implanters (max. 3 MV) exist.
Low-energy implants are needed to fabricate shallow
S/D junctions (below 100 nm) in deep submicron CMOS.
High-energy implanters (HEIs) implant deep into silicon,
1 micrometer or even deeper. The ability to fabricate
retrograde proﬁles, that is to have low concentration at
the surface and high concentration deep down, exactly
the opposite to thermal diffusion, offers some interesting
possibilities, for example as a replacement for buried
layers and epitaxy.
Medium-current
implanters
(MCIs)
are
1 μA
to
5 mA, 20–200 keV, single wafer machines. High-current
implanters (HCIs) are batch machines, with for example
13 wafers on a rotating wheel.
The minimum energy in a HCI is 80 keV. Extraction
beam current scales as V3/2 which explains why a
low-voltage HCI is not practical. This scaling means
difﬁculties
for
low-energy,
high-dose
implantations
which are needed for advanced CMOS S/D implants.
Implant currents can be anything from 1 μA to 30 mA,
and with doses from 1011 to 1016 cm−2 implantation times
are seconds or minutes. Beam currents are limited if pho-
toresist is used as a mask: currents that are too high will
damage the resist, and removal of the resist becomes difﬁ-
cult. Cooled wafer stations can be used to minimize resist
damage. Implanter throughput can be up to 500 wafers
per hour for low-dose applications.
Scaling down ion energy involves a number of
techniques. One of the oldest is to implant molecular
ions instead of simple ions: BF2+ has a mass of 49 vs.
11 for B+, and its range is about one-ﬁfth the boron
range to a ﬁrst approximation. Carborane molecular
ions (C2B10H12+) provide 10 times more boron ions
 Downloaded from https://onlinelibrary.wiley.com/doi/ by Cas - Shanghaitech University, Wiley Online Library on [04/04/2026]. See the Terms and Conditions (https://onlinelibrary.wiley.com/terms-and-conditions) on Wiley Online Library for rules of use; OA articles are governed by the applicable Creative Commons License

[Page 172]
178
Introduction to Microfabrication
per molecule, and energy can be high, yet range will be
small. Replacement of boron ions with BF2+ or carborane
is not straightforward, however, because the behavior of
ﬂuorine or carbon during annealing and further process-
ing needs to be assessed. True low-energy implanters
must accept the fact that only low beam current is
available. In the limit of 1 kV, the sputtering of surface
atoms becomes important: because low implant energy
equals low penetration depth, every atom layer removed
from the surface will affect the ﬁnal implant proﬁle.
15.4.1 Implanter design and operation
Implantation requires ions, and these are generated in ion
sources which are plasma discharges. Dopants have be va-
porized or be in a gaseous state before ionization. Dopant
gases include PH3, AsH3, BF3, but evaporation of solids
in a furnace can also be used, and almost all elements
in the periodic table can be implanted. However, the efﬁ-
ciency of solid sources is low and switching between ions
slow. Ions are extracted from the source by voltage and
enter the selection magnet (Figure 15.8).
Ion selection is based on a mass spectrometric separa-
tion according to radius of curvature r in a magnetic ﬁeld
B balanced by the centrifugal force:
|F| = |q(v × B)| = m|v|2/r = qV
(15.4)
where m is mass and q is charge, which can be solved for
B =

(2 mV/qr2). By adjusting the magnetic ﬁeld of the
selection magnet, the ion of the desired mass is selected.
The magnet selection can be fooled by similar ion masses,
termed mass contamination. Doubly charged molybdenum
ions Mo+2 can pass along with BF2+ ions (molybde-
num is a common construction material for vacuum
equipment). The 11BHF+ ion behaves like 31 P+ for the
selection magnet. This situation might emerge when PH3
gas is used after BF3 gas and some residual gas remains
in the ion source. Energy purity refers to the spread of
ion energies in the beam and consequently their range
in silicon.
The acceleration tube must be kept under high vacuum
in order to steer the beam toward the wafer in a collision-
less fashion. After acceleration either electromagnetic or
mechanical scanning spreads the beam over the wafer.
Implantation is an inherently slow process because of the
scanning nature of operation. Alternative implantation
techniques which work in parallel mode have been
devised: plasma immersion ion implantation (PIII) is
a process where the wafer is immersed in plasma, and
biased. Very high dose rates are possible, but energy
purity is sacriﬁced because the selection magnet has
been eliminated from the system. PIII may have uses in
large-area applications like ﬂat-panel displays because of
its high throughput.
Wafers will be charged when ions are implanted.
Current ﬂows from the beam to the wafer holder, and it
passes any oxides on its way. Also, beam non-uniformity
between
wafer
centre
and
edge
can
cause
lateral
currents. Charging is compensated by ﬂooding: electron
gun-generated electrons hit the wafer and neutralize
charges. This approach is prone to overcompensation
and problems with electron charging. Plasma discharge,
which produces an ion density an order of magnitude
higher than the beam, is used in neutralization. Charge
neutrality is inherent in the plasma system.
Implant dose is monitored during implantation by Fara-
day cup current measurement.
Ion source 
Extraction
Selection magnet 
Acceleration tube
Gas 1
Gas 2
Wafer
chamber
Faraday
cup
Load 
lock
Ion optics 
Figure 15.8
The main elements of an implanter. Adapted from Current (1996) by permission of AIP
 Downloaded from https://onlinelibrary.wiley.com/doi/ by Cas - Shanghaitech University, Wiley Online Library on [04/04/2026]. See the Terms and Conditions (https://onlinelibrary.wiley.com/terms-and-conditions) on Wiley Online Library for rules of use; OA articles are governed by the applicable Creative Commons License

[Page 173]
Ion Implantation
179
15.4.2 Safety aspects
Ion implanters pose a number of safety issues that have
to be tackled. The obvious one is the high voltage that is
present inside the machines. The second issue is X-rays,
which are produced as ions decelerate. Lead radiation pro-
tection is routinely used around the parts where X-rays
are generated. If hydrogen is implanted, as in the Smart-
cut process (Chapter 22), nuclear reactions are possible
at fairly low energies of 150 keV and gamma rays are
then generated.
Implant gases AsH3, PH3 and BF3 are extremely toxic.
Hydride detectors are placed inside the system to sniff for
leaks. The operation and maintenance of an implanter are
therefore for highly trained staff only. More safety issue
discussion can be found in connection with cleanrooms
in Chapter 35.
15.5 Ion Implantation Simulation
Implantation simulation must make a critical ﬁrst choice
on how to treat matter: amorphous matter is easy to model,
but silicon really is single crystalline. Many simulators use
single crystal silicon material parameters, but ignore the
actual crystal structure.
Monte Carlo (MC) simulation offers many advantages
over semianalytical implantation simulations because it
can truly take silicon crystal structure into account. MC
simulations not only can predict ranges and straggle, but
enable physically based damage prediction, including
amorphization. MC simulations are, of course, much
more computationally intensive than semianalytic ones.
SRIM (Simulation of Ranges of Ions in Matter) is one
widely used MC simulator for implantation and other ion
beam processes.
The input for a prototypical semianalytical implantation
simulation includes:
• wafer orientation
• dopant concentration
• ion species
• energy
• dose.
The accuracy of simulation is very good in the surface and
peak concentration regimes, but worse in the tail of the
distribution (Figure 15.9). This is partly due to ion chan-
neling, which is not readily implemented in semianalytical
simulators. For heavier elements discrepancies can come
from the amorphization treatment: single crystal may be
used initially but, as the dose increases, the simulator
adopts amorphous silicon material parameters for further
Boron 20 keV, 1e15 cm−2
1E + 14
1E + 15
1E + 16
1E + 17
1E + 18
1E + 19
1E + 20
1E + 21
0
100
200
300
400
Depth (nm)
Concentration (cm−3)
SIMS
Simulation
Figure 15.9
Boron implantation into silicon, 20 keV,
1015 cm−2. SIMS measured data shown by small diamonds,
ICECREM simulation by large squares. The discrepancy in
the tail results partly from ion channeling and partly from
model deﬁciencies. SIMS data courtesy Jari Likonen, VTT
calculations. This approach is depicted in Figure 15.10
for increasing phosphorus doses.
15.6 Implantation Further
Implantation is used everywhere where doping is needed,
from resistor fabrication (Chapters 25 and 30) to CMOS
(Chapter 26) to advanced bipolar doping (Chapter 27).
Implantation enables heavily doped shallow junctions for
MOS S/D. Implantation is also a key technology in SOI
wafer fabrication, with both oxygen and hydrogen im-
plantation serving special roles, as will be described in
Chapter 22. The thermal processes for annealing implant
damage will be presented in Chapter 32.
15.7 Exercises
1. What will be the implant time for a wafer of 200 mm
diameter when arsenic ions are implanted with a dose
of 1015 cm−2 and implant current of 100 μA?
2. How much will wafer temperature rise during the im-
plantation of arsenic ions of energy 100 keV and dose
1015 cm−2 with a current of 1 mA on a 200 m wafer?
Make simplifying assumptions as needed.
3. Under the conditions of 1015 cm−2 phosphorus implant
dose, 200 mm wafer size, PH3 bottle volume 3 liters
 Downloaded from https://onlinelibrary.wiley.com/doi/ by Cas - Shanghaitech University, Wiley Online Library on [04/04/2026]. See the Terms and Conditions (https://onlinelibrary.wiley.com/terms-and-conditions) on Wiley Online Library for rules of use; OA articles are governed by the applicable Creative Commons License

[Page 174]
180
Introduction to Microfabrication
1021
1020
1019
1018
1017
1016
1015
0.00
0.20
0.40
0.60
0.80
1.00
Concentration (cm−3)
Depth (μm)
Phosphorous
Phosphorous
Phosphorous
Figure 15.10
Different
phosphorus
doses
compared:
1012 cm−2, 1014 cm−2 and 1016 cm−2 at 200 keV. The shape
is different for 1016 cm−2 because it is above the amorphiza-
tion limit, and different stopping parameters are applied for
the amorphized region
(STP), how many wafers can be implanted? If the
ion current is 1 mA, what is the interval for bottle
changing?
4. What is the range of 20 keV 11B+, 49BF2+ and carbo-
rane C2B10H12+ ions?
5. What needs to be considered if boron implantation is
replaced by BF2+ implantation?
6. What is the range of 100 keV germanium implantation?
7. How deep will boron, phosphorus and arsenic of
100 keV penetrate into a photoresist mask?
8. Translate implant dose 1016 cm−2 into ﬁlm thickness
assuming the thin ﬁlm is made of implanted atoms
only.
Simulator exercises:
9. How thick an oxide layer is needed to mask boron im-
plantation? Present your results as a function of boron
energy.
10. Check by simulator the range of 100 keV phosphorus
ions and compare it to the simple estimate discussed
in the text.
References and Related Reading
Brodie, I. and J.J. Muray (1982) The Physics of Microfabri-
cation, Springer.
Chanson, E. et al. (1997) Ion beams in silicon processing and
characterization, J. Appl. Phys., 81, 6513–6561.
Current, M. (1996) Ion implantation for silicon device manu-
facturing: a vacuum perspective, J. Vac. Sci. Technol., A14,
1115.
Fair, R.B. (1996) Conventional and rapid thermal processes,
in C.Y. Cheng and S.M. Sze, ULSI Technology, McGraw-
Hill.
Jones, K.S. (1993) Extended defects from ion implantation and
annealing, in R.B. Fair, Rapid Thermal Processing: Sci-
ence and Technology, Academic Press.
Kawaguchi, M.N., J.S. Papanu and E.G. Pavel (2006) Low
temperature, ion-enhanced, implanted photoresist removal,
J. Vac. Sci. Technol., B24, 651–656.
LeCoeur,
F.
et al.
(2000)
Ion
implantation
by
plasma
immersion: interest, limitations and perspectives, Surf.
Coating Technol., 125, 71.
Mok, K.R.C. et al. (2005) Ion-beam amorphization of semicon-
ductors: a physical model based on the amorphous pocket
population, J. Appl. Phys., 98, 046104.
Pelaz, L. et al. (2010) Simulation of pn-junctions: present and
future challenges for technologies beyond 32 nm, J. Vac. Sci.
Technol., B28, p. C1A1
Pelletier, J. and A. Anders (2005) Plasma-based ion implan-
tation and deposition: a review of physics, technology, and
applications, IEEE Trans. Plasma Sci., 33, 1944–1959.
Rubin, L. and J. Poate (June/July 2003) Ion implantation in
silicon technology, The Industrial Physicist, p. 12
Suzuki, K. (2009) Extended Lindhard–Scharf–Schiott theory
for ion implantation proﬁles expressed with Pearson func-
tion, Jpn. J. Appl. Phys., 48, 046510.
White, N.R. (1996) Moore’s law: implications for ion implant
equipment – an equipment designer’s perspective, Proceed-
ings of the 11th International Conference on Ion Implantation
Technology, Austin, TX, p. 355.
Zechner, C. and V. Moroz (2008) Simulation of doping pro-
ﬁle formation: historical evolution, and present strengths and
weaknesses, J. Vac. Sci. Technol., B26, 273–280.
 Downloaded from https://onlinelibrary.wiley.com/doi/ by Cas - Shanghaitech University, Wiley Online Library on [04/04/2026]. See the Terms and Conditions (https://onlinelibrary.wiley.com/terms-and-conditions) on Wiley Online Library for rules of use; OA articles are governed by the applicable Creative Commons License

[Page 175]
16
CMP: Chemical–Mechanical Polishing
Polishing is a key technology in silicon wafer manu-
facturing where ﬁnal polishing yields wafers with RMS
roughness as small as 0.1 nm, but it emerged elsewhere
in microfabrication only in the late 1980’s. It has several
different uses:
• polishing of deposited ﬁlms
• planarization of topography (step height reduction)
• removal of hard-to-etch materials
Polishing in microfabrication is a decendant of glass pol-
ishing which is an established technology since 400 years.
Abrasive particles are dispersed in a suitable liquid to cre-
ate a slurry, which is fed in between a polishing pad and
the piece to be polished. In the case of a blanket wafer
surface irregularities are smoothed out.
In the case of a wafer with topography, the elevated
structures are preferentially removed since the local pres-
sure is highest there. This leads to planarization. Both
mechanical force and chemical etching are needed for
high rate polishing, and the technology has been named
CMP: chemical–mechanical polishing.
Grinding may look similar to CMP, but the two are
quite different. In grinding abrasive particles of 1–100 μm
size are mounted in resin, and micrometer-sized chunks
of material are removed by crack propagation and brittle
fracture. Grinding is fast, but also very coarse: the
substrate is damaged due to mechanical forces acting
on the microstructures. This subsurface damage extends
even 20 μm deep. Grinding is used when hundreds of
micrometers need to be removed, as in wafer thinning.
CMP is used to remove micrometers only. In CMP
abrasive particles of 10–300 nm are dispersed in a slurry.
The mechanism is different from grinding, as CMP
works in the atomic regime. Atomic bonds are weakened
or broken, and removal is based on chemical reactions
between the slurry and the surface and the mechanical
effect of the abrasive particles. Surface roughness after
CMP is of the order of nanometers, orders of magnitude
better than with grinding.
The ﬁrst application of CMP in microfabrication was in
multilevel metallization: oxide and tungsten were polished
in order to planarize wafer topography, easing the next
lithography step. As shown in Figure 16.1, two sequences
result in identical ﬁnal structures.
Copper cannot be plasma etched, but copper polishing
is reasonably easy. Oxide is plasma etched, and copper is
deposited into the grooves, with extra copper removed by
CMP. Copper minimum linewidth is determined by oxide
plasma etching, and no copper etching is needed. The
difference between copper and tungsten is that tungsten
can be plasma etched (Figure 11.10).
Figure 16.1
Metal deposition, metal etching, oxide depo-
sition, oxide polishing (left); oxide deposition, oxide etch-
ing, metal deposition, metal polishing (right)
Introduction to Microfabrication, Second E dition                 Sami Franssila
© 2010 John Wiley & Sons, L td.  ISBN: 978-0-470-74983-8
 Downloaded from https://onlinelibrary.wiley.com/doi/ by Cas - Shanghaitech University, Wiley Online Library on [04/04/2026]. See the Terms and Conditions (https://onlinelibrary.wiley.com/terms-and-conditions) on Wiley Online Library for rules of use; OA articles are governed by the applicable Creative Commons License

[Page 176]
182
Introduction to Microfabrication
16.1 CMP Process and Tool
The CMP tool consists of a solid, extremely ﬂat platen, on
which the polishing pad is glued (Figure 16.2). The wafer
chuck, which holds the wafer upside down, is situated
on a spindle. A slurry introduction mechanism feeds the
slurry onto the pad. Both platen and spindle are rotated,
and the linear velocity (used in Preston’s equation) is the
sum of two velocities.
There are four major elements in a CMP process:
• topography
• materials
• polishing pad
• slurry.
The machine parameters that can be used to control them
are listed in Table 16.1.
Local polishing pressure is down force divided by con-
tact area. For a ﬂat wafer the pressure is low because
load is evenly distributed over the whole geometrical area,
but on a structured wafer the effective contact area is
only a fraction of wafer area, and local pressure is much
higher (Figure 16.3). The polishing rate is thus not con-
stant: when the contact area is small, local pressure is high
and the polishing rate is high. As polishing continues, the
steps are reduced and contact area increases, leading to a
decrease in polishing rate.
down
force
spindle
chuck
wafer
slurry
pad
platen
slurry
dispense
Figure 16.2
Schematic structure of rotary CMP equip-
ment. Wafer is held face down in the spindle chuck
Table 16.1
CMP tool parameters and process responses
Platen rotation
10–100 rpm
Velocity
10–100 cm/s
Down force (applied pressure)
10–50 kPa
Slurry supply rate
50–500 ml/min
Polish rate
100–1000 nm/min
Selectivity
1:1 to 100:1
Uniformity across wafer
10%
Wafer-to-wafer repeatability
10%
wafer
metal lines
CVD oxide
slurry
asperities
pad
Figure 16.3
Close-up of CMP set-up: the wafer, upside
down, is pressed against the pad with slurry in between.
Pad asperities make contact with the wafer
Structure height obviously affects CMP, but pattern
density is also important because it determines the effec-
tive contact area: denser patterns are polished at a lower
rate due to lower pressure. Polishing a single material is
easier than polishing stacks of materials, or structures with
different materials present simultaneously. The mechani-
cal properties of the wafer itself must also be considered:
if it is bowed, pressure will be different at the center and
the edges, leading to non-uniform polishing. Pressure can
be applied through the chuck to the wafer back side: this
will equalize center–edge differences and compensate for
wafer bow.
The pad should be rigid so that it uniformly polishes
the wafer. However, such a rigid pad would have to be
aligned and kept in alignment with the wafer surface at
all times. Therefore pads are often stacks of hard and
soft materials which conform to the wafer topography to
some extent. Pads are porous polymeric materials (with
30–50 μm pore size) which are consumed in the process
and must be reconditioned regularly. Polyurethane is com-
monly used for pads. Pads are very much proprietary, and
are usually referred to by their trade names, rather than
by any chemical or physical property.
Slurries incorporate both mechanical elements via
abrasive particle size and hardness, and chemical effects
via reactivity and pH of the ﬂuid. Typical abrasive
particles are silica (SiO2), alumina (Al2O3) and ceria
 Downloaded from https://onlinelibrary.wiley.com/doi/ by Cas - Shanghaitech University, Wiley Online Library on [04/04/2026]. See the Terms and Conditions (https://onlinelibrary.wiley.com/terms-and-conditions) on Wiley Online Library for rules of use; OA articles are governed by the applicable Creative Commons License

[Page 177]
CMP: Chemical–Mechanical Polishing
183
(cerium oxide, CeO2). The abrasive particle size distri-
bution is related to smoothness: monodispersed slurry
leads to smoother surfaces.
The ﬂuids in CMP are alkaline and acidic solutions,
and the abrasive particle concentration can be for example
a few percent. Copper is polished by 2% NH4OH with
2.5 wt % alumina particles.
Slurries are a cause of concern for post-CMP: particles
must be cleaned away after polishing. Like pads, slurries
are often proprietary, and the information given is often
restricted to pH value, base liquid (for instance, NH4OH
based) and abrasive particle size. Slurries can be buffered
against consumption in the process (cf. etching in buffered
HF). At the end of CMP a soft polishing step is often
done: no slurry is used, just water. This step does not
remove solid material but it is effective in washing away
abrasive particles and corrosive chemicals.
Pad type, compressibility, hardness and elastic modu-
lus, conditioning, pore size and ageing can be considered
variables, too. Because there is a chemical component in
CMP, temperature will have an effect on polishing re-
sults. CMP process factors resemble those encountered in
etching: overpolishing (cf. overetching), selectivity and
pattern density effects (see Chapter 21 for etch-related
pattern density effects).
Plasma etching and CMP resemble each other also in
the sense that both depend on the interaction between
chemical and physical processes: in etching ion bom-
bardment removes reaction products from the surface; in
CMP mechanical abrasion removes surface layers which
have been modiﬁed chemically, for instance by oxida-
tive slurries.
Polish rate can be limited by the transport of reactants,
or by surface processes, just like in etching or CVD. This
can be found out by varying the input variables: if the
rate is unaffected by a change in a variable, it cannot be
the rate controlling factor. Another similarity to etching is
pattern dependency: small pattern density leads to higher
rates. Pattern size effect is, however, the opposite: in CMP
small patterns are polished faster, but in etching small
patterns will be etched slower than large ones.
16.2 Mechanics of CMP
There are three modes in polishing, depending on
the degree of contact between the pad and the wafer,
Figure 16.4. In direct contact (boundary lubrication)
mode the pad makes contact with the wafer, resulting in
high and constant friction because there is no lubrication
from the slurry. Polish rate is very high. In rolling
contact mode (mixed lubrication mode) slurry particles
occasionally roll on the wafer surface. In non-contact
friction
log velocity 
direct
 
hydrodynamic
mixed
Figure 16.4
Stribeck diagram of CMP: three different
lubrication modes
mode (hydrodynamic lubrication mode) slurry particles
are accelerated hydrodynamically and impart energy to
the wafer surface, weakening the surface so that chemical
attack can occur. Hydrodynamic lubrication takes place
at high velocities where the load is borne by the ﬂuid,
and the system is well lubricated. The friction force
between the pad and the wafer is very different in these
modes and it is classiﬁed in a Stribeck diagram.
The penetration depth of the abrasive particles into
the substrate is very small indeed: this is the reason for
smooth surfaces with no visible grooves or scratches. The
penetration depth is given by
Rs = 3
4 d ×
3
 P
2kE
2
(16.1)
where d is the abrasive particle diameter (for example,
100 nm), k is the ﬁlling factor of abrasive particles (for
instance, 50%), P is local pressure (not down force, which
is 10–50 kPa) and E is Young’s modulus of the surface
being polished. Penetration depths are on the order of a
