Repository: Alvintxh/nanofab-web

# Extracted Book Sources

All 11 textbooks extracted 2026-04-05 using PyMuPDF (extract_pdf.py).

## Extraction Summary

| Book Key | File | Pages | Words | Page Numbering |
|----------|------|-------|-------|----------------|
| cui_2025 | Zheng Cui - Nanofabrication (4th ed) | 419 | ~158K | PDF labels (C1, i-xi, 1-407) |
| campbell_2008 | Campbell - Fabrication Engineering (3e) | 825 | ~369K | offset=18 (front-1..18, then 1-807) |
| teresa_2020 | De Teresa - Nanofabrication (full) | 451 | ~183K | offset=0 (sequential PDF pages) |
| madou_vol1_2011 | Madou - Fundamentals of Microfab Vol.1 | 646 | ~366K | PDF labels |

File: sources/sources_processed/books/franssila_2010/franssila_2010_full.txt (part 20 of 46)
# franssila_2010
10 000 μohm-cm, a thousand times higher than metals,
but only a hundred times the resistivity of polysilicon.
As will be discussed in Chapter 26, polymers can serve
every function needed in a transistor (Figure 26.22). The
main advantages of polymer electronics are ﬂexibility
(Figure 18.4) and low-temperature processing, but their
performance does not match silicon devices, and polymer
transistors are geared toward very different applications
like embedded electronics, enabling cheap intelligence
in products.
18.2 Polymer Thermal Properties
Because polymer MWs have wide distributions, poly-
mer properties change gradually, not abruptly. The glass
transition temperature (Tg) is an important parameter. Be-
low Tg polymers are brittle and glass-like, but above Tg
thermoplasts become soft (viscosity decreases) and they
will ﬂow and can be molded. Baking above Tg is also
a stress reduction method: above Tg the polymer will
relax stresses because it becomes softer and is able to
accommodate stresses. Baking photoresist above Tg will
mean that it will ﬂow and end up as a hemispherical
dot (see Figure 18.30 below). While a non-vertical re-
sist sidewall proﬁle is generally regarded as a processing
Table 18.2
Properties of common microfabrication polymers
Tg
Tdeg
CTE
Thermal conductivity
UV transparency
(◦C)
(◦C)
(ppm/◦C)
(W/K-m)
PMMA
100
200
70
0.2
Opaque
PC
150
230
65
0.2
>350 nm
PDMS
−130
400
300
0.15
>240 nm
SU-8
240
340
100
0.2
>350 nm
Polyimide
400
620
3–50
0.2
Opaque
Parylene
150
290
35
0.1
>300 nm
Teﬂon
130
330
100
0.1
opaque
 Downloaded from https://onlinelibrary.wiley.com/doi/ by Cas - Shanghaitech University, Wiley Online Library on [04/04/2026]. See the Terms and Conditions (https://onlinelibrary.wiley.com/terms-and-conditions) on Wiley Online Library for rules of use; OA articles are governed by the applicable Creative Commons License

[Page 199]
Polymer Microprocessing
207
Figure 18.4
Flexible glucose sensor. Reproduced from
Kudo et al. (2006), copyright © 2006 by permission of
Elsevier
problem, these dots can be used for microlenses. Elas-
tomers are weakly crosslinked materials with values of
Tg below room temperature, and therefore they are soft
and easily deformed by pressure, but when pressure is re-
moved, they return to their original shape. PDMS is the
most widely used elastomer in microfabrication, with Tg
of −130 ◦C.
Temperature is a key variable in polymer micropro-
cessing because polymer viscosity depends strongly on
temperature. The different temperature regimes of a poly-
mer are shown in Figure 18.5. Viscosity, which describes
the mechanical response to a shearing force, is plotted vs.
temperature. The ﬁrst major transition occurs at Tg. Poly-
mer becomes viscous, and can be embossed/imprinted,
even though embossing is usually done at higher temper-
ature, around the ﬂow transition, in order to speed up the
process. At higher temperatures the polymer melts; this
is the regime of injection molding. Not all polymers ﬂow
and melt: some will decompose when heated.
Polymer dimensional stability is poor compared to
inorganic materials. Thermal expansion is huge, typically
50–100 ppm/◦C, compared to 3 ppm/◦C for silicon and
23 ppm/◦C for aluminum. This leads to many problems:
even mild temperatures, like the 120 ◦C encountered
in lithography bake processes, can cause large thermal
stresses. And the shrinkage of polymer after it has been
molded at elevated temperatures has to be accounted
for. In CDs and DVDs these two factors are somewhat
easier than in microfabrication in general, because the
molten polymer is fed in from the middle, and shrinkage
is radially symmetric.
log viscocity
temperature
glass transition
flow transition
Tg
imprint
demould
Figure 18.5
Thermoplast polymer viscosity vs. tempera-
ture diagram. Adapted from Schift (2008)
Polymers are low-density materials and always porous
to some extent. Water vapor absorption varies a lot: for
some ﬂuoropolymers the coefﬁcient of permeability is
10−15 mol-m/m2-s-Pa, for polyimide two orders magni-
tudes more, and yet another two orders of magnitude more
for elastomers. So while polymer packaging of microsys-
tems is attractive because of ease, it is not applicable
to cases where hermetic sealing is needed. Permeability
is sometimes useful: in cell culture devices oxygen can
diffuse through the PDMS roof, and no separate ﬂuidic
channels are needed to provide oxygen. Metallization of
polymers is difﬁcult because desorption of water from
pores will poison the vacuum, and this water vapor will
oxidize metals, resulting in increased resistivity.
Polymers can also be ﬁlled with other materials,
to modify their properties. Microfabrication makes no
exception: for electrical conductivity, carbon black has
traditionally been used, and carbon nanotubes and silver
nanoparticles are now used in microtechnology. Glass
spheres and glass ﬁbers have been used in the macro
world, and the same applies in the micro world. Young’s
modulus can be tailored by an order of magnitude by
ﬁllers. Magnetic nanoparticles can be used to make
polymers react to magnetic ﬁelds and it is also possible
to retain photoactivity when the nanoparticle size is
small relative to exposure wavelengths (and their density
low enough).
18.3 Thick-Resist Lithography
Thick can mean very different thicknesses to different
people. In IC fabrication resist thickness is from a hundred
nanometers to a few micrometers. In MEMS and thin-
ﬁlm magnetic recording head (TFH) fabrication, thick can
 Downloaded from https://onlinelibrary.wiley.com/doi/ by Cas - Shanghaitech University, Wiley Online Library on [04/04/2026]. See the Terms and Conditions (https://onlinelibrary.wiley.com/terms-and-conditions) on Wiley Online Library for rules of use; OA articles are governed by the applicable Creative Commons License

[Page 200]
208
Introduction to Microfabrication
mean anything from 5 to 200 μm, and in X-ray lithography
thick extends into the millimeter regime. As with thin
resists, a number of sometimes conﬂicting requirements
are imposed on thick resists, such as resolution, sidewall
proﬁle, sensitivity (photospeed), thermal stability, adhe-
sion and shelf life.
Thick-resist processing has a few extra factors that
need attention, compared to standard resists. Rapid sol-
vent evaporation has to be prevented because rapid and
large shrinkage leads to defective and non-uniform ﬁlms
as the surface layer dries and encapsulates the material
beneath. One solution is a closed spinner bowl which cre-
ates a saturated solvent vapor atmosphere. This buys extra
time to ensure uniform resist spreading before viscosity
increases so much that ﬂow stops. Solvent evaporates dur-
ing ﬁnal spinning to some extent, but for thick resists it
is advantageous to perform an additional slow spinning
step at the end, to further dry the resist.
With thick resists the edge bead is sizable, and it will
prevent contact exposure because the mask touches the
edge bead at wafer edges. Edge bead removal is beneﬁcial
also for cleanliness: the extra resist material can ﬂake off
and cause particle problems.
Soft bake can be done in a convection oven, on a hot-
plate or by infrared heaters. Solvent removal is diffusion
limited and long baking times are required for thick re-
sists; for 100 μm thick resists, bake times are about an
hour. While oven bakes are usually done at one temper-
ature, hotplates allow easy temperature ramping. During
the bake the wafers should be perfectly horizontal because
viscosity is smaller at elevated temperatures and therefore
resist can easily ﬂow. A minor bevel can cause major re-
sist thickness non-uniformity across the wafer. Positive
novolak resists need an additional rehydration period af-
ter baking: water is an essential compound in exposure
(Figure 9.7).
In novolak–DNQ resists, exposed DNQ still absorbs
some light, and thick layers of such resist will need very
high exposure doses, that is long exposure times. The
practical thickness limit of novolak–DNQ positive resists
is 50–100 μm, which translates to exposures of tens of
minutes. In negative resists based on a photoacid gener-
ator, the reactive acid molecule is produced throughout
the volume of the resist, and absorbance is not affected
by the exposure. Therefore even layers a millimeter thick
can be exposed in reasonable times. All polymers absorb
to some extent below 350 nm, and in order to avoid ab-
sorbance by the base resin, wavelengths below 350 nm
should be ﬁltered out. Exposure is supposed to interact
with the photoactive compound, not with the base resin.
It is usually not the exposure but the mechanical
strength of the ﬁnal resist structures that limits the
thicknesses of negative resist structures. This involves
also the properties of liquids used in development and
rinsing and drying. Capillary forces can be so strong
that drying water can pull neighboring resist lines
into contact. This will be discussed in more detail
in Chapter 29, because such drying-induced stiction
problems are central in surface micromechanics.
In order to make deep trenches or high pillars, colli-
mated light is needed: if incoming light is not collimated,
sizable exposure will take place underneath the mask. This
same reason explains why thick resists are not exposed by
projection mask aligners.
Thick-resist development is normally done by immer-
sion. Development is diffusion limited and development
time increases as a function of thickness. Development
is also slower in narrow grooves compared to large open
areas. Development times are tens of minutes.
For negative photoresists post-exposure bake (PEB) is
required to ﬁnish the crosslinking reaction. For positive
novolak resists PEB is not normally required. It is
important that the temperature is high enough to com-
plete crosslinking, but not too high because crosslinking
creates
stresses (which can only be controlled by
crosslinking density). Stresses also appear because of
thermal expansion coefﬁcient differences between the
substrate and resist.
Even though resists are soft materials and thin relative
to wafer thickness, visible wafer bowing can result from
resist thermal stresses.
Polymer structures of high aspect ratio in for example
SU-8 resist (Figure 18.1a) resemble DRIE structures in
appearance (Figure 21.9). Both technologies are capable
of 10:1 aspect ratios easily, 40:1 ratios with effort and
100:1 ratios have been reported in special cases. In both
SU-8 and DRIE the sidewall proﬁle is seldom 90◦, and
an acceptable sidewall angle is a question of engineering
judgment. For example, in mirror and interferometer
applications, or with parallel-plate capacitors, perfect
verticality is desired, while in ﬂuidics or mechanical
applications deviations can be tolerated to some extent.
The smoothness of resist sidewalls can be as low as
10 nm, which is better than that of DRIE sidewalls.
Multilayer
structures
can
be
made
by
repeated
exposure–bake–spin coat–expose–bake cycles, leaving
the development step till the very end. This is shown
in Figure 18.6 both schematically and in the SEM
micrograph. The structure is used in tissue engineering.
18.3.1 Thick resists as structural materials
There are many microﬂuidic applications for thick-resist
structures. The choice of microﬂuidic channel wall
 Downloaded from https://onlinelibrary.wiley.com/doi/ by Cas - Shanghaitech University, Wiley Online Library on [04/04/2026]. See the Terms and Conditions (https://onlinelibrary.wiley.com/terms-and-conditions) on Wiley Online Library for rules of use; OA articles are governed by the applicable Creative Commons License

[Page 201]
Polymer Microprocessing
209
unexposed resist
exposed resist
Figure 18.6
Three-level SU-8 structure: three spin coatings and three exposures with different masks, and one devel-
opment at the end. Reproduced from Mata et al. (2006) by permission of IOP
valve
spring
anchor
open direction
200 µm
pneumatic actuators
sacrifical copper layer
(6 µm)
imt
Figure 18.7
SU-8 microvalve (left); SU-8 pneumatic actuator (right). Reproduced from Seidemann et al. (2002), copy-
right © 2002 by permission of Elsevier
material is mostly about surface chemistry, surface charge
for electro-osmotic ﬂow, adsorption of analytes and con-
tact angle for wetting and capillarity. Transparency and
lack of autoﬂuoresence for optical detection, integration
of electrodes for conductivity detection and bondability
are also important.
Polymers are suitable for mechanical devices, too.
Spring constants can be smaller by making long, slender
beams, and this is certainly done in MEMS, but the
alternative is to use softer materials, like polymers (see
Equation 29.2). In Figure 18.7 mechanical elements
made of SU-8 epoxy polymer are shown for a passive
microﬂuidic valve and pneumatic actuators. The SU-8
structures are free to move because a copper thin ﬁlm
underneath the polymer has been etched away.
18.4 Molding Techniques
18.4.1 Replica molding in PDMS
Molding of PDMS is easy and therefore widely used. A
simple SU-8 process can be used as a mold master. PDMS
 Downloaded from https://onlinelibrary.wiley.com/doi/ by Cas - Shanghaitech University, Wiley Online Library on [04/04/2026]. See the Terms and Conditions (https://onlinelibrary.wiley.com/terms-and-conditions) on Wiley Online Library for rules of use; OA articles are governed by the applicable Creative Commons License

[Page 202]
210
Introduction to Microfabrication
prepolymer is mixed with a crosslinking agent (e.g., in a
10:1 ratio) and degassed. It is poured over the mold master
and degassed again to ensure bubble removal. Curing can
be anything from 65 ◦C for 10 hours to 80 ◦C for 2 hours,
depending on process details. PDMS will demold easily
because of its inertness and ﬂexibility (it is an elastomer).
PDMS devices are not only easy to fabricate, but also
good for aqueous ﬂuids; they are optically transparent
down to 250 nm and mechanically ﬂexible. A simple
PDMS device is shown in Figure 18.8. The PDMS
piece is bonded to a ﬂat glass wafer, forming a ﬂuidic
actuator/valve. However, because the PDMS CTE is
about 300 ppm/◦C, PDMS is not suitable for applications
that require accurate pattern positioning.
One of the great advantages of PDMS is its self-
adhesiveness: a clean PDMS piece will adhere to a clean
surface spontaneously, and this bond is strong enough
for many applications. It is great for R&D but long-term
stability of the bond is not good. If a stronger bond is
substrate wafer
 
input piston
output piston
y-deflection
PDMS
membrane
x-deflection
Figure 18.8
PDMS vertical input piston induces lateral
deformation in output piston, closing a microchannel.
Adapted from Lee et al. (2007)
Figure 18.9
Optoﬂuidic chip: SU-8 master and its PDMS
cast replica. Microlenses focus light onto a microﬂuidic
channel. Adapted from Seo and Lee (2004)
needed, oxygen plasma activation of PDMS can be used
(more on polymer bonding later in this chapter).
An optoﬂuidic chip is shown in Figure 18.9: mi-
crolenses focus light onto the microﬂuidic channel, for
improved detection. The whole device is made of PDMS
and bonded to a planar glass wafer. The lenses come
“free of charge”: they are formed in the same molding
process as the channels.
More complex mold masters enable more complex
shapes. Figure 18.10 shows a hemispherical SU-8 mold
master. It is made by standard lithography, but after
development SU-8 is baked above its glass transition
2nd substrate
1st substrate
 
2nd substrate
 
PDMS 
3rd substrate  
Resist master
formed in the first
resist by flow above
Tg
Stamping 2nd resist
by hemispherical 1st
resist master
PDMS casting into
2nd resist mould,
and bonding to 3rd
substrate
Detachment from
mould, PDMS lens
ready
PDMS
3rd substrate
Figure 18.10
PDMS microlenses by resist ﬂow, stamping
and transfer bonding. Adapted from Chen et al. (2005)
 Downloaded from https://onlinelibrary.wiley.com/doi/ by Cas - Shanghaitech University, Wiley Online Library on [04/04/2026]. See the Terms and Conditions (https://onlinelibrary.wiley.com/terms-and-conditions) on Wiley Online Library for rules of use; OA articles are governed by the applicable Creative Commons License

[Page 203]
Polymer Microprocessing
211
PDMS 
PDMS
control channel
active channel
PDMS
3rd substrate 
1st master 
2nd master 
Figure 18.11
Microﬂuidic chip with three PDMS layers:
pneumatic pressure in control channel deforms the thin
PDMS membrane, closing the active liquid channel. Flu-
idic inlets are made by piercing. Adapted from Lin and Su
(2008)
temperature, which will make is ﬂow. Figure 18.11 shows
a ﬂuidic system: two SU-8 masters are used, one with
the standard SU-8 process and the other by resist ﬂow.
Three PDMS steps are required: two casting steps and
one spinning step for thin PDMS membrane formation.
The actuator channel does not need to close completely,
but the analyte channel with its hemispherical shape will
be fully closed.
18.4.2 Micromolding in capillaries (MIMIC)
Micromolding in capillaries takes advantage of microfab-
ricated mold masters: liquid precursor ﬁlls microﬂudic
channels in the master by capillary forces. The precursor
is then cured, and the master is removed. This method is
applicable to passive structures (like Figure 18.12) and
active polymer transistor components alike. Not only
polymers but other materials that can be made soluble can
be processed, for example nanoparticles in suspension,
metal powders, etc. Micromolding is also applicable to
multiple layer thicknesses in a single molding step.
18.4.3 Injection molding
Injection molding set-up is pictured in Figure 18.13. In-
jection molding is applied for micrometer dimensions in
mass manufacturing: molten plastic is injected into a mold
insert to fabricate CDs, DVDs and Blu-ray discs (with
1, 0.6 and 0.3 μm feature sizes, respectively). However,
Figure 18.12
Polyurethane net by micromolding in capil-
laries. Reproduced from Kim et al. (1996), copyright 1996
American Chemical Society
Figure 18.13
Injection molding: high-pressure injection
of molten polymer into a mold
from a general microfabrication point of view, these are
easy applications because aspect ratios are about 0.2 only,
pattern density is quite uniform and pattern sizes are
quite similar. Because the molds are expensive (they have
to tolerate molten polymers, often around 300 ◦C), long
production series are compulsory to bring the cost down.
The main parameters of injection molding are the
temperature of the injected polymer, mold temperature,
injection speed and pressure, and holding time and pres-
sure. Micro injection molding requires some modiﬁcations
relative to large-scale systems: for instance, materials
usage needs to be rethought, otherwise only a fraction
of polymer ends up in the ﬁnished parts. In mold fab-
rication technologies, materials, dimensions and surface
roughness need to be assessed. Polymer properties must
be understood, for example viscosity changes rapidly in
micromolds because the large surface-to-volume ratio
leads to rapid cooling of the polymer melt.
Compared to all other replication methods, injection
molding is the fastest: it takes only a few seconds per
piece. Injection molding is used in microﬂuidics for
 Downloaded from https://onlinelibrary.wiley.com/doi/ by Cas - Shanghaitech University, Wiley Online Library on [04/04/2026]. See the Terms and Conditions (https://onlinelibrary.wiley.com/terms-and-conditions) on Wiley Online Library for rules of use; OA articles are governed by the applicable Creative Commons License

[Page 204]
212
Introduction to Microfabrication
disposable devices where cost minimization is essential,
but some very complex injection-molded microﬂuidics
applications exist, too.
18.5 Hot Embossing
Hot embossing involves pressing a master against a
polymer at a temperature around Tf, typically 50–100 ◦C
above the polymer glass transition temperature Tg, see
Figure 18.14. Popular hot embossing polymer PMMA has
Tg ∼100 ◦C and polycarbonate (PC) has Tg ∼150 ◦C.
The embossing force is on the order of 100–1000 kPa
and hold time is on the order of minutes. De-embossing
takes place after cooling below the glass transition
temperature, therefore the embossed shape is retained.
In theory the features are true replicas of the master,
and any size patterns can be made, from nanometer
size to macroscopic (but nanometer master fabrication
is very expensive !). Note that in order to emboss large
areas, uniform pressure needs to be applied. In addition
to precision mechanics, a soft compliance layer helps
Figure 18.14.
The hot embossing process is visualized in the time–
temperature–pressure graph in Figure 18.15. The process
starts by heating the wafer (and the master) to T2, which
is for example 80 ◦C above the polymer Tg. Pressure of
100–1000 kPa is then applied to press the master against
the softened polymer. Polymer will ﬂow and ﬁll the cavi-
ties in the master, forming an inverse replica of the master.
After a few minutes the temperature is ramped down, and
vacuum pumping 
force press
master
substrate
polymer
soft compliance layer
heater
Figure 18.14
Thermal imprinter/hot embossing tool: soft
compliance layer assures conformal large-area contact be-
tween master and substrate
temperature
pressure
time
T2
Tg
T1
p1
Figure 18.15
Pressure–temperature diagram of hot em-
bossing: heat to T2
(50–100 ◦C > Tg) apply pressure
(100–1000 kPa), cool down to T1 (e.g., 20 ◦C below Tg),
and remove pressure
below Tg (at T1, which is 80 ◦C for PMMA) force is re-
moved. The polymer has solidiﬁed into the form of the
master, and because the temperature is now below Tg, it
will retain its shape upon de-embossing.
Hot
embossing
has
three
major
issues:
ﬁlling
of structures by polymer, reproduction ﬁdelity and
de-embossing. Polymeric materials have CTEs on the
order of 50–100 ppm/◦C, whereas silicon has a CTE of
2.6 ppm/◦C and nickel, a typical electroplated master
material, 13 ppm/◦C. Thermal cycling is mandatory in
hot embossing but it should be minimized around Tg to
avoid thermal mismatch cracking.
Hot embossing results in microparts with low internal
stresses because stresses have time to relax in the slow
process. Its slowness is compensated in R&D by the sim-
plicity of the experimental set-up: changing masters and
materials is quick and easy, and the various technologies
for master fabrication enable cheap masters. Hot emboss-
ing is applicable to large areas, with 200 mm wafer size
embossing tools available. The slowness is inherent in hot
embossing because the polymer and master are heated by
conduction, and heating is an integral part of the process
and not easily decoupled from other process parameters.
The thickness of hot embossed structures can be
varied enormously, from nanometers to millimeters
(Figure
18.16).
There
is
no
resolution
limit,
and
 Downloaded from https://onlinelibrary.wiley.com/doi/ by Cas - Shanghaitech University, Wiley Online Library on [04/04/2026]. See the Terms and Conditions (https://onlinelibrary.wiley.com/terms-and-conditions) on Wiley Online Library for rules of use; OA articles are governed by the applicable Creative Commons License

[Page 205]
Polymer Microprocessing
213
Figure 18.16
An embossed optical bench 400 μm high.
Courtesy Mathias Worgull, Forschungszentrum Karlsruhe
embossing can replicate structures down to 10 nm size,
making the master become the limiting factor. Aspect
ratios of embossed structures can be as high as 20:1
and up to 50:1 when special release coatings have been
applied. Making needle-like structures by embossing is
difﬁcult, however, because ﬁlling such long needles by
polymer is often inadequate.
18.6 Nanoimprint Lithography
Nanoimprint lithography (NIL) is hot embossing applied
to nanofabrication. The smallest imprinted features have
been 5 nm wide. This indicates that any nanoscopic irreg-
ularities in hot embossing masters will be replicated. This
was in fact observed long ago, but NIL only emerged in
the late 1990s. In lithography application, the removal of
a residual layer at the bottom of features (Figure 1.9) be-
comes a necessity, and the thickness contrast hr/hf must
be high enough in order to reasonably make patterns.
At the macroscopic level the NIL process depends
critically on stamp contact with the substrate. Using
a soft compliance layer between the stamp and the
upper platen, small deviations from planarity can be
compensated. Thermal NIL works on 200 mm wafers.
On a microscopic level air evacuation from cavities
is important, and a vacuum can help in this. The
squeeze ﬂow of polymer is obviously very important.
Polymer viscosities are on the order of 103–107 Pa-s and
imprinting pressures around 1000 N/cm2. Temperature
and pressure can be traded for each other, and low
pressure can be compensated by longer process time.
But as discussed above, structure size affects the time
requirement, and therefore time is not a completely
free variable.
NIL is a very simple process for making nanostructures:
if master fabrication can be subcontracted, the NIL equip-
ment price is only a fraction of the optical lithography tool
capable of identical linewidths: from $100 000 for a NIL
lab system, to $1–3 million for an advanced system. There
is a twist, however: in optical lithography tools alignment
is a standard feature, while the cheaper NIL systems offer
no alignment or only rudimentary alignment. And if align-
ment accuracy is 500 nm and resolution 50 nm, most the
high-resolution capability is left unused. But if a single
layer pattern is needed, imprint lithography is very cost
effective. Hard disks have been suggested as an applica-
tion and optical devices like gratings can also be done
without alignment.
18.6.1 Imprinting theory
An idealized description of the embossing/imprinting pro-
cess is shown in Figure 18.17. A downward force F
presses the stamp against a polymer with viscosity η.
Polymer height h changes over time as h(t). Stefan’s law,
Equation 18.1, governs the ﬂow of polymer between solid
parallel plates. That is,
F = 3πR4
2h(t)3
dh
dt η
(18.1)
Interpretation of Stefan’s equation tells us that achiev-
ing a thin residual layer is exceedingly difﬁcult because
h0
F
2R
v
h(t)
Figure 18.17
Factors contributing to Stefan’s law: viscos-
ity, force, stamp protrusion size, residual thickness
 Downloaded from https://onlinelibrary.wiley.com/doi/ by Cas - Shanghaitech University, Wiley Online Library on [04/04/2026]. See the Terms and Conditions (https://onlinelibrary.wiley.com/terms-and-conditions) on Wiley Online Library for rules of use; OA articles are governed by the applicable Creative Commons License

[Page 206]
214
Introduction to Microfabrication
of the 1/h3 term. This is a critical difference between tra-
ditional hot embossing and NIL is in layer thicknesses.
In embossing the polymer sheet is for example 2 mm
thick, and 50 μm structures are embossed. Residual thick-
ness is 1950 μm. In NIL original polymer thickness is for
example 300 nm and target residual thickness 50 nm. In
Stefan’s equation h is large and dh/dt is small.
Another observation is that in fact it is easier to make
small structures than large ones, because the required
force increases as R4. Low viscosity is beneﬁcial be-
cause then lower force can be used, therefore elevated
temperature is practically always used, even though cold
embossing does exist. A further point to note is that struc-
ture ﬁlling is nonlinear in time: initially polymer ﬂow
will ﬁll the cavities in the master fast, but ﬁlling becomes
slower as time goes on.
A
fundamental
principle
of
mass
conservation
illustrates why the imprinting of uneven areal density
structures is difﬁcult. In Equation 18.2 mass conservation
is used to calculate ﬁnal heights. The volume of polymer
is unchanged (nothing disappears during imprinting)
and it is only surface heights that change. The situation
is pictured in Figure 18.18. The residual thickness hf
depends on the areal density (A0/Af) of patterns:
A0h0 = Afhf + (A0 −Af)he
(18.2)
18.6.2 Practical NIL
Several non-idealities make NIL more difﬁcult. Non-
uniform pattern height results when a rigid stamp (or low
imprint pressure) does not allow large patterns to form,
while nanostructures are rapidly ﬁlled. A submicrometer
grating is imprinted in a fraction of a second, while large
areas can take minutes. In the case of high imprinting
force the stamp may bend and the smaller features
penetrate deeper into the polymer, resulting in thicker
h0
he
hf
Area A0
Area
Af
Figure 18.18
Mass is conserved in imprinting, and resid-
ual thickness hf and ﬁnal height he can be calculated once
the embossed area is known
residual layers for the large structures. Incomplete
nanopattern ﬁlling can also result because of the volume
constancy requirement: large and small areas side by
side both affect pattern height.
There are many variants of NIL. In UV-NIL, photoac-
tive polymer is used. In one version liquid photopolymer
is used, and the process is basically a room temperature
process. The structure is cured by UV light (Figure 18.19).
Compared to thermal imprint, optical/UV-NIL has cer-
tain strong points: UV curing can be much faster than
thermal ramps, an obvious productivity feature. And if
temperature ramps can be eliminated, polymer shrink-
age problems can also be minimized. On the other hand,
thermal NIL masters can be made of silicon, nickel or
practically anything. Optical methods obviously require
transparent masters, which limits the choices. For accurate
Figure 18.19
UV-NIL: stamping of photopolymer with a transparent master stamp and curing by UV exposure. Repro-
duced from Aura et al. (2008) by permission of Elsevier
 Downloaded from https://onlinelibrary.wiley.com/doi/ by Cas - Shanghaitech University, Wiley Online Library on [04/04/2026]. See the Terms and Conditions (https://onlinelibrary.wiley.com/terms-and-conditions) on Wiley Online Library for rules of use; OA articles are governed by the applicable Creative Commons License

[Page 207]
Polymer Microprocessing
215
nanofabrication fused silica masters are used. In the mi-
crometer range PDMS is an excellent master material.
There are also equipment issues: optical paths have to be
designed, and if both heat and light are needed, the design
becomes even more difﬁcult.
Thermal NIL can be done on 200 mm wafers (but
the writing time and cost of a 200 mm stamp with
nanostructures are astronomical), therefore many imprint
methods “expose” smaller areas. This is similar to
step-and-repeat optical lithography (Figure 10.2): stamp
size is for example 25 × 25 mm, and multiple stampings
are needed to ﬁll the wafer. The method is sometimes
called step-and-stamp, and as S-FIL, for step-and-ﬂash
imprint lithography, in the case of UV-NIL.
18.7 Masters for Replication
Masters and molds can be made by a number of technolo-
gies:
• photolithography of SU-8
• photolithography and silicon etching
• photolithography and metal electroplating
• discharge machining
• laser machining
• mechanical milling
• natural objects.
Photoresists are common mold masters, especially SU-8,
which is often used as a master for PDMS casting. The
beneﬁts of SU-8 are in the simplicity of making mas-
ters in various sizes, both laterally and in the z-direction,
from micrometers to millimeters. Additionally, since SU-
8 is a polymer, its thermal expansion is similar to other
polymers, which reduces thermal stresses.
Silicon is an excellent master mold material in many
cases: its machining accuracy is good, the surface ﬁnish
is good (especially in wet etching) and with DRIE practi-
cally any shape can be made. Wet etching is more limited
in shapes, but the 54.7◦angle is good for detachment, see
Figure 18.20.
Thomas Alva Edison used sputtered gold seed layer,
wax mask and gold electroplating to fabricate phonograph
masters. The technology entered production in 1901 and
it could replicate 125 μm pitch (200 grooves/inch) struc-
tures 25 μm thick into phonograph records. Electroplating
is still a major method for mold master fabrication, with
nickel as the metal of choice. In microﬂuidic applica-
tions the dimensions are similar to Edison’s, and in fact
traditional machine tools can be used to fabricate the mas-
ters, but often the surface ﬁnish is too rough and pattern
complexity makes machining throughput low, though it is
a useful method for making a few test devices.
Figure 18.20
Mold master should have positive slope for
easy detachment; negative (retrograde) proﬁle does not al-
low detachment
An important issue in all replication methods is the
detachment (also known as de-embossing or release). In
fact, it is often equal in importance to replication itself.
There are a number of requirements that are essential and
beneﬁcial. First of all, the master must have positively
sloped walls (Figure 18.20). Release is not possible with
retrograde walls.
Another
requirement
is
surface
smoothness:
the
smoother the surface, the easier the release. Micro-
fabricated master molds are very smooth, especially
photoresist mold (and metal mold made using resist
molds) and anisotropically wet etched silicon molds.
Plasma etched molds are somewhat rougher. Milled and
machined molds are clearly much rougher.
Chemical bond formation between master and replica
should be avoided. This is especially important in molding
processes where monomers are chemically reactive, not
just physically ﬂowing. Diamond is a good choice for
a mold because of its inertness and abrasion resistance.
Another way is to deposit a sacriﬁcial layer on the mold
master, and release the structures by etching this sacriﬁcial
layer away.
Alternatively, the mold can be coated by low-surface-
energy material. Teﬂon-like ﬁlms and ﬂuorinated SAMs
are obvious candidates, because of their extremely low
friction. Alternatively, the surface of the polymer can be
treated with ﬂuoropolymer and then stamped.
Often polymers can be used as masters and molds for
other polymers. PDMS has been used to emboss poly-
carbonate, and PDMS is also an excellent transparent
material for UV embossing masters. Of course, thermal
and other limitations apply, but clearly the choices are
many. The polymer masters are soft, while the silicon
and metal masters are rigid. Depending on process details,
 Downloaded from https://onlinelibrary.wiley.com/doi/ by Cas - Shanghaitech University, Wiley Online Library on [04/04/2026]. See the Terms and Conditions (https://onlinelibrary.wiley.com/terms-and-conditions) on Wiley Online Library for rules of use; OA articles are governed by the applicable Creative Commons License

[Page 208]
216
Introduction to Microfabrication
either property can be beneﬁcially utilized, for example a
soft master will conform and make intimate contact, al-
lowing large-area stamping which is not possible with a
rigid master unless the wafer and master are very ﬂat and
carefully leveled.
Molding can be continued to further generations: in-
stead of using the molded piece itself, it can be used as a
new mold. This process can be continued for many gener-
ations in certain applications before the quality of molded
pieces becomes unacceptable. However, each generation
results in a reverse polarity structure of its parent, so it is
necessary to decide beforehand which generation is going
to be used. If the master fabrication process is expensive,
as in X-ray LIGA, it is useful to have a slave master made
of the expensive original, and thus limit the costs.
Master fabrication can sometimes beneﬁt from exist-
ing structures: both butterﬂy wings and lotus leaves have
been used as masters for replication, the former for opti-
cal effects, the latter for superhydrophobicity. In order to
use the master repeatedly, it has to be transferred to some
more stable material, but there are many choices.
18.8 Processing on Polymers
Polymer etching is not often done because lithography,
imprinting and casting produce polymer microstructures
easily. Thermosets must sometimes be etched because
molding
is
not
possible.
Polymers
are
etched
by
oxygen-containing gases, with or without additional
gases, for example O2/CF4, or O2/Ar. Non-erodible
masks like aluminum and chromium are used in deep
etching. But as in silicon etching, achieving anisotropy is
difﬁcult because of the spontaneous chemical reactions.
In most cases the rates are limited to about 1 μm/min.
Wet etching is usually not an option for polymers. In
theory solvent etching could be done by suitable selection
of polymer and solvent. Sometimes NaOH etching is
done, not for patterning, but rather for surface treatment.
Polymers can be polished by CMP and this has been
used in the creation of thermal insulation: a deeply etched
cavity wafer is coated by BCB, which is planarized by
CMP. Devices are then processed on BCB. Thermal iso-
lation is often done by etching away the silicon wafer,
leaving only a thin membrane. This approach has prob-
lems with mechanical strength. BCB has a high operating
temperature, but at about 400 ◦C it is still low compared
to inorganic materials.
18.8.1 Deposition of polymers
The adhesion of polymers on thin ﬁlms and thin ﬁlms
on polymers is generally poor because polymers do not
readily form bonds. Adhesion then depends on mechanical
interlocking (surface roughness) and surface cleanliness.
Surface cleaning can be done prior to metal deposition
by many techniques, for example baking, wet treatment,
plasma treatment. These have the effect of removing con-
taminants and absorbed water vapor, and etching also
induces surface roughening, which is beneﬁcial for ad-
hesion. Use of adhesion promoter layers underneath the
main metal can be made as usual, for example titanium
or chromium. Evaporated ﬁlms have poor adhesion on
polymers, but sputtering fares somewhat better. Sputtered
atoms have kinetic energy and impinge on the polymer
surface, and some of them are implanted inside the poly-
mer, creating a mixed layer which holds the substrate and
ﬁlm together. If layer thickness is measured on a polymer
ﬁlm, the result will differ from an inorganic substrate, be-
cause some of the deposited atoms will ﬁnd their way
inside the polymer, due to both their kinetic energy and
polymer porosity.
Adhesion can be improved by nano- and microstruc-
turing the surfaces. Figure 18.21 shows one technique for
improved polymer adhesion. It utilizes an isotropic
etch proﬁle to create undercut structures which will
lock polymer structures, just as a retrograde proﬁle will
prevent molded piece detachment from the mold master
(Figure 18.20).
One technique to secure mechanical interlocking is to
cast polymer over T-shaped or mushroom-shaped metals
(Figure 18.22). Overplating (Figure 5.13) is performed
on a standard resist pattern. The T-shape of the plated
metal now securely keeps the cast PDMS in place, and the
structure tolerates further processing, in this case through-
wafer DRIE. The resulting membrane is ﬂexible due to
PDMS and can be magnetically actuated due to the metal-
lic coil structure. The standard approach does not work
well, even with the adhesion layer, because the large ther-
mal expansion of PDMS during resist baking will lead to
metal detachment.
Figure 18.21
Isotropically etched holes anchor the poly-
mer mechanically
 Downloaded from https://onlinelibrary.wiley.com/doi/ by Cas - Shanghaitech University, Wiley Online Library on [04/04/2026]. See the Terms and Conditions (https://onlinelibrary.wiley.com/terms-and-conditions) on Wiley Online Library for rules of use; OA articles are governed by the applicable Creative Commons License

[Page 209]
Polymer Microprocessing
217
PDMS casting
Seed metal, lithography
and electroplating 
Seed metal, lithography
and electroplating
Resist removal,
PDMS casting
Resist removal and
DRIE
DRIE
Figure 18.22
Flexible PDMS membrane for micropump.
Left, standard approach of metal plating on top of PDMS;
right, PDMS casting on overplated metal. Adapted from
Yin et al. (2007)
