Repository: Alvintxh/nanofab-web

# Extracted Book Sources

All 11 textbooks extracted 2026-04-05 using PyMuPDF (extract_pdf.py).

## Extraction Summary

| Book Key | File | Pages | Words | Page Numbering |
|----------|------|-------|-------|----------------|
| cui_2025 | Zheng Cui - Nanofabrication (4th ed) | 419 | ~158K | PDF labels (C1, i-xi, 1-407) |
| campbell_2008 | Campbell - Fabrication Engineering (3e) | 825 | ~369K | offset=18 (front-1..18, then 1-807) |
| teresa_2020 | De Teresa - Nanofabrication (full) | 451 | ~183K | offset=0 (sequential PDF pages) |
| madou_vol1_2011 | Madou - Fundamentals of Microfab Vol.1 | 646 | ~366K | PDF labels |

File: sources/sources_processed/books/franssila_2010/franssila_2010_full.txt (part 29 of 46)
# franssila_2010
different
parts: front end and back end. The front end contains
high-temperature
steps
where
silicon
is
oxidized,
diffused, implanted and annealed at temperatures around
1000 ◦C. Cleaning steps are especially important before
high-temperature steps because whatever contamination
is present will diffuse rapidly at high temperatures.
Thermal oxide is superior in quality to CVD oxides,
and if thermal oxidation can be used, it usually is. It is,
however, a slow process step with a duration of hours,
even tens of hours. (PE)CVD systems are fast, which may
favor CVD oxides in the case thick oxides are needed.
Sometimes the temperature forbids thermal oxidation,
and CVD and PECVD remain the only options.
After ﬁrst-metal deposition (back-side metallization for
this solar cell) the process temperatures must be limited to
about 450 ◦C to stabilize the silicon–metal interface. This
rules out many deposition processes for the antireﬂective
coating (ARC), for example thermal oxide, TEOS CVD
oxide or LPCVD nitride.
 Downloaded from https://onlinelibrary.wiley.com/doi/ by Cas - Shanghaitech University, Wiley Online Library on [04/04/2026]. See the Terms and Conditions (https://onlinelibrary.wiley.com/terms-and-conditions) on Wiley Online Library for rules of use; OA articles are governed by the applicable Creative Commons License

[Page 304]
316
Introduction to Microfabrication
Back-side metallization is done before front-side ARC
and metal. This is because the front side is more im-
portant for device operation, and we would not like to
clamp the wafer face down in a sputtering system after
front-side processing is completed. PECVD nitride ARC
is deposited at 300 ◦C.
We now have to etch holes in this nitride to make con-
tact with silicon. If the top metal were the same size as
the contact holes, perfect alignment and zero undercut
etching would be needed for the metal to cover the hole
completely. Because such processes do not exist, the top
metal is designed to be somewhat wider than the contact
hole, to make sure that minor misalignment or linewidth
loss in etching will not result in structures where some
silicon (in n-diffusion) would be exposed to ambient air.
If this were the case, cell performance would rapidly dete-
riorate as humidity and other environmental agents would
make contact with the pn diode. Nitride ARC (with a re-
fractive index n ≈2) is not only an optical matching layer
between air (n = 1) and silicon (n ≈4), but also serves
scratch resistance, moisture and ion barrier functions.
Top surface metallization should be as narrow as pos-
sible, because it blocks part of the incoming sunlight. It
should, however, be capable of carrying considerable cur-
rents. Therefore, metallization of high aspect ratio should
be used. Electroplated copper is a good choice, but for
research devices sputtered aluminum will do.
The back end and front end are independent of each
other: metallization can be changed from sputtered alu-
minum to electroplated copper to screen-printed silver
paste without changing the front end. Similarly, diffusion
conditions can be changed and there is no need to modify
the back end because of that.
25.3 Device Example 2:
Microﬂuidic Sieves
Microﬂuidic sieves are low-pass ﬁlters which block parti-
cles larger than their speciﬁed pass size. There are many
designs that can be used to realize such devices, and four
of them are pictured in Figure 25.3: the etched hole sieve,
pillar sieve, bonded Weir and sacriﬁcial layer sieve.
In the etched hole sieve pass size is simply determined
by lithography and etch capability. Silicon provides me-
chanical strength. In another version the holes are etched
in silicon nitride but the nitride membrane is thin com-
pared to silicon, which can be made into practically any
thickness, and one ﬁgure of merit for a sieve is the pres-
sure it can withstand. Another ﬁgure of merit for a sieve
is the aperture ratio, or the percentage of holes. It is
(a)
(b)
(c)
(d)
Figure 25.3
Fluidic sieves: (a) etched hole; (b) pillar;
(c) sacriﬁcial; (d) Weir
limited to about 25% for a lithographically deﬁned sieve
(recall Figure 9.13). Lithographic size limitations can be
somewhat circumvented by conformal thin-ﬁlm deposi-
tion after etching: it makes the holes smaller. The back-
side access hole can be etched by DRIE or KOH/TMAH,
depending on the application.
The pillar sieve calls for DRIE and bonding. The lithog-
raphy requirement is similar to that for the etched sieve,
but etching requirements are more demanding because pil-
lars of high aspect ratio must be made. Narrowing the gap
between the pillars by conformal deposition is not an op-
tion: the deposited ﬁlm will cover the tops of the pillars
too, and this will make cover bonding difﬁcult. The pillar
sieve is more expensive than the etched hole sieve: DRIE
is an expensive step, and a second wafer is needed for
capping. The beneﬁts come from the shape freedom of
DRIE, and the fact that the ﬂow channels can be made
with pillars parallel to the ﬂow, while in the etched hole
sieve the ﬂow is through the ﬁlter, which makes clogging
a problem.
The sacriﬁcial layer sieve relies on thin-ﬁlm deposi-
tion for pass size deﬁnition. Holes are etched in silicon
and covered by a conformal thin ﬁlm, for example oxide.
Polysilicon is then deposited and patterned. Oxide is then
etched away, and very narrow holes created. In theory
any thickness that can be controllably deposited can be
used. Sacriﬁcial ﬁlters with 10 nm gaps are feasible from
a fabrication point of view, but ﬂuid dynamics, clogging
and other issues have to be handled, too. Even though
the pass size can be made really small, the aperture ratio
remains very small.
In the Weir sieve the shallow etch depth determines
the pass size, and the deep groove etching deﬁnes the
 Downloaded from https://onlinelibrary.wiley.com/doi/ by Cas - Shanghaitech University, Wiley Online Library on [04/04/2026]. See the Terms and Conditions (https://onlinelibrary.wiley.com/terms-and-conditions) on Wiley Online Library for rules of use; OA articles are governed by the applicable Creative Commons License

[Page 305]
Process Integration
317
ﬂow channels. Shallow etches in the micrometer range
are easy, and shallower ones could be made. However,
the anodic bonding process and glass structural stability
determine how the shallow passages will remain open (as
discussed in Chapter 22). Auxiliary pillars can be made to
support the glass roof, with minimal effect on the ﬂuidics
and no effect on pass size. In the Weir sieve sacriﬁcial
techniques can also be used: instead of etching silicon to
the desired depth, thermal oxidation and HF–wet etching
could be used. This is beneﬁcial for two reasons: pass size
can easily be checked by ellipsometry after oxidation, and
oxide thickness control is much better than etching depth
control. The surface quality of the silicon after HF oxide
removal is also superior to an etched silicon surface.
25.4 Wafer Selection
Wafer selection and process design go hand in hand. Bulk
silicon wafers are the default choice for practically any
microdevice. The use of more special wafers must always
be thoroughly justiﬁed. Czochralski (CZ) wafers are also
the default choice, and ﬂoat zone (FZ) wafers are reserved
for special applications only, for instance when extremely
high resistivity is needed.
<100> wafers are used unless otherwise speciﬁed.
MOS transistors are made on <100> for silicon/oxide
interface quality: fewer trapped charge and interface
defects are generated in the oxidation of <100> silicon
than <111> silicon. For MEMS, anisotropic etching
of <100> silicon is standard technology. In bipolar
technology <111> is used. When both MOS and bipolar
transistors are on the same chip (BiCMOS), <100>
wafers are used because oxide for the MOS part is more
critical than <111> special features of the bipolar part.
Wafers of crystal orientations other than <100> have
some special applications. Wafers of <110> orientation
enable wet-etched 90◦sidewalls, which has a compet-
itive advantage over DRIE in some special cases. Re-
cently, <110> wafers have been explored as alternatives
to <100> in advanced CMOS because they offer 50%
higher hole mobility than <100> , thus boosting PMOS
transistor performance, but electron mobility is less than
with <100> wafers. Similarly, <113> wafers have been
studied for future CMOS, because of a better silicon/oxide
interface.
CZ wafers are available over a wide range of dopant
density, or, in other words, over a wide range of resistiv-
ities. Typical CZ resistivities are listed in Table 25.2.
If epitaxial wafers are used, then process design offers
both greater freedom, because some bulk effects can be
Table 25.2
CZ silicon resistivity ranges
p-type
Boron
0.01–60 ohm-cm
n-type
Phosphorus
0.01–40 ohm-cm
n-type
Antimony
0.008–10 ohm-cm
n-type
Arsenic
0.002–20 ohm-cm
ignored, though it also introduces some limitations, and
incurs extra wafer costs. SOI wafers usually require full
process rethinking, in order to realize their full potential in
reducing the number of process steps or enhanced device
performance.
Wet etching in MEMS calls for wafers cut exactly to the
[100] normal vector. Whereas the standard cut is speciﬁed
±1◦, MEMS wafers can have ±0.02◦speciﬁcation. Mis-
cut <111> wafers have terraces and kinks (Figure 4.10)
which are preferred sites for deposited atoms to attach to,
an important issue in epitaxy and thin-ﬁlm deposition in
general. A large miscut of 4◦changes the apparent lat-
tice constant of silicon and offers possibilities to grow
epitaxial oxides like <Y2O3> on silicon.
Wafer thickness increases with diameter to improve me-
chanical strength. Mechanical strength is important, espe-
cially during the high-temperature steps of oxidation, dif-
fusion and epitaxy. Above 1000 ◦C, thermally generated
stresses may cause slip dislocations on uneven cooling.
Thick wafers are also generally more robust to handle.
In many applications thin wafers are needed. Solar
cells would be cheaper if they used less silicon, wet-
etched bulk MEMS devices with 54.7◦angle require less
area in through-wafer etching, and in power transistors
resistive losses are minimized by using thin wafers.
Wafer thicknesses down to 200 μm are readily available
but they require special attention during processing.
Wafers can also be thinned down to ﬁnal thickness after
all device processing is done. This improves ﬂexibility of
the silicon dies and helps packaging in applications like
smart cards.
For surface micromachining almost any wafer is good
because by deﬁnition the structures will be made in the
thin ﬁlms deposited on top of the wafer. Most people
use silicon wafers, but there are surface micromachined
devices fabricated on quartz, glass, GaAs, polyimide and
other substrates. For test runs reclaimed wafers could
be used. For CMOS transistors prime-quality wafers
must be used.
Non-silicon substrates commonly used include fused
silica and glass. They are transparent, thermally and elec-
trically insulating, and have surface chemistry similar to
silicon. They are also available in shapes and thicknesses
 Downloaded from https://onlinelibrary.wiley.com/doi/ by Cas - Shanghaitech University, Wiley Online Library on [04/04/2026]. See the Terms and Conditions (https://onlinelibrary.wiley.com/terms-and-conditions) on Wiley Online Library for rules of use; OA articles are governed by the applicable Creative Commons License

[Page 306]
318
Introduction to Microfabrication
identical to silicon. Processing non-silicon substrates need
not be problematic, but if silicon and glass are processed
in the same fabrication facility, contamination issues arise.
25.5 Masks and Lithography
The lithography tool must be speciﬁed early on in process
design because, with the tool, the exposure wavelength,
mask size, wafer size and chip size become ﬁxed. The
exposure wavelength sets limits on photoresist selection,
mask plate material and resolution. In 1× exposure tools
the mask size is somewhat larger than the wafer size
(e.g., 5 inches for 100 mm wafers; 7 inches for 150 mm
wafers). With the 1× aligner, chip size is limited by wafer
size and edge exclusion. With step-and-repeat lithography
tools chip size is limited by the exposure ﬁeld size which
is about 8 cm2 maximum. Optimization is needed to ﬁt
many small chips in the ﬁeld, or, alternatively, stitching
is needed to make larger chips.
Photoresist polarity, negative or positive, needs to be
selected before mask making. It is possible to draw the
design in one polarity, and to invert polarity computation-
ally in the mask making process, but once the physical
mask plates have been drawn, the mask and resist are tied
together. Minimum linewidth affects the choice of mask
material: soda lime is acceptable for micrometer dimen-
sions, but in submicrometer projection lithography with a
365, 248 or 193 nm wavelength, fused silica is used.
Not all lithography steps are equal; some are more crit-
ical than others. Critical levels determine device function-
ality in a critical way, for example the CMOS gate mask
determines the gate length, which affects transistor speed
and leakage current. It is possible to mix two lithographic
techniques: this approach is known as mix-and-match. For
instance, in 0.50 μm CMOS technology the critical levels
might be exposed by a 365 nm 5× stepper and the non-
critical levels by a 1× tool. This approach is investment
related: some additional work from mix-and-match (in,
for example, an alignment scheme) is traded for major
savings in equipment purchase prices.
Undercutting in wet etching can be compensated by bi-
asing the photomask. The patterns on the mask are made
wider by the amount of etch undercutting for light-ﬁeld
structures, and narrower for dark-ﬁeld structures. Mask
biasing can be done in a global fashion: for example,
all structures on an aluminum level can be biased wider
by, say, twice the designed aluminum ﬁlm thickness.
For 3 μm nominal linewidth this translates to patterns
5 μm wide assuming 1 μm aluminum thickness, and thus
1 μm etch undercutting per side. If the resolution of the
lithography tool is 6 μm (capable of printing 3 μm lines
with 3 μm spaces), mask biasing cannot be done, because
1 μm spaces would need to be resolved. Mask biasing
wastes silicon real estate, and the resolving power of the
lithography tool is not fully utilized for increasing device
packing density.
On a 1× mask there are usually three elements: de-
vice chips, test structures and alignment marks (Figure
1.20). The area usage between these elements depends on
process and device maturity. In early phase development
more area is spent on test structures, but in volume man-
ufacturing device chips take up practically all the area,
with test structures embedded in the scribe lines between
the chips. Test structures include both device-speciﬁc and
process-speciﬁc measurements. The latter are identical in
all runs using the same process, and they are used for
collecting information on process performance, stability,
drifts and variation, for statistical process control (SPC).
If the ﬁrst process step is diffusion or implantation,
there will be nothing visible (or something barely visible)
on the wafer, and the second lithography step – the ﬁrst
alignment – cannot be done. Therefore it is common
practice to etch special alignment marks into the silicon
at the very beginning of the process. This is called
zero level. Planarization later in the process may smear
alignment marks, and it might be that in some process
steps the alignment marks must be protected in order to
maintain them.
25.6 Design Rules
Design rules are statements about allowed structures, with
regard to linewidths and spacings, overlap and layer-to-
layer positioning. These are often referred to as layout
rules, as opposed to electrical design rules, which include
information about sheet resistances, contact resistances,
current density limitations, etc. Layer thickness design
rules are needed in capacitor design: oxide thickness de-
termines capacitance density, both when the oxide is used
as the capacitor dielectric as such and when it is used
as a sacriﬁcial layer in the fabrication of an air gap ca-
pacitor. In addition to design rules, device models (for
transistors, resistors, capacitors) are higher level abstrac-
tions of the process for circuit designers. Design rules
and models are always process speciﬁc. They are also
company speciﬁc: for example, 0.13 μm CMOS processes
from different suppliers have different sets of rules and
models even though the basic dimensions and devices
are similar.
Device interactions come in many guises and are de-
vice and process speciﬁc. Transistors need to be isolated
from each other, and this isolation takes up space. Inductor
coils must be placed rather far away from each other be-
cause of magnetic ﬁeld coupling over distance. It is also
 Downloaded from https://onlinelibrary.wiley.com/doi/ by Cas - Shanghaitech University, Wiley Online Library on [04/04/2026]. See the Terms and Conditions (https://onlinelibrary.wiley.com/terms-and-conditions) on Wiley Online Library for rules of use; OA articles are governed by the applicable Creative Commons License

[Page 307]
Process Integration
319
important to understand and to limit structures that can
be placed between two coils as these can couple into the
magnetic ﬁeld.
25.6.1 Single level layout rules
Layout design rules are formal geometric rules which
relieve the designer from the details of the fabrication
process. The process engineer has distilled the physical
capabilities and limitations of the fabrication process into
the design rules, with the aim of making the process more
robust. Sometimes breaking the rules leads to zero yield,
sometimes more subtle effects are encountered. The de-
sign rules are often divided into compulsory and advisory
rules, the latter being hints of known good practice.
Minimum size and spacing are basic layout rules. Three
elements contribute to them:
1. Lithographic process capability.
2. Structure widening in subsequent process steps.
3. Device interactions.
Lithographic capability involves the optical tool, pho-
tomask quality, resist properties and resist thickness. If
the lines are not accurate on the mask, the design width
cannot be obtained on the wafer. Breaking the minimum
line and space rules will lead to catastrophic failures.
Very often minimum space is different from minimum
linewidth. For one thing, lithographic resolution (pitch) is
not usually divided equally between a line and space: it is
typical that, for example, the 0.5 μm linewidth process has
0.5 μm minimum line and 0.7 μm minimum space. Some-
times processes are speciﬁed by half-pitch: the previous
process would then be classiﬁed as a 0.6 μm process.
The ﬁnal structure width is determined by process
step properties. Diffusion is an isotropic process and
a 3 μm diffusion depth leads to sideways spreading of
about 3 μm, too. Similarly, isotropic etch undercutting
necessitates
similar
design concerns:
namely,
equal
spacing of 10 μm width; grooves 5 μm deep would result
in touching of the neighboring grooves.
Some processes behave differently for different sizes:
for example, DRIE rate and sputtering step coverage are
different in small holes compared to large ones. The most
blatant design rule is to allow only one hole size. Areas of
low pattern density tend to etch faster (loading effect) and
polish slower. It is then useful to design dummy features.
These are used to ﬁll area, to equalize things. In emboss-
ing/NIL the force needed goes up as the fourth power of
the structure radius, and it makes sense to break up large
areas into small dummy lines and spaces if possible.
Stresses build up in large structures, and it is advisable
to break large uniform areas into smaller segments, if
possible. This is true for wide aluminum metallization and
large SU-8 ﬂuidic structures alike. Stress minimization
is also important in injection molding and other high-
pressure processes, and sturdy dummy patterns can help
delicate microstructures to survive.
25.6.2 Alignment and layer-to-layer rules
When structures on two different layers need to coincide,
overlap rules must be invoked.
Overlap rules make sure that the layers that need to
touch will do so irrespective of process variation, and
structures that must not touch will stay separated. The
alignment of structures on different levels depends on
three factors:
1. Lithography tool alignment performance.
2. Pattern placement accuracy.
3. Alignment sequence.
It is not advisable to place two structures on different
mask levels exactly on top of each other because misalign-
ment (and resist linewidth variability and etch undercut)
will always introduce some uncertainty into edge posi-
tion. If the underlying structure is the same width as the
upper level structure, misalignment will lead to the forma-
tion of a severe crevasse. This is pictured in Figure 25.4
for contact holes. When the contact hole is etched into
CVD oxide, a misaligned contact exposes the underlying
oxide, which will also be etched. The subsequent metal
sputtering and/or CVD process will have difﬁculties in
ﬁlling the crevasse. In order to make sure that the contact
hole will touch the resistor, the resistor contacting area is
made larger to accommodate any misalignment. This is
termed collar or border or dogbone. It wastes area but it
is necessary for process robustness.
Different mask levels may have different linewidth
rules. One mask level may contain critical structures,
and narrow lines are allowed, but other levels may have
only non-critical structures. For example, pads for wire
bonding are, say, 50 × 50 μm or 100 × 100 μm and
the design rules are then much more relaxed, with for
instance a 5 μm minimum overlap rule, while a 0.3 μm
overlap rule is used for the 1 μm minimum linewidth
critical levels.
Tool alignment performance is roughly one-third or
one-ﬁfth of minimum linewidth. If a tool with a 3 μm min-
imum capability (typical of 1× proximity mask aligner)
is used to print contact holes 3 μm wide, an alignment
tolerance of 1 μm needs to be designed in.
The second contribution to alignment accuracy between
levels comes from pattern placement on the mask: the
masks for two different layers are two separate physical
 Downloaded from https://onlinelibrary.wiley.com/doi/ by Cas - Shanghaitech University, Wiley Online Library on [04/04/2026]. See the Terms and Conditions (https://onlinelibrary.wiley.com/terms-and-conditions) on Wiley Online Library for rules of use; OA articles are governed by the applicable Creative Commons License

[Page 308]
320
Introduction to Microfabrication
Figure 25.4
Top views and cross-sectional views of
contact holes with different alignment cases: left, perfect
alignment of contact hole with underlying metal; middle,
misaligned contact without misalignment allowance etches
into underlying oxide; right, oversized misalignment rela-
tive to metal
objects and the exact position of structures on the mask
plate is subject to its own statistical variation. If image
placement error on the mask is one-tenth of minimum
linewidth, its contribution is

x2
1 + x2
2 ≈
√
2x
if mask errors are identical on both plates. This translates
to about 14%, usually less than the contribution from mis-
alignment.
Alignment sequence is the third factor. Layers are
not aligned to the previous layer but to some important
layer: for instance, in making resistors both contact holes
and metallization are aligned to the resistor; after all, the
whole idea of the structure is to make metal-to-resistor
contact. If metal were aligned to the contact hole,
we would have to account for two tool misalignment
tolerances: one for contact hole-to-resistor alignment and
another for contact hole-to-metal alignment. Assuming a
Gaussian distribution, this leads to an alignment tolerance
of δ√n, where n is the number of alignments involved.
Automatic checking of design rules is a standard pro-
cedure for advanced chips. Design rule checking (DRC)
includes both individual level checks (dimensional rules)
as well as layer-to-layer checks (overlap rules, positioning
rules).
25.7 Resistors
Resistors are simple elements, but they offer good insights
into many aspects of process integration. First of all, re-
sistors can be made by widely different technologies:
• diffused bulk silicon
• SOI silicon
• polysilicon
• metals.
They can be used for many different applications:
• heater resistors
• precision analog resistors
• load resistors in SRAM
• piezoresistors in MEMS
• thermal sensors.
Resistance is determined by linewidth (W), line length
(L), thickness (T ) and resistivity (ρ), and usually sheet
resistance Rs (≡ρ/T ) is used. High resistance values call
for thin resistors, long and narrow lines or high-resistivity
material. In practise different resistances are obtained by
changing L and W, keeping ρ and T unchanged. This is
because thin-ﬁlm resistivity is thickness dependent, which
would necessitate new characterization of the material if
different thickness were to be used.
Resistors for analog ICs are usually made of polysilicon
or metal alloys and compounds. Poly resistors have sheet
resistance values between 50 and 5000 ohm/sq for typical
ﬁlm thicknesses of hundreds of nanometers. Tantalum ni-
tride can be used when low resistance values are needed:
1–10 ohm/sq (100–200 μohm-cm resistivity). Alloys like
SiCr enable high-resistance resistors to be made by sput-
tering, with 2000–20 000 μohm-cm resistivity. NiCr has
a resistivity of 100 μohm-cm. In advanced analog device
processes there are two different materials for resistors,
that is two polysilicon layers with different doping levels,
to enable a wide range of resistances.
Resistor linewidths are seldom the minimum linewidths
that are available in the process, but rather large, in order
to improve absolute value control. Long, straight resistors
complicate circuit topology and meandering resistors are
usually employed. However, corners do not contribute to
resistance equally with the linear parts.
When isotropic etching is used in the resistor process,
etch undercutting of the resistor and contact holes work in
opposite directions: the resistor is narrowed by etch under-
cutting, whereas the contact holes become wider. These
processes add up and the overlap rule has to accommo-
date that. The resistor process is outlined in Figure 25.5.
In a similar fashion, contact holes and metal etching work
in opposite directions. In general, the overlap rules for
plasma-etched processes are much tighter than those for
wet-etched processes. Plasma etching increases device
packing density not only by its ability to make narrower
lines, but also through smaller overlap requirements.
Different resistor applications have different require-
ments: analog components are more demanding than
 Downloaded from https://onlinelibrary.wiley.com/doi/ by Cas - Shanghaitech University, Wiley Online Library on [04/04/2026]. See the Terms and Conditions (https://onlinelibrary.wiley.com/terms-and-conditions) on Wiley Online Library for rules of use; OA articles are governed by the applicable Creative Commons License

[Page 309]
Process Integration
321
#1 resistor 
#2 contacts
#3 metallization 
Figure 25.5
Thin-ﬁlm resistor: photomasks and cross-
sectional view of ﬁnished device. The resistor has collars
in the ends to ensure that the contact holes in the oxide
will always land on the resistor; and metallization has an
overlap relative to contact holes so that no resistor will be
exposed. Metal is, however, aligned to the resistor, not the
contact hole
digital ones, for instance in digital MOS transistors 10%
linewidth variation will not affect on/off action, but it
changes the resistance of a resistor by 10%. In many
cases absolute values of resistances (or capacitances)
are not used, rather the ratios of two resistances
(or
capacitances).
The
deposition
process
may
be
non-uniform across the wafer, but locally within the chip
area uniformity is usually very good.
Diffused resistors are simple in the sense that they often
come “free of charge”: if diffusions are made during wafer
processing, resistors can be made. In addition to sim-
plicity, diffused resistors can tolerate high temperatures
during processing. They can also tolerate high tempera-
tures during device operation, and they have been used in
microrockets as heaters. In the design rules for diffused
resistors the lateral extent of diffusion must be accounted
for: a diffused resistor 5 μm wide and 2 μm deep ends up
9 μm wide.
Metal resistors are used as heaters in various chemical
microsystems
and
sensors.
Platinum
has
a
linear
temperature coefﬁcient of resistivity (TCR) and it is
easy to make a thermometer along with the heater. But
depending on the required temperature range, many other
metals can be used. Glass wafers are useful for thermal
isolation, and then metal resistors must be used, because
glasses do not stand poly deposition temperatures.
In micro hotplate chemical sensors (Figures 20.21,
20.22), in bolometers (Figures 11.15, 11.16) and in ther-
mal ﬂow sensors, resistors must be placed on thermally
isolated membranes in order to reduce the heating require-
ments or to improve sensitivity. Resistor ﬁlm stresses
must then be considered: silicon nitride or alumina mem-
branes are often very thin (to reduce thermal conductivity)
and if stresses that are too high are present in heater
metallization, the membrane will be stressed. It is also
important to consider whether the resistor is made ﬁrst,
and release etching afterward, or perhaps shadow mask
patterning is used to make the resistor after membrane
formation. It is easier to process on a solid wafer than
on a thin membrane, but it may be that the release etch
also etches the resistor material. The alternatives are then
either to protect the resistor, or to ﬁnd another material.
Diffused bulk resistors (both piezo- and standard) be-
have differently from SOI and polysilicon resistors: at ele-
vated operating temperatures the pn junctions leak and set
an upper limit to diffused bulk resistors of about 150 ◦C
(application dependent). Because there are no pn junc-
tions in SOI or polysilicon resistors, they can operate at
much higher temperatures, for example 300 ◦C.
Polysilicon
can
be
“true”
polysilicon,
LPCVD
deposited at about 625 ◦C, or amorphous silicon (a-Si),
deposited about 570 ◦C. This difference pops up when
the ﬁlms are doped by ion implantation and annealed: the
originally amorphous ﬁlms will have lower resistivity,
for example 1019 cm−3 boron will result in 1 ohm-cm
for polycrystalline material but 0.1 ohm-cm for the
amorphous ﬁlm (and 0.01 ohm-cm for single crystal
silicon). This can be explained by the relative roles of
grains and grain boundaries: in the originally amorphous
material a greater portion of dopants will be incorporated
into grains, but in the polycrystalline material more
dopant is trapped at grain boundaries early on, and those
dopants do not effectively contribute to conductivity.
TCR is also dependent on the original state of the ﬁlm:
a-Si has a smaller TCR than poly: boron doping with
2 × 1018 cm−3 results in TCRs of −1%/◦C for amorphous
material vs. −2%/◦C for polycrystalline material. Small
grains and grain boundaries have negative TCRs, while
large grains and single crystals have positive TCRs. This
can be utilized to fabricate resistors with zero TCR, as
shown in Figure 25.6.
Making electrical contact to high-resistivity poly is
not straightforward, and the customary procedure is to
 Downloaded from https://onlinelibrary.wiley.com/doi/ by Cas - Shanghaitech University, Wiley Online Library on [04/04/2026]. See the Terms and Conditions (https://onlinelibrary.wiley.com/terms-and-conditions) on Wiley Online Library for rules of use; OA articles are governed by the applicable Creative Commons License

[Page 310]
322
Introduction to Microfabrication
small-grain poly-Si
small-grain poly-Si
poly-Si deposition (TD > 600 °C)
B and Ge I/I (high dose)
amorphous Si
annealing (recrystallization)
large-grain poly-Si
small-grain poly-Si
positive Tc
negative Tc
Figure 25.6
Fabrication of zero-TCR polysilicon resistor:
boron and germanium ion implantation, amorphization and
subsequent annealing result in large-grained poly with pos-
itive TCR, which compensates the negative TCR of small
grained poly. Reproduced from Washio et al. (2003), copy-
right 2003, by permission of IEEE
make a contact enhancement implantation (which adds
one lithography step to the process). This, however, sets
limits on resistor length: it has to be long enough so that
the heavily doped contact region does not contribute to
resistance. In a short resistor the heavily doped region
acts as a solid phase diffusion source, and dopes the
whole resistor!
25.8 Device Example 3: PCR Reactor
The PCR (Polymerase Chain Reaction) chip is a DNA am-
pliﬁcation device. Nucleotides and primers are added to a
microﬂuidic chamber that is repeatedly ramped between
60 and 95 ◦C to produce copies of the original DNA. One
design for a PCR chip is shown in Figure 25.7. As far
as process design goes, the ﬁrst issue is wafer selection.
Glass is chosen because this is a thermal reactor, and a
thermally insulating substrate will reduce heating power
requirements and enable faster thermal ramps. Platinum
is chosen for heater resistors because it is easy to fabri-
cate temperature sensors from platinum, due to its linear
cap wafer
fluid inlets
thermally insulating substrate
PCR chamber
heater
T-sensor
bond layer
SU-8
layers 
Figure 25.7
PCR reactor. Redrawn after El-Ali et al.
(2004)
TCR. Because platinum is a noble metal, its adhesion is
poor. Therefore 10 nm of titanium is sputtered before a
platinum layer 200 nm thick. The resistors are covered by
spin-coated SU-8 epoxy (5 μm thick) to prevent metal-to-
DNA contact. Epoxy SU-8 is also chosen as the chamber
material. SU-8 has excellent chemical stability (for a poly-
mer) and low adsorption of analytes. It is also thermally
stable (glass transition temperature in excess of 200 ◦C)
and therefore suitable for PCR operating temperatures.
The second SU-8 layer determines the chamber height,
which can be 400 μm.
The cover lid is the biggest challenge. One approach is
to use PDMS sheet. PDMS is transparent, which is good
for ﬂuorescence measurements and visual monitoring of
chamber ﬁlling (and clogging), but there are a number
of problems: it is permeable to water vapor and air, and
loss of liquid during operation is expected (Figure 18.29).
Some monomers can leak out PDMS during 95 ◦C opera-
tion. PDMS is mechanically soft, and the device is rather
large (1 cm2), so a roof made of PDMS is not mechani-
cally very stable. It is, however, simple to implement and
reversibly bondable, which is an advantage in the initial
tests. A more stable roof can be made by spin coating a
PDMS layer on a carrier wafer, and transfer bond the thin
PDMS to a (non-permeable) glass wafer that has ﬂuidic
access holes etched (or drilled) in it. This bond is made
permanent by oxygen plasma treatment before bonding.
This two-layer structure is then bonded to SU-8 with-
out plasma treatment, for reversibility. The thin PDMS
is manually pierced to open the ﬂuidic ports. For further
development of the device a more manufacturing-friendly
way will probably be implemented.
Another approach would be to use SU-8 for the roof.
A glass wafer with ﬂuidic ports is laminated by SU-8
dry resist, and this is bonded to the base chip. Fluidic
 Downloaded from https://onlinelibrary.wiley.com/doi/ by Cas - Shanghaitech University, Wiley Online Library on [04/04/2026]. See the Terms and Conditions (https://onlinelibrary.wiley.com/terms-and-conditions) on Wiley Online Library for rules of use; OA articles are governed by the applicable Creative Commons License

[Page 311]
Process Integration
323
ports can be exposed in SU-8 through the glass wafer,
which will also cure the SU-8 and form the bond. The
accuracy of lithography through the wafer is not good, but
ﬂuidic ports are hundreds of micrometers in diameter, and
their lithography is non-critical. The SU-8-to-SU-8 bond
is permanent. Now all the walls of the reactor are made of
the same material, which is beneﬁcial: the same contact
angle will ensure uniform liquid wetting, and if there is
analyte adsorption, it should be identical everywhere. SU-
8 is optically not as good as PDMS, but optical detection
can be done at longer wavelengths (above 550 nm).
25.9 Device Example 4: Integrated
Passive Chip
An integrated passive chip (RCL chip) with two differ-
ent resistors, a capacitor and an inductor coil is shown
in Figure 25.8. A fused silica wafer is chosen to elim-
inate parasitic substrate capacitances. A high-resistivity
silicon wafer could be used, but some parasitics would
then have to be tolerated. In order to improve inductor
behavior, it could be possible to remove the silicon by
back-side through-wafer etching, but this is a considerable
cost issue because through-wafer DRIE is an expensive
process step. A glass wafer is not an option because the
high-quality LPCVD nitride capacitor dielectric requires
a deposition temperature of about 800 ◦C. Molybdenum is
used for low-resistivity resistors (ρ ≈10 μohm-cm), SiCr
for high-resistivity resistors (ρ ≈2000 μohm-cm), molyb-
denum and aluminum for capacitor electrodes and gold
coils for inductors. LPCVD nitride is used for the capac-
itor dielectric, and three layers of CVD oxide insulate the
devices from each other.
Process ﬂow for RCL chip (cleaning
steps omitted)
• Wafer selection
• Molybdenum deposition
• Lithography 1: molybdenum resistor and capacitor
bottom plate
• Molybdenum etching and resist stripping
• Nitride deposition by LPCVD
• CVD oxide 1 deposition
• Sputtering of SiCr high-resistivity resistor
• Lithography 2: SiCr resistor pattern
• SiCr etching and resist stripping
• CVD oxide 2 deposition
• Lithography 3: contact holes to molybdenum
• Plasma etching of CVD oxide 2/CVD oxide 1/nitride
and resist stripping
• Lithography 4: contact holes to SiCr resistor and to
capacitor top
• Wet etching of CVD oxide 2/CVD oxide 1 and resist
stripping
• Aluminum deposition
• Lithography 5: aluminum pattern
• Aluminum etching and resist stripping
• CVD oxide 3 deposition
• Lithography 6: contact holes to aluminum
• Etching of CVD oxide 3 and resist stripping
• Lithography 7: inductor coil pattern
• Gold electroplating and resist stripping
The ﬁrst lithography step deﬁnes the molybdenum
resistor and capacitor bottom plate. Because resistors
SiCr resistor
fused silica
CVD ox-1
CVD ox-2
CVD ox-3
Mo resistor
capacitor
nitride
Au-coil
Figure 25.8
RCL chip on a fused silica substrate: four metallic layers (Mo, Al, SiCr, Au) and four insulator layers (a
LPCVD nitride and three CVD oxides) are used. Adapted from VTT Microelectronics Annual Review 2000
 Downloaded from https://onlinelibrary.wiley.com/doi/ by Cas - Shanghaitech University, Wiley Online Library on [04/04/2026]. See the Terms and Conditions (https://onlinelibrary.wiley.com/terms-and-conditions) on Wiley Online Library for rules of use; OA articles are governed by the applicable Creative Commons License

[Page 312]
324
Introduction to Microfabrication
and capacitors do not use aggressively scaled linewidths,
and because the ﬁlms are thin (50–200 nm), both wet
etching and plasma etching can be used. The second
lithography deﬁnes the SiCr resistor. SiCr is etched in
chlorine plasma, but there is a danger of chromium
residues (recall Table 11.6).
In the third lithography step contacts to the capacitor
bottom molybdenum electrode and molybdenum resistor
are made. Plasma etching is chosen because etching
through both oxide and nitride is needed, and nitride
wet etching is difﬁcult. Selectivity against molybdenum
is
somewhat
