Repository: Alvintxh/nanofab-web

# Extracted Book Sources

All 11 textbooks extracted 2026-04-05 using PyMuPDF (extract_pdf.py).

## Extraction Summary

| Book Key | File | Pages | Words | Page Numbering |
|----------|------|-------|-------|----------------|
| cui_2025 | Zheng Cui - Nanofabrication (4th ed) | 419 | ~158K | PDF labels (C1, i-xi, 1-407) |
| campbell_2008 | Campbell - Fabrication Engineering (3e) | 825 | ~369K | offset=18 (front-1..18, then 1-807) |
| teresa_2020 | De Teresa - Nanofabrication (full) | 451 | ~183K | offset=0 (sequential PDF pages) |
| madou_vol1_2011 | Madou - Fundamentals of Microfab Vol.1 | 646 | ~366K | PDF labels |

File: sources/sources_processed/books/franssila_2010/franssila_2010_full.txt (part 35 of 46)
# franssila_2010
 Downloaded from https://onlinelibrary.wiley.com/doi/ by Cas - Shanghaitech University, Wiley Online Library on [04/04/2026]. See the Terms and Conditions (https://onlinelibrary.wiley.com/terms-and-conditions) on Wiley Online Library for rules of use; OA articles are governed by the applicable Creative Commons License

[Page 372]
388
Introduction to Microfabrication
Table 30.1
Single crystal silicon bridges
Material
Bridge deﬁnition
Bridge release
Figure
Bulk <100>
Front-side KOH
Back-side KOH
30.1
p++ <100>
Front-side p++ doping
Front-side KOH
30.1
<111>
Front-side DRIE twice
Front-side KOH
20.34
Bulk <100>
Front-side DRIE
Front isotropic plasma
21.13
Bulk <100>
Front-side doping
Porous silicon etching
23.26
SOI
Front-side DRIE
Handle wafer isotropic
21.14
SOI
Front-side DRIE
BOX etching in HF
29.1
SOI
Front-side DRIE
Notching effect
21.28
Cavity SOI
Front-side DRIE
None required
30.18
by no means exhaustive! The ﬁnal structure will be the
same to a ﬁrst approximation, but there are many details
that differ, for example range of bridge thickness, degree
of gap control underneath the bridge, silicon doping level,
single-sided vs. double-sided lithography, etc. These will
be brieﬂy analyzed below.
The simple silicon bridge of Figure 30.1a suffers from
many shortcomings: timed etching is used to deﬁne bridge
thickness, and double-sided lithography is needed, even
though the alignment is non-critical as the back-side open-
ing can be made large. Both DRIE and KOH versions can
be done with similar ease (but with different sidewall an-
gle) and bridge doping can be varied over a large range.
The <110> version is done similarly.
In the p++ etch stop version (Figure 30.1b) the bridge
dimensions are determined mainly by the boron doping
proﬁle, but also by etch selectivity between lightly doped
and highly doped silicon. This can be maximized by suit-
able selection of wet etchant, its concentration and tem-
perature (Table 20.2), but there will be some loss of the
p++ material and the sidewall will be rough. The thickness
of the p++ layer is limited if diffusion is used to dope the
top silicon. If epitaxy is used, then any thickness can be
made, but a DRIE step is needed to etch through the p++
layer. In front-side release it is also mandatory to align
the bridges tilted relative to the wafer ﬂat, not along the
main axes of the crystal, to effectuate undercutting (see
Figure 20.9). Bridge width and required underetching time
are correlated, and the gap underneath the bridge is deter-
mined by the etching time, so it is related to bridge width.
In the <111> bridge it is also mandatory to carefully
align the bridges to crystal planes, and to use DRIE in
the ﬁrst step because <111> silicon cannot be etched by
KOH. The process is described in Figure. Bridge thick-
ness, gap and doping level can be freely chosen: the ﬁrst
DRIE step deﬁnes the bridge thickness and the second
DRIE step deﬁnes the gap underneath the bridge. Side-
walls need oxide or nitride protection, and an additional
RIE of oxide or nitride is required. Bridge width is not
Figure 30.2
Microbridges by p++ etch stop and SOI.
SEM micrographs courtesy Kestas Grigoras and Lauri
Sainiemi, Aalto University
related to gap, but excessive undercut takes place in some
crystal orientations, wasting area (Figure 20.34).
Combined anisotropic DRIE and isotropic RIE (Figure
21.13) can be used to make narrow and thick bridges only:
because the isotropic release etch step eats underneath the
bridge, wide bridges will have diminished thickness and
rather poor thickness control because the undercut etch
rate is not controllable to any great accuracy.
The gap of a SOI bridge is limited by the fact that BOX
thicknesses are at most a few micrometers. Such small
gaps are prone to stiction and dry HF-vapor release is
often employed. Because BOX etching extends laterally,
some area may become non-usable because the silicon
is undercut. The gap can be increased without a limit if
additional steps are taken to etch through BOX and the
handle wafer is etched (Figure 30.2).
In yet another variant, the SOI handle wafer is wet
etched to increase the gap. Isotropic 1:3:8 etchant (Section
11.12 on silicon etching) is selective between highly and
lightly doped silicon, with the highly doped silicon etched
faster. If the SOI device layer is lightly doped, and the
handle highly doped, isotropic wet etch can be done with-
out any protection of device layer bridges. This same etch
is utilized in piezoresistor fabrication (see Figure 30.7).
 Downloaded from https://onlinelibrary.wiley.com/doi/ by Cas - Shanghaitech University, Wiley Online Library on [04/04/2026]. See the Terms and Conditions (https://onlinelibrary.wiley.com/terms-and-conditions) on Wiley Online Library for rules of use; OA articles are governed by the applicable Creative Commons License

[Page 373]
MEMS Process Integration
389
SOI device layer etching against BOX leads to notching
(see Figure 21.28). If narrow bridges are made, notchings
will meet under the beam and released bridges result. The
underside of this bridge is not ﬂat, just like that of the
bridge in Figure 21.13 but for a different reason: notching
is different from isotropy. Generally, however, notching
must be avoided in order to have proper control of beam
shape and dimensions.
Simple devices like microbridges have many other
applications in addition to resonators: they can function
as mechanical actuators, switches, infrared light sources,
microreactors for chemical synthesis, and as thermal
detectors for explosive vapors, to name but a few.
Cantilevers for AFM and chemical sensors are fabricated
using exactly the same techniques as microbridges, but
there are some additional ways of making cantilevers
because the cantilever geometry offers more undercutting
possibilities than clamped–clamped bridges.
30.2 Double-Sided Processing
In single side polished (SSP) wafers the backside is rough,
with micrometer peak-to-valley heights. Only very coarse
structures can be processed on such surface, and thick
resist has to be used to avoid excessive resist thinning
over topography. The same argument applies to thin ﬁlms:
for instance thick electroplated copper and thick poly are
rough and not suitable for ﬁne line lithography. Both
sides of double side polished (DSP) wafers are mirror
polished to sub-nanometer RMS roughness. However, the
side which was polished last is of better quality than the
other side, and DSP wafers are therefore not fully sym-
metric. This has implications especially to bonding which
is critically dependent on surface quality.
Total thickness variation (TTV) is critical in MEMS
through-wafer etched structures. If beams or diaphragms
10 μm thick need to be fabricated, 5 μm TTV results in
totally unacceptable thickness control. MEMS wafer TTV
values of 1 μm are typical, and 0.5 μm can be speciﬁed
for demanding applications.
30.2.1 Double-sided lithography
Double-sided lithography comes with three degrees of
difﬁculty:
• arrays without alignment
• non-critical alignment
• critical alignment.
Regular array structures on the wafer back side without
alignment with the front can be seen in the solar cell of
Figure 1.14. In non-critical alignment the major function
of the device is determined by structures on one side only,
and coarse auxiliary structures are made on the other side,
as in the p++ etch stop deﬁned nozzle of Figure 20.7.
Critical alignment involves device functions that are
highly dependent on the accuracy of pattern position, for
example symmetric resonating mass (see Figure 30.4) or
positioning piezoresistors to the point of maximum de-
ﬂection of a pressure sensor diaphragm, which will be
discussed presently (Figure 30.7).
Double-sided lithography is done on one side at a time:
the resist application on top, alignment and exposure on
top, development, rinsing and drying. Then, depending on
device structure, either etching of the front side is done,
or back-side lithography is performed.
Back-side lithography involves the application of
back-side resist, which means that the front side of the
wafer is placed in vacuum contact with the spinner
chuck. The front side must be protected. Photoresist is
often used but it cannot be used for patterning after being
vacuum chucked.
The alignment mechanism in double-sided lithography
relies on image processing. An image of the mask
alignment marks is stored, and the wafer is then inserted
between the mask and the alignment microscope, so the
alignment marks on the wafer are aligned with the stored
mask alignment marks (Figure 30.3). Alignment accuracy
is about 1 μm at best, and usually a few microns.
A seismic mass beam is made by double-sided lithog-
raphy and anisotropic wet etching (Figure 30.4a). Due
to misalignment, the resulting structure is asymmetric
(Figure 30.4b), and beam length is ill-deﬁned. Because
deﬂection of a beam depends on length cubed, even small
changes can result in large deviations. But even if align-
ment is perfect, the beam length is not necessarily correct
(Figure 30.4c): mask undercut can make the beam longer.
This undercut can come from switching from KOH to
TMAH, their (100):(111) selectivities being about 200:1
and 30:1. Defects in silicon wafers can also affect crystal
plane selectivity, as do impurities in etchants.
30.2.2 Etching
Wet etching (and wafer cleaning) in a tank takes place on
both sides simultaneously. It may be useful to etch from
both sides, either for symmetry reasons, or for doubling
the apparent etch rate. If the etching depth is shallow,
it is not necessary to protect the back side, but if deep
etching is done on the front side, the back side needs
to be protected. Single wafer plasma etching clears ﬁlm
on the front and leaves the back side ﬁlm intact, but if
wet etching is preferred (e.g., because of surface quality
considerations) the back side must be protected.
 Downloaded from https://onlinelibrary.wiley.com/doi/ by Cas - Shanghaitech University, Wiley Online Library on [04/04/2026]. See the Terms and Conditions (https://onlinelibrary.wiley.com/terms-and-conditions) on Wiley Online Library for rules of use; OA articles are governed by the applicable Creative Commons License

[Page 374]
390
Introduction to Microfabrication
Mask
Wafer
Chuc k
BSA splitfield
microscope
Focusing and storage of
mask alignment marks
Mask
alignment
mark
Wafer
alignment
mark
Focusing of substrate alignment marks
Alignment
Figure 30.3
Double-sided alignment. Courtesy Suss Microtech GmbH
Protection by spin-coated polymers is a quick and easy
method. Photoresist is suitable for many applications, like
mask oxide etching in BHF, but aggressive etchants like
KOH require either inorganic ﬁlms (oxide, nitride) or
more stable polymers. Blue tape common in wafer dicing
can also be used as a protective layer, but removal of the
tape can be difﬁcult if fragile free-standing structures are
present on the wafer.
A single wafer holder which exposes only one side of
the wafer to the liquid is a universal solution. In electro-
chemical etching or deposition this holder also provides
the necessary electrical contacts to the wafer. However,
wafer front-side area is wasted by the clamp, and single
wafer processing is more expensive than batch processing.
With the holder the top side processing and materials can
be selected from a device operation point of view, and no
extra protective coatings are needed during processing.
30.2.3 Patterning of 3D structures
Because photoresist spinning on deep trenches and holes
is difﬁcult, or even impossible, depending on the through-
hole topology, other patterning approaches must be used.
Laminated dry resists can sometimes be used to overcome
trenches (Figure 9.8). There is no problem with resist
ﬂowing, because the resist is dry. However, dry resists
are limited in resolution: aspect ratios are roughly 1:1,
and with 20–50 μm as the typical dry resist thickness, it
is clear that it is best suited for non-critical lithography
only. Spray coating of resist works for wet-etched deep
structures with 54.7◦angles, though exposure focus depth
is another issue.
Sharp corners resulting from DRIE are difﬁcult to coat,
even by spray coating. Other solutions to patterning over
severe topography have already been introduced: peel-
ing masks (nested masks) are the standard approach in
 Downloaded from https://onlinelibrary.wiley.com/doi/ by Cas - Shanghaitech University, Wiley Online Library on [04/04/2026]. See the Terms and Conditions (https://onlinelibrary.wiley.com/terms-and-conditions) on Wiley Online Library for rules of use; OA articles are governed by the applicable Creative Commons License

[Page 375]
MEMS Process Integration
391
(a)
(b)
(c)
Figure 30.4
Alignment of seismic mass beam: (a) perfect
alignment; (b) misalignment; (c) mask undercut
both wet etching (Figure 20.4) and DRIE (Figure 21.17).
Lithography is carried out twice on a planar surface, be-
fore any deep etching.
Shadow masks (Figure 23.17) enable metallization
of wafers with severe topography or even wafers with
through holes. However, pattern size control over severe
topography may not be very good because of ﬂux
divergence. But if the shadow mask itself is a silicon
wafer patterned to match the 3D geometry already
fabricated, patterning accuracy is regained (Figure 30.5).
Figure 30.5
Conventional 2D and micromachined 3D sil-
icon shadow masks compared. Redrawn from Brugger et al.
(1999)
Figure 30.6
Double-sided etching of SOI. Reproduced
from Sanz-Velasco et al. (2006), copyright 2006, by
permission of Elsevier
The catalyst layer at the bottom of the ﬂow channel
of the microreactor in Figure 17.1 was deposited by a
3D shadow mask. A shadow mask is also useful for
patterning on membranes, especially if thin membranes
have been made. The heater and temperature sensors
of the microreactor in Figure 17.1 were also patterned
by shadow masks. One limitation is that they are best
suited when only a small percentage of area needs to
be metallized. Making shadow masks for large areas
would involve problems similar to making large-area
membranes. In Figure 30.6 asymmetric single crystal
silicon beams are made by double-sided lithography and
etching of SOI wafers. After lithography on the bottom
of the handle wafer is accomplished, anisotropic wet
etching will proceed as usual.
30.3 Membrane Structures
How many different ways are there to make membranes?
Many of the methods to make bridges have limitations
regarding width, and membrane fabrication must be able
to produce wide structures. Some of the bridge fabrica-
tion processes can be extended by perforating the mem-
brane with release holes, but then some applications may
become impossible, like pressure sensors. There are a
number of different approaches to membrane fabrication:
• back-side wet etching (as discussed in Chapter 20)
• back-side DRIE (especially with SOI)
• front-side release (perforated membranes)
• bonding over a cavity.
 Downloaded from https://onlinelibrary.wiley.com/doi/ by Cas - Shanghaitech University, Wiley Online Library on [04/04/2026]. See the Terms and Conditions (https://onlinelibrary.wiley.com/terms-and-conditions) on Wiley Online Library for rules of use; OA articles are governed by the applicable Creative Commons License

[Page 376]
392
Introduction to Microfabrication
With back-side etching many membrane thicknesses can
be made, and there are many choices of materials. With
wet etching, typical membrane materials are silicon and
nitride. With dry etching, other materials can be used:
for example, aluminum oxide is extremely tolerant of
ﬂuorine plasma, and membranes of various kinds can
be made. Metallic membranes like aluminum (Figure
17.2) or gold can also be made, but the mechanical
strength of many metals is not sufﬁcient for large-area
free-standing membranes. Silicon supporting struts can
be left to stiffen the structure, as shown in Figures 20.27
and 20.31.
With front-side release, single-sided lithography suf-
ﬁces, and etching times are much shorter than with back-
side release. Again the underlying ﬁlm has to be very
selectively etched relative to the membrane. Protective
capping layers can be used (Figure 29.16). The sacriﬁcial
layer can be either silicon wafer itself or some deposited
ﬁlm. Oxides are typically limited in thickness, dry release
by HF vapor is a difﬁcult step, and stiction is a problem in
wet HF-based release. Polysilicon layers (and “epi-poly”
especially) can be made much thicker and released easily
in SF6 plasma or XeF2 dry release.
30.4 Piezoresistive Pressure Sensor
The
piezoresistive
pressure
sensor
is
one
of
the
oldest MEMS devices, dating back to the 1960s. In
piezoresistance mechanical stress causes a change in
resistance. Silicon has two major beneﬁts over metals
for
piezoresistors:
the
piezoresistance
coefﬁcient
is
larger, and it is available with both positive and negative
values, for p-type and n-type doping, respectively. Also,
silicon is compatible with high process temperatures,
unlike metals. One example of a piezoresistive pressure
sensor is shown in Figure 30.7. Many important process
integration issues can be seen in a simple piezoresistive
pressure sensor.
For square membranes stress depends on pressure and
membrane dimensions according to
σ = 1.02pa2
h2
(30.1)
where a is the membrane edge length and h its thickness.
It is mandatory to be able to control membrane thickness
accurately. While thicker layers (>50 μm) can be made
by timed etching, especially if starting wafer thickness
and TTV are tightly speciﬁed, thinner membranes ne-
cessitate some sort of etch stop structures. Diffused etch
stop layers are limited in thickness because diffusion is a
slow process and concentration falls off rapidly. Epitaxial
layers enable practically any thickness to be used. And
there is the choice between electrochemical etch stop
and using p++ SiGeB etch stop, which is slightly more
expensive but easy to integrate with standard TMAH or
KOH etching.
The change in piezoresistor resistance is given by
R
R
= π1σ1 + π2σ2
(30.2)
where the π are the longitudinal and transverse piezore-
sistance coefﬁcients, and the σ stresses. In the longitu-
dinal case electric current is in the same direction as
stress, while in the transverse case they are perpendicu-
lar. Piezoresistance coefﬁcients are different for different
crystal planes, and they depend on wafer doping type
(and level) as well (Table 30.2). Piezoresistor alignment
relative to wafer crystal axes determines the maximal
sensitivity. Polysilicon is a mixture of many crystal ori-
entations and its piezoresistance coefﬁcient will depend
on texture in the ﬁlm. As a rough guide, 30 × 10−11 Pa−1
can be used. Stresses in the megapascal range will then
result in very small resistance change.
Piezoresistive sensors are sensitive to temperature
changes because the silicon temperature coefﬁcient of re-
sistivity is fairly high, 0.0015/◦C. Resistance change due
to temperature change is easily larger than change due
to the piezoresistive effect. Integration of a temperature
sensor or some temperature compensation scheme must
be used. A diode can be used as a thermometer which
does not depend on stress.
Piezoresistors need to be placed where the maximum
deﬂection occurs. Due to misalignment, the resistor could
be placed on a solid, non-bending part of the silicon,
resulting in a null signal. But there are other ways in
which things can go wrong: wafer thickness does not af-
fect membrane thickness when etch stop is used, but the
wafer can be too thick. The pressure-sensitive membrane
is now too small, and the maximum deﬂection point is
shifted.
The simple p++ etch stop does not work for a piezore-
sistive pressure sensor for two reasons: piezoresistors
cannot be fabricated in heavily doped silicon, and the
mechanical properties of highly doped (>1018 cm−3)
diaphragms are inferior to low or moderately doped
material. In the pressure sensors of Figure 30.7, a double
layer epi-wafer has been used. This Si:Ge:B material was
described in Figure 22.6. It consists of a lightly doped
layer about 30 μm thick and a p++ layer 4 μm thick. Two
selective etches are used: KOH etching stopping on p++
and HF:HNO3:CH3COOH (1:3:8) wet etching which
etches highly doped silicon but not lightly doped silicon.
 Downloaded from https://onlinelibrary.wiley.com/doi/ by Cas - Shanghaitech University, Wiley Online Library on [04/04/2026]. See the Terms and Conditions (https://onlinelibrary.wiley.com/terms-and-conditions) on Wiley Online Library for rules of use; OA articles are governed by the applicable Creative Commons License

[Page 377]
MEMS Process Integration
393
Table 30.2
Piezoresistance coefﬁcients
n-type
p-type
[100]
[110]
[111]
[100]
[110]
[111]
πl (10−11 Pa−1)
−102
−31
−7.5
6.6
72
94
πt (10−11 Pa1)
53
−18
6
−1
−66
44
Process ﬂow for piezoresistive pressure
sensor
Step
Comment
Wafer selection: p-type
silicon
n-type piezoresistors
Si:B:Ge epi and n-type
lightly doped epi
3 μm + 30 μm
Lithography and
implantation
Phosphorous doping for
piezoresistors
Resistor diffusion in dry
oxidation
Oxide grows on both
sides
LPCVD nitride
Nitride deposited on both
sides
Lithography for resistor
contacts
Minimum size 3 × 3 μm
Etching for contacts
Nitride and oxide RIE
Metal sputtering
Al 500 nm thick
Lithography and Al
etching
H3PO4 wet etching
PECVD nitride
Protects Al on front side
Photoresist spinning on
front side
Mechanical protection
Photoresist spinning on
back side
Preparing for
through-wafer etching
Lithography on back side
Membrane-to-resistor
alignment
Nitride and oxide etching
on back side
RIE for nitride, HF for
oxide
Photoresist stripping
Both sides simultaneously
KOH silicon etching
Si:B:Ge layer acts as an
etch stop
HF:HNO3:CH3COOH
isotropic etching
Etch p++ epi selectively
against n-Si
Etch nitride and oxide on
back
Reveal silicon for anodic
bonding
Anodic bonding to a
glass wafer
Glass wafer pre-drilled
Note: cleaning and resist stripping steps not listed.
sensor epi layer 
etch stop epi layer
piezoresistors
glass wafer
Figure 30.7
Piezoresistive pressure sensor
30.4.1 Microphones
Microphones are pressure sensors, too. They consist
of a rigid backplate and a movable membrane. Again,
many variants exist, both bulk micromachined and
surface micromachined. Some involve wafer bonding
for counter-electrode, others use sacriﬁcial layer etching
for air gap formation. We will present a two-wafer,
wet-etched, single crystal silicon membrane version
with wafer bonding (Figure 30.8), and a sacriﬁcial layer
version with polysilicon membrane and single crystal
silicon backplate (Figure 30.20).
Process ﬂow for bonded microphone
• Membrane (top) wafer:
– Thermal oxidation and oxide patterning
– Nitride deposition and top side nitride etch
– Membrane metallization (Cr/Au)
– KOH etch halfway
• Silicon backplate (bottom) wafer:
– Oxidation
– Peeling mask
 Downloaded from https://onlinelibrary.wiley.com/doi/ by Cas - Shanghaitech University, Wiley Online Library on [04/04/2026]. See the Terms and Conditions (https://onlinelibrary.wiley.com/terms-and-conditions) on Wiley Online Library for rules of use; OA articles are governed by the applicable Creative Commons License

[Page 378]
394
Introduction to Microfabrication
– KOH etching
– Oxidation
– Metallization (Cr/Au)
• Final processing:
– Gold–gold thermocompression bonding
– KOH etching
– Aluminum metallization through shadow mask
The top membrane wafer is metallized by Cr/Au and
etched halfway in KOH. The backplate wafer is patterned
and etched to a depth of 20 μm to deﬁne the acoustic gap.
It is a timed etch, and the gap is critical for microphone re-
sponse. Otherwise, KOH silicon etching is standard. Both
wafers are quite robust and thermocompression bonding
can be carried out without problems. Etching continues
after bonding. The only other materials present are sili-
con dioxide, silicon nitride and gold, and none of them
is etched by KOH. KOH etching will stop automatically
when the nitride membrane is reached, and it would seem
to be non-critical. However, acoustic hole size depends
Figure 30.8
Microphone: bonding, ﬁnal KOH etching,
metallization. Compare to Figure 20.19. Adapted from
Scheeper et al. (2003)
critically on etch timing: too long an overetch will rapidly
widen the holes (recall Figure 20.23). The aluminum met-
allization is done by shadow mask after completing the
process (because no resist spinning is possible on holes,
and because aluminum does not tolerate KOH etching).
Figure 20.19 presented a similar microphone process.
There, however, both wafers are processed to comple-
tion before bonding. Delicate handling of the thin silicon
nitride membrane is then mandatory in bonding.
30.5 Tilting and Bending
Through-Wafer Etched Structures
Many MEMS structures require through-wafer etching. It
is important to consider when this step should be done
because wafer mechanical strength is compromised as a
consequence, and some process options are no longer
possible. Wafer thickness variation comes into play in
many ways, as in simple nozzles, which were discussed
in Section 20.7. Piezoresistive pressure sensors similarly
showed many wafer thickness-dependent features. Some-
times using SOI wafers can eliminate thickness-related
problems, sometimes epiwafers help, and sometimes p++
etch stops can be used. Complete redesign of the devices
can of course also overcome these issues, but probably
shifts problems elsewhere in process design.
30.5.1 Mirrors
Mirrors can be thought of as membranes, in the plane of
the wafer, but the modes of operation differ: some mirrors
are for up–down parallel-plate movement without bend-
ing, and resemble pressure sensor membranes. The optical
modulator shown in Figure 29.9 relies on this mode of op-
eration. A torsionally moving mirror was shown in Figure
29.25. This mirror is a digital device: it has only two sta-
ble positions, while the angle of analog mirrors depends
on the actuation force. The actuation force required de-
pends on many factors, including the distance between
the electrodes and the mirror, as well as the stiffness of
the torsion bars.
A tilting mirror with a tilting frame was shown in
Figure 1.2. This design enables free pointing directions.
Mechanically strong, yet ﬂexible springs are needed for
such designs, and silicon is a good choice. Pop-up mir-
rors which result in 45◦or 90◦mirrors were described
in Figure 29.24, and another type of pop-up mirror will
be seen in Figure 39.2: a planar mirror with large pop-up
stroke. In addition to membrane-type horizontal mirrors,
vertical mirrors have been made. In Figure 21.3 a sliding
mirror was made by DRIE, and in Figure 21.24 DRIE
 Downloaded from https://onlinelibrary.wiley.com/doi/ by Cas - Shanghaitech University, Wiley Online Library on [04/04/2026]. See the Terms and Conditions (https://onlinelibrary.wiley.com/terms-and-conditions) on Wiley Online Library for rules of use; OA articles are governed by the applicable Creative Commons License

[Page 379]
MEMS Process Integration
395
together with anisotropic wet etch smoothing were used
to ﬁnish static laser mirrors.
Micromirrors have several optical design criteria:
planarity, smoothness and reﬂectivity. Smoothness is an
atomic-scale concept and planarity is a large-area con-
cept. Reﬂectivity is maximized by using non-oxidizable
metals like gold. For mirrors planarity can be quantiﬁed
by radius of curvature (ROC) using Stoney’s formula,
Equation 5.20.
SOI device layers can provide a wide range of thick-
nesses, and 20 μm already results in large ROCs on the
order of meters. Thin mirrors are typically made of sil-
icon nitride or polysilicon. Thicknesses are limited to a
few micrometers. Planarity is not good because the mirror
bends. This can be combated by stiffening the structure
by using 3D structures instead of planar ﬁlms. An opti-
cally detected cantilever was made stiffer and more planar
by plasma-etched U-grooves ﬁlled with LPCVD nitride
(Figure 29.6).
The spring constant for ﬂexures of width w and thick-
ness t is given by Equation 29.2. The spring constant
is very sensitive to thickness variations. The SOI device
layer can be used to deﬁne torsion bar (ﬂexure) thickness.
But it would often be desirable to have a rather thick mir-
ror, for example the full thickness of the SOI device layer,
and much thinner ﬂexures. One solution is to use polysil-
icon for ﬂexures, so it is then poly deposition that deﬁnes
ﬂexure thickness, not etch thinning of bulk or SOI silicon.
Because poly ﬂexures can be very thin, spring constants
can be made small.
A single crystal silicon mirror made in the device layer
of a SOI wafer, Figure 30.9. The ﬂexure geometry is simi-
lar to those in Figure 1.2. Three KOH etch steps sculpt the
100 mm thick device layer (compare to Figure 20.21). The
mirror thickness is 14 mm and radius of curvature over
50 cm. In the third KOH etching step real-time monitor-
ing is used to accurately control the suspension thickness
Bonded
post
Glass wafer
Steering 
electrodes
Ground 
shield
Lead 
transfer
y-frame
86μm
n-Si
Au mirror
Suspension
spring
(3–4μm)
Frame
(13–14μm)
Figure 30.9
Two-axis single crystal silicon mirror made
in SOI device layer, Reproduced from Dokmeci et al.
(2004), by permission of IEEE
(3–4 mm). Next, an auxiliary Al layer is deposited and
patterned over the etched topography.
It keeps the structure together until the ﬁnal release
step. SOI wafer is then anodically bonded to a Pyrex
wafer. The SOI handle wafer is etched away. Gold mir-
ror is deposited and patterned (100 nm thick, with a 2 nm
Ti adhesion layer). A silicon DRIE etch deﬁnes the gim-
bal, ﬂexures and the mirror plate. Aluminum serves as an
etch stop which eliminates notching. Aluminum wet etch-
ing completes the process. The Al wet etchant penetrates
the cavity and careful drying is needed.
30.5.2 AFM needles and tips
AFM cantilevers need to bend and therefore they need
to be released at some point in their fabrication process.
Again, it is critical to decide when the through-wafer
step takes place. As in mirrors, it is paramount to protect
the active side of the device during back-side process-
ing. Resist coating is one option, another is to prepare
the back-side etching mask before ﬁnishing the front-side
processing, so that no lithography will be needed after
completing the front side. Another issue in front protec-
tion is KOH/TMAH compatibility: resist is not enough,
but ﬂuoropolymers may do, or PECVD nitride, or a spe-
cial holder will be needed.
A AFM needle made on a SOI wafer is described in
Figure 30.10. Cantilever and tip are fabricated in the SOI
(a)
(b)
(c)
(d)
(e)
(f)
Figure 30.10
AFM
cantilever–tip
fabrication.
Repro-
duced from Chui et al. (1998) by permission of IEEE
 Downloaded from https://onlinelibrary.wiley.com/doi/ by Cas - Shanghaitech University, Wiley Online Library on [04/04/2026]. See the Terms and Conditions (https://onlinelibrary.wiley.com/terms-and-conditions) on Wiley Online Library for rules of use; OA articles are governed by the applicable Creative Commons License

[Page 380]
396
Introduction to Microfabrication
device layer, and BOX serves as an etch stop layer for
the back-side release etch. A similar process was shown
cursorily in Figure 20.2.
Process ﬂow for AFM cantilever–tip
• SOI wafer with device layer 5 μm thick
• Thermal oxidation
• LPCVD nitride
• Etch nitride from front side
• Lithography for the tip
• Etch oxide
• Etch silicon isotropically (+ resist strip)
• Thermal oxidation for tip sharpening
• Lithography to deﬁne the cantilever
• DRIE of device silicon (+ resist strip)
• Thermal oxidation for passivation
• Lithography for piezoresistors
• Boron implantation for resistors (+ strip)
• Lithography for contact
• Boron implantation for contacts (+ strip)
• Implant activation in RTA
• Aluminum deposition and patterning
• Polyimide protective coating on front
• Back-side nitride patterning
• Back-side TMAH anisotropic etch
• Buried oxide etching
• Polyimide plasma removal
The SOI wafer enables precise and easy control of sil-
icon cantilever thickness: this is essential for mechanical
devices in order to control cantilever resonance frequency
and stiffness. However, in this process the tip fabrication
process (etching and oxidation) introduces some uncer-
tainty into cantilever thickness. Sharp tips could of course
be fabricated by simple anisotropic wet etching (Figure
20.15), but oxidation leads to sharper tips, and the pro-
cess is better controlled by oxidation time than by etch
time (Figure 13.14).
Boron implantation (40 keV, 5 × 1014 cm−2) is used
in piezoresistor formation. In order to improve electrical
contact to the piezoresistor, an additional ion implantation
(40 keV, 5 × 1015 cm−2) is done to increase doping con-
centration in the contact, to ensure low-resistance contact
to aluminum. The passivation oxide thickness is chosen
to block the contact enhancement ion implantation. Rapid
thermal annealing (RTA, 10 s at 1000 ◦C; 0.4 μm diffusion
depth) is used to remove implantation damage.
Spin-coated polyimide is used to protect the silicon tip
and aluminum metallization during the back-side silicon
etch. Additionally, a single wafer chuck protects the front
side. This eats up area on the wafer front side and leads
to fewer chips.
The ﬁrst lithography step could be back-side nitride
etch mask opening, even though it will be used very late
in the process. This would minimize the process steps
after ﬁnishing the front-side processing.
30.6 Needles and Tips, Channels
and Nozzles
30.6.1 Ink jet nozzle
Despite all the good features of anisotropic wet etching,
through-wafer structures take up a lot of silicon area. Noz-
zles fabricated by anisotropic through-wafer wet etching
cannot be packed close to each other, and for ink jet print-
ers other nozzle geometries have been studied. One such
geometry is the top shooter shown in Figure 21.30: one
through-etched reservoir can supply ink to many nozzles
fabricated by front-side processing. Another geometry is
the side shooter, which is not limited by wafer thickness
or etch geometries. All critical dimensions of the device
are deﬁned by front-side processes, and one non-critical
through-wafer etching completes the process. One such
design is described in Figure 30.11.
Process ﬂow for ink jet
• Thermal oxidation, 1 μm thick
• Lithography 1: chip area deﬁnition
• Oxide etching
• Boron diffusion, 2 μm deep
• Lithography 2: chevron pattern, 1 μm width
• RIE of silicon, 4 μm deep
• Anisotropic
silicon
etching
to
undercut
p++
chevrons
• Thermal oxidation
• LPCVD nitride deposition for chevron roof sealing
• Etchback (or polishing) of nitride
• LPCVD polysilicon deposition
• Poly doping, 20 ohm/sq
• Lithography 3: poly heater pattern
• Polysilicon etching
• Aluminum sputtering
• Lithography 4: metal pads
• Aluminum etching
• Passivation: CVD oxide 1 μm + PECVD nitride
0.3 μm
• Lithography 5: opening of bonding pads
 Downloaded from https://onlinelibrary.wiley.com/doi/ by Cas - Shanghaitech University, Wiley Online Library on [04/04/2026]. See the Terms and Conditions (https://onlinelibrary.wiley.com/terms-and-conditions) on Wiley Online Library for rules of use; OA articles are governed by the applicable Creative Commons License

[Page 381]
MEMS Process Integration
397
• RIE of nitride and oxide
• Lithography 6: pattern for gold lift-off
• Evaporation of Cr/Au
• Lift of Cr/Au
• Lithography 7: ﬂuidic inlet deﬁnition on the back
side
• Anisotropic etching through the wafer from the back
Note: Resist stripping and cleaning steps omitted.
Conductors
Etch progress 
over time
<011>
<110>
LPCVD/thermal oxide
LPCVD nitride
LPCVD oxide
Substrate
Flow tube
p++ Si
Mask pattern
Silicon
Polysilicon
heater
Front-end ink 
reservoir
Bonding pad
Nozzle
Ink inlet 
orifice
Figure 30.11
Side-shooting ink jet. The chevron struc-
ture enables both anisotropic underetch and roof sealing.
Reproduced from Chen and Wise (1997) by permission
of IEEE
Figure 30.12
Cavity sealing by CVD: plasma-etched,
chevron-shaped access holes are closed by LPCVD nitride
deposition. Reproduced from Chen and Wise (1997) by per-
mission of IEEE
Boron-doped silicon provides mechanical strength for
the structure, compared to the nitride membrane, which
can only be about 1 μm thick vs. micrometers for the
silicon roof. The chevron patterns open fast etching silicon
crystal planes which enable undercutting on the <100>
wafer. Figure 30.12 shows what the chevrons look like
before and after sealing.
Etchback thinning of nitride is done to improve ther-
mal speed: the closer the heater resistor to the ﬂow tube,
the faster the heating. Polysilicon is heavily doped and
will serve as a heater electrode. Less resistive aluminum
cannot be used because of KOH etching. Gold on bond-
ing pads makes wire bonding easy, and gold protects the
front side during back-side anisotropic etching (areas that
are not gold covered are either nitride or oxide, which
are resistant to alkaline etchants). Through-wafer etching
is non-critical because it will stop automatically on the
bottom oxide of the ﬂow tube.
30.6.2 Microneedles
Microneedles come in two major varieties: in plane
and out of plane. In-plane needles can be very long,
 Downloaded from https://onlinelibrary.wiley.com/doi/ by Cas - Shanghaitech University, Wiley Online Library on [04/04/2026]. See the Terms and Conditions (https://onlinelibrary.wiley.com/terms-and-conditions) on Wiley Online Library for rules of use; OA articles are governed by the applicable Creative Commons License

[Page 382]
398
Introduction to Microfabrication
millimeters, while the out-of-plane variety is limited to
a few hundred micrometers. Out-of-plane 2D arrays of
needles can be made easily, and in-plane needles can
be arranged in a linear array. Applications vary from
drug delivery, blood sample extraction and electrospray
to ﬂuid mixing. A number of out-of-plane microneedles
were presented in Chapter 21. An in-plane hollow needle
was also introduced (Figure 21.16).
A solid in-plane microneedle made by bulk microma-
chining and intended for biomedical electrical stimulation
studies is shown in Figure 30.13. It is fabricated in a
modiﬁed p-well CMOS process, with the needle deﬁned
by the p++ etch stop. Fabrication of similar microneedles
on SOI by DRIE is considerably simpler.
Hollow in-plane needles can be made by a number of
techniques. For example, p++ silicon as mechanical sup-
port, PSG as the sacriﬁcial layer and nitride as the roof
of the hollow channel. Similar structures can be made by
other combinations of materials. In Figure 30.14 parylene
is used as the ﬂoor, AZ photoresist as the sacriﬁcial ma-
terial deﬁning the channel and parylene as the roof. The
needle is used in electrospray ionization (ESI) in mass
spectrometry. The process ﬂow for the hollow parylene
ESI needle is given below.
Process ﬂow for hollow parylene needle
• Thermal oxidation
• Front-side protection by resist
• Back-side lithography
• Back-side oxide etching
• Back-side silicon etching
• Oxide roughening etch
• First parylene deposition
• First parylene patterning
• AZ resist application
• Lithography deﬁning channel
• Second parylene deposition
• Aluminum sputtering and patterning
• Second parylene plasma etching
• Aluminum mask removal
• Resist dissolution
• Oxide etching
Aluminum is needed as an etch mask for parylene
RIE; photoresist cannot be used because the etch selectiv-
ity between two polymers is inadequate. In order to im-
prove parylene adhesion, the oxide surface was roughened
using gaseous BrF3 etching, and then silane SAM was
applied. Channel height is quite freely chosen by chang-
ing the resist spin coating parameters, for example 3 μm
for parylene layers and 5 μm for the sacriﬁcial AZ re-
sist. For alternative narrow channel formation techniques,
see Figure 17.8 (bonding), Figure 21.15 (buried channel),
