Repository: Alvintxh/nanofab-web

# Extracted Book Sources

All 11 textbooks extracted 2026-04-05 using PyMuPDF (extract_pdf.py).

## Extraction Summary

| Book Key | File | Pages | Words | Page Numbering |
|----------|------|-------|-------|----------------|
| cui_2025 | Zheng Cui - Nanofabrication (4th ed) | 419 | ~158K | PDF labels (C1, i-xi, 1-407) |
| campbell_2008 | Campbell - Fabrication Engineering (3e) | 825 | ~369K | offset=18 (front-1..18, then 1-807) |
| teresa_2020 | De Teresa - Nanofabrication (full) | 451 | ~183K | offset=0 (sequential PDF pages) |
| madou_vol1_2011 | Madou - Fundamentals of Microfab Vol.1 | 646 | ~366K | PDF labels |

File: sources/sources_processed/books/franssila_2010/franssila_2010_full.txt (part 37 of 46)
# franssila_2010
Plasma etching, sputtering, (PE) CVD,
medium-current implantation (MCI)
Batch processing
Wet cleaning, oxidation, thermal CVD (oxide, poly,
nitride)
Combinations
Load multiple wafers but process one wafer at a time
(HCI, CVD, sputter)
31.2 Process Regimes: Temperature
and Pressure
Two
major
process
parameters
are
pressure
and
temperature.
Many
microfabrication
processes
are
vacuum/low-pressure processes (CVD, RIE, sputtering,
implantation), some are room ambient processes (lithog-
raphy, wet cleaning) and high-pressure oxidation is an
exception. The temperature scale extends from 1200 ◦C
diffusions to 850 −1100 ◦C oxidation, 300–900 ◦C CVD
to room temperature processes (plasma etch, sputtering,
 Downloaded from https://onlinelibrary.wiley.com/doi/ by Cas - Shanghaitech University, Wiley Online Library on [04/04/2026]. See the Terms and Conditions (https://onlinelibrary.wiley.com/terms-and-conditions) on Wiley Online Library for rules of use; OA articles are governed by the applicable Creative Commons License

[Page 394]
Process Equipment
411
102
10
10−2
10−4
10−6
10−8
10−10
atm press
Pressure (torr)
0
1200
1000
800
600
400
200
room
temp
Temperature (°C)
Gas
source
MBE
Evap
MBE
APCVD
LPCVD
poly, ox/nitr, metal
Clean
resist
ECR
RIE
MIE
PECVD
Cryo
etch
Sputt-dep
UHV/CVD
th oxid
epi
Figure 31.2
Equipment
classiﬁed
on
temperature–
pressure axes. Reproduced from Rubloff and Boronaro
(1992) by permission of IBM
implant, lithography, wet cleaning). Some etch processes
use subzero temperatures: sublimation drying in MEMS
works at about −20 ◦C, and cryogenic DRIE at −120 ◦C.
Many room temperature processes can be run at higher
temperatures for special purposes: sputtering at 450 ◦C
for improved step coverage, implantation at 800 ◦C for
SIMOX wafers, or plasma etching at elevated temperature
to reduce residues. Figure 31.2 shows major processes
on a temperature–pressure chart. High-temperature/low
pressure processes are difﬁcult because of outgassing of
adsorbed gases from vacuum components during high-
temperature operation.
Evaporation and molecular beam epitaxy require the
best vacuum (10−8–10−11 torr). Etching and PECVD put
rather modest demands on vacuum technology (1 mtorr to
1 torr). Sputtering systems require very low base vacuum
(e.g., 10−8 torr), but when argon is introduced, operating
pressures are 0.1–10 mtorr. The effects of a vacuum on
thin-ﬁlm quality will be discussed in Chapter 33.
A vacuum has many uses in microfabrication. It is
a way to keep surfaces clean: if there are not many
molecules around, very few will impinge on wafer
surfaces. The same protective effect can be achieved
by an inert gas atmosphere: a 100% nitrogen or argon
atmosphere means that reactive gases like oxygen or
water vapor are present only in residual amounts.
Vacuum quality is important for transport processes, as
will be discussed in Chapter 33. In a high vacuum atoms
Table 31.2
Methods for heating
Method
Equipment
Resistance heating
Furnace
Induction heating
Epitaxial reactor
Photon heating
Rapid thermal processing (RTP)
Conduction
Hotplates; single wafer PECVD
Convection
Resist ovens; wafer back-side
gas ﬂow
and molecules will not experience collisions and will take
direct routes. In a rough vacuum atoms and molecules will
experience many collisions before arriving at their desti-
nation, and the arrival angles will be widely distributed.
This can be detrimental or beneﬁcial, depending on
the application.
There are ﬁve main methods to heat the wafers cur-
rently in use, as listed in Table 31.2. Some prominent
examples are also shown.
The ﬁrst three methods are used in high-temperature
processes and the latter two in low-temperature processes.
Some degree of heating and/or temperature control is de-
sirable in almost all tools. In all plasma equipment there
is plasma heating (and latent heat release from condensa-
tion in deposition tools) and in ion implantation the beam
ﬂux can heat the wafer considerably.
In most tools wafers lie horizontally on a chuck (elec-
trode, susceptor) and the chuck is heated. Old hotplates
had no active control of wafer-to-chuck contact, and there
was an inevitable air mattress between the wafer and the
hotplate, but today the degree of thermal contact can be
controlled as wished (with hotplate price tags of tens
of thousands of dollars). Wafer clamping ensures inti-
mate contact and efﬁcient heat transfer. Both mechanical
clamping and electrostatic clamping (ESC) are used. In
the former, pins hold the top side of the wafer, which
limits usable wafer area, and there is the danger of con-
tamination from the clamp pins. Mechanical clamping is
widely used because it is much simpler than ESC. If no
clamping is done in RIE, the temperature can easily rise
to about 120 ◦C, the photoresist glass transition temper-
ature, in a few minutes. Steady state temperatures can
be kept below 40 ◦C indeﬁnitely by back-side cooling.
Clamping is also essential when wafers are processed in
a vertical position (in for instance ion implanters where
the long beam line can only be built horizontally) or
when wafers are processed face down (as in CMP and
in evaporation).
Heating (and cooling) can also be effectuated by ﬂuid
ﬂow. For instance, hot argon gas is employed in sputtering
systems to ramp up wafer temperatures to 400–500 ◦C, in
 Downloaded from https://onlinelibrary.wiley.com/doi/ by Cas - Shanghaitech University, Wiley Online Library on [04/04/2026]. See the Terms and Conditions (https://onlinelibrary.wiley.com/terms-and-conditions) on Wiley Online Library for rules of use; OA articles are governed by the applicable Creative Commons License

[Page 395]
412
Introduction to Microfabrication
a time scale of 10 seconds. In etchers the wafer back side
is often cooled by helium ﬂow. Some of these gases leak
into the process chamber, and the type of heating/cooling
gas has to be compatible with the process.
31.3 Cluster Tools and Integrated
Processing
In cluster tools several process chambers are connected to
each other, either serially or by means of a central transfer
chamber. Figure 31.3 shows a PVD multichamber system.
It incorporates a pre-clean module, multiple reactor mod-
ules and a cooldown module, all connected to a central
handler chamber. Multiple identical reactor modules en-
able increased throughput, or alternatively two different
processes can be run without risk of cross-contamination.
Central handler reliability is crucial for cluster operation.
A photograph of a three-chamber sputtering tool is shown
in Figure 31.4. The motivation for separate chambers in
this case has to do with contamination: reactive sputtering
of AlN has to be kept separate from aluminum deposi-
tion, otherwise the aluminum target would be poisoned
by nitrogen.
Cluster tools can be applied to any process sequence in
principle, but in practice similar processes are integrated:
similar temperature or similar vacuum or similar ambi-
ent in general. A titanium adhesion layer below platinum
is another old example of integrated processing: the tita-
nium surface is kept clean under vacuum, and platinum,
which is deposited immediately after titanium, adheres to
it well, whereas platinum would not adhere to an oxi-
dized titanium surface, which would result immediately
if a titanium wafer were taken out of a vacuum chamber
and transferred to another deposition system.
Integration of thermal oxidation with sputtering or
CMP with PECVD would be awkward, but PECVD and
plasma etching, or RTO and RTCVD, can be combined
fairly easily.
Integrated processing involves chaining process steps
into longer sequences. Process integration is also about
chaining process steps into sequences, but in a different
sense: process integration is device related, whereas in-
tegrated processing is the tool’s view of step chaining.
In integrated processing steps follow each other under
strictly controlled conditions in a vacuum, inert gas or
some other well known ambient. This principle has long
been used in silicon epitaxy: surface cleaning by HCl or
H2 gas is done in the same reactor chamber as the deposi-
tion itself, to guarantee an oxide-free surface. As shown in
Figure 31.5, conventional processing involves a number
of separate steps, with storage and cleaning steps, which
can be eliminated by integrated processing.
Integrated processing has both scientiﬁc and manufac-
turing beneﬁts. It enables a much higher degree of control
over materials, interfaces and surfaces. This helps us to
understand what is really going on in our processes. In
manufacturing it makes savings in several ways: cleaning
steps can be minimized because the wafer conditions are
known all the time; wait and storage steps are eliminated;
and cycle time is reduced.
31.4 Measuring Fabrication Processes
There are three different aspects that can be measured
in a fabrication process: tool, process and wafer. Tool
Cassette input/output ports
Rotation
Reactor
module 2
Pressure regimes:
Reactor module 10−8 torr
Central handler 10−7 torr
Cool-down/pre-clean 10−3 torr
Cassette ports 10−3 torr
Reactor
module 1
Cool-down
module
Pre-clean
module
Translation
Figure 31.3
Multichamber vacuum cluster for PVD. Reproduced from Grannemann (1994) by permission of AIP
 Downloaded from https://onlinelibrary.wiley.com/doi/ by Cas - Shanghaitech University, Wiley Online Library on [04/04/2026]. See the Terms and Conditions (https://onlinelibrary.wiley.com/terms-and-conditions) on Wiley Online Library for rules of use; OA articles are governed by the applicable Creative Commons License

[Page 396]
Process Equipment
413
Figure 31.4
Cluster tool with central handler and three chambers (two with four sputter targets and one with a single
target). Courtesy von Ardenne
Process 1
Measurement
Storage
Cleaning
Process 2
Process 1
Process 2
Measurement
Process 3
Storage
Figure 31.5
Conventional step-by-step process compared
to an integrated sequence. In integrated processing wafers
are under controlled ambient all the time
parameters like RF power, mass ﬂow, process time
or electrode temperature are easily measured. Process
measurements deal with ionic strength in a cleaning
solution, electron and ion energies in plasma, or ion
dose. In lithography exposure time is usually ﬁxed, but
of course exposure depends on UV energy, which drifts
with lamp lifetime. Indirect measurements are often
much simpler than direct measurements: for example,
vacuum chamber base pressure is a good indication of
vacuum quality, but mass spectrometry (usually called
RGA, for residual gas analysis) can actually identify
the residual atoms and molecules, for instance if the
residue is water vapor or pump oils. This is signiﬁcant
in understanding vacuum–ﬁlm interactions as well as in
troubleshooting.
Very few measurements are actually done on the wafers
during processing. This is understandable because pro-
cess chamber conditions are often harsh, for example RF
ﬁelds, corrosive gases or high temperatures. Wafer tem-
perature in RTA can be measured by pyrometry during
processing. In ultrahigh-vacuum conditions surface spec-
troscopies can be used to monitor deposition processes
in real time: reﬂection high-energy electron diffraction
(RHEED) and low-energy electron diffraction (LEED) are
routinely employed in MBE systems to check crystallinity
of the growing ﬁlm. Unfortunately, most deposition pro-
cesses are operated under conditions where such systems
cannot be used.
Measurements can be classiﬁed into four categories ac-
cording to their immediacy:
1. In situ: during wafer processing in the process cham-
ber.
2. In-line: after wafer processing inside the process tool
(e.g., exit load lock).
3. On-line: in the wafer fab by wafer fab personnel.
 Downloaded from https://onlinelibrary.wiley.com/doi/ by Cas - Shanghaitech University, Wiley Online Library on [04/04/2026]. See the Terms and Conditions (https://onlinelibrary.wiley.com/terms-and-conditions) on Wiley Online Library for rules of use; OA articles are governed by the applicable Creative Commons License

[Page 397]
414
Introduction to Microfabrication
4. Ex situ: in a dedicated analytical laboratory by
expert users.
In situ resist development monitoring with an interfero-
metric end point detector can improve linewidth control
considerably. It can compensate for changes in exposure
dose, resist (de)composition, developer concentration,
temperature or resist bake drifts and shifts which could
easily result in 10% develop time differences and in
similar linewidth variation.
Plasma etching is almost always monitored in real time,
in order to determine the end point and to prevent ex-
cessive etching of the substrate or the underlying ﬁlm.
Optical emission spectroscopy (OES) is commonly used:
the intensity of some suitable excited species in the plasma
is monitored with optical systems including a wavelength-
selective detector. In ﬂuorine plasmas a signal at λ =
704 nm (from excited ﬂuorine atoms) can be used. During
etching the signal is small because there is little free ﬂuo-
rine: most of it is bound as reaction products like SiF4 or
WF6. At the etching end point the free ﬂuorine intensity
increases because it is no longer consumed by the reac-
tion. A more selective method would be to monitor the
reaction products themselves. This must be developed for
every process individually. The nitrogen signal (396 nm)
is suitable for monitoring nitride etching: there will be
a sharp drop in the nitrogen signal when all the nitride
has been etched away. OES does not, however, measure
wafers but gives average values over the reactor. Film
thickness during deposition or etching can be measured
by for example ellipsometry or interferometry, but such
systems are not commonplace.
One of the oldest applications of in situ monitoring is
the quartz crystal microbalance (QCM) in ﬁlm thickness
control during evaporation and sputtering. The QCM is
placed in the same atom ﬂux as the wafers, and there-
fore it experiences the same ﬁlm deposition. The mass
change is detected as a frequency change and converted
to ﬁlm thickness. The resonant frequency of the QCM is
determined by crystal thickness x and sound velocity vtr
given by
f = vtr
2x
(31.1)
For a quartz wafer of 500 μm thickness, with transverse
wave velocity of 3340 m/s, this translates to 3.3 MHz. The
frequency change due to thickness increase x is given
by the derivative of Equation 31.1,
f = −2f 2x
vtr
(31.2)
Taking into account the fact that the deposited ﬁlm
density differs from quartz (but neglecting its different
elastic
properties),
we
get
thickness
change
from
frequency change as
x = −vtrρquartzf
2f 2ρﬁlm
(31.3)
With an easily detectable frequency shift of 1 ppm, the
minimum thickness change that can be measured by
the QCM is a fraction of a nanometer. The temperature
sensitivity of the QCM is 0.5 ppm/◦C, which has to be
accounted for because deposition is usually accompanied
with a temperature rise.
On-line measurements constitute the bulk of measure-
ments in wafer fabrication. These include standard ﬁlm
thickness measurements
(ellipsometry, reﬂectometry),
sheet
resistance,
implant
dose
by
thermal
waves,
step height by proﬁlometry, etc. Some are performed
in seconds, like sheet resistance or ﬁlm thickness,
others require a few minutes for sample preparation or
pumpdown (SEM, AFM).
Ex situ measurements include physical, chemical
and
structural
measurements.
Transmission
electron
microscopy (with a TEM), secondary ion mass spectrom-
etry (SIMS), X-ray diffraction (XRD) and Rutherford
backscattering
spectrometry
(RBS)
are
also
slow
methods, and can be bought as services from outside
contractors.
Measurement needs change over the process lifecycle:
in R&D phase measurement needs are manifold, but
requirements lax; it does not matter if information
is obtained in an hour or even the next day, but in
manufacturing the results must be obtained in seconds.
Differences relate also to measurement spot size and the
number of measurement spots, as shown in Table 31.3.
Table 31.3
Measurement needs
R&D
Pilot production
Volume manufacturing
Samples
Anything
Full wafers
Full wafers
(monitors)
(scribe line measurement)
Analysis spot
Anything
Not a concern
Test site
Measurement time
Anything
Minutes/hours
Seconds/minutes
 Downloaded from https://onlinelibrary.wiley.com/doi/ by Cas - Shanghaitech University, Wiley Online Library on [04/04/2026]. See the Terms and Conditions (https://onlinelibrary.wiley.com/terms-and-conditions) on Wiley Online Library for rules of use; OA articles are governed by the applicable Creative Commons License

[Page 398]
Process Equipment
415
Surface analytical methods are problematic because
sample transfer from process chamber to analytical
chamber takes some time and gases and vapors adsorb
on the sample surface and disguise the original surface
signal. In-line tools do exist for integrated surface
analysis, for example a RIE etch chamber connected to
an X-ray photoelectron spectrometer (XPS), but such
systems are for basic research only.
31.5 Equipment Figures of Merit
Equipment ﬁgures of merit include various aspects such
as process, capital cost, labor, consumables, etc.. Some of
the most important ones are discussed brieﬂy below.
31.5.1 Uptime/downtime
Uptime is an overall measure of equipment availability.
Uptime is reduced by both scheduled and non-scheduled
maintenance. Recalibration/test wafers required to set
the process running after a disruption can contribute
signiﬁcantly to downtime. Scheduled system cleaning
is often mandatory for deposition equipment, to prevent
ﬁlm ﬂaking from the chamber walls. This is sometimes
done after every wafer (by plasma cleaning, not by
mechanical cleaning, which would necessitate opening
the chamber), with a drastic effect on uptime but with
higher yield. Uptimes vary from almost 100% for wet
benches to 90% for furnaces and plasma etchers, 80%
for implanters and 40% for PECVD.
31.5.2 Utilization
Utilization is a measure of equipment use: actual produc-
tive hours of all available hours. General purpose tools
like lithography have high utilizations, and the more ded-
icated tools lower ones. A $10 million lithography tool
must not wait for a $1 million resist coater, but the re-
sist coater can sit idle waiting for a stepper. The rapid
thermal processor for silicide anneal is used twice during
a CMOS process, and its utilization is the lowest of all
tools, together with the dedicated wet bench for selective
metal etching.
31.5.3 Throughput
How many wafers per hour (WPH) can the system han-
dle? Single wafer tools have throughputs of for example
50–100 WPH, but batch tools can handle up to 200 WPH.
This is very much dependent on the process: if a LPCVD
polysilicon process is run at 635 ◦C the deposition rate
is four times higher than at 570 ◦C. Similarly, if ﬁlm
thickness to be deposited is doubled, deposition time is
doubled. Throughput, however, might not change much if
overheads (loading, pump down, temperature ramp, etc.)
are high relative to deposition time. In etching through-
put can be severely reduced even if ﬁlm thickness remains
unchanged, but overetch requirements change due to to-
pography (section 11.12.3 on spacers).
31.5.4 Footprint
How big is it? Cleanroom space is premium priced:
$10 000 per square meter is the price range for a class
1 (Federal Standard) cleanroom. In most cases, just the
front panel of the system is in the cleanroom, the rest
of the tool being in the service area, which has more
relaxed particle cleanliness requirements.
31.5.5 MTTF, MTBA, MTBC
How long will the equipment work before failure? Do
operators need to interfere with its operation? How often
does it have to be cleaned? These questions are oper-
ationalized by MTTF (Mean Time To Failure), MTBA
(Mean Time Between Assists) and MTBC (Mean Time
Between Cleans).
MTBC depends on the process: particle counts (on test
wafers) are checked regularly, and increased counts in-
dicate a cleaning need. But the acceptable particle count
depends on chip size, sensitivity of the particular process
step to particle contamination (subsequent steps may be
a cleaning step that effectively removes particles) or just
engineering judgment about the acceptable level of par-
ticles. Particle counts in individual process steps cannot
easily be correlated with process yield, therefore short-
loop test runs with specially designed test structures are
used to check the effects of individual process steps.
31.6 Simulation of Process Equipment
Process simulation covers length scales of a few microm-
eters in both the lateral and vertical directions. In process
equipment simulation the length scale is deﬁned by tool
size and can be up to a meter. In practice this scale
difference means that tool simulation is carried out in-
dependently of process simulation. In tool simulation 3D
geometry is the norm, but of course all symmetries in
the tool geometry are utilized to reduce the computa-
tional load.
A typical tool simulation includes temperature distribu-
tion, ﬂow patterns and plasma properties. Mass, momen-
tum, energy and charge balances are calculated. Plasma
modeling is difﬁcult because it involves so many pa-
rameters: collision cross-sections, ionization, attachment,
 Downloaded from https://onlinelibrary.wiley.com/doi/ by Cas - Shanghaitech University, Wiley Online Library on [04/04/2026]. See the Terms and Conditions (https://onlinelibrary.wiley.com/terms-and-conditions) on Wiley Online Library for rules of use; OA articles are governed by the applicable Creative Commons License

[Page 399]
416
Introduction to Microfabrication
recombination, dissociation, etc. These plasma reactions
must then be combined with surface reactions (deposition
or etching). Taken together, these determine for instance
PECVD ﬁlm uniformity. For reactors operating in the
mass transport-limited regime, ﬂow patterns are of ut-
most importance. For reactors operating in the surface
reaction-limited regime, thermal design is a high priority.
31.7 Tool Lifecycles
Tool development takes a long time: from the ﬁrst
proof-of-concept tool to multiple orders for volume
manufacturing takes easily 10 years. The proof-of-
concept tool is homemade or modiﬁed equipment that
demonstrates the key features of a new process, usually
for small wafer size. For e-beam lithography it might
be a new electron column design; for a plasma etcher it
might be a new RF coupling scheme. The alpha tool is
a purpose-built system which has the new key elements
designed in from the beginning. The alpha tool is missing
productivity features like robotics and software, but is
designed for the ﬁnal wafer size. The reliability of the
alpha tool is not comparable to production tools – it
is a test bed for process research, not for production.
Alpha tools are not shipped to outsiders. The beta tool
is a fully equipped version, with essentially all the
features that will make the ﬁnal product distinct. Beta
tools are shipped to select customers who are willing
to bear part of the burden of testing new equipment in
order to beneﬁt from new technology. Beta customers
provide productivity-related data that is difﬁcult or even
impossible to acquire at the tool manufacturer: What is
uptime in production-like conditions running thousands
of
wafers?
Is
wafer
yield
comparable
to
existing
or competing designs? What are the ﬁeld servicing
requirements?
Both academic and industrial labs buy equipment
for R&D, but what will happen when a successful new
process needs to be scaled up for production? The popular
answer today is that the basic design of the process
chamber (e.g., spinner bowl geometry, sputter cathode
design, etcher gas manifold, RTA lamp conﬁguration)
is ﬁxed. Research labs buy the very basic conﬁguration,
essentially the process chamber only (obviously this
works better for some tools than others, and not at all
for optical lithography). Later on, when the process is
transferred to manufacturing, productivity features like
cassette-to-cassette automation, multiple chambers and
advanced software can be added. This reduces the risk of
new equipment purchase for the industry, and it allows
academic labs to do industrially relevant research without
the need to invest in volume manufacturing tools.
31.8 Cost of Ownership
Difﬁculties in tool performance assessment have led to the
introduction of a new ﬁgure of merit, the cost of owner-
ship (CoO), which tries to put all tools on an equal footing,
calculated over the lifetime of the tool. Equipment capi-
tal investment has very little meaning in cost calculations
if other major factors like yield and throughput are ne-
glected. CoO is an estimate of all costs associated with
a certain piece of equipment, and it can be used to com-
pare different mixes of ﬁxed and running costs. Yield, or
alternatively cost/good chip, is of paramount importance.
CoO is deﬁned as
CoO = capital cost + operating cost + yield cost
throughput × uptime
(31.4)
It thus incorporates both the purchase price, which may
sound huge, and the running costs, which include many
items that may contribute considerably over the lifetime
of the equipment. Running costs consist of a mixture
of chemicals/gases/slurries (the CMP slurries market is
bigger in dollar terms than the market for CMP equip-
ment), consumables (e.g., O-rings), power consumption
(high in epitaxy), personnel costs (very variable, depend-
ing on for example cleaning frequency), measurement
costs (high if product wafers cannot be used and sep-
arate monitor wafer are needed), calibration/monitoring
wafer costs (e.g., when the system is frequently cleaned
and must be requaliﬁed).
Consider two hypothetical RIE etchers, A and B, with
the features in Table 31.4 to see how seemingly minor
differences add up and show that purchase price is only
one consideration among many.
Table 31.4
Cost-of-ownership for RIE systems A
and B
A
B
Purchase price
1 000 000 ¤
1 500 000 ¤
Operating costs
150 000 ¤/yr
120 000 ¤/yr
5 years costs
1 750 000 ¤
2 100 000 ¤
Uptime
85%
90%
Throughput
45 WPH
55 WPH
Wafers/5 yrs
1.68 M
2.17 M
Yield
99%
99.8%
Good wafers
1.66 M
2.16 M
Cost/good wafer
1.06 ¤
0.97 ¤
 Downloaded from https://onlinelibrary.wiley.com/doi/ by Cas - Shanghaitech University, Wiley Online Library on [04/04/2026]. See the Terms and Conditions (https://onlinelibrary.wiley.com/terms-and-conditions) on Wiley Online Library for rules of use; OA articles are governed by the applicable Creative Commons License

[Page 400]
Process Equipment
417
31.9 Exercises
1. If an oxidation furnace is ramped up at 10 ◦C/min from
a stand-by temperature of 800 ◦C and ramped down
from a process temperature at 5 ◦C/min, what is the
process time (a) for 15 nm dry oxide at 900 ◦C; (b) for
300 nm wet oxide at 1000 ◦C?
2. Calculate the minimum deposition rate that can be
monitored by a QCM sensor if the wafers are heated
by the deposition process at 3 K/min.
3. What is the throughput of a sputtering system conﬁg-
ured as shown in Figure 31.3 for TiN/Al metallization?
(TiN in reactor 1, 100 nm thickness, 100 nm/min, Al
in reactor 2, 1000 nm, at 500 nm/min, pre-clean etch-
ing and cooldown 30 s each, each transfer 15 s, and
loadlock pump downtime 15 s.)
4. What is the throughput of a sputtering system con-
ﬁgured as shown in Figure 31.3 for the deposition of
300 nm aluminum in both chambers, with pre-clean
and cooldown modules used identically as preparation
chambers for reactors 1 and 2?
5. How could metallization be monitored in the exit load-
lock of a sputtering system?
6. Which methods could be used for the following mea-
surement tasks:
(a) oxide pinhole density
(b) thickness of nominally 30 nm thick titanium
(c) photoresist thickness uniformity
(d) sputtered aluminum step coverage
(e) implanted arsenic dose
(f) particle removal efﬁciency in NH4OH/H2O2 wet
cleaning
(g) Ta2O5 ﬁlm deposition
(h) ion implantation of boron into a phosphorus-doped
wafer
(i) silicon dioxide thinning in etching
(j) mask oxide undercutting in KOH etching of
<100> silicon
(k) copper electroplating
(l) photoresist sidewall angle?
7. If two PECVD systems are identical except for utiliza-
tion, what will the price of a 70% utilization tool be
relative to a 50% tool?
References and Related Reading
Barna, G.G. et al. (1994) MMST manufacturing technology –
hardware, sensors and processes, IEEE Trans. Semicond.
Manuf ., 7, 149.
Grannemann, E. (1994) Film interface control, J. Vac. Sci. Tech-
nol., B12, 2741.
Loewenstein, L. et al. (1994) First-wafer effect in remote
plasma processing: the stripping of photoresist, silicon
nitride and polysilicon, J. Vac. Sci. Technol., B12, 2810.
May, G.S. and C.J. Spanos (2006) Fundamentals of Semicon-
ductor Manufacturing and Process Control, John Wiley
& Sons, Inc.
Moslehi, M.M. et al. (1992) Single-wafer integrated semicon-
ductor device processing, IEEE Trans. Electron Devices, 39,
4–32.
Rubloff, G.W. and D.T. Boronaro (1992) Integrated processing
for microelectronics science and technology, IBM J. Res.
Dev., 36, 233.
Schuegraf,
K.
(2003)
Single-wafer
process
technology:
enabling rapid SiGe BiCMOS development, IEEE Trans.
Semicond. Manuf ., 16, 121.
Wood, S.C. (1997) Cost and cycle time performance of fabs
based on integrated single-wafer processing, IEEE Trans.
Semicond. Manuf ., 10, 98.
 Downloaded from https://onlinelibrary.wiley.com/doi/ by Cas - Shanghaitech University, Wiley Online Library on [04/04/2026]. See the Terms and Conditions (https://onlinelibrary.wiley.com/terms-and-conditions) on Wiley Online Library for rules of use; OA articles are governed by the applicable Creative Commons License

[Page 401]
32
Equipment for Hot Processes
Thermal
treatments
constitute
a
major
fraction
of
front end processes. Thermal oxidation, diffusion and
implant annealing
all
call
for
temperatures
around
1000 ◦C. Batch furnaces, horizontal and vertical, with
loads of up to 200 wafers are traditional workhorses
of thermal processing. More recently single wafer rapid
thermal processors (RTP) have come on the scene,
and laser annealing has also emerged. These new
developments enable very high temperature ramp rates
and combinations of very high process temperatures with
very short process times, on the order of milliseconds
and seconds instead of hours as in traditional furnaces.
32.1 High-Temperature Equipment:
Hot Wall vs. Cold Wall
Two main varieties of high-temperature systems exist:
hot wall and cold wall. Hot wall systems remain hot
constantly. They are typically heated resistively, like hor-
izontal furnaces. In cold wall systems only the wafers are
heated, and the rest of the system stays cool, which en-
ables faster temperature ramp rates and less deposition
on the walls (because chemical reactions are exponen-
tially temperature dependent). Heating can be achieved
by inductive coils (as in epitaxy), by a susceptor/bottom
electrode that is kept at a high temperature (as in PECVD)
or by lamps (RTP). In analogy with kitchen equipment,
an oven is a hot wall system, a microwave oven is a cold
wall system. Warm wall systems do exist: system walls
are heated unintentionally by the process but they remain
at a much lower temperature than the wafers.
Large thermal masses in traditional furnaces provide
excellent temperature uniformity, but very slow tem-
perature ramp rates: 0.1 ◦C temperature uniformity and
5–10 ◦C/min ramp-up rates, and even slower cooling
rates. New vertical furnaces (Figure 31.1) have higher
ramp rates: tens of degrees per minute. In hot wall
CVD systems deposition takes place on all hot surfaces,
wafers and walls alike. Successive depositions build
up thick ﬁlms on the walls. Film cracking and ﬂaking
are especially probable when the system temperature is
ramped up or down, or when a different ﬁlm with a
different stress state or CTE is deposited on the ﬁrst one.
32.2 Furnace Processes
A horizontal oxidation furnace is shown schematically in
Figure 32.1 and photographically in Figure 32.2. Quartz
tubes sit inside resistive heater elements which ensure a
uniform temperature. Typically four gas lines feed into a
tube: oxygen (for dry oxidation), hydrogen (for wet oxida-
tion), nitrogen (for inert protection during wafer loading
and temperature ramping and cooling) and dichloroethane
(DCE, for cleaning the tube). Because the mixture of oxy-
gen and hydrogen is explosive, a burn box ensures that all
hydrogen is burned, and no potentially dangerous mixture
is formed.
Thermal
oxidation
is
shown
graphically
in
the
time–temperature graph of Figure 32.3 and the process
is detailed in Table 32.1. Wafer cleaning before all
high-temperature processes is essential, but in order also
to guarantee tube cleanliness, DCE cleaning is done
before critically important oxidations. Chlorine cleaning
could also be done but because chlorine is a corrosive
gas, its handling is more complicated than that of DCE.
The cleaning process reduces metallic contamination,
much like RCA-2 clean, which uses HCl. Alternatively,
chlorine-containing gases can be used during oxidation.
Actual oxidation time is only a fraction of total process
time, for example 30%. An optional post-oxidation anneal
(POA) has been included in the process ﬂow. It densiﬁes
the ﬁlm, but does not, to a ﬁrst approximation, affect
its thickness. POA can also be used to tailor ﬁxed oxide
charges (Qf): while the oxidation temperature is by and
Introduction to Microfabrication, Second E dition                 Sami Franssila
© 2010 John Wiley & Sons, L td.  ISBN: 978-0-470-74983-8
 Downloaded from https://onlinelibrary.wiley.com/doi/ by Cas - Shanghaitech University, Wiley Online Library on [04/04/2026]. See the Terms and Conditions (https://onlinelibrary.wiley.com/terms-and-conditions) on Wiley Online Library for rules of use; OA articles are governed by the applicable Creative Commons License

[Page 402]
420
Introduction to Microfabrication
oxygen
hydrogen
nitrogen
HCl or
DCE
burn
box
3-zone resistive heating
Figure 32.1
Horizontal oxidation furnace
Figure 32.2
Horizontal oxidation/diffusion furnace for
150 × 150 mm silicon solar cells. Courtesy Centrotherm
Table 32.1
Gate oxidation (25 nm thick dry oxidation)
Wafer cleaning RCA-1 (NH4OH:H2O2) organic
impurity removal
Wafer cleaning RCA-2 (HCl:H2O2) metallic impurity
removal
Dip in dilute HF (1/100; 15 s) native oxide removal
Rinse and dry
Load at 800 ◦C
Boat insertion speed 25 cm/min; N2 ﬂow to ﬂush water
vapor
Ramp temperature from 800 to 950 ◦C in N2/O2
(15 min, or 10 ◦C/min)
Introduce oxygen ﬂow through mass ﬂow controller (4
slpm)
Oxidize for 35 min at 950 ◦C (target thickness 25 nm)
Shut off oxygen ﬂow; introduce nitrogen
Post-oxidation anneal (POA) in nitrogen for 20 min at
950 ◦C (densiﬁcation)
Cooldown to 800 ◦C, 40 min in nitrogen (4 ◦C/min)
Unload wafers at 800 ◦C; total process time 110 min
Ellipsometry/reﬂectometry measurement for thickness
and uniformity
800 °C
800 °C
N2
O2
N2/O2
950 °C
10 °C/min
temperature
time/minutes
gas flow
4 °C/min
POA
Figure 32.3
Temperatures and gas ﬂows during oxidation in a horizontal furnace
 Downloaded from https://onlinelibrary.wiley.com/doi/ by Cas - Shanghaitech University, Wiley Online Library on [04/04/2026]. See the Terms and Conditions (https://onlinelibrary.wiley.com/terms-and-conditions) on Wiley Online Library for rules of use; OA articles are governed by the applicable Creative Commons License

[Page 403]
Equipment for Hot Processes
421
Table 32.2
Comparison of furnace processes and RTP
Furnace
RTP
Load
Batch
Single wafer
Throughput
High
Low
Cycle time
Long
Fast
Heating
Resistive
Lamp/radiation
Temperature uniformity
Excellent
Fair to good
Temperature gradients
Small
Large
Temperature measurement
Indirect
Direct
large determined by thickness requirements, POA temper-
ature can be higher, which leads to reduced Qf density.
32.3 Rapid Thermal Processing/Rapid
Thermal Annealing
RTP (also known as RTA, for rapid thermal annealing)
systems have emerged to address the issues of thermal
budget, process time and gas phase impurity control.
Open tube furnaces are ﬂushed with nitrogen during
wafer loading, and this is usually effective in removing
residual water vapor. It is useful to have a small, con-
trolled oxygen ﬂow during ramp-up to prevent thermal
nitridation of the silicon surface and accept minor oxida-
tion instead, but of course this is not applicable for very
thin oxides.
However, even 100 ppm of residual water vapor will
change the dry oxidation rate. Double tubing is used if
better atmospheric control is required, but loadlocked
systems must be used when exacting atmospheric control
is mandatory. RTP systems are single wafer systems, and
it is easy to implement loadlock and to control the gas
phase in small volumes.
Furnace processes are slow, and the ion implantation
monitoring cycle is very slow: after implantation pho-
toresist is stripped, the wafer is cleaned and annealed
in a furnace, and then sheet resistance is measured by
a four-point probe. This easily takes 2 hours in a tra-
ditional furnace, but it can be accomplished in an hour
in a RTP system: the time at high temperature is drasti-
cally reduced, but the stripping and cleaning constitute a
sizable fraction of total time. The dominant implant mon-
itoring method today is thermal wave because it can be
done immediately after implantation, without any wafer
preparation or processing.
But rapid in RTP really means thermal budget con-
trol: RTP can be very short but at high temperature, to
minimize dopant diffusion. “Traditional” RTP annealing
times are tens of seconds, called “soak” anneals, meaning
anneal times of tens of seconds, while “spike” anneals are
Temp
1000 °C
800 °C
30 s
Time
60 s
Figure 32.4
Temperature proﬁle in rapid thermal anneal-
ing: solid curve, 1000 ◦C, 10 s anneal; dotted curve, 1100 ◦C
spike anneal (zero-time anneal)
for example a second only (Figure 32.4). This is very fast
compared to 30/60 min furnace anneals (FAs). In order
to reduce unwanted diffusion during annealing, a high-
temperature/short-time combination has been reﬁned to a
zero-time anneal (also known as a ﬂash anneal), where
times are in milliseconds.
In a silicide anneal (Section 7.10) oxygen must be
eliminated and this is easier in a single wafer tool. TiSi2
formation was the ﬁrst RTA application. Titanium is very
reactive with oxygen, and even minor residual oxygen
of 5 ppm can result in titanium oxidation instead of
silicidation.
Rapid heating is realized by three alternative meth-
ods: switching on powerful lamps, rapidly transferring the
wafer(s) into a hot zone, or, for millisecond anneal, using
lasers (either CO2 or solid state lasers). Three designs for
RTP are shown in Figure 32.5.
Tungsten halogen lamps deliver a kilowatt or two
and a bank of lamps is needed, while a single xenon
arc lamp can deliver tens of kilowatts. Ramp rates on
the order of 50–300 ◦C/s are used in RTP, a factor of
1000 higher than in horizontal furnaces. Arc lamp output
is in the visible and near infrared; the tungsten lamp
spectrum extends to 4 μm. This leads to some differences
in processes because high-energy photons can contribute
to, for example, oxidation.
Lamp geometry is important for uniform processing.
Large thermal non-uniformities, for example center-to-
edge temperature difference, may reach 100 ◦C during
ramping, which will result in detrimental crystal slips
when the elastic deformation limit is exceeded, as
discussed in connection with Equation 22.1. Cooling is
usually by natural convection and 50 ◦C/s is typical. This
cannot be much affected.
 Downloaded from https://onlinelibrary.wiley.com/doi/ by Cas - Shanghaitech University, Wiley Online Library on [04/04/2026]. See the Terms and Conditions (https://onlinelibrary.wiley.com/terms-and-conditions) on Wiley Online Library for rules of use; OA articles are governed by the applicable Creative Commons License

[Page 404]
422
Introduction to Microfabrication
Lamp (s)
Reflector
Quartz window
Wafer
