Repository: Alvintxh/nanofab-web

# Extracted Book Sources

All 11 textbooks extracted 2026-04-05 using PyMuPDF (extract_pdf.py).

## Extraction Summary

| Book Key | File | Pages | Words | Page Numbering |
|----------|------|-------|-------|----------------|
| cui_2025 | Zheng Cui - Nanofabrication (4th ed) | 419 | ~158K | PDF labels (C1, i-xi, 1-407) |
| campbell_2008 | Campbell - Fabrication Engineering (3e) | 825 | ~369K | offset=18 (front-1..18, then 1-807) |
| teresa_2020 | De Teresa - Nanofabrication (full) | 451 | ~183K | offset=0 (sequential PDF pages) |
| madou_vol1_2011 | Madou - Fundamentals of Microfab Vol.1 | 646 | ~366K | PDF labels |

File: sources/sources_processed/books/franssila_2010/franssila_2010_full.txt (part 39 of 46)
# franssila_2010
and W. Kern (eds), Thin Film Processes II, Academic
Press.
Rossnagel, S.M. (1999) Sputter deposition for semiconductor
manufacturing, IBM J. Res. Dev., 43 (1–2), 163.
Somorjai, G.A. (1998) From surface materials to surface tech-
nologies, MRS Bull., May, 11.
Waits, R.K. (2001) Edison’s vacuum coating patents, J. Vac.
Sci. Technol., A19, 1666.
Wei, J. et al. (2008) A new fabrication method of low stress
PECVD SiNx layers for biomedical applications, Thin Solid
Films, 516, 5181–5188.
 Downloaded from https://onlinelibrary.wiley.com/doi/ by Cas - Shanghaitech University, Wiley Online Library on [04/04/2026]. See the Terms and Conditions (https://onlinelibrary.wiley.com/terms-and-conditions) on Wiley Online Library for rules of use; OA articles are governed by the applicable Creative Commons License

[Page 415]
34
CVD and Epitaxy Equipment
Thermal CVD processes share many equipment features
with oxidation and diffusion furnace processes, whereas
PECVD is more akin to plasma etching. Epitaxial pro-
cesses to be discussed here are limited to ﬂow-type silicon
CVD epitaxy processes which share many features with
thermal CVD.
CVD reactors are classiﬁed by their operating pressure
range:
• atmospheric pressure, APCVD
• sub-atmospheric, SACVD 10–100 torr
• low-pressure, LPCVD at ∼1 torr
• ultrahigh vacuum, UHV–CVD, 10−6 torr base pressure
In UHV reactors the actual process pressures are 1–10
mtorr when gases are ﬂowing, very much like magnetron
sputtering systems. In both cases a good base vacuum (of
10−6–10−9 torr level) is mandatory for removing residual
gases from the chamber.
34.1 Deposition Rate
The two main differences between PVD and CVD reac-
tions are in ﬂuid dynamics and temperature dependence:
in PVD ﬂuid dynamics need not be considered, but CVD
processes are ﬂow processes with complex ﬂuid dynam-
ics. PVD processes are temperature insensitive as far as
ﬁlm deposition rate is concerned, but for example higher
temperature can lead to impurity desorption (higher
purity ﬁlms) or annealing (lower stress). CVD processes
are chemical processes, their rates obeying Arrhenius
behavior. Activation energy Ea can be extracted from
the Arrhenius formula when the deposition rate has been
determined at several temperatures. The magnitude of
the activation energy gives hints of possible reaction
mechanisms.
Two temperature regimes can be found for most CVD
reactions: when the temperature is low, the surface re-
action rate is slow, and an overabundance of reactants
is available. The reaction is then surface reaction lim-
ited. Surface reaction-limited processes usually result in
uniform ﬁlms with good step coverage, an obvious ad-
vantage.
When the temperature increases, the surface reaction
rate increases exponentially and above a certain temper-
ature all source gas molecules react at the surface. The
reaction is then in the mass transport-limited regime (also
known as the diffusion-limited regime) because the rate
is dependent on the supply of new species to the surface.
Fluid dynamics of the reactor then plays a major role
in deposition uniformity and rate. These two cases are
shown in Figure 34.1. The activation energy of a surface
reaction-limited process is much higher than that of mass
transport-limited process.
In PECVD low temperatures can be used: plasma
activation ensures sufﬁcient reactive species even at
low temperatures, typically at about 300 ◦C, but even
down to 100 ◦C (but temperature strongly affects ﬁlm
quality). Whereas typical activation energies for thermal
mass
transport
limited
surface
reaction
limited
slope = Ea1
slope = Ea2
log rate
high T
low T
(1/T)
Figure 34.1
Surface reaction-limited vs. mass transfer-
limited CVD reactions
Introduction to Microfabrication, Second E dition                 Sami Franssila
© 2010 John Wiley & Sons, L td.  ISBN: 978-0-470-74983-8
 Downloaded from https://onlinelibrary.wiley.com/doi/ by Cas - Shanghaitech University, Wiley Online Library on [04/04/2026]. See the Terms and Conditions (https://onlinelibrary.wiley.com/terms-and-conditions) on Wiley Online Library for rules of use; OA articles are governed by the applicable Creative Commons License

[Page 416]
434
Introduction to Microfabrication
growth/cycle
temperature
re-evaporation
non-self limiting
condensation
low reaction rate
process
window
monolayer
Figure 34.2
Process window for ALD is usually wide in
temperature: it is limited by low reaction rate and conden-
sation at low temperatures and by not self-limiting growth
and re-evaporation of precursors at high temperatures
CVD processes are 2 eV (200 kJ/mol), PECVD activation
energies are a fraction of that, for example 0.3 eV for
amorphous silicon deposition. The PECVD deposition
rate is only weakly temperature dependent.
ALD reactions are self-limiting and ﬁlm thickness is
calculated from the number of pulses. But ALD reactors
can be operated in a continuos CVD mode, so the
equipment are related. In CVD deposition the rate is
exponentially temperature dependent according to the
Arrhenius formula, but in ALD there is a (wide) process
window where the rate is independent of temperature. For
example, the rate for SrTiO3 deposition has been mea-
sured as 0.3 ˚A/cycle from 225 to 325 ◦C. In this regime
exactly one layer of precursors is deposited. The unifor-
mity of ALD is exceptionally good, with <1% uniformi-
ties reported for both within the wafer and wafer to wafer.
This is typical of all surface reaction-controlled processes,
for example LPCVD polysilicon and silicon nitride, too.
The ALD operating temperature is limited from be-
low by two mechanisms (numbers refer to Figure 34.2):
low temperature leads to a low reaction rate (1), and
precursor condensation on the surface leads to excessive
deposition (2). The former leads to less than monolayer
deposition, the latter to non-self-limiting deposition of un-
wanted composition. The upper operating temperature is
also limited by two mechanisms: thermal decomposition
of the precursors, which results in deposition in the normal
CVD fashion (3); and a high re-evaporation rate, which
leads to less than monolayer growth (4). Under the right
conditions, highly uniform monolayer (or submonolayer)
formation is observed.
34.2 CVD Rate Modeling
CVD can be modeled with a simple model that resem-
bles the Deal–Grove model of thermal oxidation (compare
Figures 13.2 and 34.3). Flux J of reactants from the gas
boundary
layer d
convective
main flow
Cg gas phase
concentration
Cs surface
concentration
Figure 34.3
Model of gas phase deposition
ﬂow to the surface is controlled by diffusion through the
boundary layer, and ﬁlm deposition takes place at the
wafer surface. Flux from the gas phase to the surface is
given by
Jgas-to-surface = hg(Cg −Cs)
(34.1)
where hg is the gas phase transport coefﬁcient, Cg the gas
phase concentration and Cs the surface concentration of
reactants. The surface reaction rate is assumed to be di-
rectly proportional to reactant concentration, as shown by
Jsurface-reaction = ksCs
(34.2)
Under steady state conditions the ﬂuxes are equal, Jg =
Js, and concentrations are given by
Cs =
Cg
1 + (ks/hg)
(34.3)
Conversion from ﬂuxes to rate is given by R = Js/n
where n is atom density in the ﬁlm.
From Equation 34.3 we can recognize the two familiar
regimes of mass transport-limited deposition (Equation
34.4) and surface reaction-limited deposition (Equation
34.5):
Cs = hg
ks
Cg
mass transport limited, ks ≫hg
(34.4)
Cs = Cg
surface reaction limited, ks ≪kg
(34.5)
In the mass transport-limited case the reaction rate at the
surface is very high and leads to local depletion of re-
actants in the gas phase. The inadequate supply can be
due to a gas ﬂow rate that is too small, but it can also
be caused by too slow a diffusion through the boundary
 Downloaded from https://onlinelibrary.wiley.com/doi/ by Cas - Shanghaitech University, Wiley Online Library on [04/04/2026]. See the Terms and Conditions (https://onlinelibrary.wiley.com/terms-and-conditions) on Wiley Online Library for rules of use; OA articles are governed by the applicable Creative Commons License

[Page 417]
CVD and Epitaxy Equipment
435
layer. Surface reaction-limited cases are characterized by
an oversupply of reactants in the vicinity of the surface,
but the slow surface reaction cannot consume all of them.
The gas phase transport coefﬁcient, hg, can be gauged
as follows: Fick’s law (Equation 14.2) states that ﬂux
J is proportional to diffusivity D and to concentration
gradient dC/dx. If we identify dx with the boundary layer
thickness δ, and combine Equations 14.2 and 34.1, we get
the ﬂux from
Jgas-to-surface = −D
δ Cg
(34.6)
The boundary layer is the region of stagnant ﬂuid near
the wall. Boundary layer thickness δ is given by
δ =

ηL
vρ
(34.7)
where η is the viscosity, v the ﬂuid velocity, ρ the den-
sity and L the characteristic dimension of the system
(e.g., chamber diameter). The boundary layer thickness
increases along the ﬂow, and it is thinner at the inlet and
thicker at the exhaust end of the reactor.
For an atmospheric system at about 1000 ◦C the values
are D ≈10 cm2/s, L ≈100 cm, η ≈104 Poise (g/cm-s)
and ρ ≈10−4 g/cm3 (ρ ∝1/T ). We get an approximate
boundary layer thickness of 3 cm which is close to values
found in real systems, for example epitaxy reactors. The
gas phase transfer coefﬁcient is then h ≈3 cm/s.
If we lower the operating pressure by a factor of 1000,
diffusivity increases a 1000-fold, as seen from
D ∝T 3/2/P
(34.8)
However,
the
boundary
layer
thickness
increases
because
density
decreases
(and
velocity
increases),
but because of the square root dependence (Equation
34.7, 34.8), this opposing trend is about one order
of magnitude only. The diffusivity increase clearly
dominates and the ﬂux of reactants to the surface
is greatly enhanced. A reaction which was transport
limited at atmospheric pressure can be turned into a
surface reaction-controlled one by operating at reduced
pressure. This is the reason for using LPCVD for
polysilicon deposition: excellent uniformity and step
coverage are enabled by surface reaction-controlled
deposition.
In order to get a feeling for the temperature dependence
we have to compare ks and hg as a function of temper-
ature. Chemical reactions obey Arrhenius behavior with
exponential dependence, and thus surface reaction-limited
deposition is strongly temperature dependent (high Ea).
The gas phase transport coefﬁcient hg is proportional to
D which has a T 3/2 temperature dependence. This ex-
plains the shallower slope in the transport-limited regime
of Figure 34.1.
34.3 CVD Reactors
APCVD
reactors
operate
in
transport-limited mode
and ﬂow geometries are important for ﬁlm uniformity.
LPCVD
reactors
operate
in
the
surface
reaction-
controlled regime and wafers can be packed closely,
which increases system throughput. LPCVD reactors
are similar to oxidation tubes and both LPCVD and
oxidation tubes can be ﬁtted into the same furnace stack
(compare Figures 32.1 and 34.4).
Flow, temperature and pressure are the important
CVD
reactor
design
criteria.
Practically
all
CVD
processes use toxic, corrosive and ﬂammable ﬂuids like
ammonia, silane, dichlorosilane, hydrides and metal
organics. Reactor designs include double piping, inert
gas ﬂushing and venting and other safety features. Some
of the reaction byproducts are harmful to pumps and
mechanical constructions, which translates to special care
in materials selection. Environmental, safety and health
issues will be discussed in Chapter 35.
As an example of a CVD process, silicon nitride depo-
sition is shown in Table 34.1. If wafers come directly
from another furnace operation (e.g., LOCOS pad ox-
ide growth) no cleaning is required. The time limit for
a new clean can be set for example at 2 hours. Otherwise
standard cleaning is required, for example RCA-1 and
RCA-2.
CVD furnace systems are hot wall systems, meaning
that deposition also takes place on the walls. This leads
to ﬁlm build-up and ﬂaking problems. Tubes thus have a
limited lifetime and need to be replaced regularly.
Deposition leads to reactant depletion, and the rate in
the entrance zone is higher than near the exit. Increasing
boundary layer thickness towards the tube end also re-
duces deposition rate. This is compensated by increased
temperature (= increased rate of chemical reaction). Heat-
ing elements are arranged in three zones, for example T1:
747 ◦C, T2: 750 ◦C, T3: 753 ◦C for LPCVD silicon nitride.
This temperature ramp compensates for reactant depletion
along the tube.
In polysilicon LPCVD this three-zone system results in
a grain size gradient along the length of the tube. In so-
called ﬂat–poly systems the temperature is kept constant
and gas introduction is made more uniform by an elabo-
rate gas distribution system. Alternatively “poly” can be
deposited amorphously at 570 ◦C to eliminate grain size
gradients.
 Downloaded from https://onlinelibrary.wiley.com/doi/ by Cas - Shanghaitech University, Wiley Online Library on [04/04/2026]. See the Terms and Conditions (https://onlinelibrary.wiley.com/terms-and-conditions) on Wiley Online Library for rules of use; OA articles are governed by the applicable Creative Commons License

[Page 418]
436
Introduction to Microfabrication
3-zone resistive heating
vacuum
pump
gas
scrubber
SiH2Cl2
NH3
pressure
sensor
N2
Figure 34.4
LPCVD nitride furnace (thermal CVD). A wafer boat for poly CVD
Table 34.1
LPCVD of silicon nitride (Si3N4)
Load the boat, ﬁll with dummy wafers to equalize load
and ﬂow patterns
Ramp temperature from 500 to 750 ◦C under nitrogen
ﬂow, 50 min (5 ◦C/min)
Pump to vacuum and perform leak check, 2 min
Introduce ammonia NH3, stabilize ﬂow at 30 sccm, for
1 min
Introduce dichlorosilane, SiH2Cl2, ﬂow 120 sccm, de-
position starts
Deposit at 300 mtorr for 25 min (4 nm/min deposition
rate)
Cool down to 700 ◦C (10 min)
Take boat out
Monitoring: ﬁlm thickness and refractive index by el-
lipsometer
34.4 CVD with Liquid Sources
Most CVD processes use simple source gases like silane
and hydrides, but there is the possibility of using liquid
precursors. A widely used liquid source for CVD is TEOS
(tetraethoxysilane) for oxide deposition. Liquid is heated
in a container to increase its vapor pressure, and then
a carrier gas, nitrogen, helium or hydrogen, is bubbled
through the liquid and the precursor vapors are carried
along by the carrier gas stream. This same method is ap-
plied also in gas phase diffusion: dopants like POCl3 are
introduced with bubbling, and wet oxidation can be done
by bubbling nitrogen carrier gas through water.
When the precursors are metal–organic compounds
(MOs), the technique is termed MOCVD, also known as
MOVPE, for metal–organic vapor phase epitaxy. It is
widely used in III–V compound semiconductor epitaxy,
with group III elements supplied as MOs, like trimethyl
 Downloaded from https://onlinelibrary.wiley.com/doi/ by Cas - Shanghaitech University, Wiley Online Library on [04/04/2026]. See the Terms and Conditions (https://onlinelibrary.wiley.com/terms-and-conditions) on Wiley Online Library for rules of use; OA articles are governed by the applicable Creative Commons License

[Page 419]
CVD and Epitaxy Equipment
437
gallium Ga(CH3)3
or triethyl aluminum Al(C2H5)3,
while group III precursors are usually hydrides, AsH3
and PH3.
MOCVD has also been studied for metal deposition.
Copper
has
been
deposited
from
precursors
like
vinyltrimethylsilane
hexaﬂuoroacetylacetonate,
VTM-
SCu(hfac), or Cu(I)-β-diketonate. Conformal deposition
is possible and ﬁlling holes of high aspect ratio has been
demonstrated. Trimethyl aluminum source gas has been
used for MOCVD of aluminum. It would be beneﬁcial to
deposit aluminum ﬁlms with copper alloying (0.5–4%),
but this complicates MOCVD even further.
The problems with MOCVD are both practical and
fundamental. The vapor pressure has to be right, the pre-
cursor must not react with other gases or materials present
in the system, and its decomposition reactions must be
reproducible. There is always the danger of carbon in-
corporation into the ﬁlm when MOs are used as source
materials. On the practical side, purity must be high, and
this is difﬁcult for complex compounds like MOs. Many
MOs are extremely reactive with oxygen, and premature
contact with oxygen will destroy the reagents.
34.5 Silicon CVD Epitaxy
Silane gases (SiHxCl4−x, x = 0–4) can all be used
for epitaxy, but the temperature regimes are different.
Growth temperature is a compromise between rate
(thickness) and thermal budget (dopant diffusion during
growth). Temperature is closely related to substrate/epi
interface steepness: a higher deposition temperature
offers a higher growth rate but at the expense of more
thermal diffusion. Autodoping from the substrate and
from the buried layers has also to be considered.
Because silicon homoepitaxy is a CVD reaction, the
same laws about mass transport and surface reaction-
limited deposition apply to it. In Figure 34.5 these two
regimes are clearly visible. Different source gases have
different useful temperature ranges but practically iden-
tical activation energies in the surface reaction-limited
regime. Most epitaxy reactors, however, operate in the
mass transport-limited regime, and gas ﬂow design in the
reactor in crucial.
Epitaxy is not necessarily a high-temperature process.
It has traditionally been so, but epitaxy as such can be car-
ried out at any temperature. In situ cleaning of the wafer
has been a factor for high temperatures: HCl or H2 gas
phase cleaning processes work better at elevated temper-
atures. Surface composition, however, is also dependent
on the preceding cleaning step, and if that can be mod-
iﬁed to reduce native oxide growth, the in situ cleaning
temperature can be lowered.
34.6 Epitaxial Reactors
Reactors can be classiﬁed according to gas ﬂow patterns
relative to wafers (Figure 34.6). The gas ﬂow can be
parallel to the wafer surface, as in barrel (or hexode)
1300 °C 1200 °C 1100 °C
1000 °C
900 °C
800 °C
700 °C
600 °C
0.5
0.2
0.1
0.05
0.02
0.01
0.7
0.8
0.9
1.0
T(K)
1.1
103
Growth rate (µm/min)
+
+
+
+
+
+
+
+
+
+
+
+
+
+
+
+
+
+
+
+
+
SiH4
SiH2Cl2
SiHCl3
SiCl4
Figure 34.5
Epitaxial growth for different SiHxCl4−x source gases. Reproduced from Everstyen (1967) by permission
of Philips
 Downloaded from https://onlinelibrary.wiley.com/doi/ by Cas - Shanghaitech University, Wiley Online Library on [04/04/2026]. See the Terms and Conditions (https://onlinelibrary.wiley.com/terms-and-conditions) on Wiley Online Library for rules of use; OA articles are governed by the applicable Creative Commons License

[Page 420]
438
Introduction to Microfabrication
Figure 34.6
Barrel reactor, vertical wafers, parallel ﬂow;
pancake reactor, horizontal wafers, perpendicular ﬂow; sin-
gle wafer reactor, horizontal wafer, parallel ﬂow. Lamps or
RF coils for heating are shown, but the reactor chamber is
not
reactors where the wafers are placed vertically. The
wafers can be placed on a horizontal susceptor, with
perpendicular gas ﬂows, as in a pancake reactor (or disk
reactor). In a single wafer reactor the wafer is placed
horizontally, and a lateral gas ﬂow is parallel to the
wafer surface.
Two wafer heating methods, namely induction (RF
coils) and lamp heating, are used. Lamp heating can be
used in all major reactor types. The wafer surface is
hotter than the back side because lamps heat the wafers
from the top, and the wafers are bowed upward at the
centre. Induction heating heats the graphite susceptor,
and wafers bow up at the edges, which is countered
by designing curved wafer recesses in the susceptor.
Induction heating is more suited for sustained high
temperatures (90 min is usual for power devices.), and
lamp heating for short depositions/thin layers.
As for much other equipment, there are both batch
and single wafer reactors on the market. Both designs
coexist because they have different strengths regarding
ﬁlm thickness, growth rate, interface abruptness or doping
uniformity. Batch reactors typically have about 1 μm/min
growth rates and are preferred for thick-layer applications
(up to 200 μm in some power devices) where interface
sharpness is not an issue. Batch loading reactors can take
for instance 30 wafers of 100 mm diameter, or 12 wafers
of 200 mm diameter.
Single wafer reactors offer high growth rates, for
example 5 μm/min at 1120 ◦C using trichlorosilane. In
addition to the steep interface due to short deposition
time, single wafer reactors are superior with respect to
ﬁlm uniformity, 1% across the wafer for thickness, 4%
for resistivity. A rotating susceptor is easy to implement
in a single wafer tool. It has several consequences.
Rotation ensures good uniformity, and rotation can be
used to reduce boundary layer thickness: the velocity in
Equation 34.7 is now the relative velocity of the gas and
the rotating wafer. A thinner boundary layer results in a
higher deposition rate, and the evaporated dopants from
buried layers will rapidly diffuse to the main gas ﬂow
and be swept away.
Epi reactors operate at atmospheric pressure but re-
duced pressure, typically 50–100 torr, can also be used.
Reduced pressure operation adds to equipment complex-
ity, and it is used for demanding applications only, includ-
ing SiGe epitaxy (which differs from silicon epitaxy in
regard to process temperature which is only about 700 ◦C).
Gases used in epitaxy are extremely pure: carrier
hydrogen must be free of oxygen and water below the
100 ppb level. Silane purity is measured by resistivity:
above 3000 ohm-cm. Dopant gases are very dilute:
100 ppm phoshine or diborane in hydrogen is typical.
All piping for process gases must be made of stainless
steel because chlorosilanes and HCl are aggressive gases.
Electropolishing down to nanometer surface roughness is
used in piping to eliminate particle contamination.
Epi reactors are power hungry: keeping wafers at about
1100 ◦C consumes hundreds of kilowatts, which turns into
waste heat, 80–90% of it into cooling water and the rest to
hot exhaust gases. These gases are unused silanes (typical
silane utilization is 10–30%) and hydrogen, which can
account for 99% of the ﬂow. Gas treatment is done by
burn systems, wet scrubbers or by thermal decomposition.
The growth process for an epilayer 13 μm thick in
a single wafer reactor is shown in Figure 34.7. As can
be seen, the actual deposition is just a fraction of total
process time: the remainder is spend on heating, cooling
and cleaning. These steps are essential for epitaxial
ﬁlm quality. Prebake has many effects: native oxide is
removed (according to Equation 6.1) and the surface
layer will become depleted in dopants and oxygen
(similar to denuded zone formation, Figure 22.3). Any
damage from preceding ion implantation steps is annealed
away. All this improves crystal quality and minimizes
autodoping.
In some reactors wafers are loaded upright and their
back sides are exposed to gas ﬂows, and substrate
autodoping can be signiﬁcant (Figure 6.9). The back
sides of heavily doped wafers are usually protected by
CVD oxide (LTO) ﬁlm to prevent the evaporation of
dopant into the reactor. In addition to intentional doping
 Downloaded from https://onlinelibrary.wiley.com/doi/ by Cas - Shanghaitech University, Wiley Online Library on [04/04/2026]. See the Terms and Conditions (https://onlinelibrary.wiley.com/terms-and-conditions) on Wiley Online Library for rules of use; OA articles are governed by the applicable Creative Commons License

[Page 421]
CVD and Epitaxy Equipment
439
850 °C 
1050
950
1150
Heat up
26 s
HCl etch cleaning
73 s
Cool down
53 s
Load wafer
25 s
Heat up
55 s
Oxide removal
50 s
Cool down
45 s
Epitaxial
deposition
157 s
Cool down
72 s
Unload wafer
32 s
Figure 34.7
Single wafer epitaxy reactor running SiHCl3
process. Actual deposition time is 30% of total time. De-
position rate is about 5 μm/min, or ﬁlm thickness is 13 μm
and autodoping, ﬁlms on reactor walls release some
dopant. This is known as the reactor memory effect.
Even though silicon growth in epi reactors is typically
in the transport-limited regime, dopant incorporation
can be in the surface reaction-limited regime, which
necessitates accurate temperature control. Temperature
uniformity is also very important because even minor
temperature differences lead to crystal slips when silicon
yield strength is exceeded (Equation 22.1).
34.7 Control of CVD Reactions
Pressure has profound effects on the mechanism of ﬁlm
deposition. While temperature affects rate in a predictable
manner (Arrhenius behavior), pressure has more subtle
effects: the rate limiting step can change from surface re-
action limited to transport limited by a pressure change.
Many factors contribute to this: in single wafer reactors
the ﬂow rate can be made high, and the boundary layer
becomes thin, increasing the deposition rate. In batch re-
actors low pressure is used, and the diffusivity increase
switches the reaction from transport limited to surface
limited. The beneﬁts are increased uniformity over batch.
The drawbacks include reduced deposition rate and the
extra cost brought about by vacuum requirements.
Depending on the application and reactor design, it
may be advantageous to operate in the transport-limited
regime where temperature dependence is small but ﬂow
control must be accurate. On the other hand, in the surface
reaction-limited regime the uniformity of deposition be-
comes independent of ﬂuid dynamics, but critically tem-
perature dependent.
34.8 Exercises
1. What is the Knudsen number in
(a) APCVD
(b) LPCVD
(c) UHV–CVD?
2. Polysilicon LPCVD activation energy Ea is 1.7 eV.
What happens to the deposition rate if, instead of stan-
dard 630 ◦C deposition, 570 ◦C is used?
3. If the gas phase transfer coefﬁcient h is 3 cm/s,
and
the
surface
reaction
coefﬁcient
k = 5 × 107
exp(−1.7 eV/kT) (in cm/s), at what temperature does
the reaction turn from transport controlled to surface
controlled?
4. What is the cost of an epiwafer of 150 mm diameter if
the single wafer process described in Figure 34.7 costs
$2 million, running costs are $800 000 a year (gas and
graphite costs are signiﬁcant, much higher than labor
costs) and starting wafer cost is $20?
5. Single wafer reactor, 150 mm wafer size, deposits ox-
ide with a rate 200 nm/min. What is the utilization
of silane if the ﬂow of silane is 150 sccm silane and
overerabundance of N2O is present?
 Downloaded from https://onlinelibrary.wiley.com/doi/ by Cas - Shanghaitech University, Wiley Online Library on [04/04/2026]. See the Terms and Conditions (https://onlinelibrary.wiley.com/terms-and-conditions) on Wiley Online Library for rules of use; OA articles are governed by the applicable Creative Commons License

[Page 422]
440
Introduction to Microfabrication
6. Nitride LPCVD is midzone is at 750 ◦C. What thick-
ness difference does a 6 ◦C temperature difference be-
tween front and rear zones indicate if Ea = 1.9 eV?
7. What is the thinnest layer that could reasonably be
deposited using the PECVD parameters of Table 7.2,
assuming a single wafer reactor volume of 5 liters?
8. What is total gas consumption in the process shown in
Figure 34.7?
References and Related Reading
Cote, D. R. et al. (1995) Low-temperature chemical vapor de-
position processes and dielectrics for microelectronic circuit
manufacturing at IBM, IBM J. Res. Dev., 39, 437.
Crippa, D., D. R. Rode and M. Masi (2001) Silicon Epitaxy,
Academic Press.
Elers, K.-E. et al. (2006) Film uniformity in atomic layer de-
position, Chem. Vapor Depos., 12, 13–24.
Everstyen, F. C. (1967) Chemical-reaction engineering in the
semiconductor industry, Philips Tech. Rep., 29, 45.
Low, C. W. et al. (2007) Characterization of polycrystalline
silicon-germanium ﬁlm deposition for modularly integrated
MEMS applications, J. Microelectromech. Syst., 16, 68–77.
Middleman, S. and A. K. Hochberg (1993) Process Engi-
neering Analysis in Semiconductor Device Fabrication,
McGraw-Hill.
Ohring, M. (1992) The Materials Science of Thin Films, Aca-
demic Press.
Vossen, J. and W. Kern (1991) Thin Film Processes, II, Aca-
demic Press.
 Downloaded from https://onlinelibrary.wiley.com/doi/ by Cas - Shanghaitech University, Wiley Online Library on [04/04/2026]. See the Terms and Conditions (https://onlinelibrary.wiley.com/terms-and-conditions) on Wiley Online Library for rules of use; OA articles are governed by the applicable Creative Commons License

[Page 423]
35
Cleanrooms
Cleanrooms
were
initially
a
solution
to
particle
contamination reduction and were not invented for
microelectronics but for ﬁne mechanical assembly. Later
on temperature and humidity control for improved repro-
ducibility in lithography were recognized. Other features
have been added over the years, so a modern cleanroom
is a system of facilities which ensure contamination-
free
processing
under
very
stable
environmental
conditions.
Particle size distributions in cleanroom air, in process
gases, in DI water and in wet chemicals all have the
same basic characteristics: 4–8 times more particles
are
detected
if
the
detection
threshold
is
halved.
Therefore, if the minimum linewidth is halved, the
number of particles that are potential killers increases
4–8 times.
In microfabrication cleanrooms (wafer fabs) particle
cleanliness can be achieved by applying overpressure
to blow dirt outside, but virus labs need to contain
everything. In both pharmaceutical and microfabrication
cleanrooms a great many harmful and even toxic
chemicals are used, but fortunately the silicon wafers
themselves are not dangerous to humans. But just as
with pharmaceuticals, worker contact with the product
should be minimized to reduce contamination.
35.1 Cleanroom Construction
Cleanrooms are build in an onion-like fashion: there is
the outer shell of the building, with the cleanroom inside,
and the cleanroom is partitioned into areas of different
levels of cleanliness and environmental control. A clean-
room facility consists of the actual cleanroom plus all
the supporting facilities for air-conditioning, water, chem-
ical delivery, etc. An overall view of a cleanroom is
shown in Figure 35.1. Cleanroom takes up three ﬂoors:
ground ﬂoor and 2nd ﬂoor for supporting facilities, with
the actual cleanroom on the ﬁrst ﬂoor. Other main features
of cleanrooms are:
• overpressure (50 Pa) for keeping particles outside
• ﬁltered air (99.9995% at 0.15 μm particle size)
• heating/cooling/humidiﬁcation/drying of incoming air
• laminar (unidirectional) airﬂow in the working areas
• materials compatibility
• mechanical and electrical interference minimization
• working procedures.
Cleanroom envelopes of walls, ﬂoor, ceiling, etc., need
to be made of materials compatible with the overall objec-
tive of environmental control. The walls must not outgas,
must be easy to clean and have to be easily removed
for installing equipment. They must also be tight be-
cause cleanliness is partly ensured by a slight overpressure
which prevents the outside air from entering. The ceiling
consists of blank elements and ﬁlter elements. The higher
the proportion of ﬁlter elements, the better the cleanliness.
A raised perforated ﬂoor is essential for unidirectional
(laminar) ﬂow conditions: air from ceiling ﬁlters can
travel unidirectionally. If particles are generated in
the cleanroom, they will be transported away directly
through the ﬂoor, hopefully not interfering with the
wafers. Return air will travel laterally under the raised
ﬂoor and be returned either in the service aisles or in
separate return air ducts.
Vibration
isolation
is
important
for
lithography
and microscopy. Massive air handling units generate
vibrations, and therefore mechanical separation of air
circulation fans from other parts of the building is
needed. Sensitive process areas for lithography are
established on isolated concrete slabs extending down
to bedrock. Elimination of mechanical disturbances
is just part of the story: static electricity can destroy
delicate chips and stray electric ﬁelds disturb sensitive
measurements, which translates to ﬁber optic lighting.
Introduction to Microfabrication, Second E dition                 Sami Franssila
© 2010 John Wiley & Sons, L td.  ISBN: 978-0-470-74983-8
 Downloaded from https://onlinelibrary.wiley.com/doi/ by Cas - Shanghaitech University, Wiley Online Library on [04/04/2026]. See the Terms and Conditions (https://onlinelibrary.wiley.com/terms-and-conditions) on Wiley Online Library for rules of use; OA articles are governed by the applicable Creative Commons License

[Page 424]
442
Introduction to Microfabrication
Supply plenum
Optical floor
Flex
Vibration
isolator
Silencer
R.A
space
R.A.
plenum
R.A. = Return air
Silencer
Fan +
system
Fan +
system
Hepa ceiling
Figure 35.1
Cleanroom: laminar airﬂow from HEPA ﬁlter ceiling, optical ﬂoor and return air (RA) space Reproduced
from Whyte (1999) by permission of John Wiley & Sons, Ltd
Much process equipment produces excessive heat
loads, for example furnaces in the range of 100 kW,
and this heat has to be removed in order to maintain
a constant temperature in the cleanroom. Most of the
waste heat is taken away by cooling water. The design
of a cleanroom must therefore always include knowledge
about the processes that will running there. This applies
to other functions as well: for instance, epitaxial reactors
are very high on electric power consumption. Electric
supplies should have a backup system: at least the toxic
gas and ﬁre alarm systems should be connected to an
uninterruptible power supply (UPS), but sometimes
critical processes are also protected by UPS: it is
worthwhile not switching off oxidation of 200 wafers
unexpectedly.
Static electricity elimination, acid neutralization, acid
regeneration, waste chemical storage, particle counters,
air quality monitors and various other systems are req-
uired to operate a cleanroom. The cleanroom can be
regarded as a single big instrument because proper
cleanroom conditions can only be fulﬁlled when all
subsystems are running.
35.2 Cleanroom Standards
Cleanrooms are classiﬁed mainly on the basis of particle
counts per volume. Older speciﬁcations like Fed. Std 209
specify particles/cubic foot, and designation “Class 100”
refers to 100 particles, 0.5 μm, per cubic foot, as shown
in Table 35.1.
Newer ISO standards employ units of particles/m3
(conversion
factor:
1 m3 = 35.3 ft3).
ISO
standard
Table 35.1
Simpliﬁed Fed. Std 209D airborne particle
cleanliness classes (particles/ft3)
Class
1
10
100
1000
10 000
No. of particles 0.5 μm
1
10
100
1000
10 000
No. of particles 0.1 μm 35 350 3500 35 000 350 000
cleanliness Class N with particle concentration Cn
(particles/m3) is calculated from
Cn = 10N ×
0.1 μm
D
2.08
(35.1)
where D is particle size in μm. The proper way to spec-
ify cleanroom cleanliness is therefore: Class X (at Y
μm particle size). In the ISO cleanroom classiﬁcation in
Figure 35.2 it can be seen that smaller particles are al-
lowed in greater numbers than larger ones.
Federal Standard and ISO correspondence is given in
Table 35.2. It also gives average air changes that are re-
quired in the cleanroom.
Data in Table 35.3 lists cleanroom features, and, as
can be seen, there is really a lot more to a controlled
environment that particle cleanliness.
Cleanliness is deﬁned for three different stages of clean-
room construction:
1. As-built: cleanroom construction is ﬁnished, but no
tools installed.
2. Static: with process tools installed and running, but no
personnel.
3. Operational: with people working in the cleanroom
(Figure 35.3).
 Downloaded from https://onlinelibrary.wiley.com/doi/ by Cas - Shanghaitech University, Wiley Online Library on [04/04/2026]. See the Terms and Conditions (https://onlinelibrary.wiley.com/terms-and-conditions) on Wiley Online Library for rules of use; OA articles are governed by the applicable Creative Commons License

[Page 425]
Cleanrooms
443
Particle size, D (µm)
Airborne particle concentration, cn
0.1
100
101
102
103
104
105
106
107
108
109
0.1
0.3
ISO Class 9
ISO Class 8
ISO Class 7
ISO Class 6
ISO Class 5
ISO Class 4
ISO Class 3
ISO Class 2
ISO Class 1
0.5
1.0
5.0
Figure 35.2
Cleanroom class vs. particle size and density (ISO 14644-1)
Table 35.2
Cleanroom classes and air
change frequency
ISO 6
Class 1000
150–240/h
ISO 5
Class 100
240–480/h
ISO 4
Class 10
300–540/h
ISO 3
Class 1
360–540/h
Table 35.3
Fed. Std Class 1 cleanroom. Adapted from
Cheng and Jansen (1996)
Feature
Values
Cleanliness, process area
<35 particles/m3,
>0.10 μm
Temperature, lithography
22 ± 0.5 ◦C
Temperature, other areas
22 ± 1.0 ◦C
Humidity, lithography
43 ± 2%
Humidity, other
45 ± 5%
Air quality:
Total hydrocarbons
<100 ppb
NOx
<0.5 ppb
SO2
<0.5 ppb
Envelope outgassing
6.3 × 108 torr-l/cm2/s
Pressure
Typical 30 Pa relative to
outside
Acoustic noise
<60 dB
Vibration
3 μm/s (8–100 Hz)
Figure 35.3
ISO 4 (Class 10) cleanroom. Courtesy VTT
As-built tests should indicate about one class better clean-
liness than the designed operational class. Laser scattering
of sampled air is used to measure particle counts. There
are some methodological problems in the best cleanrooms:
there are simply too few particles to get good statistics.
Cleanrooms need not be large halls or rooms; in fact
cleanroom area should be minimized because it is expen-
sive to maintain laminar, constant temperature airﬂow.
One way to reduce the need for a high-cleanliness area is
shown in Figure 35.4: cleanliness is locally higher where
 Downloaded from https://onlinelibrary.wiley.com/doi/ by Cas - Shanghaitech University, Wiley Online Library on [04/04/2026]. See the Terms and Conditions (https://onlinelibrary.wiley.com/terms-and-conditions) on Wiley Online Library for rules of use; OA articles are governed by the applicable Creative Commons License

[Page 426]
444
Introduction to Microfabrication
Tool
Class 1
Class 10−100
Wafers
Raised floor
Figure 35.4
Air ﬂows over a tool: wafers are kept in Fed.
Std Class 1 area while the rest is Fed. Std Class 10–100 Re-
produced from Rubloff and Boronaro (1992) by permission
of IBM
wafers are handled. In Figure 35.5 another solution is
shown: the actual wafer handling takes place in a high-
class cleanroom but the equipment is situated behind a
partition; in service area (also known as gray area) clean-
liness is much less (e.g., ISO 3 vs. ISO 6), and in the ISO
6 area airﬂow is turbulent, not laminar.
35.3 Cleanroom Subsystems
35.3.1 Air
Air handling consists of four major blocks:
• extraction unit
• make-up air unit
• recirculation unit
• ﬁlter fan units.
In the ﬁrst phase air is ﬁltered of coarse objects and hu-
midiﬁcation or dehumidiﬁcation is performed. Airborne
pollutants like SOx, NOx and ammonia are removed
by activated carbon ﬁlters. Cooling coils and heaters
are used to stabilize air temperature. Successive stages
of ﬁltration remove ﬁner and ﬁner particles. The ﬁnal
Figure 35.5
Cleanroom and gray area: ISO 3 (Class 1)
area for wafer processing, ISO 6 (Class 1000) turbulent
ﬂow in service aisle Reproduced from Whyte (2001) by
permission of John Wiley & Sons, Ltd
ﬁlter is called HEPA (High Efﬁciency Particle) or ULPA
(Ultralow Penetration Air): it is installed in the cleanroom
ceiling. ULPA ﬁlters have 99.9995% ﬁltration efﬁciency
at particles greater than 0.12 μm. Filter efﬁciencies can
also be classiﬁed according to most penetrating particle
size (MPPS). Filter defectivity (pinholes) is also a major
concern. Filter fan units have another function in addition
to particle ﬁltering: they make the airﬂow laminar.
Airﬂow velocity and air change requirements increase
with cleanliness. As indicated in Table 35.2, 500 air
changes per hour is typical of modern cleanrooms. Once
the air has been processed, it is recirculated, with only
10% of replacement air introduced at each cycle.
The settling velocity of particles on wafers depends
on many factors. For larger particles (in the micrometer
