Repository: Alvintxh/nanofab-web

# Extracted Book Sources

All 11 textbooks extracted 2026-04-05 using PyMuPDF (extract_pdf.py).

## Extraction Summary

| Book Key | File | Pages | Words | Page Numbering |
|----------|------|-------|-------|----------------|
| cui_2025 | Zheng Cui - Nanofabrication (4th ed) | 419 | ~158K | PDF labels (C1, i-xi, 1-407) |
| campbell_2008 | Campbell - Fabrication Engineering (3e) | 825 | ~369K | offset=18 (front-1..18, then 1-807) |
| teresa_2020 | De Teresa - Nanofabrication (full) | 451 | ~183K | offset=0 (sequential PDF pages) |
| madou_vol1_2011 | Madou - Fundamentals of Microfab Vol.1 | 646 | ~366K | PDF labels |

File: sources/sources_processed/books/franssila_2010/franssila_2010_full.txt (part 40 of 46)
# franssila_2010
range), the gravitational settling velocity (Equation 35.2)
is an important parameter:
ug =
ρgd2
p
18μ
(35.2)
where ρ is the density (actually the density difference
between the particle and the ﬂuid), g is 9.8 m/s2, dp is
the particle size and μ the air viscosity, 1.8 × 10−5 Pa-s.
 Downloaded from https://onlinelibrary.wiley.com/doi/ by Cas - Shanghaitech University, Wiley Online Library on [04/04/2026]. See the Terms and Conditions (https://onlinelibrary.wiley.com/terms-and-conditions) on Wiley Online Library for rules of use; OA articles are governed by the applicable Creative Commons License

[Page 427]
Cleanrooms
445
Smaller particles do not necessarily settle at all: they
remain airborne because of Brownian motion. A word of
caution: not all particles that deposit on the wafer remain
there, and not all small particles are fatal to devices.
The particle deposition rate J on a wafer which is par-
allel to the airﬂow is given by
J = nu
(35.3)
where n is the particle density (1/m3) and u is the sum
of gravitational and diffusive settling velocities. For sub-
micron particles the settling velocity is on the order of
10−3 cm/s.
35.3.2 DI water
De-ionized water (DI water, DIW), also known as ultra-
pure water (UPW), is a major subsystem because of the
enormous water consumption in modern IC fabrication. A
big fab uses a million cubic meters of ultrapure water a
year. Water is puriﬁed in a multistep process that involves
many different techniques, to get rid of many different
impurities (Table 35.4). Coarse sand and carbon ﬁltering
remove larger particles, while reverse osmosis and ion
exchangers remove salts, and UV treatment kills bacteria.
DI water quality is monitored by resistivity measurements:
18 Mohm-cm is required. Regular bacteria checks are also
performed, as well as particle tests.
35.3.3 Gas systems
Gas system requirements include particle speciﬁcations
(which set limits on the choices of materials for piping,
valves, regulators, mass ﬂow controllers, etc.), leak rates
(static leak test, helium leak test) and gas impurity tests.
Bulk gases (also known as line gases or house gases)
are gases shared by many tools. These include nitrogen,
Table 35.4
Production of DI water
• Sand ﬁlter
• Active carbon ﬁlter
• Particle ﬁltering at 3 μm
• Softening of water
• RO: reverse osmosis
• CEDI: continuous electrical deionization
• UV treatment
• Ion exchangers
• Particle ﬁltering at 0.2 μm
• Storage tank
• Continuous DI water circulation in the
cleanroom loop
oxygen, hydrogen, argon and compressed air. Nitrogen
is especially widely used, both in processes and as an
inert protective gas. Four purity classes of nitrogen can
be offered, for different applications:
1. Process
nitrogen:
furnace
annealing
or
reactive
sputtering, 99.99999% (7N) purity.
2. Dry
nitrogen:
venting
and
ﬂushing
of
process
chambers, 99.999% (5N) purity.
3. Pistol nitrogen: for drying.
4. Pump nitrogen: as ballast for pumps.
Specialty gases are used by dedicated equipment, and they
are supplied from gas bottles in a one-to-one distribution
topology. These include for example SF6 and Cl2 for etch-
ers, SiH2Cl2 and NH3 for nitride LPCVD, SiH4 and N2O
for PECVD oxide, PH3 for doped polysilicon LPCVD and
WF6 for tungsten CVD. Ion implanter gas consumption is
very small, and AsH3, PH3 and BF3 minibottles are usu-
ally located inside the implanter cabinet. Implanter gases
can also be supplied from SDS (Safe Delivery System)
sources: the dopant gases are absorbed in the solid ab-
sorber material in the bottle and released by application
of temperature or under pressure.
35.4 Environment, Safety and Health
(ESH)
Various gases, chemicals and tools are sources of poten-
tial health hazards to cleanroom personnel. Ion implanters
operate at 200 kV and are sources of X-rays (gamma rays
may be emitted in hydrogen implantation); plasma sys-
tems may leak microwave energy and UV radiation and
wet etch and plating baths may contain cyanides. These
hazards are dealt with in many different ways.
Strong mineral acids like H2SO4, HNO3, H3PO4 and
HCl are routinely used. Normal burn hazards are associ-
ated with them, and they must be neutralized after use.
HF is different because its effect is not immediate but
delayed; it does not attack skin but bone. Special care is
needed for all HF-containing liquids and separate disposal
of HF is required.
Solvents and organics come from various sources:
HMDS, which is used as a priming agent before
photoresist coating is released into cleanroom air (HMDS
is the main airborne pollutant in many cleanrooms);
solvents which are released from resists upon baking;
IPA and acetone used for drying and cleaning. Solvents
are major reasons for ﬁres in cleanrooms.
Process exhausts remove unwanted thermal and mass
ﬂows from the cleanroom. Acid vapors from wet benches
 Downloaded from https://onlinelibrary.wiley.com/doi/ by Cas - Shanghaitech University, Wiley Online Library on [04/04/2026]. See the Terms and Conditions (https://onlinelibrary.wiley.com/terms-and-conditions) on Wiley Online Library for rules of use; OA articles are governed by the applicable Creative Commons License

[Page 428]
446
Introduction to Microfabrication
are removed and safely disposed of in plastic ducts, while
solvent exhausts are removed in stainless steel ducts. Sep-
arate piping is required to prevent explosive mixing. In
most cases cleanroom systems protect wafers from hu-
mans, but in wet benches protection of humans from
chemicals is required. Acid vapors will be cleaned by
gas abatement systems (solid absorber, combustion sys-
tem and/or gas efﬂuent washing machine, or wet scrubber)
before release to the outside air.
In many processes the utilization of source gases is
very low and the outpumped ﬂow consists mostly of
unused source gas. These gases, for example SiH4 from a
LPCVD system, may be incinerated or diluted. Silane is
spontaneously ﬂammable. It is used at 100% concentra-
tion in LPCVD polysilicon, but in PECVD systems it is
usually dilute, 1–5% SiH4 in nitrogen, argon or helium.
Wet oxidation is usually done by in situ-generated
water from H2 and O2 gases (Figure 32.1). Hydro-
gen/oxygen mixtures are ﬂammable between 4% and
75% hydrogen, and hydrogen content in exhaust gases
needs to be controlled, by combustors or by other gas
abatement systems.
A toxic gas alarm system is required because many of
the gases used in semiconductor processing are extremely
toxic: hydrides, PH3, AsH3, B2H6 are lethal in the low
ppm concentrations and chlorine was used in World War
I as a battleﬁeld gas. Many chlorine-containing gases
react with humid air to form hydrogen chloride (HCl)
which is similarly toxic and corrosive. Table 35.5 lists
some of the common toxic and dangerous gases used in
microfabrication.
Plasma etcher and CVD pumps and pumps oils can
accumulate considerable amounts of unknown com-
pounds: for example, products from reactions between
etch gases and photoresist. Pumping oxygen is a safety
concern: oxygen can explode if it reacts with pump oil.
Therefore, either most plasma and CVD equipment uses
inert perﬂuorinated pump oils (Fomblin, Krytox), or
else dry pumps are employed. Dry pumps are beneﬁcial
also because they tolerate more corrosive and abrasive
chemicals than standard mechanical pumps.
Fire detection in a cleanroom cannot be done in the
same way as in normal ofﬁce rooms because the high
cleanliness prevents particle-based detection and ioniza-
tion detectors in the ceiling from seeing anything because
of the unidirectional downﬂow. Local sampling and ther-
mal detection are used. Fire extinguishing must be accom-
plished without generating particles because damage from
extinguishing might be intolerable to the cleanroom as a
whole. Carbon dioxide or water mist systems are used.
Alarm strategies in a microfabrication cleanroom need
to be carefully planned. In the case of a toxic-gas alarm
Table 35.5
Toxic gases in semiconductor
manufacturing
TLV
IDLH
Other
(ppm)
(ppm)
properties
NH3
25
300
DO: 0.04–50 ppm
Cl2
0.5
10
DO: 0.03–0.4 ppm
HCl
5
50
HF
3
30
BF3
1
25
a
SiH4
5
N/A
ER: 1.37–96%
GeH4
0.2
N/A
SiCl2H2
b
N/A
ER: 4.1–99%
AsH3
0.05
3
DO: 0.5–4 ppm, garlic
PH3
0.3
50
DO: 0.01–5 ppm, ﬁshy
B2H6
0.1
15
DO: 1.8–3.5 ppm, sweet
aReacts to form HF upon contact with moisture.
bReacts to form HCl.
TLV = Threshold Limit Value: no adverse effects for prolonged
exposure.
IDLH = Immediately Dangerous to Life and Health: 30 min escape time
to ensure no permanent health effects.
ER = Explosive Range (% by volume in air).
DO: Detectable Odor.
N/A: Not Applicable.
Source: Baldwin, D.G., M. Williams and P.L. Murphy (2002).
personnel need to be evacuated, but it does not necessarily
mean that oxidation furnaces have to be shut down. If
a lot of 200 wafers is lost in the case of an unplanned
shutdown, massive damage will be incurred. In the case
of a ﬁre alarm, air circulation needs to be closed down
because otherwise it would spread the ﬁre efﬁciently, but
it is important to keep exhausts operational. If the ﬁre
originated from a wet bench (which is the usual case),
then the wet bench exhaust will at least remove hot acid
and/or solvent vapors, but there is a danger that the ﬁre
will spread along the exhaust ducts.
35.5 Cleanroom Operating Procedures
A cleanroom must include not only the structures and
airﬂows, but also procedures for transferring people and
materials. People enter cleanrooms in zones of increasing
cleanliness:
• pre-change zone
• change zone
• entrance zone.
In the pre-change zone extra clothing is removed, personal
belongings like mobile phones are set aside, a glass of
water is drunk (to reduce particle counts in exhaling).
 Downloaded from https://onlinelibrary.wiley.com/doi/ by Cas - Shanghaitech University, Wiley Online Library on [04/04/2026]. See the Terms and Conditions (https://onlinelibrary.wiley.com/terms-and-conditions) on Wiley Online Library for rules of use; OA articles are governed by the applicable Creative Commons License

[Page 429]
Cleanrooms
447
Shoes are cleaned, covered or changed to special
cleanroom shoes. Hair is covered by a hairnet (disposable
hat). A sticky mat is often used to remove dust from the
soles of shoes. In the change zone a cleanroom overall
and face mask are put on. Temporary gloves may be used
in this zone. Upon entry into the entrance zone shoes are
covered by cleanroom boots, and ﬁnal gloves are put on.
Additionally, goggles may be applied. Another sticky mat
and possibly an air shower are passed on the way to the
cleanroom proper. The details of these procedures vary
from cleanroom to cleanroom, but the aforementioned
chain of events is typical of ISO 3 (Class 1) cleanrooms.
In ISO 5–6 (Classes 100–1000) cleanrooms more relaxed
gowning procedures are applicable.
A
similar,
but
somewhat
reverse,
procedure
of
increasing cleanliness applies when new tools, wafers,
sputtering targets or any other material are transported
into the cleanroom. The transportation packaging is
removed in a non-clean area. Wood chips or wood
ﬁbers from cardboard boxes should be minimized.
Cleanroom tools and materials are packed in a multilayer
fashion. The outermost plastic packaging is removed in a
semi-clean area, and the plastic packaging underneath is
possibly cleaned before being taken into the cleanroom.
The
innermost
packaging
layer
is
removed
under
cleanroom conditions. Obviously, tools and materials for
cleanrooms have to be packed in a cleanroom!
Contamination can come from air, water, chemicals
or people, but also from wafers. Major contamination
problems arise if wafers are processed improperly. For
example, if wafers with metal on them are cleaned
in a SC-1/SC-2 cleaning bath, metals will be etched
and the cleaning bath contaminated. Similarly, if a
gold-containing wafer is processed in a high-temperature
tool, the tool will be contaminated. If contact holes in
oxide are etched in a HF bath intended for native oxide
removal before oxidation, organic contamination from
the resist will be carried over into the oxidation furnace.
Working in a cleanroom must be very disciplined.
It is not enough for you to understand the desired
processes – you must also understand the collateral
damage from mistaken processes. These may ruin your
wafers, and everything that is being processed after you.
35.6 Mini-Environments
In the mini-environment approach a small cleanroom is
built locally around the tools or the wafers. It is easier
to maintain high purity locally over a small area than
in a big room. At one extreme the wafer box is the
cleanroom, ﬁlled with high-purity nitrogen. Compared to
the cleanroom, it has two beneﬁts: nitrogen is inert, so
reactive impurities from the atmosphere are eliminated;
and the gas is stagnant in the box, so particles do not
move, as they would do in the laminar airﬂow of the
cleanroom.
Elimination of the cleanroom itself has been toyed with:
if all tools were to use a standard interface, wafers could
be carried in mini-environment boxes from tool to tool,
and they would never see the cleanroom air, in which
case the cleanroom would become redundant. Wafer fabs
with such standard mechanical interfaces (SMIFs) have
been built, but cleanrooms have not been made redundant
because conversion of all process and measurement tools
has been elusive.
35.7 Exercises
1. What is the linear air velocity if cleanroom air in
exchanged 360 times per hour?
2. What class of cleanroom would be suitable for (a) 1 μm
and (b) 0.1 μm CMOS production?
3. What would be the gravitational settling velocities of
1 μm and 0.1 μm particles?
4. Explain how the factors listed in Table 35.3 affect
wafer processing!
5. If a 0.5 liter bottle (under 50 bar pressure) of boron
triﬂuoride (BF3) leaks into a 1000 m2 cleanroom, will
it be immediately dangerous to health?
6. How many particles will be deposited on a 200 mm
wafer in an ISO Class 2 cleanroom in a hour?
References and Related Reading
Baldwin, D.G., M. Williams and P.L. Murphy (2002) Chem-
ical Safety Handbook for the Semiconductor/electronics
Industry, 3rd edn, OEM Press.
Cheng, H.P. and R. Jansen (1996) Cleanroom technology,
in C.Y. Chang and S.M. Sze (eds), ULSI Technology,
McGraw-Hill.
Middleman, S. and A.K. Hochberg (1993) Process Engi-
neering Analysis in Semiconductor Device Fabrication,
McGraw-Hill.
Rubloff, G.W. and D.T. Boronaro (1992) Integrated processing
for microelectronics science and technology, IBM J. Res.
Dev., 36, 233.
Whyte, W. (ed.) (1999) Cleanroom Design, John Wiley &
Sons, Ltd.
Whyte, W. (2001) Cleanroom Technology, John Wiley &
Sons, Ltd.
Zhou, Z. (2004) From classrooms to the real engineering world:
the training program in the microelectronics research center
at Georgia Tech, IEEE Trans. Educ., 47, 114–120.
 Downloaded from https://onlinelibrary.wiley.com/doi/ by Cas - Shanghaitech University, Wiley Online Library on [04/04/2026]. See the Terms and Conditions (https://onlinelibrary.wiley.com/terms-and-conditions) on Wiley Online Library for rules of use; OA articles are governed by the applicable Creative Commons License

[Page 430]
36
Yield and Reliability
Microfabrication is a statistical business: some devices
always fail due to random errors and ﬂuctuations in pro-
cess performance. Understanding these losses is a life and
death issue in wafer fabs. Yield loss can mean for example
non-functional chips or wafer breakage. Catastrophic pro-
cess problems can destroy a batch of 100 wafers, for
example if gas runs out during ﬁlm deposition, resulting
in no ﬁlm at all, or a ﬁlm with unknown properties.
Device testing after manufacturing classiﬁes chips into
good and bad, but there are failure mechanisms that only
manifest themselves over longer periods of time. Some
of these can be found in accelerated testing: running
devices under extreme conditions (higher than rated
voltage, humidity and temperature), which will reveal
some systematic problems. However, if the accelerated
conditions change the failure mechanism, the tests are
of little use. Random failures are even more difﬁcult to
screen out.
Reliability can be taken to mean performance as
designed, resistance to failure or avoiding unexpected fail-
ure. In contrast to yield, it is about long-term performance
in the ﬁeld. Metallic wires subject to high current density
will be damaged, so electromigration lifetimes must be
assessed. Locally thin regions of oxides will be subject to
higher electric ﬁelds than areas of speciﬁed thickness, and
this may limit the reprogramming cycles that the device
can tolerate. Metallic movable mirrors will have memory
effects if they are switched to one side more often than the
other, leading to reduced contrast or color shift. Vacuum
packages for MEMS resonators may leak and resonance
frequency drift to unusable values. Solar cells are subject
to “photobleaching,” a conversion efﬁciency drop due to
high-energy UV photons. In all these cases the goal is to
understand the physical basis of ageing mechanisms, and
to tailor the processes to minimize them.
Yield and reliability are connected: poor process con-
trol leads to low yields and more failing devices, and
devices with poorly controlled properties are subject to
larger variation and more failures. For instance, in a well-
controlled process gaps are always closed, but in a poorly
controlled process they are sometimes closed and some-
times open. Process gases, cleaning chemicals, rinsing
water and other ﬂuids can be trapped in the keyholes
(Figure 5.16d), and these ﬂuids can be released or react in
an unpredictable manner when environmental conditions
change, for example the temperature rises.
36.1 Yield Deﬁnitions and Formulas
Yield is success rate. It can be calculated at different
points of the process, and different yield numbers
obtained. In all cases yield is the quotient “good
outcomes/total.” Fab yield takes into account the number
of wafers out of the process, divided by wafer starts.
Note, however, that for example 10% of wafers in fab to
be used for monitoring and testing and not contribute to
saleable chips, even in theory, but fab yield for prime
wafers approaches 99%.
Die yield, or chip yield, is the fraction of functional
chips on a wafer. In one survey die yields ranged from
46% to 92% for 0.5 cm2 devices. Again, not all chips on
the wafer are product chips: some chips are dedicated to
process monitoring test structures (identical in all prod-
ucts, to gather statistical data on the process) and some
are product-speciﬁc test structures.
Yield (Y) is a product of yields of individual process
steps (Yi), according to
Y =

i
Yi
(36.1)
Total yield can never be better than the yield of the lowest
yielding step. If CVD yield is 99%, CMP yield 95% and
bonding yield 90%, the total yield of this process sequence
will be 85% only.
Introduction to Microfabrication, Second E dition                 Sami Franssila
© 2010 John Wiley & Sons, L td.  ISBN: 978-0-470-74983-8
 Downloaded from https://onlinelibrary.wiley.com/doi/ by Cas - Shanghaitech University, Wiley Online Library on [04/04/2026]. See the Terms and Conditions (https://onlinelibrary.wiley.com/terms-and-conditions) on Wiley Online Library for rules of use; OA articles are governed by the applicable Creative Commons License

[Page 431]
450
Introduction to Microfabrication
A six mask student lab PMOS process with 50 steps
and 95% step yield results in 8% total yield and hundreds
of transistors for measurements. But an industrial 50 step
MEMS process would probably have 99.5% step yield
and 78% total yield. A CMOS process with 500 steps
requires at least 99.9% step yields. However, one single
badly yielding step, with say 70% yield, will limit the total
yield to less than 70%; therefore, process development
effort must be carried out on all process steps.
Yield can also be viewed as a product of systematic
and random components:
Ytotal = Ysystematic × Yrandom
(36.2)
Random yield loss comes from process errors and equip-
ment malfunctioning, and the systematic yield loss from
process capability limitations. All processes have varia-
tion (across the wafer, wafer to wafer, lot to lot) and
devices cannot be designed to tolerate tails of statistical
distributions.
SRAM is the prototypical test vehicle for process de-
velopment: in a regular memory array of transistors it is
easy to locate the electrical fault, and to investigate it by
optical, physical and chemical means and to correlate it
with a physical defect, a particle, a residue, corrosion or
linewidth change.
36.2 Yield Models
Random yield loss has been described by many models.
The Poisson distribution (Equation 1.3) is the simplest
model: exponential dependence on area and defect den-
sity. This holds fairly well for small chips and/or low
defect densities, as can be seen in Figure 36.1, but clearly
the data shows that discrepancies rapidly develop if the
model is applied to chips that are a little bit larger.
A more general model takes defect clustering into ac-
count and models yield as
Yrandom =

1 + AD0
α
−α
(36.3)
where α is the cluster factor.
Cluster factor α presents the tendency of defects to
cluster; that is, they are not randomly distributed but tend
to cluster. The values of α are usually considered trade
secrets, and companies are reluctant to reveal their yield
statistics. Figure 36.2 compares yield models to cluster
factors. A cluster factor α = ∞corresponds to the Pois-
son distribution, and α = 1 results in Seeds’ model, that is
Y =
1
1 + AD
(36.4)
1.0
0.9
0.8
0.7
0.6
0.5
0.4
0.3
0.1
0.09
0.08
0.07
0.06
0.05
0.04
0.03
0
0.1
Yield
0.2
Chip area, (cm2)
0.3
Poisson model 
D0 = 7 defects/cm2
0.4
0.5
0.2
Figure 36.1
Poisson distribution of chip yield: good ﬁt
for small chips. Reproduced from Cunningham (1990) by
permission of IEEE
Another yield model is known as Murphy’s model, that is
Y =
1 −e(−AD)
AD
2
(36.5)
Chip size A is a result of two opposing trends: as
linewidths are scaled down, chip area should decrease;
but because more and more functionality and memory are
desired, the number of transistors on a chip increases so
fast that chip area in fact is constantly increasing. Defect
density must be scaled down with decreasing linewidths
because the product DA must be made smaller. Not all
particles will destroy a chip: some are too small and
some land on non-critical sites. The model shown in
Figure 36.3 estimates yield DRAM yield when particle
fatality is a parameter that is set from 10% to 20%.
36.3 Yield Ramping
Process research for a new generation of chips starts
about 10 years before commercial introduction. It invol-
ves the exploration of new technologies and materials,
and novel device structures. About 5 years before
introduction, equipment should be available in single
units, and 2–3 years before introduction pilot production
 Downloaded from https://onlinelibrary.wiley.com/doi/ by Cas - Shanghaitech University, Wiley Online Library on [04/04/2026]. See the Terms and Conditions (https://onlinelibrary.wiley.com/terms-and-conditions) on Wiley Online Library for rules of use; OA articles are governed by the applicable Creative Commons License

[Page 432]
Yield and Reliability
451
0
2
4
6
8
Poisson 
yield
Defects (D × A) in chip area
Chip yield Y
10
12
100%
10%
1%
1
1 +
∝
∝ = 1/2
∝ = 1
∝ = 2
∝ = 4
∝ = ∞
e−D × A
∝
D × A
Y =
Figure 36.2
Yield models compared: cluster factor α
ranges from 0.5 to inﬁnity. Reproduced from Carlson and
Neugebauer (1986) by permission of IEEE
1
2
Y = e−DA
5
10
20
50
100
Number of particles/5" wafer (>0.1 μm)
1
10
100
1000
DA
α = 20% 10%
64 M 16 M
 4 M 1 M
256 K
(10 to 20%)
Yield (%)
64M
D = DoNa
Do Particle density/step
N: Number of steps
a: Ratio of fatal damage
Figure 36.3
Particle-induced yield loss in DRAMs ac-
cording to the Poisson model. Note that only 10–20% of
particles are assumed to cause fatal damage to chips. Re-
produced from Hattori (1998)
quantities of equipment will be purchased, say ﬁve units
in a major company.
Working devices are ready a year or two before in-
troduction. This implies device and equipment readiness,
but does not give any indication of systematic or random
yield. Depending on device type and company culture,
10–20 lots, each taking 1–3 months (running partly in
parallel), are fabricated and analyzed. Production start is
the date when every lot produces functioning devices.
Figure 36.4 shows yield data over time. The yield was
ramped rapidly from an initial 20% to nearly 100% in
less than six months.
Yield is related to a particular process characterized by
its linewidth or process technology generation. It is not
constant over the device lifecycle: at product introduc-
tion yield is low and it rises with production volumes.
Some schematic values for processes at different stages
of maturity are given in Table 36.1.
The yield ramp phase often determines commercial suc-
cess or failure. Commodity devices like DRAMs have
a market price, and because fab investments are similar
for same-generation technology, the difference in rev-
enue comes mostly from yield in the early phase. The
IC industry has been able to prosper in spite of dire pre-
dictions about yield-limited economics. In fact, statistics
show that yield ramp rates have been steeper for new,
small linewidth processes (Figure 36.5). This is partly
due to multiple fabs, where everything is copied from
100%
90%
80%
70%
60%
50%
40%
30%
20%
10%
Mirror Yield
0%
10/20/0112/9/01 2/28/02 3/19/02 5/8/02 6/27/02 8/16/02 10/5/0211/24/021/13/03 3/4/03
Figure 36.4
Yield over time for an optical beam steering
device, with 100 000 polysilicon micromirrors. Reproduced
from Romig et al. (2003), copyright 2003, Pergamon
Table 36.1
Yields (%) at different stages of maturity
Yrandom
Ysystematic
Ytotal
Introduction
20
80
16
Ramp-up phase
80
90
72
Mature
95
99
94
 Downloaded from https://onlinelibrary.wiley.com/doi/ by Cas - Shanghaitech University, Wiley Online Library on [04/04/2026]. See the Terms and Conditions (https://onlinelibrary.wiley.com/terms-and-conditions) on Wiley Online Library for rules of use; OA articles are governed by the applicable Creative Commons License

[Page 433]
452
Introduction to Microfabrication
1.0 μm
Log Defect Density (Arb Units)
0..8 μm
0.5 μm
0.35 μm0.25 μm
0.18 μm
0.13 μm
300
mm
Q4 '00
Q4 '98
Q4 '96
Q4 '94
Q4 '92
Q4 '90
Q4 '88
Q4 '86
0
Figure 36.5
Defect density reduction is getting faster and
faster for each successive technology generation. Repro-
duced from Natarajan et al. (2002) by permission of Intel
an existing fab, and experience accumulates faster than in
one-of-a-kind fabs.
Yield stability during ramp-up and production is
mandatory because otherwise there is no yardstick for
process development efforts. Gross variations in yield
would mean that even major process improvements might
be rejected if yield variation and process improvement
have opposite signs. Similarly, cosmetic improvements
might get approval even though the effect came from
normal yield variation. Yield decreases at the end of the
product lifecycle: it is caused by phasing out the process
and decreased engineering effort.
36.4 Package Reliability
Devices come with different degrees of packaging and
reliability concerns: solid state devices with no moving
parts can be cast in epoxy, and packaging is ﬁnished.
Of course they will experience mechanical movements,
induced by thermal expansion, for example. But MEMS
devices are much more varied and much more difﬁcult to
package. Devices come in ﬁve classes of difﬁculty when
it comes to packaging and reliability difﬁculty:
1. Solid state devices, no moving parts.
2. Devices with channels/cavities but no moving parts.
3. Devices with moving but non-contacting parts.
4. Devices with contacting surfaces.
5. Devices with contacting and rubbing surfaces.
Many microﬂuidic devices belong to the second class,
for example nozzle devices, or microreactors. Pressure
sensors,
microphones,
accelerometers,
IR
detectors,
cMUTs and RF resonators belong to the third class.
Digital micromirrors, microvalves and pumps and RF
switches belong to the fourth class. Gears, turbines and
pop-up mirrors are members of the ﬁfth class. Devices in
this last class remain to be commercialized, and very few
devices in the fourth class are commercially available,
apart from digital micromirrors and a few RF switches.
36.5 Metallization Reliability
Metal-to-metal contacts in in-line RF switches are subject
to deformation and welding. Deformation is not detrimen-
tal as such, because it leads to good contact and low
contact resistance, but the more intimately the surfaces
make contact, the likelier it is that they will stick together.
This is especially important for “hot contacts” that carry
signiﬁcant current (e.g., 100 mA) during switching. While
cold contacts (small currents) can be switched 109 times,
hot contacts might survive 107 switchings only.
There are materials solutions to metal–metal contacts:
instead of gold, rhodium can be used; it is harder, requires
a higher force for intimate contact, and is less prone to
adherence. Contact force of course changes contact re-
sistance: for example, a 100 mN force might lead to a
0.2 ohm Au–Au contact resistance, but a smaller force
may result in 0.4 ohms. This will change over time: the
contacting surfaces are not perfectly smooth, and initially
only the highest points (asperities) contribute to the con-
tact; later on the repeated contacts of surfaces lead to
increased contact area (and smaller resistance). This situ-
ation is analogous to CMP (Figure 16.3).
36.5.1 Electromigration
Electromigration is atom movement due to electron mo-
mentum transfer. Electrons dislodge metal atoms from the
lattice, and these atoms consequently move and accumu-
late at the positive end of the conductor and leave voids
at the negative end. This is shown both schematically and
in the SEM micrograph in Figure 36.6. This effect is en-
countered in aluminum conductors when current densities
approach the level of mega-amps per square centimeter,
but copper and tungsten tolerate higher current densities.
Electromigration depends on a number of factors:
macroscopic factors include geometry of the lines, their
width, shape, area as well as passivation. Microscopic
factors include grain size, texture, alloy solutes and
their precipitation at grain boundaries and interfaces.
Solutes like copper in aluminum increase resistance
to electromigration because CuAl2
formed at grain
boundaries blocks diffusion at grain boundaries. What
is more, grain size and linewidth are not independent:
when grain size and linewidth become equal (typically
when
the
thickness-to-width
ratio
is
about
unity),
the number of grain boundaries is strongly reduced,
 Downloaded from https://onlinelibrary.wiley.com/doi/ by Cas - Shanghaitech University, Wiley Online Library on [04/04/2026]. See the Terms and Conditions (https://onlinelibrary.wiley.com/terms-and-conditions) on Wiley Online Library for rules of use; OA articles are governed by the applicable Creative Commons License

[Page 434]
Yield and Reliability
453
Voids
Electrons
Current
(a)
Hillocks, whiskers
(b)
Figure 36.6
Electromigration: atoms are transported from the anode end of a wire towards the cathode with electron
wind. Voids are left at the anode end, and hillocks form towards the cathode end: (a) schematic. Figure courtesy Antti
Lipsanen, VTT; (b) SEM micrograph of Al lines (4 μm wide). Reproduced from Hu, C.-K. et al. (1993), by permission
of American Inst of Physics Reproduced from Hu et al. (1993) by permission of American Institute of Physics
leading to a so-called bamboo structure with one grain
extending across the line. In polycrystalline material
grain boundary diffusion is important, and elimination of
grain boundaries will affect electromigration.
Mean time to failure (MTTF) due to electromigration
is given by
MTTF = AJ −ne(Ea/kT )
(36.6)
where A is a constant depending on the wire geometry
and metal microstructure, J the current density and Ea
the activation energy. The factor n is not known very ac-
curately, but n = 1.7 is used for aluminum. For aluminum
thin ﬁlms Ea is on the order of 0.5–0.8 eV, whereas for
bulk aluminum it is 1.4–1.5 eV. As a general trend, the
higher the activation energy, the better the electromigra-
tion resistance. It can be roughly estimated on the basis
of metal melting point Tm: the higher the melting point,
the higher the electromigration resistance. To put it an-
other way: high melting point equals high bond strength.
At room temperature, which is Tm/3 for aluminum, alu-
minum atoms have a reasonable probability for diffusion.
For tungsten, room temperature corresponds to Tm/10, and
electromigration is orders of magnitudes less. But for cop-
per the situation is different: instead of bulk diffusion it
is surface diffusion that matters, therefore control of in-
terfaces and barriers is of paramount importance.
In Figure 36.7 the incubation time of resistance increase
is plotted for Al–2% Cu lines and tested at 225 ◦C to
see how fast the resistance increase starts. This is again
critically dependent on current density.
36.6 Dielectric Defects and Quality
Even though the interface between silicon and thermally
grown silicon dioxide can be reproducibly fabricated, it is
far from ideal. The interface trapped charges are caused by
broken bonds (from structural defects, oxidation-induced
defects and contamination). Because they are at the in-
terface, the potential in silicon will charge or discharge
them. Interface trapped charges can be reduced by form-
ing gas anneal.
There is always some positive ﬁxed charge in the
vicinity of the interface, and it is related to silicon
ionization during the oxidation process. There are also
trapped charges, which can be positive or negative,
caused by energetic electrons or ionizing radiation, and
there can be mobile charges from contamination, most
notably from Na+ ions.
The electric ﬁeld that oxide can sustain is usually re-
ported by breakdown voltage: >10 MV/cm is considered
to be the intrinsic breakdown ﬁeld. This is also termed C-
mode failure; B-mode failure happens at 2–8 MV/cm and
A-mode below 2 MV/cm. An example of oxide break-
down statistics is shown in Figure 36.8.
A-mode failures are gross defects: pinholes and voids.
B-mode failures are more benign and more subtle, like
oxide thinning, trapped charges or metal contamination-
induced defects. C-mode failures are intrinsic to oxide
structure but can be affected by nanoscopic defects like
increased surface and interface roughness. These different
oxide defects are shown in Figure 36.9. A-mode failures
are seen as yield loss; B-mode failures as reliability prob-
lems in accelerated testing or in the ﬁeld; C-mode failures
become important at the end of product lifetime.
 Downloaded from https://onlinelibrary.wiley.com/doi/ by Cas - Shanghaitech University, Wiley Online Library on [04/04/2026]. See the Terms and Conditions (https://onlinelibrary.wiley.com/terms-and-conditions) on Wiley Online Library for rules of use; OA articles are governed by the applicable Creative Commons License

[Page 435]
454
Introduction to Microfabrication
14
10−1
2
6
10−0
3
τ (h)
8
2
4
10−2
3
6
17
20
23
26
0
0
Δ R (Ω)
20
40
60
80
200
400
600
Time (h)
(b)
1/T (10−4 K−1)
(a)
1000
0.3 MA/cm2
W/Ti/AI(2%Cu)/Ti  Line-W stud
0.74 MA/cm2
0.55 MA/cm2
1.0×106 A/cm2
AI(2%Cu)
0.36 MA/cm2
800
1200
AI(0.5%Cu)
Pure Al
Figure 36.7
(a) Mean time to failure of 2.5 μm wide Al, Al (0.5 wt% Cu) and Al (2 wt% Cu) lines at different temper-
atures with 1 MA/cm2 current density. Reproduced from Hu, C.-K. et al. (1993), by permission of AIP. (b) Incubation
time before resistance increase sets in at 255 ◦C. From Hu, C.-K. et al. (1995a), by permission of Elsevier
1
4
 8
12
breakdown field MV/cm
frequency
A
B
C
Figure 36.8
Oxide breakdown distribution: A-mode at
low ﬁeld; B-mode at medium ﬁeld; C-mode at high ﬁeld
Na+
+ +
−
−
+ + +
silicon substrate
Figure 36.9
Oxide defects (left to right): Na+ mobile
charge, thinning, ﬁxed charge, surface and interface micror-
oughness, pinhole, void, interface charge, particle, stacking
fault. Adapted from Schr¨oder (1998)
Metals are responsible for many of the defects de-
scribed above. If the surface is contaminated, silicates like
MgSiO4 or silicides like Cu3Si and NiSi can be formed,
rather than silicon dioxide. Their formation consumes sil-
icon and therefore oxide will be locally thinner. Unreac-
tive metals dissolve in the growing oxide, which leads to
decreased intrinsic breakdown strength. Sodium (Na) con-
tamination leads to an increased oxidation rate, whereas
iron (Fe) and aluminum (Al) lead either to an increase
or decrease depending on the level of contamination and
time. Metals can also catalyze the reaction SiO2 (s) +
Si (s) ⇒2 SiO (g) (which takes place under low oxy-
gen partial pressure, e.g., during ramp-up in a furnace),
leading to oxide evaporation and pinhole-like defects.
Oxide dielectric strength is tested by a number different
experimental set-ups:
• Ramped voltage: the voltage between the MOS gate and
substrate is linearly increased (0.1 or 1 V/s) until the
oxide breaks down. Breakdown voltage VBD is deﬁned
as the voltage where a sudden voltage drop occurs.
• Time-to-breakdown under constant current (TTBD,
tBD): constant, preset current is fed into the insulator,
and voltage is recorded as a function of time. TTBD is
the time when a sudden voltage drop occurs.
• Charge-to-breakdown (QBD): in a constant current test
QBD = Jinjected × tBD. Good oxides exhibit values of
10 C/cm2, but this is dependent on injected current.
 Downloaded from https://onlinelibrary.wiley.com/doi/ by Cas - Shanghaitech University, Wiley Online Library on [04/04/2026]. See the Terms and Conditions (https://onlinelibrary.wiley.com/terms-and-conditions) on Wiley Online Library for rules of use; OA articles are governed by the applicable Creative Commons License

[Page 436]
Yield and Reliability
455
36.7 Stress Migration
Electromigration is studied by accelerated tests under cur-
rent densities that are higher than normal at elevated tem-
peratures. But voids appear in metal lines at elevated
temperatures even when no current runs through them.
This is known as stress-induced voiding, or stress mi-
gration. The driving force is the gradient in the strain
ﬁeld: some atoms ﬁnd it energetically favorable to move
to voids.
The source of stress is thermal expansion mismatch
between the metal and the encapsulating (PE)CVD
dielectric. Strain (elongation) is proportional to the
CTE and temperature difference, which for aluminum
translates to 1% linear elongation, or about 3% volume
change when 300 ◦C PECVD is done. This elongation
corresponds to stresses of about 1 GPa (as can be
estimated from Equation 4.1). Aluminum lines expand
during PECVD, and they are ﬁxed at their elongated
state because of the mechanical stiffness of deposited
oxide/nitride layers. This high tensile stress can be
relaxed by cracks, and once a crack is formed, it tends
to grow.
Compressive stresses in aluminum can be relaxed via
hillock formation. Hillocks are small protrusions. Their
size can be up to micrometers, which is equal to the
insulator thickness between two levels of metallization. If
some mechanically stiffer ﬁlm prevents relaxation in the
vertical direction, hillocks can grow laterally, and, again,
a micrometer is a very sizable distance relative to line
spacing. In both cases hillocks can short two metal lines.
Low-temperature processing helps to reduce hillocks
(and stress and electromigration). Alloying aluminum
with copper is also helpful to minimize hillock formation
because it blocks grain boundary diffusion.
36.8 Die Yield Loss
Because microfabricated devices are small and complex,
usually no repair is possible or feasible. There are a few
exceptions: big memory arrays with redundant cell blocks
can be repaired by disconnecting malfunctioning blocks
