Repository: Alvintxh/nanofab-web

# Extracted Book Sources

All 11 textbooks extracted 2026-04-05 using PyMuPDF (extract_pdf.py).

## Extraction Summary

| Book Key | File | Pages | Words | Page Numbering |
|----------|------|-------|-------|----------------|
| cui_2025 | Zheng Cui - Nanofabrication (4th ed) | 419 | ~158K | PDF labels (C1, i-xi, 1-407) |
| campbell_2008 | Campbell - Fabrication Engineering (3e) | 825 | ~369K | offset=18 (front-1..18, then 1-807) |
| teresa_2020 | De Teresa - Nanofabrication (full) | 451 | ~183K | offset=0 (sequential PDF pages) |
| madou_vol1_2011 | Madou - Fundamentals of Microfab Vol.1 | 646 | ~366K | PDF labels |

File: sources/sources_processed/books/franssila_2010/franssila_2010_full.txt (part 41 of 46)
# franssila_2010
and connecting redundant blocks. Another repair opera-
tion in regular use is photomask repair: because mask
writing is slow and expensive, it makes sense to repair
a few defective sites rather than rewrite the whole mask
plate. Masks are also inspected 100% and therefore de-
fects are caught early on.
The
ﬁshbone
diagram
in
Figure
36.10
depicts
contributors to die yield loss. As can be seen, the yield
loss mechanism can be difﬁcult to pinpoint because both
design and manufacturing contribute to it, in addition to
Systematic 
defects
Transistor 
functionality
Shorts
Resistances
Junction 
leakage
Step 
coverage
Al Hillocks
Opens
Complexity
Design
Process
Operational 
window
CpK
Layout
Feature
Size
Die
Manufacturing 
practices
Cycle 
time
Downtime
Product 
issues
Process 
interactions
Extra 
material
Wafer 
edge
Machine
PatternCleans
Missing 
material
Corrosion
Etch
Pin holes
Random 
defects
Chemicals
Liquids
Environment
Ambient
Cleans
Parameters
Lithography
Equipment
Cleans
Vacuum 
systems
Particles
Clean 
room
People
Gases
Complexity
Substrate
Process
Die yield 
loss
Figure 36.10
Factors inﬂuencing die yield loss. Reproduced from Rao (1993) by permission of McGraw-Hill
 Downloaded from https://onlinelibrary.wiley.com/doi/ by Cas - Shanghaitech University, Wiley Online Library on [04/04/2026]. See the Terms and Conditions (https://onlinelibrary.wiley.com/terms-and-conditions) on Wiley Online Library for rules of use; OA articles are governed by the applicable Creative Commons License

[Page 437]
456
Introduction to Microfabrication
random processes. Despite the enormous complexity of
modern microdevices, they are routinely manufactured at
yields of over 90%.
36.9 Exercises
1. Compare the number of 0.5 cm2 chips on 100 mm and
150 mm wafers to the 6 mm edge exclusion rule. Re-
peat for 2 cm2 chips on 200 mm and 300 mm wafers
with 3 mm edge exclusion.
2. If linewidth is halved but the same old cleanroom is
used, what will happen to yield?
3. Use Minesweeper (for Windows, or XMine for Unix)
as a tool to simulate fabrication yield: chips are 1 × 1,
2 × 2, 3 × 3, 4 × 4, 5 × 5 or 6 × 6 areas on the grid.
Vary defect density (= the number of mines) and check
how defect density and chip size are related.
4. What is the extrapolated yield of a new 2 cm2 chip if
D = 2 cm−2 using the Poisson model, measured from
a large sample of small chips (<0.6 cm−2). What is the
yield if Murphy’s model is used instead? How about
Seeds’ model?
5. If 64 Mbit DRAM chips are 2 cm2, what must the fab
defect density be?
6. Accelerated tests for chips are run at elevated tempera-
tures in order to ﬁnd failures faster. Acceleration factor
temperature (AFT) is given by
AFT = e(E/kToperation)/e(E/kTtest)
Using an activation energy of 0.7 eV, what acceler-
ation factor does 175 ◦C present? (Temperatures are
junction temperatures, and typical values are 55 ◦C for
consumer and 85 ◦C for industrial electronics.)
7. If Al (2% wt Cu) lines have MTTF of 400 h at 255 ◦C,
what is their expected lifetime under standard operat-
ing conditions?
8. If a TiW/Al (50 nm/400 nm) line experiences a void in
aluminum, by how much will line resistance increase?
(TiW resistivity is 150 μohm-cm).
References and Related Reading
Carlson, R.O. and C.A. Neugebauer (1986) Future trends in
wafer scale integration, Proc. IEEE, 74, 1741.
Cunningham, J.A. (1990) The use and evaluation of yield mod-
els in integrated circuit manufacturing, IEEE Trans. Semi-
cond. Manuf ., 3, 60.
Diebold, A.C. (1994) Materials and failure analysis methods
and systems used in the development and manufacture of
silicon integrated circuits, J. Vac. Sci. Technol., B12, 2768.
Gardner, D.S. and P.A. Flinn (1988) Mechanical stress as a
function of temperature in aluminum ﬁlms, IEEE Trans.
Electron Devices, 35, 2160.
Hattori, T. (ed) (1998) Ultraclean Surface Processing of Sil-
icon Wafers, Springer.
Hayashi, M., S. Nakano and T. Wada (2003) Dependence of
copper interconnect electromigration phenomenon on barrier
metal materials, Microelectron. Reliab., 43, 1545–1550.
Hu, C.-K. (1995) Electromigration failure mechanism in
bamboo-grained Al(Cu) interconnections, Thin Solid Films,
260, 124.
Hu, C.-K. et al. (1993) Electromigration of Al(Cu) two-level
structures: effect of Cu kinetics of damage formation, J.
Appl. Phys., 74, 969.
Hu, C.-K. et al. (1995) Electromigration and stress-induced
voiding in ﬁne Al- and Al-alloy thin- ﬁlm lines, IBM J. Res.
Dev., 39, 465.
Hu, S.M. (1991) Stress-related problems in silicon technology,
J. Appl. Phys., 70, R53–R80.
Kim, K.O., M.J. Zuo and W. Kuo (2005) On the relationship of
semiconductor yield and reliability, IEEE Trans. Semicond.
Manuf ., 18, 422–429.
Li, Q. et al. (2009) Assessment of testing methodologies for
thin-ﬁlm vacuum MEMS packages, Microsyst. Technol., 15,
161–168.
Melzner, H. and A. Olbrich (2007) Maximization of good chips
per wafer by optimization of memory redundancy, IEEE
Trans. Semicond. Manuf ., 20, 68–76.
Natarajan, S. et al. (2002) Process development and manu-
facturing of high-performance microprocessors on 300mm
wafers, Intel Technol. J ., 6, 14–22.
Rao,
G.P.
(1993)
Multilevel
Interconnect
Technology,
McGraw-Hill.
Romig, A.D., M.T. Dugger, and P.J. McWhorter (2003) Mate-
rials issues in microelectromechanical devices: science, en-
gineering, manufacturability and reliability, Acta Mater., 51,
5837–5866.
Schroder, D.K. (1998) Semiconductor material and device
characterization, 2nd edn, John Wiley & Sons, Inc.
Spanos, C.J. (1992) Statistical process control in semiconductor
manufacturing, Proc. IEEE, 80, 819.
Stapper, C.H. and R.J. Rosner (1995) Integrated circuit yield
management and yield analysis: development and implemen-
tation, IEEE Trans. Semicond. Manuf ., 8, 95.
Tabata, O. and T. Tsuchiya (eds) (2008) Reliability of
MEMS: Testing of Materials and Devices, Wiley-VCH
Verlag GmbH.
Tan, C.M. and A. Roy (2007) Electromigration in ULSI inter-
connects, Mater.Sci.Eng., R58, 1–75.
Warwick, C. and A. Ourmazd (1993) Trends and limits in
monolithic integration by increasing the die area, IEEE
Trans. Semicond. Manuf ., 6, 284.
Witvrouw, A., H.A.C. Tilmans, and I. De Wolf (2004) Materials
issues in the processing, the operation and the reliability of
MEMS, Microelectron. Eng., 76, 245–257.
Yue, J.T. (1996) Reliability, in C.Y. Cheng and S.M. Sze (eds),
ULSI Technology, McGraw-Hill.
 Downloaded from https://onlinelibrary.wiley.com/doi/ by Cas - Shanghaitech University, Wiley Online Library on [04/04/2026]. See the Terms and Conditions (https://onlinelibrary.wiley.com/terms-and-conditions) on Wiley Online Library for rules of use; OA articles are governed by the applicable Creative Commons License

[Page 438]
37
Economics of Microfabrication
This chapter deals with the economics of microfabrica-
tion, the cost structures and trends of IC, MEMS, solar
cell, display and magnetic data storage manufacturing.
These devices are driven by very different motives: large-
scale integration for CMOS, large area for displays, novel
functionality for MEMS, low cost for solar cells, extreme
throughputs for hard disk drives, etc. Starting material
costs, equipment cost and operating costs differ. Silicon
wafers are just a few percent of the cost of an IC but
roughly 30% of the cost of a crystalline silicon solar cell.
Lithography is a central cost and performance issue in ICs
and hard disk read heads, while large-area substrate pro-
cessing drives thin-ﬁlm solar cells and ﬂat-panel displays.
All dollar values in this and the following chapters
are bound to be crude approximations for many reasons.
Some numbers are proprietary and can only be gauged by
outsiders, for example costs are trade secrets but prices
are public knowledge. Currency ﬂuctuations make world-
wide comparisons time dependent. Business cycle ups and
downs can result in 30% increases annually as well as
decreases in sales volumes. This has been especially true
for DRAM memories, but solar cells have experienced
similar-sized ﬂuctuations.
37.1 Silicon
There are only half a dozen companies making high-purity
polysilicon, and this industry has very high entry barriers:
the facilities are big and expensive, and it takes three years
to get a new facility up and running. Companies making
CZ silicon wafers or MC solar wafers buy their electronic-
grade polysilicon on long-term contracts for something
like $50 per kg. As in the oil industry, there is a spot
market where prices can gyrate wildly, and in 2007–2008
solar boom poly spot prices shot to $300 per kg.
c:\pitstop\in\Input Folder\
Some 20 companies make silicon wafers and 1000
fabs (and hundreds of university labs) process devices
on those silicon wafers. Silicon wafers are tailored to
customer needs, and a wafer manufacturer has thousands
of wafer speciﬁcations. Sometimes customer-speciﬁc
features are crucial for device performance, like SOI
device layer thickness in scaled-down SOI MOSFETs or
interferometer optical devices; sometimes it is customized
gettering, or novel back-side particle speciﬁcation or
edge exclusion minimization, and sometimes it is just
convenience, like specialized markings for wafer tracking
or non-standard ﬂats.
In order to ensure wafer supply, device manufacturers
have a second source of wafers. This second-source sup-
plier may supply for instance 30% of wafers, and in case
the primary supplier has problems, the second source is
expected to boost deliveries, so this 30% may not present
more than 20% of capacity of the second source. Ob-
viously the more specialized the wafers used, the more
difﬁcult it is to ﬁnd a second source, and in order to be
the ﬁrst on the market, it may pay to rely on a single
innovative wafer supplier.
The annual usage of 5 km2 of silicon wafers trans-
lates to roughly 200 million wafers. The 300 mm wafers
account for about 30 million wafers, 200 mm for 70 mil-
lion, 150 mm for 60 million, 125 mm for 25 million and
100 mm for 10 million. Figure 37.1 shows the general
trends of wafer size usage over decades.
Wafer size transitions have been important events in IC
history: all tooling has to be upgraded, and every process
has to be available and qualiﬁed for the new wafer size,
including all metrology and testing as well. Wafer sizes
used to last for 5–7 years, but more recently it seems that
lifecycles are getting longer. The transition from 300 mm
to 450 mm has been envisioned to start in 2012, but noth-
ing is certain yet. In 2009 there were 100 fabs running
Introduction to Microfabrication, Second E dition                 Sami Franssila
© 2010 John Wiley & Sons, L td.  ISBN: 978-0-470-74983-8
 Downloaded from https://onlinelibrary.wiley.com/doi/ by Cas - Shanghaitech University, Wiley Online Library on [04/04/2026]. See the Terms and Conditions (https://onlinelibrary.wiley.com/terms-and-conditions) on Wiley Online Library for rules of use; OA articles are governed by the applicable Creative Commons License

[Page 439]
458
Introduction to Microfabrication
Total Wafer Area Trend
1976–2025: 10% CAGR
100%
33%
10%
Pilot
1960
Area Demand per Year (Millions in2)
1965
75mm
+
100mm
125mm
+
150mm
200mm
300mm
450mm
1970
1975
1980
1985
1990
1995
2000
2005
2010
2015
2020
2025
100000
10000
1000
100
10
1
0
Figure 37.1
Wafer usage evolution over the years. Reproduced from Doering and Nishi (2001), copyright 2001, by
permission of IEEE
300 mm wafers. The ﬁrst ones were built in 2000, and it
seems that 300 mm wafers will continue to be used for
quite some time to come.
37.2 IC Costs and Prices
Based on a few numbers, like IC sales ($250 billion),
silicon area (5 km2) used and the number of photomasks
(700 000 annually), many interesting statistics can be cal-
culated. The average price of a starting silicon wafer turns
out to be $40 (about $0.1 per cm2), and that of processed
silicon is $5 per cm2. The latest generation technologies
(e.g., 45 nm CMOS) command higher prices, for example
$10 per cm2, while older technologies are much cheaper,
though price depends on volumes, of course.
The photomask industry produces some 700 000 pho-
tomasks a year, which translates to 30 000 mask sets with
an average price per set of over $100 000 according to
data from VLSI Research Corp. Average price is mis-
leading, though, because of the escalation in mask prices:
for 0.25 μm CMOS technology a mask set costs $50 000,
for 65 nm, $1 million, and for 45 nm, $2 million. A mask
set is used to expose 5000 wafers on average, but because
R&D uses masks too, production series are in fact longer.
The number of IC designs is even larger because some
mask sets contain many designs. Additionally, ﬁeld pro-
grammable gate arrays (FPGAs) are customized by users.
If a processed 90 nm CMOS wafer sells for $5000,
production runs smaller than 100 wafers (which might
comprise 100 000 chips) do not cover even the non-
recurring mask costs. Semicustom chips solve the mask
price problem, at least partially: front-end processing,
and therefore the transistors, are identical in all products,
and chips are customized by a few customer-speciﬁc
metallization masks. In the best case only one mask is
product speciﬁc, while all the other masks are shared
between many products. Of course, semicustom chips
cannot use silicon area optimally, but the cost reduction
relative to full custom design is signiﬁcant, especially
for small series products. For very special chips direct
write may be an option: with a speed of 1 WPH for
electron beam lithography, not many wafers can be
processed, but if a handful of chips sufﬁce, direct write
makes sense because mask cost is eliminated. There is
an analogy in the CD business: if you need 1, 10 or 100
copies, they are burned in a CD player; if you need 1000
or more, it makes sense to fabricate a master and use
injection molding.
Many companies have captive mask shops for a vari-
ety of reasons. It makes sense to collaborate with a nearby
unit in developing new technology, and it may be advan-
tageous to keep these developments secret from outsiders.
It is also useful to be able to understand the cost structure
 Downloaded from https://onlinelibrary.wiley.com/doi/ by Cas - Shanghaitech University, Wiley Online Library on [04/04/2026]. See the Terms and Conditions (https://onlinelibrary.wiley.com/terms-and-conditions) on Wiley Online Library for rules of use; OA articles are governed by the applicable Creative Commons License

[Page 440]
Economics of Microfabrication
459
1.0
0.8
0.6
Chip Yield
0.4
0.2
0.0
60
Minimum Feature Size (nm)
80
100
120
Chip Cost (A.U.)
10
9
8
7
6
5
4
3
2
1
0
Minimum Feature Size (nm)
60
80
100
120
Profit (A.U.)
Minimum Feature Size (nm)
−1.5
−1.0
−0.5
0.0
0.5
1.0
1.5
2.0
60
70
80
90
100
110
120
Figure 37.2
Chip yield, chip cost and proﬁt as a function of linewidth. Reproduced from Mack (2007) by permission
of John Wiley & Sons, Ltd
0
10
20
30
40
50
60
70
1
10
100
Total
Process
package
Yield loss
Cost
Chip area
Figure 37.3
Chip size vs. costs: constant process cost; huge packaging cost for small chips, and huge yield loss cost
(waste) for large chips
of a supplier: a captive mask shop is seldom the main
mask supplier, rather a reference.
Yield and proﬁt are closely related, but somewhat
counter-intuitively. As shown in Figure 37.2, chip yield
goes down if feature size is scaled down too aggressively.
Cost per good chip goes up dramatically when the
number
of
good
chips
declines.
Maximum
proﬁt,
however, does not coincide with minimum chip cost,
because smaller linewidth equals higher performance,
and these chips command higher prices. Therefore, in this
case, maximum proﬁts are generated at 80 nm linewidth,
even though 85 nm minimizes production costs.
Looking further at the cost structure, the cost of silicon
chips can be seen to consist of three elements:
• cost of wafer processing (both capital and running costs)
• cost of scrap (yield loss)
• cost of package.
If chip size increases, package cost is reduced because
fewer chips need to be packaged, but scrap cost (yield
loss) increases with chip size (Figure 37.3). The cost of
processed silicon per square centimeter has remained
more or less constant for over 30 years, which is remark-
able considering the growth in complexity of fabrication
processes. This cost always refers to the most advanced,
yet established, process technology of its day – older
technologies are cheaper.
37.3 IC Industry
There are many levels of actors in any industry. The elec-
tronics industry as a whole is worth about $1200 billion
annually, and IC production about $250 billion, which
means that ICs comprise about 20% of the value of elec-
tronic products.
 Downloaded from https://onlinelibrary.wiley.com/doi/ by Cas - Shanghaitech University, Wiley Online Library on [04/04/2026]. See the Terms and Conditions (https://onlinelibrary.wiley.com/terms-and-conditions) on Wiley Online Library for rules of use; OA articles are governed by the applicable Creative Commons License

[Page 441]
460
Introduction to Microfabrication
Table 37.1
Equipment industry (2007 and
2008 averages in billions of dollars)
Process equipment:
27
Lithography
6.5
Deposition
5.7
Etch
4.3
Inspection and measurement
3.1
Resist processing
1.8
Surface preparation/clean
1.8
Implantation
1.1
CMP
1.1
Thermal processing
1.1
Other wafer processing
0.3
Assembly and packaging
2.4
Testing
4.3
Fab facilities
1.6
Other
0.9
Total
36
Source: SEMI.
The big IC companies are producing large-volume
products:
microprocessors,
signal
processors
and
memories. A much larger number of players produce RF
devices, analog devices, power semiconductors, opto-
electronics, sensor interface circuits, etc.
There are many types of IC manufacturers: merchant
manufacturers design and produce their own chips for
sale. Of the top 20 manufacturers, 16 are merchants. Cap-
tive manufacturers are divisions of large companies, and
they cater for their internal customers. In the 1980s every
major electronics and aerospace company had a captive
CMOS division, but today captives usually offer spe-
cial technologies, not mainstream CMOS. Foundries are
companies without their own chip designs: their product
is fabrication service. Fabless companies are companies
that design chips, but do not own fabrication facilities;
foundries make the chips. Only one foundry and three
fabless companies are in the top 20 IC companies.
Behind the semiconductor industry is the $30–40 bil-
lion equipment industry (Table 37.1; because of the cycli-
cal nature of the semiconductor business, equipment sales
experience large ﬂuctuations, especially in 2007 and 2008,
for which the latest statistics are available). Materials
like resists, gases, cleaning chemicals, sputtering targets,
CMP slurries, etc., add another $10 billion. CMP slurries
represent a $1.7 billion business, larger than the CMP
equipment business.
The IC industry has been growing 17% annually for
over 30 years, whereas the electronics industry as a whole
grows only 7% annually. For the IC industry to keep
growing at its historical rate, the IC content of electronics
has to rise at the expense of discrete devices, circuit
boards, connectors, displays, switches, keyboards, or else
IC growth will slow down. Is it reasonable to expect the
proportion of ICs to rise to 30% or to 50% of all electron-
ics, as it is now in handheld devices like MP3 players?
Mainframe computers
1980s
10% of value consists
of ICs
Personal computers
1990s
20–30% of value
consists of ICs
Handheld devices
2000s
40–50% of value
consists of ICs
Measures from IC manufacturing can be used to check
if the rate of introduction of novel devices is slowing
down. The ramp rate of production at high volumes is
one measure. There are some indications that this might be
slowing down. The cost of a fab compared to the revenue
it is assumed to generate during its lifetime is another. Ob-
viously, the former must be kept to a fraction of the latter,
but recently the cost of the fab has been rising faster than
the revenue. Both of these measures are tricky because
the IC industry is very cyclical, and long-term trends are
easily camouﬂaged by annual or quarterly ﬂuctuations.
More complex devices are introduced at regular inter-
vals, which means that the R&D effort must grow for
each successive device generation: development of 1 Mbit
DRAM has been estimated to have cost $200 million dol-
lars, and $1.5 billion dollars for 1 Gbit DRAM. So far the
market size has grown steadily, which means that there
have always been customers for more memory and more
processing power, therefore the interval between introduc-
tions of new generations has been steady.
37.4 IC Wafer Fabs
IC wafer fabs can be massive: high-volume fabs have
monthly production of 50 000–100 000 wafers (wafer
starts per month, WPM). In a high-volume fab there
are separate furnace tubes for gate oxidation, other dry
oxides, wet oxides and polysilicon oxides; in a research
lab the division might be gate oxide vs. other oxides,
or dry oxides vs. wet oxides. Fabs have plasma etchers
dedicated to oxide, poly, aluminum and tungsten. In a
university lab with two plasma etchers the division is
based on ﬂuorine vs. chlorine processes (or between
clean and not-so-clean processes). LPCVD processes
have dedicated tubes for poly, nitride and oxides, and
this holds for small fabs and labs alike because thin-ﬁlm
interactions would ruin reproducibility. In a research
lab one sputtering system can take care of all metal
 Downloaded from https://onlinelibrary.wiley.com/doi/ by Cas - Shanghaitech University, Wiley Online Library on [04/04/2026]. See the Terms and Conditions (https://onlinelibrary.wiley.com/terms-and-conditions) on Wiley Online Library for rules of use; OA articles are governed by the applicable Creative Commons License

[Page 442]
Economics of Microfabrication
461
Table 37.2
Fab investment
(millions of dollars) for volume
manufacturing (top fab of its day)
1957
0.2
1967
2.5
1977
10
1987
100
1997
1000
2007
3000
2017
?
depositions, but production sputters are dedicated to
certain ﬁlms or ﬁlm stacks exclusively.
Wafer fab cost has increased exponentially with de-
creasing linewidth, Table 37.2. Cleanrooms have become
more expensive as the size of a killer particle has gone
down, but equipment is the most expensive part of a fab.
One recent estimate gave capital investment in tools as
equivalent to 80% of revenue that the fab is going to
generate in its lifetime.
The IC industry is faced with a number of challenging
issues, in fab economics, device structures and packaging.
Fab cost is not only high, but the amortization times are
very short, 5–7 years only. Lithography cost especially is
rising very fast, with $50 million price tags for lithogra-
phy tools. One solution to rising costs and risks is called
“copy exactly”: the second and successive fabs are exact
copies of the ﬁrst. It is, however, only really applicable
to the biggest companies. This approach will mean faster
learning curves and higher yields (see Figure 36.4). Pre-
viously the thinking was that the ﬁrst fab is an experiment
and improvements are made in each successive fab. But
rapid yield ramp is a crucial element in getting to the mar-
ket early, and constant process and tool changes can be
detrimental. Of course, there is no escaping the fact that
sometimes fabs with new technology and new equipment
have to be built.
37.4.1 Fab operation
Regular wafers are run in lots of 25 or 50 wafers. Cycle
time (CT) is the time in days it takes to complete a lot.
Process time (PT) is the time that the wafer is actually
being processed. Cycle times vary based on process com-
plexity, degree of automation and capacity utilization, but
3–7 weeks is typical. The ratio of cycle time to process
time, CT/PT, is a measure of fab efﬁciency. For standard
processing CT/PT is about 2, which means that wafers
spend half of the time in a queue and storage.
For batch processes like oxidation many batches are
combined, which leads to higher CT/PT. Sometimes a lot
is made up of 24 wafers together with a monitor wafer.
The monitor wafer is not physically one and the same
wafer but an allocation only: in gate oxidation it is a prime
wafer which then continues to polysilicon deposition, poly
doping and polysilicon etching, and exits after that. A new
monitor wafer starts at ﬁrst interlevel dielectric deposition,
and it is then used as a contact hole etch monitor and as
the ﬁrst-metal resistance and step coverage monitor. This
monitor is not a prime wafer, but a monitor quality wafer.
In addition to the device and process-speciﬁc monitor
wafers which are run with the product wafers, a lot of
other monitor wafers are running in a wafer fab. These
are used in:
• equipment qualiﬁcation (e.g., after maintenance)
• regular monitoring (e.g., particle tests, ﬁlm thick-
ness/uniformity)
• process development (e.g., modifying an existing pro-
cess step)
• short-loop test wafers (e.g. via-chain test).
In the start-up phase of a new fab product wafers may in
fact represent less than half of all wafers. Test/monitor
wafers are often reclaimed wafers. Reclaimed wafers
have been recycled after processing: thin ﬁlms have been
etched away, and the wafers may have been repolished
and inspected. Reclaimed wafers have been through
various process
steps,
especially thermal processes,
which affect the properties of the wafer bulk, for example
oxygen precipitation and wafer curvature. Reclaimed
wafers are cheaper choices for non-critical processes: as
thin-ﬁlm thickness monitors, as equipment qualiﬁcation
wafers, or as particle test wafers.
CT and PT are intimately coupled to batch vs.
single wafer tool combinations in a fab. Most front-end
processes are batch and most back-end processes single
wafer. For batch processes PT is “overhead + batch
time,” which is fairly constant, but for single wafer
processes PT is “overhead + lot size × single wafer
time,” and lot size has a major effect. All single wafer
fabs have been experimented with and record CTs of
three days have been demonstrated for 0.25 μm CMOS.
There are no single wafer fabs running in volume
production, but in order to reduce the risks associated
with billion-dollar fabs, the minifab concept has been
created. Minifabs are low-volume fabs with mostly
single wafer and some small batch equipment (batch
size of 25 wafers in thermal processes vs. 200 wafer
furnace batches in high-volume fabs). Such minifabs are
expected to be more agile because CTs will be shorter,
and production scheduling is going to be more ﬂexible.
Other ways to reduce CT include lot status and priority
classiﬁcation schemes. Hot lots (or rush lots) are priority
 Downloaded from https://onlinelibrary.wiley.com/doi/ by Cas - Shanghaitech University, Wiley Online Library on [04/04/2026]. See the Terms and Conditions (https://onlinelibrary.wiley.com/terms-and-conditions) on Wiley Online Library for rules of use; OA articles are governed by the applicable Creative Commons License

[Page 443]
462
Introduction to Microfabrication
lots that receive preferential treatment in the fab. When
a hot lot arrives at a process tool, it is processed in front
of the queue. Hot lot CT may be 30% less than that of a
regular lot. Super hot lots (or bullet lots) are even more
prioritized: process equipment is reserved for the super
hot lot so that it can be processed as soon as it arrives.
For a super hot lot, CT/PT is thus 1. The catch is that not
too many such lots can run at any one time, otherwise
production scheduling goes berserk.
Yields of hot lots tend to be consistently better than
those of standard lots. This can be explained by a simple
particle deposition model: hot lots spend less time in the
wafer fab, and there is less time available for particles to
be deposited on the wafers.
37.5 MEMS Industry
The MEMS industry is worth roughly $8 billion a year
and products employing MEMS devices sell for about
$100 billion. MEMS are a much more poorly deﬁned con-
cept than ICs, and different sources give different values.
Table 37.3 lists major MEMS products.
MEMS fabs use some 4 million 150 mm wafers a year
and smaller amounts of 100, 125 and 200 mm wafers. For
bulk micromechanics scaling to 200 mm is not an attrac-
tive option, because through-wafer etching of thick wafers
wastes area. In surface micromechanics wafer size in-
creases productivity just as in ICs, and waveguide optical
microsystems are fabricated on 200 mm wafers because
the chips are large due to large radii of curvature. Be-
sides, IC companies are abandoning old 200 mm wafer
fabs, and those are converted to MEMS fabs.
Accelerometers
and
microphones
are
typically
square millimeters in size, but a 96-channel capillary
Table 37.3
MEMS market (millions
of dollars) by products, 2010 estimate
Ink jet heads
1610
Accelerometers
1122
Microﬂuidics
1051
Pressure sensors
1041
Gyroscopes
945
Microdisplays
746
RF MEMS
499
MOEMS
270
Microbolometers
254
Microphones
193
Microtips and probes
134
Others
103
Total
7968
Data from Yole Development.
electrophoresis
“chip”
takes
up
a
whole
wafer.
Calculation of MEMS chip costs takes into account the
following: wafer usage, industry turnover and silicon
share of MEMS device cost. A typical cost breakdown
could be 30/30/30/10 for silicon, ASIC, package and
testing. If silicon cost is taken as 30%, then MEMS
silicon price is about $3 per cm2, roughly the same as
that of ICs. While fewer mask levels are used in MEMS,
use of epi, SOI and capping wafers, and low-throughput
DRIE, push up MEMS prices.
Annual production volumes of many MEMS chips are
in the 1000 to 100 000 range, corresponding to 0.01–1%
of monthly production of a big IC fab. These chips include
various aerospace, biomedical and instrumentation system
applications where MEMS are providing a small, but of-
ten essential, element which makes the product distinct.
For instance, pacemakers have silicon accelerometers, for
detecting physical exercise, but the market is small both
in the number of devices and for the money involved.
The automotive industry has long been the driving
force for new MEMS devices. Pressure sensors are used
for power train management, tire pressures and fuel
economy applications. Accelerometers and gyroscopes
are used for passive safety: crash sensing, rollover
detection for launching airbags and tensioning seatbelts;
as well as for active safety: electronic stability control
(ESP), antilock braking (ABS) and traction control
(TCS). The same devices also contribute to ride comfort
via electrically controlled suspension (ECS). Single axis
accelerometers sell for a few dollars and three-axis
versions for a little bit more. Some 100 million units are
supplied annually to the automotive industry.
Consumer electronics requirements are quite different
from automotive ones, and cost pressures much more
severe. About a billion cell/mobile phones are made an-
nually, and many of them contain silicon microphones
and FBAR/BAW duplexers. The total cost of hardware
for the cheapest cell phones is less than $10, and that in-
cludes the display, PCB and keyboard in addition to ICs
and MEMS. Therefore it is no wonder that MEMS micro-
phones for cell phones sell for 50 cents (and 300 million
are sold annually). Accelerometers for display orientation
sensing are also sold by the hundreds of millions. Their
prices are similar to microphones. More elaborate orien-
tation sensing is needed in gaming and virtual reality,
and digital camera image stabilization systems rely on
MEMS gyros.
If RF switches, varactors, local oscillators, delay lines
and resonators could be produced with high enough qual-
ity factors and good temperature stability, there would
be a huge market. For instance, a ﬁve-band cell phone
has some 20 RF components, and even if only a few of
 Downloaded from https://onlinelibrary.wiley.com/doi/ by Cas - Shanghaitech University, Wiley Online Library on [04/04/2026]. See the Terms and Conditions (https://onlinelibrary.wiley.com/terms-and-conditions) on Wiley Online Library for rules of use; OA articles are governed by the applicable Creative Commons License

[Page 444]
Economics of Microfabrication
463
those were replaced by RF MEMS devices, the market
would be a billion devices a year. Many new devices are
being developed for the cell phone market: namely, mi-
crozoom optical devices for cameras, and compasses and
barometric pressure sensors for sports models.
Microﬂuidic/BioMEMS devices have potentially large
markets, if they can be made cheap enough for disposable
applications, like point-of-care measurements in health
monitoring where $10 might be a reasonable price for a
test, which translates to a dollar or two for the bare chip.
37.6 Flat-Panel Display Industry
Worldwide production of ﬂat-panel TVs is about100 mil-
lion units, but they are outnumbered by computer displays,
and small displays for MP3 players and cell phones are
made by the billions.
Flat-panel
display
fabrication
deals
with
large
substrates.
Glass
panes
of
2160 mm × 2460 mm,
or
5.2 square meters, are being introduced. If TVs are
made, six or eight ﬁt on a pane, but if displays for cell
phones or digital cameras are produced, hundreds can
ﬁt on a single “mother pane.” Photomasks are large too,
though smaller than mother panes, and step-and-repeat
(Figure 10.2) is usually used (and just as in the IC
industry, scanners are also available). In contrast to IC
step-and-repeat, however, ﬂat-panel steppers are 1×
machines, not reduction optical tools. 42 inch masks cost
tens of thousands of dollars (and a mask set for a ﬁve-
or seven-mask process hundreds of thousands). Small
displays can be made with substantially cheaper 6 or
7 inch masks (which can hold for example four or six
displays). They are getting more expensive, however,
because for instance AMOLED displays require 1–2 μm
linewidths and more mask levels: 10 today and more in
the future.
The number of lithography steps for LCD TFT is
typically ﬁve. Some companies have even reduced this,
sometimes even without losing performance, because
polysilicon mobility has been improved simultaneously.
Fabrication of a ﬁve-mask TFT process is shown in
Figure 37.4. The process ﬂow details the process steps.
Process ﬂow for ﬁve-mask bottom gate
PMOS TFT
• Buffer layer: 100 nm CVD oxide/nitride
• Metal gate sputtering
• Gate patterning, mask 1
• Gate oxide CVD
• a-Si:H 50 nm by PECVD
• a-Si patterning, mask 2
• Anneal hydrogen out
• Crystallization (by laser)
• S/D doping
• Activation anneal
• S/D metallization
• S/D patterning, mask 3
• Passivation ﬁlm
• Contact patterning, mask 4
• Hydrogenation
• Transparent electrode deposition
• ITO pattering, mask 5
Gate oxide thickness, which is a critical MOS transistor
parameter, is not aggressively scaled in TFTs. CVD ox-
ide quality is inferior to thermal oxides, and for example
breakthrough voltages are 3–5 MV/cm vs. 10 MV/cm for
CMOS gate oxides. Roughnesses of polysilicon (in top
gate) or sputtered chromium (in bottom gate) are not
amenable to very thin oxides.
Linewidth scaling and mobility improvement both con-
tribute to greater integration possibilities: it is now pos-
sible to fabricate driver transistors on the TFT panel it-
self, instead of using separate driver ICs, which must be
mounted on the edges of the glass panel. With an inte-
grated SRAM pixel memory the power consumption of a
LCD can be reduced by two orders of magnitude. LCD
backlight efﬁciency can be improved by microlenses that
are fabricated and aligned to pixels, to focus the light to
the pixels, instead of uniform illumination. It is also pos-
sible to integrate polysilicon ambient light sensors which
control backlight intensity. Both techniques reduce power
consumption, which is a critical issue in portable devices.
Direct writing is being considered for both displays
and solar cells. Patterning processes using lithography and
laser direct write are contrasted in Figure 37.5. Laser tool
cost is in the $10 million range, which may sound expen-
sive, but the lithography tool price for 42 inch displays is
also very expensive. The resist dispensing tool, and devel-
opment, etch and stripping wet benches for large panes,
are costly, too. Additionally, chemical consumption in the
wet processing of 5 m2 panes is formidable. Through-
puts of laser systems are highly variable, depending on
ﬁlm thickness and etch/ablation rates. There is always the
possibility to use parallel laser beams, and in fact eight-
beam systems exist. Writing times of 10–100 seconds per
42 inch display, or 100–1000 seconds per mother pane,
make laser systems competitive in certain applications,
like plasma display ITO electrode patterning.
 Downloaded from https://onlinelibrary.wiley.com/doi/ by Cas - Shanghaitech University, Wiley Online Library on [04/04/2026]. See the Terms and Conditions (https://onlinelibrary.wiley.com/terms-and-conditions) on Wiley Online Library for rules of use; OA articles are governed by the applicable Creative Commons License

[Page 445]
464
Introduction to Microfabrication
glass substrate
#5
#4
#3
#2
#1
a-Si
oxide
nitride
metal
ITO
Figure 37.4
Bottom gate TFT process: top view, cross-section of a single transistor and the ﬁve photomasks. Adapted
from Ukai (2007)
resist spin/bake
exposure
development
etching
resist stripping
cleaning
laser direct write
cleaning
Figure 37.5
Lithographic patterning vs. direct write
37.7 Solar Cells
The solar cell industry (also known as PV, for photo-
voltaics) is still dominated by crystalline silicon cells
(Figures 1.14, 24.9, 25.2) as of this writing, but thin-ﬁlm
solar cells (Figure 24.10) are rapidly catching up. In 2008
multicrystalline and single crystalline silicon accounted
for over 80% of all solar cells.
Solar cells are the ultimate low-cost devices. CZ
silicon can be used for solar cells, but multicrystalline
(MC) silicon is dominant. It is made by casting 200 kg
of electronic-grade silicon into a crucible and solidifying
from the bottom up. The crucible is then broken and the
silicon ingot sawn ﬁrst into 25 rectangular 5 or 6 inch
blocks, which are wire sawn to square wafers. This is
good for ﬁlling space: round wafers leave empty spaces
between them. Solar wafers are thin (e.g., 200 μm) in
 Downloaded from https://onlinelibrary.wiley.com/doi/ by Cas - Shanghaitech University, Wiley Online Library on [04/04/2026]. See the Terms and Conditions (https://onlinelibrary.wiley.com/terms-and-conditions) on Wiley Online Library for rules of use; OA articles are governed by the applicable Creative Commons License

[Page 446]
Economics of Microfabrication
465
order to make more wafers out of the same silicon ingot.
MC wafers cost one-tenth of similar-sized CZ wafers.
There
is
intensive
research
ongoing
to
develop
cheaper silicon puriﬁcation methods. The chlorosilane
gas
phase
puriﬁcation
with
distillation
and
CVD
conversion described by Eqs. 4.2–4.4 is extremely
efﬁcient but also energy consuming. Starting from
upgraded metallurgical-grade silicon (UMG) which has
typically metallic impurities at 10 ppm levels, a simple
plasma torch method can purify that to sub-ppm levels.
Microfabrication technologies are used for perfor-
mance,
like
thermal
oxidation
for
passivation
and
PECVD
nitride
antireﬂective
coatings,
but
cheaper
techniques like phosphoric acid diffusion sources and
screen
printing
of
conductive
pastes
are
used
for
cost minimization. Another reason for screen-printed
metallization is current density: it is easy to screen-print
thick conductors (10 μm), while PDV metals are limited
to a micrometer or so.
Light capture can be improved by nitride antireﬂection
coatings (Figure 25.2). Texturing can also be used to
reduce reﬂections: in Figure 1.14 lithography and KOH
etching were used to create inverted pyramid structures,
but random pyramids formed by non-lithographic KOH
etching serve almost as well, and eliminate photomask,
resist
processing
and
lithography
equipment
cost.
Figure 37.6 shows a cross-section of an interdigitated
