Repository: Alvintxh/nanofab-web

# Extracted Book Sources

All 11 textbooks extracted 2026-04-05 using PyMuPDF (extract_pdf.py).

## Extraction Summary

| Book Key | File | Pages | Words | Page Numbering |
|----------|------|-------|-------|----------------|
| cui_2025 | Zheng Cui - Nanofabrication (4th ed) | 419 | ~158K | PDF labels (C1, i-xi, 1-407) |
| campbell_2008 | Campbell - Fabrication Engineering (3e) | 825 | ~369K | offset=18 (front-1..18, then 1-807) |
| teresa_2020 | De Teresa - Nanofabrication (full) | 451 | ~183K | offset=0 (sequential PDF pages) |
| madou_vol1_2011 | Madou - Fundamentals of Microfab Vol.1 | 646 | ~366K | PDF labels |

File: sources/sources_processed/books/franssila_2010/franssila_2010_full.txt (part 42 of 46)
# franssila_2010
back contact cell. It has 100% collection efﬁciency on
the front side because all metallization is on the wafer
back side. The limitation with this design is the need for
high-quality silicon, because the charge carriers have to
diffuse all through the wafer before they are collected at
the electrodes.
Solar cell linewidths are relaxed, in the 50 μm range.
This enables cheap mask technologies and screen printing.
Some solar cells are made completely without lithogra-
phy (Buried collector cell, Figure 24.9, is laser patterned).
Another lithography reduction technique is to ﬁre metal
through a dielectric: no contact holes are deﬁned, but the
metal is patterned. A ﬁring (annealing) step drives the
metal through the dielectric where metal lines are pat-
terned. Yet another way to eliminate lithography is to
make point contacts by laser doping and to contact those
by the laser ﬁring of metallization.
Laser processing has found various other applications in
solar cell production: laser grooves (Figure 24.9) enable
narrow (and deep) metallization which minimizes front
surface area lost to metallization. Diffusion is an immer-
sion process and the edges of the wafer are also doped.
This creates a current path that has to be eliminated, and
laser cutting is used routinely in this edge isolation.
Light absorption can also be increased by fabricating
tandem and multiple cells: using different materials in
combination can increase the use of the spectrum: one
layer is more sensitive to IR wavelengths, the other to
visible light. Ga0.35In0.65P/Ga0.83In0.17As/Ge triple junc-
tion solar cells (similar to Figure 6.2) have shown 40%
efﬁciency when run under 400× concentrated sunlight.
Single junction crystalline silicon cells can reach 22% ef-
ﬁciency at best (the theoretical limit for a single junction
cell is 29%), multicrystalline silicon cells have record efﬁ-
ciencies around 17% and thin-ﬁlm cells around 10%. Note
that cells may show 22% efﬁciency for 1 cm2 area when
fabricated in a research lab, but when the same device
is mass produced on large wafers, using cost-optimized
tools and processes, the efﬁciency is probably only 17%.
Silicon nitride
Silicon oxide
n+ front surface field
p+ diffusion
n+ diffusion
Metal finger (point contacts to n+)
Metal finger (point contacts to p+)
n-type base
Silicon oxide
Figure 37.6
Interdigitated back contact cell. Reproduced from Neuhaus and M¨unzer (2007) (Creative Commons)
 Downloaded from https://onlinelibrary.wiley.com/doi/ by Cas - Shanghaitech University, Wiley Online Library on [04/04/2026]. See the Terms and Conditions (https://onlinelibrary.wiley.com/terms-and-conditions) on Wiley Online Library for rules of use; OA articles are governed by the applicable Creative Commons License

[Page 447]
466
Introduction to Microfabrication
While IC makers can differentiate their products by
adding new features, and in memories speed can be used
to command a higher price, all solar cells produce ex-
actly the same ﬁnal outcome, power. There is very little
in competition except cost per watt. This can improved
by increasing efﬁciency, through better optical capture of
photons, higher conversion to charge carriers, and reduced
losses of those carriers before reaching the electrodes.
These translate to light conﬁnement structures and low-
loss cover glass.
The main metric for solar cells is the cost of a cell for
peak wattage (Wp). This approached 1$ per Wp in 2009,
down from $2 in 2002 and $8 in 1992. The solar electric-
ity system cost is roughly double the cell cost: it includes
mechanical structures, inverters, cabling, possibly batter-
ies, etc., and these are highly system size dependent. Solar
irradiation on the Earth’s surface is about 1 kW/m2 under
the best conditions and 20% conversion efﬁciency then
translates to 200 W/m2. But the sun does not shine 24/7,
and 3000 hours per year is a reasonable estimate for sunny
climates, while much less is available further north. As-
suming a lifetime of 20 years (different sources assume
15–25 years), the cost of solar electricity is 5–10 cents per
kWh. The cost of capital must also be added and annual
maintenance costs are estimated to be 1% of investment
cost. This is a very rough calculation and it is valid for
dollar cents and euro cents alike.
Coal-ﬁred power plants can produce electricity at about
5–10 cents per kWh but local tariffs for consumers in-
clude grid costs and taxes, bringing the price up to 30
cents per kWh, making solar power already economically
viable in some regions. If the trends of solar cell per-
formance are any guide, solar electricity should become
competitive with coal-ﬁred electricity around 2013–2017.
37.8 Magnetic Data Storage
Magnetic data storage uses microfabrication techniques
for many of its devices. The write head is an induc-
tive microfabricated coil, and the read head is a complex
magnetic multilayer stack (Figure 7.19). A MEMS posi-
tioner (Figure 30.22) keeps the read/write head on track.
Scaling of storage density in the last 50 years has been
impressive: in 1960 it was 10 kbit/in2, in 1980 it was
10 Mbit/in2, in 2000 it had reached 1 Gbit/in2 and in 2010
it is 100 Gbit/in2.
Thin-ﬁlm read/write head (TFH) fabrication for mag-
netic data storage shares surprisingly many aspects with
IC fabrication, especially the steady growth in the number
of process steps, the number of thin ﬁlms (up to 20) and
the steady (and very steep) decrease in linewidths: from
1990 to 2000 the minimum linewidth in TFH fabrication
103
102
10
0
$/MB
10−1
10−2
10−3
10−4
1985 1990 1995 2000
2005
Year
2010 2015
2020
HDD
NAND flash
Figure 37.7
Memory bit cost development, hard disk
drive (HDD) vs. NAND ﬂash memory. Reproduced from
Burr (2008) by permission of IBM Technical Journals
came down from 5 to 0.5 μm, and in 2010 it is equal to
IC linewidths at around 50 nm. This means that hard disk
drive memory density increases faster than semiconduc-
tor memory density. This linewidth reduction goes hand
in hand with cost/bit price development, which is pictured
in Figure 37.7. The cost of a stored bit on a hard disk drive
is about 1–10% of that of ﬂash memory storage.
The thin-ﬁlm head consists of two parts: a giant mag-
netoresistance (GMR) sensor read head and an inductive
coil write head (Figure 37.8). Film thicknesses in GMR
heads are very demanding: the thinnest ﬁlms are about
1 nm thick. The whole stack consisting of 10 layers totals
less than 50 nm thick. Sputtering systems for TFHs are
equipped with multiple targets. What is more, each one
must have approximately the same deposition time, oth-
erwise the in-line system would be choked by one thick
layer. Instead of increasing deposition rate, three identical
modules can be used, to deposit a third of the thickness,
for example 5 nm each. All the ﬁlms must be done in
one sputtering system because atmospheric oxygen would
destroy subnanometer ﬁlms.
Thickness control is, however, only part of the prob-
lem with GMR heads. Interface sharpness needs to be
maintained during the 10 year lifespan, so no mixing is
allowed during either processing or use. Smoothness is
also paramount when nanometer and subnanometer ﬁlms
are made. As discussed previously, thin-ﬁlm properties
are thickness dependent, and for example the PtMn an-
tiferromagnetic layer has to be at least 15 nm thick in
order to have the desired pinning effect. New materials
 Downloaded from https://onlinelibrary.wiley.com/doi/ by Cas - Shanghaitech University, Wiley Online Library on [04/04/2026]. See the Terms and Conditions (https://onlinelibrary.wiley.com/terms-and-conditions) on Wiley Online Library for rules of use; OA articles are governed by the applicable Creative Commons License

[Page 448]
Economics of Microfabrication
467
Pole Width
Top Yoke
Coil
Top Shield
MR Width
Gap Width
Bottom Shield
GMR Read Sensor
Figure 37.8
The read/write head of a HDD, with GMR
read head and inductive coil write head. Reproduced from
Childress and Fontana (2005), copyright 2005, by permis-
sion of Elsevier
will probably be needed when thinner layers are required
in the future.
The density of magnetic recording depends on two fac-
tors: track pitch, or how closely neighboring tracks can
be written, and GMR track gap, or how thin the magnetic
read head can be made (Figure 37.9). The actual magnetic
structure is about 30 nm thick, but shields on both sides
take up space. The sensor height is taken as half-pitch.
Production volumes for magnetic memory disks are
huge: about a billion per year. This is reﬂected in through-
put requirements for equipment: 100 WPH would be good
for a IC sputtering system, but in magnetic media disk
production 1000 WPH is more typical. Fortunately, the
magnetic layers are rather thin, with a total thickness be-
low 200 nm for perpendicular recording, as was shown in
Figure 7.18.
One future development in magnetic media is expected
to be patterned media: each bit is stored in a magnetic area
of its own, eliminating interference from neighboring bits
which are present in continuous ﬁlm. Currently there are
some 60 grains for a bit, which equals a grain size smaller
than 10 nm. A leading candidate for patterning the disks
is NIL (see Chapter 18). Resolution of NIL is extremely
good: as long as a master can be obtained, NIL can stamp
even 5 nm patterns. In patterned media applications no
alignment is required, which reduces the cost of a NIL
system considerably. But the master fabrication remains
problematic: writing a terabit (1012) master may take a
month with an electron beam.
write
width
track
gap
track pitch
shield
shield
pole 1
pole 2
GMR sensor
= read width
gap
gap
Figure 37.9
Three lanes of data with the head overlaid.
Redrawn from Childress and Fontana (2005)
37.9 Short Term and Long Term
Semiconductor demand is inelastic in the short run, and
this explains some counter-intuitive aspects of price
swings: often prices go up hand in hand with volumes.
When the PC or cell phone market is strong, demand
surges and chip prices go up because ramping up chip
production takes time. Downswings show inelasticity
as well: when for example memory chip prices go
down, there is no sizable upsurge in demand. This price
reduction can be due to the fact that the chip is nearing
the end of its lifecycle, and nobody wants to increase
usage of a soon-to-be-extinct chip.
But on a more fundamental level it has more to do
with long design lifecycles: it is not possible to rapidly
switch chips on a whim, therefore a certain inertia is built
into the system. These are short-term effects, but in the
long run costs and prices do follow predictable trends,
like memory cost per bit and solar cell peak watt cost
falling 25% annually.
37.10 Exercises
1. The investment for a large-volume CMOS wafer
fab was $1 billion (year 2000, 0.25 μm technology,
200 mm wafer size). Fab running costs are $1 million
a day. Assuming 30 000 wafer starts per month
(WPM), what is the cost of the ﬁnished silicon?
 Downloaded from https://onlinelibrary.wiley.com/doi/ by Cas - Shanghaitech University, Wiley Online Library on [04/04/2026]. See the Terms and Conditions (https://onlinelibrary.wiley.com/terms-and-conditions) on Wiley Online Library for rules of use; OA articles are governed by the applicable Creative Commons License

[Page 449]
468
Introduction to Microfabrication
2. Calculate the mask cost contribution to silicon area
price if 0.25 μm CMOS with 25 photomasks at $3000
per mask plate is used and each mask set is used to
fabricate 50/500/5000/50000 wafers?
3. Maskless lithography by direct writing is expensive
because it is very slow, but there is no photomask
cost. Assuming identical capital investment ($10 mil-
lion) and running costs ($1 million a year) for both
optical and direct write lithography systems (crude
approximations), and 100 WPH for optical and 1
WPH for DW on 300 mm wafers, what would be
the number of wafers where DW becomes compet-
itive with optical lithography for 90 nm CMOS if the
mask set cost is assumed to be $500 000?
4. If a multilevel metallization process consists of 10
layers, how many oxide plasma etchers are needed to
etch contact holes if the oxide etch rate is 1 μm/min,
in a 100 000 WPM fab?
5. How many LPCVD tubes are needed in a 30 000
WPM fab if the process has ﬁve polysilicon layers?
6. If we assume an average big fab to have 50 000 WPM
capacity, how many such fabs are there in the world?
7. How many silicon crystal pulling systems are there
in the world?
8. What is the price per kilogram (or carat price) of thin-
ﬁlm diamond if PECVD capital cost is $500 000 and
running costs are $100 000 a year? Take 10 nm/min
for the deposition rate on 150 mm wafer size in a
single wafer system.
9. What is the bit density of the system shown in
Figure 37.9.
10. TFT itself takes up very little area compared to pixels,
and the transistor packing density increase offered by
self-alignment is not important. What are the beneﬁts
of self-alignment in TFT fabrication for displays?
References and Related Reading
Beaucarne, G. et al. (2006) Epitaxial thin-ﬁlm Si solar cells,
Thin Solid Films, 92, 511–512 533–542.
Berglund, C.N., C.M. Weber and P. Gabella (2009) Bench-
marking the productivity of photomask manufacturers, IEEE
Trans. Semicond. Manuf ., 22, 499–506.
Burr, G.W. (2008) Overview of candidate device technologies
for storage-class memory, IBM J. Res. Dev., 52, 449–464.
Childress, J.R. and R.E. Fontana (2005) Magnetic recording
read head sensor technology, C.R. Physique, 6, 997–1012.
Degoulange, J. et al. (2008) Multicrystalline silicon wafers pre-
pared from upgraded metallurgical feedstock, Sol. Energy
Mater. Sol. Cells, 92, 1269–1273.
Doering, R. and Y. Nishi (2001) Limits of integrated circuit
manufacturing, Proc. IEEE, 89, 375.
Garg, D. et al. (2005) An economic analysis of the deposi-
tion of electrochromic WO3 via sputtering or plasma en-
hanced chemical vapor deposition, Mater. Sci. Eng., B119,
224–231.
Hamakawa, Y. (ed.) (2004) Thin-Film Solar Cells: Next Gen-
eration Photovoltaics and Its Applications, Springer.
Lawes,
R.A.
(2007)
Manufacturing
costs
for
microsys-
tems/MEMS
using
high
aspect
ratio
microfabrication
techniques, Microsyst.Technol., 13, 85–95.
Leonovich, G.A. et al. (1995) Integrated cost and productiv-
ity learning in CMOS semiconductor manufacturing, IBM J.
Res. Dev., 39, 201.
Liehr, M. and G.W. Rubloff (1994) Concepts in competitive
microelectronics manufacturing, J. Vac. Sci. Technol., B12,
2727.
Mack, C. (2007) Fundamental Principles of Optical Lithog-
raphy, John Wiley & Sons, Ltd.
Neuhaus, D.-H. and A. M¨unzer (2007) Industrial silicon wafer
solar cells, Adv. OptoElectron., 24521.
SEMI, Semiconductor Equipment and Materials International,
http://www.semi.org.
Saito, M. (2009) Global semiconductor industry trend VIDM
versus foundry approaches, Proc. IEEE, 97, 1658–1660.
Suzuki, T. (2006) Flat panel displays for ubiquitous product ap-
plications and related impurity doping technologies, J. Appl.
Phys., 99, 111101.
Terris, B.D. and T. Thomson (2005) Nanofabricated and self-
assembled magnetic structures as data storage media, J. Phys.
D: Appl. Phys., 38, R199–R222.
Ukai,
Y.
(2007)
TFT-LCD
manufacturing
technology
-
current status and future prospects, International Workshop
on the Physics of Semiconductor Devices (IWPSD), pp.
29–34. VLSI Research: https://www.vlsiresearch.com/more/
CompanyBackground.html?rdr=about_vlsi
 Downloaded from https://onlinelibrary.wiley.com/doi/ by Cas - Shanghaitech University, Wiley Online Library on [04/04/2026]. See the Terms and Conditions (https://onlinelibrary.wiley.com/terms-and-conditions) on Wiley Online Library for rules of use; OA articles are governed by the applicable Creative Commons License

[Page 450]
38
Moore’s Law and Scaling Trends
This chapter deals with the past, present and future of
silicon integrated circuits, concentrating on CMOS logic
and memory, which are the driving force of scaling to
smaller linewidths and higher device densities. Device
physics,
materials,
fabrication
processes,
reliability
issues and manufacturability are discussed, along with
trends, limits, opportunities and threats to continued
scaling.
Early transistors could be made with just ﬁve elements,
Si, B, P, O, Al; fabrication of 0.18 μm CMOS uses 14 el-
ements. In addition to the aforementioned elements, N,
As, Ti, W, Co, Ta, Cu, C and F are used. Some of these
materials have been adopted easily, like the addition of
a TiW barrier underneath aluminum, or n-type doping by
arsenic instead of phosphorus, which were implemented
with the same equipment as the older versions. Introduc-
ing tungsten plugs necessitated a novel CVD equipment,
which was a major departure from previous metalliza-
tion schemes which were all based on PVD techniques.
CMP was another paradigm shift, a completely new way
of doing things, not an evolution of SOG and etchback
planarization. Copper metallization was again a major
transition, but because of the experience with oxide and
tungsten CMP, its adoption was made easier. New barrier
metals had to be invented, though, to eliminate contami-
nation risks.
Device structures have been intimately involved with
new materials and tools. The CMOS self-aligned polysil-
icon gate was a major change, because both gate material
and doping technology changed. Silicides were also pro-
found changes because new material and new process
technology, namely rapid thermal annealing, were intro-
duced hand in hand. Strained silicon wafers, deposited
gate oxides like HfO2 and metal gates are the current
major changes being implemented. Taken together, these
developments, both revolutionary and evolutionary, have
contributed to the realization of microchips with a billion
devices.
38.1 From Transistor to Integrated
Circuit
Transistor fabrication in the 1950s was crystallography
and metallurgy, not microfabrication. Junction formation
was an alloying process that does not share many features
with modern transistor fabrication. Pallets of indium, a
p-type dopant, were attached to both sides of an n-type
semiconductor piece, the diffusion step was performed,
and metal wires attached to the two p-type and one n-type
regions; voil`a, the pnp transistor was ready.
The modern key concepts of microfabrication, namely
diffusion masking by an oxide layer, photolithographic
patterning, wet etching of the oxide and the use of
evaporated aluminum as a conductor, emerged in the
mid 1950s mostly at Bell Laboratories and at Fairchild
Semiconductor. These techniques were put together
in what is known as the planar process for transistor
fabrication, by Jean Hoerni.
The integrated circuit was invented twice, simultane-
ously and independently. Jack Kilby of Texas Instruments
demonstrated integrated circuits in 1958 and ﬁled for a
patent in early 1959. However, Kilby used germanium
transistors and gold wire bonds for connecting the devices.
Six months later Robert Noyce at Fairchild based his in-
vention on the planar process, using evaporated aluminum
for metallization and silicon dioxide as an insulator, and
realized the ﬁrst device that became the forerunner of
current ICs.
There were many objections to ICs at the beginning of
the 1960s, as Jack Kilby (1976) reminiscences:
1. Electronics designs would become hard to change once
the circuits had been etched onto silicon.
2. Electronics engineers would be out of work because
all design would shift to IC manufacturers.
3. Transistors are low-power devices which are suitable
only for some special applications.
Introduction to Microfabrication, Second E dition                 Sami Franssila
© 2010 John Wiley & Sons, L td.  ISBN: 978-0-470-74983-8
 Downloaded from https://onlinelibrary.wiley.com/doi/ by Cas - Shanghaitech University, Wiley Online Library on [04/04/2026]. See the Terms and Conditions (https://onlinelibrary.wiley.com/terms-and-conditions) on Wiley Online Library for rules of use; OA articles are governed by the applicable Creative Commons License

[Page 451]
470
Introduction to Microfabrication
4. ICs do not use optimum materials: NiCr resistors are
better than silicon resistors, and Mylar capacitors are
superior to oxide capacitors.
5. The yield of transistors is low (e.g., 80%) and if, say,
20 of them are made on a single chip, the combined
yield will be miniscule.
Argument number 1 still holds today: custom circuits es-
pecially take a long time to design: one year is typical,
and changes are hard to make. This is, however, a small
price to be paid for the enormous gains in speed and
functionality. We now know that argument number 2 was
groundless as ICs propelled the electronics industry into
supergrowth.
Argument 3 was wrong; some people had seen it al-
ready in the 1950s: Bob Wallace of Bell Labs stressed:
Gentlemen, you’ve got it all wrong! The advantage
of the transistor is that it is inherently a small-size
and low-power device. This means that you can pack
a large number of them in a small space without ex-
cessive heat generation and achieve low propagation
delays. And that’s what we need for logic applica-
tions. The signiﬁcance of the transistor is not that it
can replace vacuum tube but that it can do things
that the vacuum tube could never do! (Ross 1997)
Many MEMS and nanodevices today are miniaturized
versions of existing devices. Sometimes smaller size is
useful because it results in, for example, smaller power
consumption or higher speed. But it is equally important
to look for new applications where new physical phe-
nomena, new combinations of speed and power, can be
utilized, or where macroscopic counterparts do not exist,
or where the scale economies of microfabrication have
not yet been utilized.
The whole can be more than the sum of its parts. The
very concept of integration seems to have escaped the
attention of supporters of argument number 4. ICs paved
the way for more powerful electronic systems. And the
savings in assembly costs quickly more than compensated
the higher cost of ICs.
Argument 5 was mathematically valid, but it was based
on the technology of its day, and it did not anticipate the
tremendous strides in microfabrication technologies. The
success of ICs has been dependent on the fact that, in spite
of continuous miniaturization and complexiﬁcation of the
manufacturing process, the yield of individual transistors
on ICs has improved dramatically. In 1960 the yield of
50% for individual devices resulted in a 3% yield for a
ﬁve-transistor IC. Today, in 2010, chips with a billion
devices are manufactured with about 90% yields, which
translates to practically 100% yield for individual devices,
and this is for 32 nm devices, compared to the 30 μm
devices of 1960. Integrated microﬂuidic systems face a
similar situation: while pumps, valves and mixers may
have reasonable yields, systems consisting of many such
devices have rather low yields.
The early proponents of the IC had to balance between
two options:
1. Suitable only for price-insensitive applications like
military or space technology.
2. Will be cheap in the future once the technology ma-
tures.
Early growth was of course along the ﬁrst argument be-
cause somebody had to pay for the chips, but at the end of
the 1960s the second argument was ﬁnally realized, and
the IC became a household term.
38.2 Historical Development of IC
Manufacturing
In addition to scaling the lateral and vertical dimensions,
a multitude of other reﬁnements have taken place in IC
manufacturing during the past 50 years. These involve
new materials for both metallization and dielectrics, new
equipment designs, new control measurements and in-
spections tools, new contamination control strategies as
well as new devices, Table 38.1.
Lithography has evolved from 1× contact/proximity
printers to 1× projection tools to 5× step-and-repeat
systems
to 4× step-and-scan machines.
Batch wet
etching has been replaced by single wafer plasma
etching. Thermal diffusion has been replaced by ion
implantation.
Some
processes
have
remained
fairly
unchanged, like wet cleaning and thermal oxidation.
The industry has been quite conservative, with very few
radical changes in any one technology generation.
In the 1960s practically everything in IC production
was proprietary: the product, process ﬂow, process recipe
and even process equipment were developed in-house
and kept as trade secrets. Then equipment manufacturers
emerged
and
started
offering
everybody
the
same
tools. The recipe remained proprietary. Then equipment
manufacturers started selling not only the equipment
but also the recipe. Some equipment manufacturers are
even selling uptime, not hardware but availability. Little
by little as the technology matured, even process ﬂow
became a commodity, and only the product differentiated
manufacturers. This opened up the market for both
 Downloaded from https://onlinelibrary.wiley.com/doi/ by Cas - Shanghaitech University, Wiley Online Library on [04/04/2026]. See the Terms and Conditions (https://onlinelibrary.wiley.com/terms-and-conditions) on Wiley Online Library for rules of use; OA articles are governed by the applicable Creative Commons License

[Page 452]
Moore’s Law and Scaling Trends
471
Table 38.1
Historical development of IC processes
1960s–1970s
30 μm to 3 μm linewidths
Proximity and projection 1× lithography at
λ = 436 nm
Fewer than 10 lithography steps
Wet etching
Doping by furnace diffusion
Batch processing
(Pure) aluminum metallization; one level of metal
Si, O, N, P, B, Al needed
Wafer size increase from 1 inch to 3 inches
1980s
3 μm to 1 μm linewidths
Step-and-repeat lithography at λ = 365 nm
introduced at 1.2 μm
10–15 lithography steps
Plasma etching replaces wet etching for critical
steps
Ion implantation for doping
Single wafer equipment emerging, ﬁrst in plasma
etching
Two levels of metallization
SOG and resist etchback planarization
Silicides introduced
New elements: As (n-doping), Cu (in Al:Cu alloy),
Ti, W (in TiW barrier)
100/125/150 mm wafer size
1990s
Linewidths 1 μm to 0.25 μm
20–25 lithography steps for advanced CMOS
High-density plasma (HDP) equipment for etching
and deposition
W plugs by CVD with TiN barrier
CMP oxide planarization
Cu metallization introduced in damascene structure
Number of metal levels increasing up to seven in
logic circuits
150/200 mm wafer size
2000s
Linewidths 0.25 μm to 45 nm
30 lithography steps for advanced CMOS
Step-and-scan lithography with λ = 248 nm
introduced at 0.25 μm
Phase shift masks (PSMs) adopted at 0.18 μm
New elements: Co (in CoSi2), F (in SiOF), Ta (in
TaNSi barrier for Cu)
Copper becoming standard for high-performance
circuits
Low-k dielectrics introduced in multilevel
metallization
200/300 mm wafer size
Table 38.1
(continued)
2010s
Linewidths 32, 22 and 15 nm
Lithography DUV immersion 193 nm, maybe EUV
High-k deposited gate dielectrics with EOTs <1 nm
Metal gates, different for NMOS and PMOS
Copper metallization in commodity chips
Vertical and multigate devices
Strain engineering
Over 10 levels of metallization in logic circuits
Wafer size 300 mm, maybe transition to 450 mm
foundries and fabless companies. Now even the product
is beginning to be commoditized: companies are selling
IP blocks (for intellectual property); designs can be
traded.
The commoditization of process ﬂow has been car-
ried furthest in CMOS, and foundries are CMOS houses.
The cost of process development increases with every
technology generation, and companies form joint ven-
tures to share the development risk. This reduces the
number of independent CMOS process ﬂows. There are
differences, of course: bulk and SOI processes, aluminum
and copper metallization, cobalt and nickel silicides. The
same linewidth CMOS can often be found both as a low-
power version for battery-powered operation and as a
high-performance version for the desktop. The main dif-
ference is in gate oxide thickness: slightly thicker gate
oxide in the low-power version (2.4 vs. 1.3 nm in 130 nm
CMOS) reduces leakage currents 100–1000-fold, while
maximum frequency goes down by only 50%.
Adding features like analog capability (resistors, capac-
itors, inductors), bipolars (for RF operation at very high
frequencies) and embedded memory for programmability
is done in a modular fashion: the basic CMOS process
ﬂow is kept as it is, and the additions are implemented
in modules. Systems with embedded memory cannot be
optimized for both logic and memory, so, depending on
whether the system is memory or logic dominated, sac-
riﬁces are made in the minority part, and performance is
optimized according to the requirements of the majority
device type.
38.3 MOS Scaling
Linewidth scaling has been very predictable, and it cap-
tures most of the public’s imagination of scaling, together
with memory capacity increase. But practically every as-
pect of CMOS is being scaled and modiﬁed constantly.
The schematic of Figure 38.1 shows the main elements of
 Downloaded from https://onlinelibrary.wiley.com/doi/ by Cas - Shanghaitech University, Wiley Online Library on [04/04/2026]. See the Terms and Conditions (https://onlinelibrary.wiley.com/terms-and-conditions) on Wiley Online Library for rules of use; OA articles are governed by the applicable Creative Commons License

[Page 453]
472
Introduction to Microfabrication
Silicided 
elevated S/D
Poly/metal gate
Stacked DRAM 
capacitor
Trench DRAM 
capacitor
STI
S/D junction and 
extension
Channel doping 
and strain
Spacer
STI
Figure 38.1
Schematic of a modern transistor
MOS and DRAM. Aspect ratios are increasing in DRAM:
both stacked designs and trench designs call for extreme
aspect ratios. Shallow junctions necessitate small thermal
budgets, and selective epitaxial elevated source/drain ar-
eas need ultimate surface preparation control.
Gate oxide thickness used to relate to gate length as
about L/50 for a long time. Oxide and later nitrided ox-
ides were used, but the end is in sight for two reasons:
ﬁrst, tunneling currents through thin oxides increase leak-
age to unacceptable levels; second, boron from the doped
polysilicon gate diffuses through the oxide and dopes the
channel. Deposited oxides like ALD HfO2 are being im-
plemented, but there is most often silicon dioxide between
the high-k oxide and silicon, for example 0.4 nm thick.
This is partly inevitable because oxide forms when oxygen
is present, and partly it has to do with the interface qual-
ity: the scattering of channel electrons at the interface can
be minimized by SiO2, leading to higher channel mo-
bility. Then again, it has to be 0.4 nm in a controllable
fashion.
Source/drain junction depths (xj) were scaled with
linewidths as L/5 for decades, but more recently it
has been difﬁcult to scale down xj as aggressively as
linewidth. Junction formation involves low-energy ion
implantation together with annealing. Damage anneal
times have become shorter and shorter, with millisecond
ﬂash anneals now in use and microsecond laser anneals
being studied. In order to minimize diffusion, some
non-activated
dopants
and
some
remaining
damage
may have to be tolerated, but this leads to increased
leakage currents. In addition to junction depth, junction
abruptness is an optimization parameter.
Gate linewidth is considerably less than the technol-
ogy node might indicate. Lithographic half-pitch, which
describes the lithography capability, and gate width are
therefore two separate concepts. Narrow gates are made
by resist trimming (Figure 10.17). The polysilicon gate is
being replaced by metal gates, or, to be more precise, by
multilayer polysilicon/metal stacks. This introduces many
etching problems: some of the metal halides may not be
volatile enough, leading to micromasking and contami-
nation. Gate etch selectivity against the nanometer-thick
gate oxide must be extremely high, and multistep etching
is essential. In situ interferometry can be used to mon-
itor the remaining gate thickness in real time, so that
high-rate etching can be switched to a high-selectivity
end point step. The allowed variation for gate linewidth
is 12%, but this includes contributions from lithography,
resist trimming and gate etching.
With shallower junctions, silicide formation has be-
come limited, with 10 nm silicon consumption reserved
for silicide. NiSi is replacing CoSi2, because less sili-
con is consumed in nickel silicidation. NiSi can also be
formed at lower temperatures, with a 13 ohm/sq design
value for silicide sheet resistance. Contact resistance at
the silicon/silicide interface is a key issue, with a target
value for contact resistivity of 7 × 10−8 ohm-cm2 for a
45 nm technology node.
One solution to the shallow junction contacting prob-
lem is to make elevated junctions. This involves selective
epitaxial growth on S/D areas. Silicide thickness can then
be chosen irrespective of junction depth. Selective epitaxy
is a difﬁcult step, however. Another solution to silicide
formation is to use SiGe on S/D areas: it is more easier
silicided.
In earlier generations pre-gate cleaning was the ulti-
mate cleaning challenge, but now post-gate cleaning is
becoming more critical. This cleaning must remove metal-
lic residues from metal gate etching, while not attacking
the nanometer-thick oxide. Spacer etching ends against
the thin gate oxide again, and preferably it should not con-
sume it. If it does, cleaning before epitaxy for elevated
S/D becomes critical because the etching has compro-
mised surface quality.
 Downloaded from https://onlinelibrary.wiley.com/doi/ by Cas - Shanghaitech University, Wiley Online Library on [04/04/2026]. See the Terms and Conditions (https://onlinelibrary.wiley.com/terms-and-conditions) on Wiley Online Library for rules of use; OA articles are governed by the applicable Creative Commons License

[Page 454]
Moore’s Law and Scaling Trends
473
Oxide and silicon loss in cleaning are limited to 0.3 nm
per step in 45 nm node. The old cleaning methods relied
on etching away some silicon to undercut contaminants
(Figure 12.4) but clearly this can no longer be done. To
reduce etching, more dilute solutions are being used. In-
stead of ammonia/peroxide (SC-1), ammonia/water might
be used, and instead of HCl/peroxide (SC-2), dilute HCl
clean can be used. Organics removal is based more and
more on ozonated water and not sulfuric acid. Photore-
sist stripping would preferably be done in wet solutions
to eliminate plasma damage, but resists are often hard-
ened in plasmas and implantation and must be removed
by plasma. However, in addition to oxygen, new plasma
chemistries are being developed, and completely new ap-
proaches are being explored, like cryogenic aerosols.
In order to implement materials which cannot withstand
front-end high-temperature steps, a replacement gate has
been formulated (Figure 38.2). Oxide or nitride serves
in place of the metal gate during the high-temperature
steps. After completion of S/D implant activation anneals,
the ﬁrst dielectric layer is deposited and planarized. The
dummy gate is etched away, gate dielectric is deposited,
and the ﬁnal metal gate is deposited (followed by CMP).
The replacement gate makes return of the aluminum gate
possible, but refractory metals are more likely candidates.
The added process complexity is quite considerable, and
oxidation/oxide deposition into the groove left by dummy
gate etching is by no means easy or straightforward.
With 3 billion transistors in graphics processors, the
design complexity is enormous, and the same applies
to device testing. CMOS was originally a solution to
power consumption: CMOS logic consumes energy only
during switching, but the sheer number of devices means
Source
Dummy gate
Drain
STI
1
3
CMP
2
PMD 
(TEOS)
6
CMP
5
Metal gate (AI or W)
4
Barrier metal (TiN)
Gate insulator (SiO2 or Ta2O5)
Figure 38.2
Replacement gate process. Reproduced from
Yagishita et al. (2001) by permission of IEEE
that excessive amounts of waste heat are generated in
advanced chips. Chip cooling has two elements: hotspot
cooling and overall cooling. Waste heat powers are
approaching
200 W
in
high-performance
processors,
whereas processors for battery-powered devices consume
10 W or even less than a watt.
38.4 Departure from Planar
Bulk Technology
Historically, transistor intrinsic speed has increased 17%
annually (τ = CV /I , where C is capacitance per microm-
eter gate length, V the operating voltage and I the drain
current). This trend is now coming to an end, as far as
planar bulk silicon devices are concerned. For SOI and
3D transistors the trend is expected to continue, maybe
until 2020. After that transistor development is expected
to continue, but probably the historical pace cannot be
continued unless dramatic departures from current MOS
offer room for future speed increases.
When MOS transistors are made extremely small, the
ability of the gate to control the current in the channel is
diminished. This can be overcome if two (or more) gates
are used instead of one, as shown in Figure 38.3. Fabri-
cation of these devices is not obvious, and the two-gate
version can exist in various conﬁgurations, with the gates
parallel to the silicon surface or vertical. One approach
is FINFET: the channel is formed in an etched piece of
silicon, and gate oxide is grown on three sides of the ﬁn.
This is a formidable etching problem: the quality of the
sidewall has to be good enough so that nanometer-thick
oxide can be deposited on it.
Another technology for making multiple gate devices
is tunnel epitaxy. The SiGe layer is selectively etched
away to create a tunnel, which can be reﬁlled by epitax-
ial silicon. Selective epitaxial growth (SEG) and epitaxial
lateral overgrowth (ELO) processes are used, as shown in
Figure 38.4. In addition to the sacriﬁcial dummy chan-
nel, dummy gates made of nitride were used originally,
1
2
3
Buried oxide
4
5
G
G
G
G
G
S
S
S
S
S
D
D
D
D
D
Figure 38.3
SOI MOSFETs with: 1, one gate; 2, two
gates; 3, three gates; 4, four gates; 5, extended three gates.
Reproduced from Park and Colinge (2002) by permission
of IEEE
 Downloaded from https://onlinelibrary.wiley.com/doi/ by Cas - Shanghaitech University, Wiley Online Library on [04/04/2026]. See the Terms and Conditions (https://onlinelibrary.wiley.com/terms-and-conditions) on Wiley Online Library for rules of use; OA articles are governed by the applicable Creative Commons License

[Page 455]
474
Introduction to Microfabrication
Oxide
Oxide
Oxide
Nitride
Nitride
Nitride
Nitride
Nitride
Nitride
Tunnel
Oxide
Oxide
Oxide
Oxide
Silicon substrate
Silicon substrate
Silicon substrate
Seed
window
Gate
Gate
Source
Channel
Drain
Figure 38.4
Selective epitaxial growth (SEG) to fabricate double gate MOS: epitaxy proceeds laterally in the tunnel
once a suitable seeding surface is available. Adapted from Wong et al. (1997) by permission of IBM Technical Journals
later replaced by the gate proper. CMP was also needed
to planarize after SEG.
The MOS saturation current is given by
Idsat = WCinvμ(Vg −Vth)2
2L
(38.1)
The ﬁrst term is determined by lithography; oxide thick-
ness determines inversion capacitance; Vt is a doping-
level issue; and Vg is related to operating voltage and
power consumption. The mobility (μ) is the key to chan-
nel engineering. Strain affects charge carrier mobility and
there are many ways to exert strain. Global strain can be
implemented by SiGe epitaxy: as discussed in connection
with epitaxial growth (Section 6.1), Si1−xGex alloys have
lattice constants larger than silicon and they are under
compressive stress, and consequently silicon on Si1−xGex
will be under tensile stress. This tensile stress introduces
an energy split in the conduction band of silicon, which
leads to mobility enhancement, for electrons by a factor
of two, for holes by a factor or four (depending on ger-
manium content, doping level and ﬁeld strength). Higher
operating frequency can thus be obtained from MOSFETs
without lithographic scaling.
Local strain can also be produced by nitride spacers or
