Repository: Alvintxh/nanofab-web

# Extracted Book Sources

All 11 textbooks extracted 2026-04-05 using PyMuPDF (extract_pdf.py).

## Extraction Summary

| Book Key | File | Pages | Words | Page Numbering |
|----------|------|-------|-------|----------------|
| cui_2025 | Zheng Cui - Nanofabrication (4th ed) | 419 | ~158K | PDF labels (C1, i-xi, 1-407) |
| campbell_2008 | Campbell - Fabrication Engineering (3e) | 825 | ~369K | offset=18 (front-1..18, then 1-807) |
| teresa_2020 | De Teresa - Nanofabrication (full) | 451 | ~183K | offset=0 (sequential PDF pages) |
| madou_vol1_2011 | Madou - Fundamentals of Microfab Vol.1 | 646 | ~366K | PDF labels |

File: sources/sources_processed/books/franssila_2010/franssila_2010_full.txt (part 46 of 46)
# franssila_2010
 Downloaded from https://onlinelibrary.wiley.com/doi/ by Cas - Shanghaitech University, Wiley Online Library on [04/04/2026]. See the Terms and Conditions (https://onlinelibrary.wiley.com/terms-and-conditions) on Wiley Online Library for rules of use; OA articles are governed by the applicable Creative Commons License

[Page 492]
514
Index
proﬁle,
depth, 22
diffusion, 168
etch, 128, 138
resist, 109
proﬁlometer, 17
projected range, 173
projection lithography, 115
proximity correction, 121
proximity effect, 96
proximity lithography, 109
PSG, phosphorous doped silica glass, 51, 165, 327,
371T
PSi, porous silicon, 291
PSL, polystyrene latex sphere, 147
PSM, phase shift mask, 121, 477
PTFE, polytetraﬂuoroethylene, 205, 215
pull-in voltage, 375
pumping speed, 426
PV, photovoltaics, 464
PVD, physical vapor deposition, 48, 78, 90
Pyrex glass, 195, 225, 231, 393, 395, 403
QCM, quartz crystal microbalance, 414
quartz, (fused silica), 97, 226
radius of curvature, 17, 60, 395
range, 174
raster scan, 94
rapid thermal annealing, RTA, 88, 339, 421
rapid thermal processing, RTP, 421
rate limiting step, 54, 131, 433
RBS, Rutherford backscattering spectrometry, 22, 80
RCA clean, 145T, 331, 473
RC-delay, 365
RCL-chip, 323
reactive ion etching, RIE, 128, 132, 255
reclaim wafers, 461
reﬂective notching, 121
reﬂectometry, 18
reﬂow, 326, 332
refractive index, 18, 37T, 47, 64T, 82, 87, 206T
refractory metals, 137
relay, 377
release etch, 369, 376
release (from mold), 215
reliability, 449
remote plasma, 428
replacement gate, 473
replication, 203
residence time, 431
residual gas analyzer, RGA, 494
resist, see also photoresist, 93, 95, 106, 117, 207, 318,
389
resist removal, 112T
resistivity, 19
diffused layers, 168
DI-water, 445
metals, 61T, 320
polysilicon, 62, 168, 320
silicon, 36, 168
silane, 438
resistors, 320, 322, 323, 333, 354, 369, 397, 493
resolution, 97, 109, 117
resonance frequency, 372
resonator, 19, 87, 200, 370, 400
RET, resolution enhancement techniques, 121, 477
reticle, 116
retrograde proﬁle, 109, 215, 257
reverse engineering, 26
rework, 127
RF-MEMS, 402, 486
RF-switch, 9, 372, 373, 404
RGA, residual gas analyzer, 494
RIE, reactive ion, 128, 132, 230, 255, 427
RIE lag, 266
rinsing, 146
RMS, root mean square (roughness), 43, 187, 191
rotating structures, 10, 379
roughness, 43, 80, 187, 191, 227, 265, 389
RT, room temperature
RTA, rapid thermal annealing, 88, 421
RTO, rapid thermal oxidation, 423
RTP, rapid thermal processing, 421
SACE, spark-assisted chemical engraving, 309
sacriﬁcial etching, 293, 369, 371, 376
sacriﬁcial layer, 369, 371
salicide, self-aligned silicide, 228, 339
SAM, self-assembled monolayer, 56, 151, 307, 401
SAM, scanning acoustic microscopy, 199
SAMPLE simulator, 124
SBC, standard buried collector (bipolar transistor), 347
SC, standard clean, 145T
scaling, 479
CMOS, 334, 340
metallization, 364
Scanning Electron Microscope, SEM, 15
scatterometry, 18, 43, 147
sccm, standard cubic centimeters per minute
scCO2, supercritical carbon dioxide, 378
Schottky contact, 326
screen printing, 290
scribeline, 11
scrubber, 436
SCS, single crystal silicon, 3, 35, 271, 329
S/D, source/drain, 10, 176, 332, 337
sealing, 397, 402
secondary ion mass spectroscopy, SIMS, 22, 275, 354
seed layer, 55, 360, 380
 Downloaded from https://onlinelibrary.wiley.com/doi/ by Cas - Shanghaitech University, Wiley Online Library on [04/04/2026]. See the Terms and Conditions (https://onlinelibrary.wiley.com/terms-and-conditions) on Wiley Online Library for rules of use; OA articles are governed by the applicable Creative Commons License

[Page 493]
Index
515
Seeds yield model, 450
SEG, selective epitaxial growth, 75, 474, 490
segregation, in crystal growth, 39T
segregation, in oxidation, 160
selective deposition, 86
selective epitaxial growth, SEG, 75, 474
selectivity, 138
self-alignment, 228
bipolar, 350
MOS gate, 176, 337
phase shift mask, 121
rotor, 381
silicide (salicide), 339
TFT, 228
self-assembled monolayer, SAM, 56, 151, 307, 401
self-interstitial, 167
self-limiting depth, 237, 249
self-limiting growth, 53, 56
SEM, scanning electron microscope, 15
shadow mask, 290, 391
shallow trench isolation, STI, 336
sheet resistance, 19, 168
shelf-life, 111, 364
shrink version, 479
SiC, 52, 135, 360
SiCr, 323
sidewall spacer, 139, 338, 351
SiGe, single crystalline, 69, 438, 472
SiGe, polycrystalline, 86, 493
Si:Ge:B, 275, 393
silane, 36, 51, 72, 438, 446T
silicide, 83, 87, 136, 227, 339, 472
silicon, 35
bulk wafers, 3
crystal growth, 36
economics, 457
epitaxy, 71, 275
plasma etching, 133, 136, 255
properties, 37T
wafers, 41, 43T, 273, 274T, 281, 313, 317, 317T,
336T
wet etching, 130, 136, 237
silicon carbide, SiC, 52, 135, 360
silicon dioxide, SiO2, 51, 153
buried, 276, 369, 396
CVD, 51, 62, 337
etching, 131T, 136, 371
properties, 64T, 154
reliability, 156, 453
thermal, 153, 331, 337
silicon nitride, Si3N4, SiNx, 51
device applications, 246, 247, 249, 323, 371, 374,
394, 396, 399, 493
etch mask, 239
LPCVD, 52, 436
PECVD, 52
properties, 64T
silicon on insulator, SOI
CMOS applications, 339, 490, 492, 494
fabrication, 193, 275
MEMS applications, 245, 261, 369, 395, 400, 492,
494
silicon on sapphire, SOS, 71
siloxane, 204, 358
siloxane bond, 194
silsesquioxane, 363
SIMOX, 278
SIMS, secondary ion mass spectrometer, 22, 179, 275,
354
simulation, 29
deposition, 33, 89
diffusion, 170
epitaxy, 74
equipment, 415
front end, 334
ion implantation, 179
lithography, 124
Monte Carlo, 90, 179
oxidation, 160
single-wafer processing, 409
SiOC:H, 362
slip, 271, 317
SLM, spatial light modulator, 101, 496
slpm, standard liters per minute
slurry, 182
SM, stress migration, 455
Smart-cut, 277
SMIF, Standard Mechanical InterFace, 447
SOD, silicon-on-diamond, 280
SOD, spin-on dielectric, 56
soda lime glass, 97, 225
soft bake, 104
soft lithography, 287
SOG, spin-on-glass, 56, 358
SOI, silicon on insulator, 193, 245, 261, 275, 339, 369,
395, 400, 490, 492, 494
solar cells, 9, 304, 305, 315, 464
solubility, 166
solvent bonding, 218
SOS, silicon on sapphire, 71
source/drain, 10, 176, 332, 337
spacer, 139, 338, 351
spark assisted machining, 309
SPC, statistical process control, 318
spectrometer, 399
spin coating, 56, 103, 107
spin-on glass, SOG, 56, 358
spin processor, 146
SPM, scanning probe microscope, 16
 Downloaded from https://onlinelibrary.wiley.com/doi/ by Cas - Shanghaitech University, Wiley Online Library on [04/04/2026]. See the Terms and Conditions (https://onlinelibrary.wiley.com/terms-and-conditions) on Wiley Online Library for rules of use; OA articles are governed by the applicable Creative Commons License

[Page 494]
516
Index
SPM, sulphuric acid peroxide mixture, 145T
spray coating, 108
spray tool, 132
spreading resistance proﬁling, SRP, 20
spring constant, 372
sputtering, 50, 428
bias sputtering, 429
collimated sputtering, 80
equipment, 413, 428
etching, 429
reactive, 50
step coverage, 57
yield, 50, 86
SRAF, subresolution assist feature, 123
SRAM, static random access memory, 450, 476
SRP, spreading resistance proﬁling, 20, 74
SSP, single side polished wafer, 45, 281, 313, 389
stacking fault, 44
stamp, 204, 215
standard buried collector bipolar transistor, SBC, 347
standing waves, 119
steam oxidation, 153
steel, 36, 283, 295, 340, 344, 379
Stefan equation, 213
Stefan-Boltzman law, 422
stencil mask, 290, 391
step-and-scan, 116
step-and-repeat, 116
step-and-stamp, 215
step coverage, 33, 57
stepper, 116
stereolithography, 284
STI, shallow trench isolation, 336
sticking probability, 425
stiction, 376
stoichiometry, 5, 52
Stoney formula, 60
STO, strontium titanate, 49, 475
STP, standard temperature and pressure, 427
straggle, 137
Stranski-Krastanov growth mode, 78
stress, 58, 158, 230, 325, 392, 431, 474
stress migration, 455
Stribeck diagram, 183
stripping, 111
structural layer, 369
SU-8 epoxy resist, 192, 196, 205, 208, 219, 371, 488
submicron, <1 μm
substitutional diffusion, 167
substrates, 2, 283, 317, 340
sulphuric acid peroxide clean, 145T
superlattice, 70
SUPREM simulator, 30
surface analysis, 22
surface energy, 193
surface micromachining, 369
surface preparation, 5, 150, 325
surface processes, 51, 78, 128
surface reaction limited, 51, 131, 433
surface roughness, 43, 187, 191, 193, 227, 265, 389
Sylgard 184, 205
tantalum, 23, 48, 50, 61T, 362
tantalum nitride, 48, 360
Ta2O5, 86, 135, 160, 325, 342, 475
TAR, top antireﬂection (coating), 120
target, 50, 430
TCAD, technology CAD, 29
TCE, temperature coefﬁcient of expansion, 37T, 61T,
64T, 195, 206T
TCO, transparent conducting oxide, 302, 305, 463
TCR, temperature coefﬁcient of resistivity, 79, 321
TDS, thermal desorption spectroscopy, 25
TED, transient enhanced diffusion, 339
Teﬂon, 47, 65, 132, 205, 215
TEM, transmission electron microscope, 7, 15, 42, 71,
338, 480
temperature coefﬁcient of resistivity, TCR, 79, 321
temperature programmed desorption, 25
TEOS, tetraethoxysilane Si(OC2H5)4, 51, 371
test structures, 21, 26, 106, 318
texture, 79
TFH, thin ﬁlm head, 90, 466
TFT, thin ﬁlm transistor, 228, 307, 340, 463
Tg, glass transition temperature, 106, 207, 226
Tf, ﬂow transition temperature, 212
thermal actuator, 377, 488
thermal bonding, 191, 218
thermal budget, 326
thermal conductivity, 37T, 61T, 226T, 280
thermal desorption spectroscopy, TDS, 25
thermal isolation, 493
thermal oxidation, 153
thermal waves, 175
thermocompression bonding, TCB, 195
thermopile, 246, 399
thermoplast, 204
thermoset, 204
thick resist, 100, 207
thin ﬁlms, 3, 47, 77
characterization, 80T, 82T
deposition, 48, 78
dielectrics, 63T
metallic, 61T
polymeric, 64
stresses, 58
structure, 77
thin ﬁlm head, TFH, 467
thin ﬁlm optics in resist, 118
thin ﬁlm solar cell, 305
 Downloaded from https://onlinelibrary.wiley.com/doi/ by Cas - Shanghaitech University, Wiley Online Library on [04/04/2026]. See the Terms and Conditions (https://onlinelibrary.wiley.com/terms-and-conditions) on Wiley Online Library for rules of use; OA articles are governed by the applicable Creative Commons License

[Page 495]
Index
517
thin ﬁlm transistor, TFT, 340
thinning, 193, 399
thiol, 197, 287
threshold limit value, TLV, 446T
threshold voltage, 331, 334, 481
throughput, 415, 416T
through silicon via, TSV, 257, 490
TiN, titanium nitride, 60, 65, 80T, 91, 360
tip, 160, 238, 395
TIR, total indicator reading, 274
titanium, 61T, 65, 359, 403
titanium silicide, TiSi2, 88
TiW, 85, 87, 357
TLV, threshold limit value, 446T
TMAH, tetramethyl ammonium hydroxide, 237, 240T,
389
top antireﬂection (coating) TAR, 120
top gate (TFT), 340
top surface imaging, TSI, 120
total indicator reading, TIR, 274
total thickness variation, TTV, 44, 227, 389
transfer bonding, 196, 489
transient enhanced diffusion, TED, 339
transition width, 74
transmission electron microscope, TEM, 7, 15, 42, 71,
338, 480
transparent conducting oxides, TCO, 302, 463
transport limited reaction, 131, 433
trench isolation, 336, 351
trichlorosilane, 72, 438
TSI, top surface imaging, 120
TSV, through silicon via, 257, 490
TTV, total thickness variation, 44, 227, 389
tub, same as CMOS well, 330, 335
tungsten, 47, 50, 52, 61T, 87, 301, 359, 378
tungsten lamp, 421
turning, 308
twin-well, 335
TXRF, total reﬂection X-ray ﬂuorescence, 25,
149
UHV, ultrahigh vacuum, 49, 426
ULK, ultra-low k dielectric, 363
ULPA, Ultra Low Penetration Air ﬁlter, 444
ultrahigh vacuum, UHV, 49, 426
ultrahydrophobic, 149
ultrasonic cleaning, 145
ultrasonic transducer, 400
UMG, upgraded metallurgical grade silicon,
465
undercutting, 129, 244, 369
uniformity, 25
unidirectional ﬂow, 441
unintentional processes, 314
unlimited source diffusion, 168
up-time, 415, 416T
UPW, ultrapure water, 10, 445
USG, undoped silica glass, 51
utilization, 415, 431, 438
UV-NIL, ultraviolet nanoimprint lithography, 214,
478
UV-lithography, 103, 115
UV-photodiode, 167
vacancy, 44, 167
vacancy cluster, 272
vacuum, 411, 425
vacuum pumps, 427
vector scan, 94
vertical furnace, 410
vertical transistor, 473, 475
via hole, 358
viscosity, 107, 207, 226, 435
void, 78
volatility, 133
volume change, 88, 153, 170
wafer, 3, 11, 12, 43
bonded, 193, 275
bulk, 3
DSP, 45, 281, 313
cost, 45, 457
edge rounding, 43
epitaxial, 275T
glass, 227T
selection, 313, 317
size, 12, 35, 336, 457
SOI, 193, 275
SSP, 45
speciﬁcations, 43T, 336T
wafer fab, 12, 460
wafering, 41, 226
wafer starts per month, WPM, 460
Wallace, Bob, 470
warp, 274
waveguide, 4, 87, 257
Weir, 316
well, 330, 335
wet cleaning, 144, 473
wet etching, 130, 131T, 229
wet oxidation, 153
WIWNU, within-wafer non-uniformity, 25
WPH, wafers per hour, 409, 416T
WPM, wafer starts per month, 460
WSi2, 136, 160
WTWNU, wafer-to-wafer non-uniformity, 25
xj, junction depth, 169, 338, 472
XeF2, 128, 133, 134
XPS, X-ray photoelectron spectroscopy, 24
 Downloaded from https://onlinelibrary.wiley.com/doi/ by Cas - Shanghaitech University, Wiley Online Library on [04/04/2026]. See the Terms and Conditions (https://onlinelibrary.wiley.com/terms-and-conditions) on Wiley Online Library for rules of use; OA articles are governed by the applicable Creative Commons License

[Page 496]
518
Index
XRD, x-ray diffraction, 24, 48,
474
XRF, x-ray ﬂuorescence, 25
XRL, x-ray lithography, 109, 478
XRR, X-ray reﬂectivity, 18
X-Si, crystalline silicon, 35
yield, 11, 449, 470, 480
yield loss, 455
yield models, 450
yield cost, 416, 459
yield ramping, 450
yield (sputtering), 50, 86
yield strength, 36
yield stress, 199
Young’s modulus, 35, 58, 62, 61T, 64T, 184, 199,
206T, 226, 279, 372
yttrium oxide, 71, 341
zero anneal, 421
zero level alignment mark, 318
zero level package, 403
zeta potential, 147
zone melting, 39
zone model, 79
ZrO2, 337, 475
 Downloaded from https://onlinelibrary.wiley.com/doi/ by Cas - Shanghaitech University, Wiley Online Library on [04/04/2026]. See the Terms and Conditions (https://onlinelibrary.wiley.com/terms-and-conditions) on Wiley Online Library for rules of use; OA articles are governed by the applicable Creative Commons License
