Repository: Alvintxh/nanofab-web

# Extracted Book Sources

All 11 textbooks extracted 2026-04-05 using PyMuPDF (extract_pdf.py).

## Extraction Summary

| Book Key | File | Pages | Words | Page Numbering |
|----------|------|-------|-------|----------------|
| cui_2025 | Zheng Cui - Nanofabrication (4th ed) | 419 | ~158K | PDF labels (C1, i-xi, 1-407) |
| campbell_2008 | Campbell - Fabrication Engineering (3e) | 825 | ~369K | offset=18 (front-1..18, then 1-807) |
| teresa_2020 | De Teresa - Nanofabrication (full) | 451 | ~183K | offset=0 (sequential PDF pages) |
| madou_vol1_2011 | Madou - Fundamentals of Microfab Vol.1 | 646 | ~366K | PDF labels |

File: sources/sources_processed/books/lian_2022/lian_2022_full.txt (part 7 of 16)
# lian_2022
 Downloaded from https://onlinelibrary.wiley.com/doi/ by Cas - Shanghaitech University, Wiley Online Library on [04/04/2026]. See the Terms and Conditions (https://onlinelibrary.wiley.com/terms-and-conditions) on Wiley Online Library for rules of use; OA articles are governed by the applicable Creative Commons License

[Page 123]
114
10 Manufacture of Silicon Wafer
share electrons to form a stable molecule. Most of these molecules exist in the
form of gas.
Oxygen-similar elements have more valence electrons, for example, oxygen
has 6 and fluorine has 7. Metal-similar elements have less valence electrons,
for example, sodium has 1 and aluminum has 3. When oxygen-similar atoms
and metal-similar atoms meet, the oxygen-similar atoms take electrons from the
metal similar atoms. After the electrons transfer, oxygen-similar atoms become
negative ions and metal-similar atoms become positive ions. They attract each
other by electrostatic force to form compound molecules. The bonds of these
molecules are ionic bonds. When oxygen-similar atoms meet each other, each
atom contributes electrons. These electrons form electron pairs. The atoms share
the electron pairs to form molecules, and the molecular bond is a covalent bond.
Figure 10.6 is molecules of covalently bonded oxygen and ionic-bonded silicon
dioxide (SiO2). Since silicon has four valence electrons, it must combine with two
oxygen atoms to form a stable molecule SiO2. Ionic bond and covalent bond are
referred to as chemical bonds. Besides these two bonds, there is another type of
bond-metallic bond. In a metal, protons have weak attraction to electrons. Some
electrons can get rid of the attraction of the nucleus and become free electrons.
In a metal structure, these free electrons are shared by positively charged ions to
build metallic bond.
Figure 10.6
The molecules
of oxygen and SiO2.
Generally, when substances meet at room temper-
ature, the chemical reaction starts difficultly, and the
reaction rate is slow. One important reason for this is
that most substances exist in stable molecular forms,
such as O2, SiO2, and so on. We learned the exper-
iment of hydrogen and oxygen reacting to produce
water in middle school. When hydrogen and oxygen meet, they will explode and
react to produce water under the condition of an open flame which is fire:
2H2 + O2 →2H2O
(10.4)
We cannot help but ask: why is open flame needed? To understand this issue, we
must first understand what fire is. The ordinary fire is a chemical reaction between
oxygen and carbon. When we are close to the fire, we feel hot, and the temper-
ature is high. This is because the air molecules move fast near the fire and the
collisions between the molecules are violent. This collision is so strong that the
chemical bonds of the reactant molecules are broken, and the outermost electrons
of the atoms are excited or even ionized (refer to Chapter 2). The excited electrons
return from the high-energy level to the low-energy level, emitting photons, which
is the first reason for the fire to glow. In addition, if the electrons are ionized, the
electrons get rid of the bondage of the atomic nucleus and become free electrons.
The atoms after the loss of the electrons become positively charged (positive ions).
O2
SiO2
 Downloaded from https://onlinelibrary.wiley.com/doi/ by Cas - Shanghaitech University, Wiley Online Library on [04/04/2026]. See the Terms and Conditions (https://onlinelibrary.wiley.com/terms-and-conditions) on Wiley Online Library for rules of use; OA articles are governed by the applicable Creative Commons License

[Page 124]
10.3 Pull Single Crystal
115
The charges of electrons and ions are opposite and equal in number. This state
is the plasma state. A plasma is defined as a partially ionized gas containing an
equal number of positive and negative charges as well as some number of neutral
particles [2]. The positive and negative charges in the plasma can also recombine
and emit photons, which is the second reason why the fire glows. No matter the
chemical bonds of the molecules are broken, the electrons are excited or ionized,
all of these make the stable molecular structure unstable, which leads chemical
reactions to start easily. From here, we understand why hydrogen and oxygen can
explode (explosive reaction) under an open flame. Explosive reaction refers to the
extremely fast reaction rate. Correspondingly, even under an open flame, many
reaction rates are slow and nonexplosive. Here, the plasma state is introduced. It
was mentioned in Section 2.2 that there are usually three states of matter in nature:
solid, liquid, and gaseous. In fact, there is a fourth state of matter – the plasma state.
From the above discussion, we can see that the purpose of an open flame is
to increase the temperature, strengthen the collision between molecules, and
change them from stable structures to unstable structures for chemical reactions.
In the semiconductor process, an open flame is not used for chemical reactions.
The equipment is heated to achieve chemical reactions, as shown in Figure 10.5.
In addition to increasing the temperature, another commonly used method
is to use plasma technique to achieve chemical reactions at low temperature.
This issue will be discussed in later chapters. There are other ways of chemical
reactions, such as the use of catalysts to achieve chemical reactions. We do not
cover this topic in this book.
10.3
Pull Single Crystal
Through the Siemens process, we have obtained high-purity polysilicon. The
next step is to use the Czochralski – CZ method to make monocrystalline
(single-crystal) silicon, which is currently the most used process for growing
monocrystalline silicon.
Put the polysilicon obtained from the Siemens process into the crucible and con-
trol the temperature to just exceed the melting point of silicon (1414 ∘C). According
to need, boron or phosphorus is added to the molten silicon to obtain p-type or
n-type silicon. The operation of this process is as follows: fix a small monocrys-
talline silicon seed crystal on the lower end of a vertical rod, immerse the seed
crystal on the surface of the molten silicon, and slowly rotate and lift it. Silicon
will form a single crystal according to the seed crystal structure. Under the action
of gravity, a cylindrical silicon single-crystal ingot will be drawn out. The length
of ingot for 300 mm wafer is several meters. The entire process is completed in
a quartz furnace under the protection of inert gas argon. Please see Figure 10.7.
 Downloaded from https://onlinelibrary.wiley.com/doi/ by Cas - Shanghaitech University, Wiley Online Library on [04/04/2026]. See the Terms and Conditions (https://onlinelibrary.wiley.com/terms-and-conditions) on Wiley Online Library for rules of use; OA articles are governed by the applicable Creative Commons License

[Page 125]
116
10 Manufacture of Silicon Wafer
Thermal
shield
Silica
crucible
Silicon
melt
Crucible
holder
Heater
Single
crystal
silicon
Seed
crystal
(a)
(b)
Figure 10.7
(a) Czochralski silicon crystal pulling furnace, (b) Process equipment.
Source: Ref. [3], MKS Instruments, Inc.
The Czochralski method was invented by Polish chemist Jan Czochralski (October
23, 1885–April 22, 1953) in 1915.
10.4
Polishing and Slicing
The pulled silicon ingot is not a perfect circle, and its diameter distribution is not
uniform. It must be processed to achieve the designed shape and size. In general,
the size of the pulled silicon ingot is intentionally larger. After grinding to remove
the excess, the ingot is finally reaching the desired cylindrical shape and diameter,
as shown in Figure 10.8.
The size of silicon wafer ranges from 25 mm (1 in.) in the 1960s to 300 mm
(12 in.) in 2001, see Figure 7.10. From 1 in. to 6 in. (150 mm), the flats are used
to indicate the crystal orientation, and they can also be used for the alignment
process in lithography (more on this in the following chapter). The flat is divided
into primary flat and secondary flat. When the size reaches 8 in. (200 mm) and
above, a small notch replaces the flats, see Figure 10.9. There are also wafers that
do not have flat/notch.
In Figure 10.9, the words {100} and {111} appear, which refer to the lattice planes
and orientations of silicon crystal. Refer to the schematic diagram of the silicon
lattice in Figure 2.4. In a coordinate system, silicon crystal is divided into three
 Downloaded from https://onlinelibrary.wiley.com/doi/ by Cas - Shanghaitech University, Wiley Online Library on [04/04/2026]. See the Terms and Conditions (https://onlinelibrary.wiley.com/terms-and-conditions) on Wiley Online Library for rules of use; OA articles are governed by the applicable Creative Commons License

[Page 126]
10.4 Polishing and Slicing
117
Grinding wheel
Ingot section
Figure 10.8
The grinding process of silicon ingot. Source: siltronic.com.
Secondary
flat
Secondary flat
Secondary
flat
180°
90°
Primary
flat
Primary
flat
Primary
flat
Primary
flat
45°
{111}p–type
{111}n–type
{100}n–type
{100}p–type
Notch
≥200mm
Figure 10.9
The ﬂats and notch in silicon wafer. Source: [2] Wolf and Tauber.
lattice planes (100), (110), and (111). (100) refers to the plane that only intersects
the X-axis. (110) is the plane that intersects the X- and Y-axes. (111) is the
plane that intersects the X-, Y-, and Z-axes. They are shown in Figure 10.10. The
integers 100, 110, and 111 representing the lattice planes are called Miller indices,
to commemorate British scientist William Hallowes Miller (April 6, 1801–May
29, 1880.5.20), who established the foundation of modern crystallography. The
symbol {100} comprises the planes of (100), (-100), (010), (0-10), (001), and (00-1).
The other two symbols {110} and {111} have the same meaning. Like the planes,
[100], [110], and [111] are used to indicate the crystal axes. <100> is represented
by six directions [100], [-100], [010], [0-10], [001], and [00-1]. <110> and <111>
 Downloaded from https://onlinelibrary.wiley.com/doi/ by Cas - Shanghaitech University, Wiley Online Library on [04/04/2026]. See the Terms and Conditions (https://onlinelibrary.wiley.com/terms-and-conditions) on Wiley Online Library for rules of use; OA articles are governed by the applicable Creative Commons License

[Page 127]
118
10 Manufacture of Silicon Wafer
(100)
(110)
(111)
Y
Y
Y
Z
Z
Z
X
X
X
Figure 10.10
Lattice planes of silicon. Source: Reprinted with permission of
http://crystal-scientiﬁc.com.
Mounted ingot
Slurry nozzle
Wire web
Wire guide rollers
Figure 10.11
Schematic diagram of a multi-wire saw machine. Source: siltronic.com.
have the same meaning. In solid-state physics, the crystal lattice structure of
silicon is classified as a diamond tetrahedral structure. There are other crystal
lattice structures in semiconductor materials. We do not discuss them here.
After the silicon ingot grinding, it is sliced. The slicing tools include wire saw
and internal diameter (ID) saw. Figure 10.11 is a multi-wire saw. This technology
makes it possible to slice complete silicon ingot into hundreds of silicon wafers in
just one step. After a silicon ingot is sliced into wafers, the next steps include edge
rounding, laser marking, lapping, polishing, and cleaning of the wafers.
The edge of sliced wafer is not very smooth, which may cause unnecessary
mechanical damages, such as the incident of chipping during wafer handling.
In photoresist coating step of lithography process (discuss later), the rough edge
can cause the problem of photoresist buildup on the edge, which is called edge
bead and makes nonuniform film. The purpose of edge rounding is to avoid these
problems. Please see Figure 10.12.
 Downloaded from https://onlinelibrary.wiley.com/doi/ by Cas - Shanghaitech University, Wiley Online Library on [04/04/2026]. See the Terms and Conditions (https://onlinelibrary.wiley.com/terms-and-conditions) on Wiley Online Library for rules of use; OA articles are governed by the applicable Creative Commons License

[Page 128]
10.4 Polishing and Slicing
119
Edge rounding wheel
As sawn
wafer
Grinding
chuck
Figure 10.12
Schematic diagram of edge rounding machine. Source: siltronic.com.
Check-characters
Crystal orientation
Dopant
Resistivity
Vendor
Identification number
(a)
(b)
Figure 10.13
The meaning of markings on the edge of wafer (a) The markings show the
information of vendor, resistivity, dopant, etc. Source: siltronic.com. (b) The markings on a
silicon wafer.
Laser marking is used to create an alphanumeric, or barcode, identification
mark on the front of the wafer near the primary flat or notch. According to SEMI
(Semiconductor Equipment and Materials Institute) Std. M1.8, laser marking
specifies an 18-character field to identify the wafer manufacturer, conductivity
type, resistivity, flatness, wafer number, and device type [2]. It allows to know
individual wafer or wafer batch in order to have manufacturing traceability.
Please see Figure 10.13.
The lapping and polishing process includes chemical etching and mechanical
polishing, so this process is called chemical mechanical polishing (CMP). The
basic structure of the equipment is shown in Figure 10.14. After the CMP is com-
pleted, the wafer is wet-etched and cleaned to remove the mechanical damage and
polishing slurry on the surface. Etching mainly uses chemical reaction to remove
some thin layers on the surface of the wafer. If the etching is carried out in a liquid
etchant, it is wet etching; if the etching is carried out in a gaseous chemical, it is
 Downloaded from https://onlinelibrary.wiley.com/doi/ by Cas - Shanghaitech University, Wiley Online Library on [04/04/2026]. See the Terms and Conditions (https://onlinelibrary.wiley.com/terms-and-conditions) on Wiley Online Library for rules of use; OA articles are governed by the applicable Creative Commons License

[Page 129]
120
10 Manufacture of Silicon Wafer
Carrier plate
Polishing pad
Polishing platen
Figure 10.14
CMP machine of Si wafer. Source: siltronic.com.
dry etching. We will further discuss the etching process in later chapters. This step
is to use wet etching.
For silicon wafers, RCA cleaning is a set of standard clean (SC) steps. The clean-
ing method was developed in 1965 by an engineer Werner Kern, who was working
at the Radio Corporation of America – RCA. Figure 10.15 is the RCA cleaning
flow chart. The solution H2SO4/H2O2 (sulfuric acid/hydrogen peroxide) is called
piranha in the semiconductor process.
CZ growth is the most economical method to produce silicon wafers (known as
CZ wafers) for general semiconductor device fabrication. But it has a main prob-
lem. Since the ingot is pulled out from the silica crucible (refer Figure 10.7a), some
oxygen contamination is always present in the silicon. Graphite crucible has been
used to avoid this contamination. However, it produces carbon impurities in the
silicon. So, in CZ method, it is difficult to obtain wafers with resistivities greater
than 100 Ω cm. Higher-purity silicon can be produced by a method know as Float
Zone (FZ). A cylindrical polycrystalline silicon ingot is mounted over an induc-
tion coil. An RF electromagnetic field helps melt the silicon from the lower part of
the rod. The field regulates the silicon flow through a small hole in the induction
coil and onto the monocrystal that lies below. The ingot is not contact with any of
the chamber components except for the ambient gas and a seed crystal of known
orientation. So FZ silicon wafers have resistivities as high as 1 × 104 Ω⋅cm [3]. The
silicon wafers manufactured by using FZ method are ideal for the use in power
semiconductor devices. Please see Figure 10.16.
To meet the tough requirements of some devices such as MOSFET manufac-
turing, a thin, defect-free crystal layer is additionally deposited onto the polished
surface of silicon wafer by using epitaxy technology. Epitaxial materials are inher-
ently free of oxygen and carbon. They also have some advantages and selections,
such as controlled and abrupt changes in dopant profiles, n-type silicon over
p-type silicon and p-type silicon over n-type silicon [3]. Please see Figure 10.17.
To apply the epitaxial layer, the silicon wafer is fastened to a susceptor and heated
to a high temperature with the help of infrared lamps. The process gas flow and
 Downloaded from https://onlinelibrary.wiley.com/doi/ by Cas - Shanghaitech University, Wiley Online Library on [04/04/2026]. See the Terms and Conditions (https://onlinelibrary.wiley.com/terms-and-conditions) on Wiley Online Library for rules of use; OA articles are governed by the applicable Creative Commons License

[Page 130]
10.4 Polishing and Slicing
121
DI water
DI water
DI water
120–150 °C
10 min
Room T
Room T
80–90 °C
10 min
80–90 °C
10 min
Room T
Strips organics
especially photoresist
Strips oxide
Strips organics
Metals and particles
Strips alkali ions
and metals
H2SO4/H2O2
1 : 1 to 4 : 1
H2O/HF
10 : 1 to 50 : 1
NH4OH/H2O2/H2O
1 : 1 : 5 to 0.05 : 1 : 5
SC-1
HCl/H2O2/H2O
1 : 1 : 6 SC-2
Room T
1 min
Figure 10.15
The RCA cleaning ﬂow. Source: Wolf [1].
Induction coil
Monocrystal
Polycristalline silicon
Figure 10.16
Schematic diagram of Float Zone method. Source: siltronic.com.
 Downloaded from https://onlinelibrary.wiley.com/doi/ by Cas - Shanghaitech University, Wiley Online Library on [04/04/2026]. See the Terms and Conditions (https://onlinelibrary.wiley.com/terms-and-conditions) on Wiley Online Library for rules of use; OA articles are governed by the applicable Creative Commons License

[Page 131]
122
10 Manufacture of Silicon Wafer
Lamp heating
Process gas flow
Susceptor
Silicon wafer
Figure 10.17
Schematic diagram of epitaxy machine. Source: siltronic.com.
(a)
(b)
Figure 10.18
2-in. silicon wafers delivery pack and information label.
temperature are carefully controlled in order to create an epitaxial layer that
meets the specifications.
So far, the whole process from quartzite to silicon wafer is introduced. According
to the different needs, silicon wafers are polished on one side or on both sides. The
wafers are put into a cassette and packaged in a carrier case for delivery. A cas-
sette can hold 25 wafers. An information label is posted on the outside of the case.
Figure 10.18 shows 2-in. silicon wafers. From the label, we can find the company
name, production date, dopant is B, type is P, diameter is from 1.985 to 2.015 in.,
resistivity is from 0.12 to 0.25 Ω⋅cm, crystal orientation is (111), and thickness is
from 0.012 to 0.014 in. (304.8–355.6 μm). The label was written by hand because
the wafers were made in 1979. Figure 10.19 shows 8-in. silicon wafers. The label
was printed. We can find information similar to the 2-in. wafer label. Figure 10.20
is the picture of 2-in. and 8-in. silicon wafers. 2-in. is p-type (111) wafer and has a
primary flat. 8-in. has a notch.
 Downloaded from https://onlinelibrary.wiley.com/doi/ by Cas - Shanghaitech University, Wiley Online Library on [04/04/2026]. See the Terms and Conditions (https://onlinelibrary.wiley.com/terms-and-conditions) on Wiley Online Library for rules of use; OA articles are governed by the applicable Creative Commons License

[Page 132]
References
123
(a)
(b)
Figure 10.19
8-in. silicon wafers delivery pack and information label.
Figure 10.20
8 in. and 2 in. silicon wafers.
References
1 Wolf, S. (2004). Microchip Manufacturing. Lattice Press, p. 214, p. 55, p. 133.
2 Wolf, S. and Tauber, R.N. (2000). Silicon Processing for the VLSI Era, Process
Technology, Lattice Press, 2e, vol. 1, p. 6, p. 438, p. 23, p. 24.
 Downloaded from https://onlinelibrary.wiley.com/doi/ by Cas - Shanghaitech University, Wiley Online Library on [04/04/2026]. See the Terms and Conditions (https://onlinelibrary.wiley.com/terms-and-conditions) on Wiley Online Library for rules of use; OA articles are governed by the applicable Creative Commons License

[Page 133]
124
10 Manufacture of Silicon Wafer
3 MKS Instruments Handbook (2017). Semiconductor Devices and Process
Technology by the Office of the CTO, p. 19, p. 21, p. 22, p. 32.
4 Hashim, U., Ehsan, A.A., and Ahmad, I. (2007). High purity polycrystalline
silicon growth and characterization. Chiang Mai Journal of Science 34 (1):
47–53.
5 Jfermin70, “From sand to the silicon wafer”, Steemit.
 Downloaded from https://onlinelibrary.wiley.com/doi/ by Cas - Shanghaitech University, Wiley Online Library on [04/04/2026]. See the Terms and Conditions (https://onlinelibrary.wiley.com/terms-and-conditions) on Wiley Online Library for rules of use; OA articles are governed by the applicable Creative Commons License

[Page 134]
125
11
Basic Knowledges of Process
The fabrication of integrated circuits is mainly divided into three parts: design,
manufacture, and test. The design is completed through various design softwares,
the manufacture is achieved through various processes, and test is performed
by using different tools and methods. As mentioned in Chapter 10, a modern
manufacturing process contains more than 350 technological steps, many of
which are repeated. This book includes very little contents of design and test.
In the following chapters, we mainly discuss the technologies commonly used
in semiconductor processing. Most of the processes use planar technology, see
Figure 7.15. As integrated circuits become more and more complex, the number
of interconnected layers also increases. Figure 11.1 is a partial cross-sectional
view of a CPU with 45 nm, showing the nine-layer metal interconnect (M9).
Regarding metal interconnects, we will discuss them in later chapters.
Semiconductor microchip manufacturing processes mainly include photo-
lithography, etching, deposition, doping, and packaging. Photolithography,
etching and deposition techniques are used repeatedly. This chapter gives a brief
introduction to the overall structures of integrated circuits, optical knowledge
that needs to be understood in lithography, and why plasma is used in the process.
11.1
The Structure of Integrated Circuit (IC)
In this section, we use MOSFET as an example to describe the structure of an IC.
Figure 6.13 is a side view of this device. The top view is shown in Figure 11.2. This
figure is an n-channel MOSFET. A p-channel has a similar top view to that of the
n-channel. The patterns of n+, source, drain, and gate in the device are completed
by photolithography. n+ refers to n-type heavy doping, usually completed by phos-
phorus doping, which can be implanted or diffused. The dielectric layer SiO2 on
the device can be completed by CVD (chemical vapor deposition) or thermal oxi-
dation. SiO2 in the source and drain regions is removed by etching. The metal of
Semiconductor Microchips and Fabrication: A Practical Guide to Theory and Manufacturing,
First Edition. Yaguang Lian.
© 2023 The Institute of Electrical and Electronics Engineers, Inc. Published 2023 by John Wiley & Sons, Inc.
 Downloaded from https://onlinelibrary.wiley.com/doi/ by Cas - Shanghaitech University, Wiley Online Library on [04/04/2026]. See the Terms and Conditions (https://onlinelibrary.wiley.com/terms-and-conditions) on Wiley Online Library for rules of use; OA articles are governed by the applicable Creative Commons License

[Page 135]
126
11 Basic Knowledges of Process
Figure 11.1
A partial cross-sectional view of a CPU. Source: [1] Shimpi et al., 2012 /
AnandTech.
n-Channel enhancement MOSFET
L
n+
Source
metal
W
n+
Drain
metal
Gate
metal
Si
Figure 11.2
Top view of a MOSFET.
the source, drain, and gate is completed by deposition. This kind of deposition is
PVD (physical vapor deposition). It mainly includes evaporation and sputtering
techniques.
A MESFET has a top view similar to a MOSFET. The devices are made on a
semiconductor wafer, and they must have electrically isolated each other. Silicon
devices often use SiO2 isolation, and III–V devices often use proton implantation.
 Downloaded from https://onlinelibrary.wiley.com/doi/ by Cas - Shanghaitech University, Wiley Online Library on [04/04/2026]. See the Terms and Conditions (https://onlinelibrary.wiley.com/terms-and-conditions) on Wiley Online Library for rules of use; OA articles are governed by the applicable Creative Commons License

[Page 136]
11.1 The Structure of Integrated Circuit (IC)
127
n-FET
p-well
p-FET
n-well
n+
n+
p+
p+
STI
STI
n+ poly
p+ poly
Shallow trench isolation
STI
Figure 11.3
Schematic diagram of CMOS structure made with STI technology.
Source: [2] Wolf.
For silicon MOSFET, when the feature size is greater than 0.25 μm, the LOCOS
(LOCal oxidation of silicon) technology is adopted; When the feature size is less
than or equal to 0.25 μm, the STI (shallow trench isolation) technology is adopted.
As shown in Figure 11.3. The STI area in the figure is SiO2, and Poly is polysilicon.
In the early technology, the gate metal was usually made of Al, but in modern
times it is replaced by heavily doped polysilicon.
After the basic devices-transistors, diodes, resistors, and capacitors are made
on the wafer and isolated from each other, SiO2 film is deposited on these devices
as an ILD (interlevel dielectric) by CVD. Vias (connecting holes) are opened
on the ILD, and the independent devices are connected by metal through these
vias to become an IC. This technology of connecting devices together is called
interconnect technology, and this part of an IC is called interconnect layer.
Figure 11.4 is a schematic diagram of the interconnect layer between P-channel
MOS (PMOS) and N-channel MOS (NMOS). This schematic diagram is only
one-layer Interconnect. The nine-layer interconnect shown in Figure 11.1 cannot
meet the current IC complexity requirements. For example, Intel’s 14 nm chip has
n-FET
p-well
p-FET
n-well
n+
n+
p+
p+
STI
STI
n+poly
p+poly
Shallow trench isolation
STI
Al:Cu alloy
W-plugs
ILD
CVD-oxide
TiSi2
Figure 11.4
Schematic diagram of the interconnection of PMOS and NMOS.
 Downloaded from https://onlinelibrary.wiley.com/doi/ by Cas - Shanghaitech University, Wiley Online Library on [04/04/2026]. See the Terms and Conditions (https://onlinelibrary.wiley.com/terms-and-conditions) on Wiley Online Library for rules of use; OA articles are governed by the applicable Creative Commons License

[Page 137]
128
11 Basic Knowledges of Process
a 13-layer interconnect [3]. Normally, transistors, diodes, resistors, and capacitors
are built on the first layer of the wafer. The basic logic gates are completed through
the first layer of interconnect (as shown in Figure 6.16). In the next step, through
the second layer of interconnect, these basic logic gates are connected into basic
functional units. In the next step, these functional units are connected into
more complex units through the third layer of interconnect; and so on. Finally, a
complete IC is formed, and it meets the design specifications.
As discussed above, no matter how complex an IC is, the main processing steps
include: (i) photolithography is used to complete the planar structure of the IC,
(ii) deposition is used to grow dielectric films or metal films, (iii) etching is used
to remove some dielectric or metal films in some specific areas, (iv) diffusion and
implantation are used to complete the n-type and p-type doping of the IC, and
(v) testing and packaging are used to complete the final product of the IC. All
semiconductor processes follow the basic principles of chemistry and physics. The
design of process and equipment is also based on these principles.
11.2
Resolution of Optical System
Light rays
Figure 11.5
Diffraction of light.
Among all the processes, photolithography (lithography) is
the most important because it determines the technology
node of the IC (refer to Section 7.3). The lithography pro-
cess is completed by an aligner. The ultraviolet light emitted
by the machine is used to transfer the designed patterns to
the surface of the wafer through a photomask (mask). Most
lithography tools are a set of complex optics and control
system. The resolution of the lithography machine deter-
mines the technology node. We introduced the reflection
and refraction of light in Section 8.3. In addition, light
has another important characteristic feature-diffraction.
Diffraction is a characteristic of waves. The diffraction of
light is related to the resolution of the optical system.
When a beam of parallel light passes through a gap or hole, the light will not con-
tinue to travel along a straight line, but will diverge, as shown in Figure 11.5. The
wider the gap or the larger the diameter of the hole, the smaller the angle of
the light divergence. The narrower the gap or the smaller the diameter of the hole,
the bigger the angle of the light divergence. This is the diffraction of light. The fea-
ture size of contemporary ICs is very small, that is to say, the size of some patterns
on the mask used in the lithography is very small. These patterns are composed of a
series of small gaps and holes. When light passes through them, diffraction occurs.
We will continue to discuss lithography machine and mask in later chapters.
 Downloaded from https://onlinelibrary.wiley.com/doi/ by Cas - Shanghaitech University, Wiley Online Library on [04/04/2026]. See the Terms and Conditions (https://onlinelibrary.wiley.com/terms-and-conditions) on Wiley Online Library for rules of use; OA articles are governed by the applicable Creative Commons License

[Page 138]
11.2 Resolution of Optical System
129
Airy Disc
Figure 11.6
Light diffraction intensity proﬁle and Airy disk. Source: [4] Ghoushchi et al.,
2015 / Koç University.
Let us take a small hole as an example. Due to diffraction, the intensity distribu-
tion of the light passing through the small hole is uneven, with a bright large spot
in the middle and dim rings around it. This is the diffraction pattern, as shown
in Figure 11.6. The area with the highest intensity in the middle is called Airy
disk (or Airy disk), in honor of British scientist Sir George Biddell Airy (July 27,
1801–January 2, 1892). The radius of Airy disk refers to the point from the center
of the spot to the point where the first light intensity of the diffraction pattern is
zero. Figure 11.6 shows the diameter of Airy disk.
Through the diffraction of light, we can deduce the resolution of the optical
system. Please see Figure 11.7. When two light sources (Object 1 and Object 2)
illuminate a screen through a small hole, two diffraction images appear on the
screen. The diffraction image is shown in Figure 11.8. In the figure, “Just resolved”
means that the center peak of one Airy disk just falls on the first light intensity at
zero of another Airy disk. If we use 𝜃to represent the angle between the two rays
entering the small hole, and r to represent the distance between the two light spots,
then when the following formula is satisfied:
𝜃= 1.22 𝜆
D
(11.1)
r =
1.22𝜆
2n sin 𝜃= 0.61𝜆
NA
(11.2)
 Downloaded from https://onlinelibrary.wiley.com/doi/ by Cas - Shanghaitech University, Wiley Online Library on [04/04/2026]. See the Terms and Conditions (https://onlinelibrary.wiley.com/terms-and-conditions) on Wiley Online Library for rules of use; OA articles are governed by the applicable Creative Commons License

[Page 139]
130
11 Basic Knowledges of Process
Object 2
Object 1
Intensities
Intensity
(b)
(a)
0
D
D
–1.22λ
1.22λ
θmin
θmin
θ
Figure 11.7
Schematic diagram of the resolution of two light sources passing through a
small hole. Source: Reprinted with permission of BCcampus.
Well resolved
Just resolved
Not resolved
Figure 11.8
Schematic diagram of Rayleigh criterion. Source: Reproduced with
permission of Boston Biophysics.
𝜃is the smallest angle when the two light spots are just resolved, which is half the
angle from the center of the small hole to Airy disk. It is represented by 𝜃min in
Figure 11.7. r is the minimum distance between the centers of the two Airy disks
when the two light spots are just resolved. This value is the radius of Airy disk,
which is represented by rmin in Figure 11.8.
 Downloaded from https://onlinelibrary.wiley.com/doi/ by Cas - Shanghaitech University, Wiley Online Library on [04/04/2026]. See the Terms and Conditions (https://onlinelibrary.wiley.com/terms-and-conditions) on Wiley Online Library for rules of use; OA articles are governed by the applicable Creative Commons License

[Page 140]
11.3 Why Plasma Used in the Process
131
Formulas (11.1) and (11.2) are Rayleigh criterions, which were developed
by British scientist John William Strutt, 3rd Baron Rayleigh (November 12,
1842–June 30, 1919). 𝜆in the formulas is the wavelength of the incident light, D is
the diameter of the small hole, n is the refractive index of the surrounding optical
medium, and NA is called the numerical aperture:
NA = n sin 𝜃
(11.3)
If formulas (11.1)–(11.3) are applied to the design of a lithography system, it is
seen that in order to obtain a high-resolution, a short-wavelength light source and
a large-size optical lens are required. Usually the medium around the lens is air.
If we immerse the lens in a medium with a higher-refractive index than air, the
numerical aperture will increase, and the resolution of the system will be higher.
We will continue the discussion in later chapters.
If optical medium (medium) is air, the maximum NA is 1 according to formula
(11.3). For a microscope, NA = 0.87 is nearing the limit when air is utilized as the
imaging medium [5]. We will continue the discussion in the later chapters.
11.3
Why Plasma Used in the Process
As we mentioned before, etching and deposition are also the main parts of semi-
conductor processes. In these processes, plasma technique is commonly used,
such as RIE (reactive-ion etching), PECVD (plasma-enhanced chemical vapor
deposition), and sputtering. In theory, there is no essential difference between
RIE and PECVD. Both require plasma and mainly use chemical reactions.
In sputtering system, the plasma is required to perform PVD.
The biggest difference between RIE and PECVD is the chemical reaction
product. If the product is volatile, that is, the product is in a gaseous state, it
is RIE. If the product is nonvolatile, that is, the product is in a solid state, it
is PECVD. The chemical reaction product is volatile, which usually means its
boiling point is very low. The chemical reaction product is nonvolatile, which
usually means its boiling point is very high. For example, in RIE, the most used
etching chemicals for Si, SiO2, and Si3N4 are fluorine-containing gases CF4,
CHF3, and SF6. After fluorine and silicon react chemically, the boiling point of
the product silicon tetrafluoride (SiF4) is −86 ∘C:
Si (solid) + 4F (gas) →SiF4 (gas)
(11.4)
SiF4 can be removed from the process chamber by a pump, which is etching.
However, the boiling point of silica produced by the reaction of oxygen and silicon
is 2950 ∘C:
Si (solid) + 2O (gas) →SiO2 (solid)
(11.5)
 Downloaded from https://onlinelibrary.wiley.com/doi/ by Cas - Shanghaitech University, Wiley Online Library on [04/04/2026]. See the Terms and Conditions (https://onlinelibrary.wiley.com/terms-and-conditions) on Wiley Online Library for rules of use; OA articles are governed by the applicable Creative Commons License

[Page 141]
132
11 Basic Knowledges of Process
SiO2 is not pumped away, but remains on the surface of the sample, which is
deposition.
As mentioned in the previous chapter, to make the chemical reaction to proceed
smoothly between stable molecules, we should encourage the molecules to
collide with each other, break the chemical bonds, and excite the electrons in the
outermost shell. One of the ways to make molecules collide with each other is
to raise the temperature. However, because of the different strengths of different
chemical bonds, the temperature required to break these chemical bonds is
different. Sometimes the required temperature is very high, which has certain
difficulties in actual operation.
In addition to the method of heating, the other is to use electric and magnetic
fields. In Chapter 4, we discussed electric and magnetic fields. They are both vector
fields. The electric field is represented by a capital black E and the magnetic field is
represented by a capital black B. When a charge Q enters the electromagnetic field
at a speed V, the force F that it receives is called Lorentz force and satisfies Lorentz
equation. Note that both speed and force are vectors, so the letters in bold are used:
F = Q (E + V × B)
(11.6)
The above equation is a vector operation. The cross symbol × in the equation
indicates that the direction of the force on the charge is 90∘with the direction of
the magnetic field. There is no × in front of the electric field, which means that
the direction of the force on the charge is consistent with the direction of the
electric field. This equation was first proposed by the Dutch physicist Hendrik
Lorentz (July 18, 1853–February 4, 1928). Lorentz equation shows that in an
electromagnetic field, a charged particle is accelerated and its direction is changed
by a force. This particle can collide with other particles around it, producing the
same effect as raising the temperature. Normally, molecules at room temperature
are electrically neutral, and a neutral particle is not subjected to the force of an
electromagnetic field. Due to thermal motion, gas and liquid molecules still move
randomly in all directions. But in a solid, because of the limitation of the crystal
lattice, the atoms can only vibrate thermally near the crystal lattice. The semicon-
ductor manufacturing processes, such as RIE and PECVD, primarily use gaseous
chemicals to complete etching and deposition. So, in this section we will use gas as
an example to illustrate how plasma is generated under the action of Lorentz force.
As mentioned above, gaseous molecules move in all directions at room temper-
ature. Table 11.1 lists the mean (average) thermal velocity of some gases at 20 ∘C.
Mach number in the table is the ratio of the velocity of an object to the velocity of
sound, named after Austrian physicist and philosopher Ernst Mach (February 18,
1838–February 19, 1916).
M = u
v
(11.7)
where M is the Mach number, u is the object velocity, and v is the sound velocity.
 Downloaded from https://onlinelibrary.wiley.com/doi/ by Cas - Shanghaitech University, Wiley Online Library on [04/04/2026]. See the Terms and Conditions (https://onlinelibrary.wiley.com/terms-and-conditions) on Wiley Online Library for rules of use; OA articles are governed by the applicable Creative Commons License

[Page 142]
References
133
Table 11.1
Mean thermal velocity of some gases at 20 ∘C [6].
Gas
Chemical symbol
Mean velocity (m/s)
Mach number
Hydrogen
H2
1754
5.3
Helium
He
1245
3.7
Water vapor
H2O
585
1.8
Nitrogen
N2
470
1.4
Air
464
1.4
Argon
Ar
394
1.2
Carbon dioxide
CO2
375
1.1
As can be seen from this table, the mean thermal velocity of gases exceeds
the speed of sound. Collisions occur between them. Some ions and electrons are
generated. In addition, cosmic rays can also generate some ions and electrons. But
the concentration of charged ions and electrons produced in these ways is very
low, which is why the chemical reaction rate is very slow at room temperature.
However, if an electromagnetic field is added and the energy of the electro-
magnetic field exceeds a certain limit, these low concentration ions, especially
electrons, hit other molecules at a faster speed under the acceleration of the
electromagnetic field, break more molecular bonds, and excite more electrons.
When the concentration of ions and excited electrons exceeds a certain number,
the plasma discharge is initiated. This process is called ionization. An example
of ionization is lightning in rainy weather, where the high-strength electric
field between clouds triggers the plasma by air molecules. The generation of
plasma enables chemical reactions to proceed at room temperature or even lower
temperature.
In the actual process, we pass the selected gases into the process chamber, apply
