Repository: Alvintxh/nanofab-web

# Extracted Book Sources

All 11 textbooks extracted 2026-04-05 using PyMuPDF (extract_pdf.py).

## Extraction Summary

| Book Key | File | Pages | Words | Page Numbering |
|----------|------|-------|-------|----------------|
| cui_2025 | Zheng Cui - Nanofabrication (4th ed) | 419 | ~158K | PDF labels (C1, i-xi, 1-407) |
| campbell_2008 | Campbell - Fabrication Engineering (3e) | 825 | ~369K | offset=18 (front-1..18, then 1-807) |
| teresa_2020 | De Teresa - Nanofabrication (full) | 451 | ~183K | offset=0 (sequential PDF pages) |
| madou_vol1_2011 | Madou - Fundamentals of Microfab Vol.1 | 646 | ~366K | PDF labels |

File: sources/sources_processed/books/lian_2022/lian_2022_full.txt (part 9 of 16)
# lian_2022
 Downloaded from https://onlinelibrary.wiley.com/doi/ by Cas - Shanghaitech University, Wiley Online Library on [04/04/2026]. See the Terms and Conditions (https://onlinelibrary.wiley.com/terms-and-conditions) on Wiley Online Library for rules of use; OA articles are governed by the applicable Creative Commons License

[Page 164]
12.2 Alignment Mark (Mark) Design on the Photomask
155
Figure 12.24
Karlsuss MJB3 contact aligner.
In short, the design of the alignment accuracy d should be considered
according to the requirements of device design and the situation of contact
aligner, rather than designing blindly.
To avoid misalignment problem, modern CMOS technology uses self-
alignment technique. The CMOS structures in Figures 11.2–11.4 are finished
by the technique of self-alignment. An important reason for using polycide
(Section 6.4) instead of metal as electrodes in CMOS devices is to use
self-alignment process. This topic will not be discussed in this book. For
more details, please read reference [10].
Case 3. Design of direction. If it is processing of whole wafer, we can determine
the direction through the flats of the wafer (Figure 10.9). A mask usually has
some words on it that can be used to determine the direction (Figure 12.11).
But when processing a small piece, as shown in Figure 12.25, this is a common
situation in the university clean rooms. Every time these small pieces are placed
in an aligner, the direction cannot be determined. In addition, when aligning
under the microscope, we only use the alignment marks. If there is no direction
indication on the mark, the difference between the direction of a small piece
and a mask by 90∘, 180∘, and 270∘cannot be found. So, it is necessary to design
a pattern indicating the direction on the mask. We can use different patterns.
A simple method is to add a small square to a corner of the cross pattern in
the mark, as shown in Figure 12.22. This small square pattern does not need
to consider the alignment overlay space, and the size of each layer can be the
same. It just gives a sign to avoid the deviation in the direction when a small
piece is aligned. From the picture, we can clearly see the edge bead issue in the
corner of right one. The left one is cut from a whole wafer after PR coating, so
no edge bead on it.
 Downloaded from https://onlinelibrary.wiley.com/doi/ by Cas - Shanghaitech University, Wiley Online Library on [04/04/2026]. See the Terms and Conditions (https://onlinelibrary.wiley.com/terms-and-conditions) on Wiley Online Library for rules of use; OA articles are governed by the applicable Creative Commons License

[Page 165]
156
12 Photolithography (Lithography)
Figure 12.25
Small pieces of semiconductor.
12.3
Contemporary Photolithography Equipment
Technologies
So far, the lithography machine we have discussed is only used to make
micron-level microchips. With I-line, the pattern with a feature size of 0.5 μm
can be finished. However, it is difficult to make smaller size than 0.5 μm by using
I-line. According to Rayleigh criterion, to distinguish smaller sizes, we need
to make the following improvements in the optical system: large optical lens,
high refractive index optical medium and short wavelength of exposure light
source.
We can make large optical lens, but due to the manufacturing and other reasons,
we cannot make the lens too large. Using a high-refractive index optical medium,
the space between final lens and wafer is filled with water which is one of the most
used optical medium. This technology used in a contemporary advanced lithogra-
phy machine is called immersion lithography, please see Figure 12.26. Regarding
short wavelength, 193 nm ArF excimer laser is used as exposure light source to
replace I-line HPMVL.
Immersion lithography was made by Advanced Semiconductor Material
Lithography (ASML) in 2003. When using ArF excimer laser, the NA can reach
1.35. 193 nm is deep ultraviolet (DUV). The refractive index of water is around
1.33 (Section 8.3.2) in the visible light range (400–700 nm) but is 1.44 in DUV of
193 nm. Such a high NA optical systems are over 1.2 m high and weigh more than
a metric ton [11]. Figure 12.27 is a photo of ASML scanner with ArF excimer laser
light and water immersion stage. The NA of this machine is 1.35. By using this
 Downloaded from https://onlinelibrary.wiley.com/doi/ by Cas - Shanghaitech University, Wiley Online Library on [04/04/2026]. See the Terms and Conditions (https://onlinelibrary.wiley.com/terms-and-conditions) on Wiley Online Library for rules of use; OA articles are governed by the applicable Creative Commons License

[Page 166]
12.3 Contemporary Photolithography Equipment Technologies
157
Projection
lens
Stage
Wafer
Immersion fluid
Fluid return
Fluid supply
Figure 12.26
Schematic diagram of immersion lithography technology, including the
last lens element contacting the immersion ﬂuid (water).
Figure 12.27
ASML TwinScan XT:1950i scanner. Source: [12] Roger et al., 2009 / with
permission of Annual Reviews.
 Downloaded from https://onlinelibrary.wiley.com/doi/ by Cas - Shanghaitech University, Wiley Online Library on [04/04/2026]. See the Terms and Conditions (https://onlinelibrary.wiley.com/terms-and-conditions) on Wiley Online Library for rules of use; OA articles are governed by the applicable Creative Commons License

[Page 167]
158
12 Photolithography (Lithography)
system, single exposure can extend resolution down to 3× nm hp (Section 7.3),
and double patterning techniques can further extend to 2× nm hp [13]. Here 3×
and 2× mean thirties and twenties.
As the feature size becomes smaller and smaller, the wavelength of the
light source becomes shorter and shorter. The light source used in the pro-
cess of 7 nm and smaller is extreme ultraviolet (EUV) with a wavelength of
13.5 nm. Let us return to the Planck energy Eq. (2.1) (E = h𝜈) to calculate
the EUV requirements for optical lenses. Planck constant h = 6.626 × 10−34J⋅s
in the equation. The relationship between the energy unit electron volt (eV)
used in microscopic particles and the commonly used energy unit Joule (J) is
1 eV = 1.602 × 10−19 J. The 𝜈in the equation is the frequency of light, the speed of
light C = 3 × 108 m/s = 3 × 1017 nm/s. The relationship between the speed of light
(C), frequency (ν), and wavelength (λ) is:
C = λ 𝜈
(12.1)
Using formulas (2.1) and (12.1), and substituting the above values, the following
conclusions can be obtained:
1. The material of the quartz photomask we mentioned above is SiO2. Its band gap
is ESiO2 = 9 eV. Using the above formulas and values, we can get the shortest
wavelength that can pass through the quartz mask which is λ = 137.87 nm.
From this number, we know that quartz can be used to make optical lenses and
photomasks for DUV system.
2. For the light source of λEUV = 13.5 nm, quartz glass cannot be used. It is neces-
sary to use a material with a band gap of at least EEUV = 90 eV for optical lenses
and photomasks. Unfortunately, such material is nonexistent.
Judging from the electromagnetic wave spectrum in Figure 7.20, the EUV has
entered the X band and can be absorbed by almost all materials, including air.
To avoid absorption, the light system of a EUV lithography machine adopts a
reflective mirror structure, and the photomask also adopts this structure. The
optical system is placed in a vacuum chamber, and the wafer and the mask are
also placed in a vacuum chamber. In addition, it is also very demanding for
the machining accuracy of the lithography equipment. Processing a 7 nm chip
with a 13.5 nm light source requires carefully designed software for correction.
In short, such a lithography system is very difficult to make. Currently, only
Dutch ASML company (ASML Holding N.V) can manufacture it worldwide.
The price of an ASML EUV projection lithography system is more than US$100
million [14], while the price of an etching system for production is between US$4
million and US$7 million [15]. Figure 12.28 is an ASML EUV scanner lithography
system.
 Downloaded from https://onlinelibrary.wiley.com/doi/ by Cas - Shanghaitech University, Wiley Online Library on [04/04/2026]. See the Terms and Conditions (https://onlinelibrary.wiley.com/terms-and-conditions) on Wiley Online Library for rules of use; OA articles are governed by the applicable Creative Commons License

[Page 168]
References
159
Handler for moving and storing masks
Mask entrance
and exit
Wafer handler moves wafers
in and out of system
Wafer is measured
Wafer is exposed
EUV light source
Track system attached
to EUV scanner
coats wafers before
exposure and handles
wafers after exposure
Active mask is exposed to EUV light
First scanner mirror
Figure 12.28
ASML EUV scanner lithography system. Source: [16] Courtland et al.,
2016 / with permission of IEEE.
References
1 Ahmad, D., van den Boogaert, I., Miller, J. et al. (2018). Hydrophilic and
hydrophobic materials and their applications. Energy Sources Part A: Recovery,
Utilization, and Environmental Effects 40 (22): 2687.
2 Wolf, S. and Tauber, R.N. (2000). Chapter 12: Lithography I: optical photoresist
materials and process technology; Chapter 13: Lithography III: optical aligners
and photomasks. In: Silicon Processing for the VLSI Era, Process Technology,
2e, vol. 1. Lattice Press, p. 510, p. 515, p. 589.
3 Product data sheet, AZ 1500 series, Standard photoresists, Clariant.
4 Haberfehlner, G. 3D nanoimaging of semiconductor devices and materials by
electron tomography, Graz University of Technology, ResearchGate, p. 12.
5 Lueke, J., Badr, A., Lou, E., and Moussa, W.A. (2015). Microfabrication
and integration of a sol-gel PZT folded spring energy harvester. Sensors 15:
12218–12241.
6 MicroChemicals. Resists, Developers and Removers. Revised: 2013-11-07.
7 Boudreaux, K.A. Organic compounds: alkanes, Chapter 1. In: CHEM 2353
Fundamentals of Organic Chemistry Organic and Biochemistry for Today.
Angelo State University.
8 Reiser, A., Huang, J.P., He, X. et al. (2002). The molecular mechanism of
novolak-diazonaphthoquinone resists. European Polymer Journal 38: 619–629.
9 Rice University Chemical bonding and molecular geometry. In: Chemistry,
Chapter 7. 7.5 Strengths of ionic and covalent bonds.
 Downloaded from https://onlinelibrary.wiley.com/doi/ by Cas - Shanghaitech University, Wiley Online Library on [04/04/2026]. See the Terms and Conditions (https://onlinelibrary.wiley.com/terms-and-conditions) on Wiley Online Library for rules of use; OA articles are governed by the applicable Creative Commons License

[Page 169]
160
12 Photolithography (Lithography)
10 Wolf, S. (2004). Microchip Manufacturing. Lattice Press.
11 ASML, Lithography principles, Lenses & Mirrors. (2019).
12 French, R.H. and Tran, H.V. (2009). Immersion lithography: photomask and
wafer-level materials. Annual Review of Materials Research 39: 93–126.
13 Furukawa, T., Terayama, K., Shioya, T., and Shima, M. (2013). Material
development for Arf immersion extension towards sub-20 nm node. Journal
of Photopolymer Science and Technology 26 (2): 225–230.
14 Clark, D. (2021). The Tech Cold War’s ‘Most Complicated Machine’ That’s Out
of China’s Reach. A $150 million chip-making tool from a Dutch company has
become a lever in the U.S.-Chinese struggle. It also shows how entrenched the
global supply chain is. The New York Times (July 4).
15 王聪/张天闻. (2018). “国内刻蚀机供应商崛起在望”, 摩尔芯闻. .
16 Courtland, R. (2016). The molten tin solution. IEEE Spectrum 31.
 Downloaded from https://onlinelibrary.wiley.com/doi/ by Cas - Shanghaitech University, Wiley Online Library on [04/04/2026]. See the Terms and Conditions (https://onlinelibrary.wiley.com/terms-and-conditions) on Wiley Online Library for rules of use; OA articles are governed by the applicable Creative Commons License

[Page 170]
161
13
Dielectric Films Growth
As insulating layers and optical films, dielectrics are widely used in the manufac-
turing of semiconductor microchips. Among these dielectrics, SiO2 and Si3N4 are
the two most used films. The electrical and mechanical stabilities of the Si–SiO2
interface make this structure the cornerstone of MOSFETs. Si3N4 has five main
applications:
1. The last protective film (layer) of the integrated circuit, which is called
passivation film (layer).
2. A barrier layer for partial isolation of oxidation process.
3. The optical refractive index of SiO2 is 1.46, and that of Si3N4 is 2.05. Due to
the difference in refractive index, they and their combination are important
components of optoelectronic devices.
4. The stress of Si3N4 film can be easily adjusted. So it has found a place in the
manufacturing of many types of devices, such as cantilever, micro, and nano
tube (Figure 7.19), and other structures.
5. SiO2 and Si3N4 can be used as mask layers in III–V dry etching.
The growth methods of the two films are carried out by chemical reactions.
Different machines use different temperatures, which we will discuss below. At
these temperatures, the resulting dielectric film has an amorphous structure.
This structure is composed of many tiny crystal grains. One of their main defects
is pinholes. Pinholes are small holes in the film. When metal is grown, metal
particles can pass through these pinholes, which weakens the insulation of the
film. When the temperature is increased, the tiny crystal grains that make up
the film can diffuse in the film at a faster speed, filling pinholes, reducing the
pinhole density, and improving the insulation of the film. Conversely, when the
temperature is decreased, the pinhole density increases, reducing the insulation
of the film. So, for electrical insulation, high-temperature process is a good choice.
From this point of view, the higher temperature, the better quality of the film.
Semiconductor Microchips and Fabrication: A Practical Guide to Theory and Manufacturing,
First Edition. Yaguang Lian.
© 2023 The Institute of Electrical and Electronics Engineers, Inc. Published 2023 by John Wiley & Sons, Inc.
 Downloaded from https://onlinelibrary.wiley.com/doi/ by Cas - Shanghaitech University, Wiley Online Library on [04/04/2026]. See the Terms and Conditions (https://onlinelibrary.wiley.com/terms-and-conditions) on Wiley Online Library for rules of use; OA articles are governed by the applicable Creative Commons License

[Page 171]
162
13 Dielectric Films Growth
However, due to the following two reasons, not all materials and processes can be
finished with high temperature methods for these two dielectric films:
1. Material restrictions. For silicon, the film growth temperature can be as high
as 1200 ∘C (Chapter 10). However, III–V materials cannot withstand such high
temperature.
2. The limitation of the process. After the metal is deposited on the semiconductor
surface, in order to achieve a good contact, the metal needs to be heated up for
annealing (sintering). In most cases, the annealing temperature is 400–500 ∘C.
From the above discussion, we have a conclusion: In order to meet the process
requirements, we should have film growth technology which temperature is less
than 400 ∘C. The different equipment developed based on this point uses differ-
ent temperatures for the growth of SiO2 and Si3N4. In this chapter, we mainly
introduce the growth processes of these two films.
13.1
The Growth of Silicon Dioxide Film
The Si–SiO2 system is a milestone invention. Based on this invention, the
silicon planar technology was created (Figure 7.15). For SiO2 growth, there
are three main methods: thermal oxidation, LTO-low temperature oxide, and
PECVD. The temperature of thermal oxidation is 900–1200 ∘C, the temperature
of LTO is 400–750 ∘C, and the temperature of PECVD is 250–350 ∘C. It can be
seen from this that the SiO2 growth process uses three different temperature
ranges. Thermal oxidation gives the best quality film. PECVD can complete
film growth below 400 ∘C. LTO gives a range between these two. In these three
processes, thermal oxidation is the direct reaction of oxygen and silicon in
the surface of the substrate to produce SiO2, LTO generates SiO2 by chemical
reaction through thermal decomposition, and PECVD uses two different gases
to generate SiO2 through chemical reaction with the aid of plasma. For special
requirements, such as growing SiO2 on photoresist, we can continue to lower
PECVD temperature, but the quality of the film is decreased. In addition,
this section also introduces another deposition technique with even lower
temperature.
13.1.1
Thermal Oxidation Process of SiO2
Thermal oxidation is to put Si wafers directly into an environment of oxygen
(dry oxidation) or water vapor (wet oxidation). The temperature is increased to
 Downloaded from https://onlinelibrary.wiley.com/doi/ by Cas - Shanghaitech University, Wiley Online Library on [04/04/2026]. See the Terms and Conditions (https://onlinelibrary.wiley.com/terms-and-conditions) on Wiley Online Library for rules of use; OA articles are governed by the applicable Creative Commons License

[Page 172]
13.1 The Growth of Silicon Dioxide Film
163
Figure 13.1
Schematic diagram of thermal
oxidation process [1]. Source: Chinese
Technical Books.
SiO2
O2, H2O
Diffusion
reaction
Si
Si + O2=SiO2 or 
Si + 2H2O=SiO2 + 2H2
900–1200 ∘C, so that oxygen and silicon react directly to form silicon dioxide. The
chemical reaction formulas in this temperature range are
Dry ∶Si(solid) + O2(gas) = SiO2(solid).
Wet ∶Si(solid) + 2H2O(gas) = SiO2(solid) + 2H2(gas)
(13.1)
SiO2 is a solid, and it stays on the surface of the Si substrate to form SiO2 film.
The above chemical reactions occur at the interface of SiO2–Si. After the film is
formed, oxygen and water will pass through the SiO2 film with thermal diffusion
and reach the SiO2–Si interface. After reacting with silicon, a new SiO2 layer is
formed, as shown in Figure 13.1. Thermal oxidation is a unique process of silicon,
and it has the following characteristics:
1. It can reach the highest temperature in the processes.
2. The quality of the grown SiO2 film is the best.
3. The growth process is a direct chemical reaction at the interface of SiO2–Si to
form a SiO2 film, which is unique among all film growth processes. During oxi-
dation, oxygen first reacts with the contaminations and defects on the surface
of silicon, so that these contaminations and defects are removed from the sili-
con surface. This feature allows the thermal oxidation process to obtain a fresh
and clean silicon surface, which is not achieved by other film growth processes.
4. The growth rate of the wet method is higher than that of the dry method, and
the density of the film grown by the dry method is better than that of the wet
method, which means that the quality of dry oxidation is better than that of wet
oxidation.
5. Since oxygen and water vapor must diffuse through the grown film to reach the
SiO2–Si interface, as the thickness of the film becomes larger and larger, the
time required for diffusion becomes longer and longer. Therefore, the growth
rate decreases with time until it becomes saturated. Please see Figure 13.2.
Saturation means that when the thickness exceeds a certain value, SiO2 will
not grow again. This is not the case with other methods. Once the conditions
 Downloaded from https://onlinelibrary.wiley.com/doi/ by Cas - Shanghaitech University, Wiley Online Library on [04/04/2026]. See the Terms and Conditions (https://onlinelibrary.wiley.com/terms-and-conditions) on Wiley Online Library for rules of use; OA articles are governed by the applicable Creative Commons License

[Page 173]
164
13 Dielectric Films Growth
0.50
2.0
1.8
1.6
1.4
1.2
1.0
0.8
0.6
0.4
0.2
0.0
0.45
800 °C
900 °C
1000 °C
1100 °C
800°C
900°C
1000 °C
1100°C
1200 °C
0.40
0.35
0.30
0.25
0.20
0.15
0.10
0.05
0.00
0
1
2
3
Oxidation time (hr)
(a)
(b)
Oxide thickness X0 (μm)
Oxide thickness X0 (μm)
4
5
6
7
8
0
1
2
3
Oxidation time (hr)
4
5
6
7
8
Figure 13.2
The relationship between the thickness of the thermal oxidation SiO2 ﬁlm
and time. The lattice plane is (100) (refer to Figure 10.10). (a) dry oxidation and (b) wet
oxidation. Source: Reprinted with permission of IuE, TU Wien.
are determined, the growth rate is fixed and will not change with time and
thickness.
6. The proportions of silicon consumed are 44% by the dry and 41% by the wet [1].
Assuming to grow 1000 Å of SiO2, 440 Å of Si is used in the dry, and 410 Å of Si
is used in the wet. Other methods do not consume silicon.
Thermal oxidation is done in an oxidation furnace. The main structure of the
furnace is a quartz tube with heating resistance coils around it. Put the silicon
wafers or pieces in the quartz boat and push it into the quartz tube. For dry
oxidation, UHP (Section 7.4) oxygen is input the furnace and passed over the
wafers or pieces. For wet oxidation, oxygen is input a bubbler containing DI
water at 95 ∘C. The oxygen carries water vapor and goes to the furnace over the
wafers or pieces inside. The heating resistance coils are powered to heat the tube.
SiO2 film is generated in the surface of silicon substrate by chemical reaction
of silicon and oxygen or silicon and water. Figure 13.3 is a schematic diagram
and photos of the oxidation furnace and its accessories. The quartz is mainly
composed of silicon dioxide, which has a melting point of over 1600 ∘C and is one
of the commonly used materials in high-temperature processes. As many kinds
of metals can react with chlorine to produce volatile chlorides (discuss later),
similarly sometimes, HCl or Cl2 can be mixed in the gas flow to remove metallic
impurities and improve the quality of SiO2 film.
13.1.2
LTO Process
The second method of growing SiO2 is LTO. The growth temperature of LTO
is lower than thermal oxidation temperature and is chemical vapor deposition
(CVD). This growth method does not consume silicon substrate, nor does it
 Downloaded from https://onlinelibrary.wiley.com/doi/ by Cas - Shanghaitech University, Wiley Online Library on [04/04/2026]. See the Terms and Conditions (https://onlinelibrary.wiley.com/terms-and-conditions) on Wiley Online Library for rules of use; OA articles are governed by the applicable Creative Commons License

[Page 174]
13.1 The Growth of Silicon Dioxide Film
165
Heating coils
Quartz tube
Quartz carrier
(a)
(b)
(c)
(d)
O2
H2O
Wafers
Tube cover
Figure 13.3
(a) Schematic diagram of oxidation furnace. (b) Si wafer and quartz boat.
(c) Water bubbler. O2 ﬂows into the bubbler and takes away water vapor. (d) A furnace.
Source: (a) [2] / Bhargav Veepuria (b–d) Lindberg / Tempress 8500.
consume other types of substrates. So the substrate can be silicon, or other
semiconductors and nonsemiconductor materials. The equipment used is like the
thermal oxidation furnace. It also uses a quartz tube and has a heating resistance
wire, but the chemical gases and the temperature are different. There are two
main types for LTO oxide layer depositions:
 Downloaded from https://onlinelibrary.wiley.com/doi/ by Cas - Shanghaitech University, Wiley Online Library on [04/04/2026]. See the Terms and Conditions (https://onlinelibrary.wiley.com/terms-and-conditions) on Wiley Online Library for rules of use; OA articles are governed by the applicable Creative Commons License

[Page 175]
166
13 Dielectric Films Growth
Type 1. TEOS deposition. TEOS is tetraethoxysilane, the chemical formula
is Si(OC2H5)4, and the other name is Tetraethyl OrthoSilicate, TEOS is
the abbreviation of this chemical. TEOS generates thermal decomposition
reaction at 650–800 ∘C, and the product SiO2 is deposited on the surface of
the substrate. The process temperature is 720–750 ∘C. The pressure is over
100 mTorr. For comparison, 1 atm = 760 Torr. The reaction process is as
follows [2]:
TEOS →SiO2 + Gaseous organic molecules + (SiO + C)
(13.2)
The oxygen in the reaction formula comes from TEOS itself and cannot be
introduced from the outside. The oxygen introduced from the outside causes
the quality of film to deteriorate. The content of SiO and C in the reaction
formula should be minimized. This can be achieved by adjusting the process
parameters.
Type 2. Silane deposition. When silane (SiH4) and oxygen meet, they will have
chemical reaction to generate SiO2 that deposits on the substrate surface. SiH4
is a gas at room temperature. Its structure is very unstable, because silicon and
hydrogen are both metal-like elements, the chemical bond between them is very
weak. It can decompose and release active hydrogen and silicon at room tem-
perature. The active hydrogen can have explosive reaction with oxygen in the
air to form water, and the silicon also reacts with oxygen to form SiO2. Active
hydrogen and silicon mean that they exist as atoms not molecules. For safety,
SiH4 should be diluted with high-purity nitrogen to 5% or less, or with other
inert gases, such as helium. In order to ensure the quality of the film, the tem-
perature should be heated above 400 ∘C, generally 400–450 ∘C. The pressure is
from 150 to 300 mTorr [3]. The chemical reaction equation is
SiH4(gas) + 2O2(gas) →SiO2(solid) + 2H2O(gas)
(13.3)
13.1.3
PECVD Process of Silicon Dioxide
The PECVD process uses plasma technique to deposit SiO2. In order to complete
the deposition, a PECVD system must have the following main parts:
1. Process chamber. This is the core part of the whole system because the samples
are deposited in the chamber.
2. In order to ensure the quality of the film, the samples must be heated.
As mentioned above, the temperature should be lower than 400 ∘C, gener-
ally set to 250–350 ∘C. The temperature is usually tested and controlled by
thermocouple.
 Downloaded from https://onlinelibrary.wiley.com/doi/ by Cas - Shanghaitech University, Wiley Online Library on [04/04/2026]. See the Terms and Conditions (https://onlinelibrary.wiley.com/terms-and-conditions) on Wiley Online Library for rules of use; OA articles are governed by the applicable Creative Commons License

[Page 176]
13.1 The Growth of Silicon Dioxide Film
167
Chamber
Pump
RF power
supply
Matchwork
MFC
Gas
cylinder
Heater
coolant
Figure 13.4
Schematic diagram of PECVD system. MFC, mass ﬂow controller.
3. Maintaining a certain process pressure. If the pressure is too low, the growing
film is not dense enough. If the pressure is too high, large particles are likely to
be produced, and the quality of the film will deteriorate. The pressure is gener-
ally set up between 500 mTorr and 5 Torr. Therefore, a vacuum pump system is
needed to control the pressure in the process chamber.
4. It is necessary to input gas into the process chamber, so a gas supply system is
required.
5. A power supply (source) is required to generate an electric or a magnetic field.
To make it easier for gas molecules to collide with each other to achieve the
purpose of activating chemical reactions, the power supply generally uses a
high-frequency power source. The most used frequency is 13.56 MHz. This fre-
quency is in the RF range, please see Figure 7.20. So this power supply is also
called RF power supply.
In fact, the abovementioned main parts are standard configurations of many
kinds of semiconductor process equipment. The schematic diagram of the struc-
ture is shown in Figure 13.4. We will explain each part of the system in the dry
etching in Chapter 14.
In PECVD SiO2 system, for further safety, it is not only SiH4 that is diluted with
nitrogen or other inert gases but also reacts with N2O instead of O2. N2O is laugh-
ing gas.
13.1.4
TEOS + O3 Deposition Using APCVD System [4]
An Atmospheric Pressure Chemical Vapor Deposition (APCVD) system is
implemented for SiO2 film deposition. TEOS and ozone (O3) are mixed into the
APCVD system. The deposition temperature range is 125 to 400 ∘C. Figure 13.5 is
the schematic diagram of the APCVD system.
 Downloaded from https://onlinelibrary.wiley.com/doi/ by Cas - Shanghaitech University, Wiley Online Library on [04/04/2026]. See the Terms and Conditions (https://onlinelibrary.wiley.com/terms-and-conditions) on Wiley Online Library for rules of use; OA articles are governed by the applicable Creative Commons License

[Page 177]
168
13 Dielectric Films Growth
Exhaust
Reactor
Temperature
controller
Thermocouple
TEOS/N2
O3/O2
MFC 3
MFC 2
TEOS
Bubblers
MFC 1
N2
O2
Ozonizer
Figure 13.5
Schematic diagram of the APCVD system.
13.2
The Growth of Silicon Nitride Film
There are two main growth methods for silicon nitride, Low Pressure Chemical
Vapor Deposition (LPCVD) and PECVD. The pressure of LPCVD is generally set
to 0.15–2 Torr. Compared with this process, the thermal oxidation process is pro-
cessed at 1 atm. There are also high-pressure processes, such as the High-Pressure
Oxidation – HIPOX process, which has a pressure of 10–25 atm. It is characterized
by increasing the growth rate and is widely used in LOCOS and STI techniques
[5], see Section 11.1.
13.2.1
LPCVD
The basic structure of LPCVD equipment is like that of thermal oxidation fur-
nace. Its main components are quartz tube and heating resistance wire. Thermal
oxidation furnace does not have vacuum pumps. LPCVD is connected to vacuum
pumps. Figure 13.6 is a schematic diagram and photos of an LPCVD system. The
diagram shows three heating zones. The wafers are put into the center zone to do
the process. Thermal oxidation furnace has the same heating zones. The boats in
the picture are placed in a cart to protect them. The material of the boat can be
quartz or graphite. The equipment used for the LTO processes (TEOS and silane
depositions) is the same as the LPCVD equipment. In fact, one LPCVD machine
can have several different quartz tubes for the growth and deposition of different
films. The polysilicon for gate we mentioned earlier is completed with LPCVD
equipment. In the process of depositing silicon dioxide by the silane method,
 Downloaded from https://onlinelibrary.wiley.com/doi/ by Cas - Shanghaitech University, Wiley Online Library on [04/04/2026]. See the Terms and Conditions (https://onlinelibrary.wiley.com/terms-and-conditions) on Wiley Online Library for rules of use; OA articles are governed by the applicable Creative Commons License

[Page 178]
13.2 The Growth of Silicon Nitride Film
169
LPCVD system
Pressure
sensor
Loading
door
Process gas inlet
Temperature
Flat zone
(a)
(b)
(c)
Center zone
Wafer boat
Quartz
tube
To pump
Heating Coils
Distance
Wafers
Figure 13.6
LPCVD system. (a) schematic diagram Hong Xiao [6], (b) is a machine
(ﬁrstnano) and (c) are wafer boats.
without oxygen, a polysilicon film will be deposited on the surface of the device in
the temperature range of 600–700 ∘C. In PECVD, there is no oxygen source, and
silicon film can also be deposited. Due to the lower temperature, the deposited
film by PECVD is amorphous silicon. The difference between polycrystalline and
amorphous is that the grain size of polycrystalline is much larger than that of
amorphous.
For the deposition of silicon nitride film, the commonly used gas is Dichlorosi-
lane – DCS. Its molecular formula is H2SiCl2, which provides a silicon atom.
Another gas is ammonia, the molecular formula is NH3. The reason why pure
nitrogen is not used is that nitrogen has the largest bonding energy (see Table
12.2) and is not easy to break, so ammonia is used instead of nitrogen. In the
 Downloaded from https://onlinelibrary.wiley.com/doi/ by Cas - Shanghaitech University, Wiley Online Library on [04/04/2026]. See the Terms and Conditions (https://onlinelibrary.wiley.com/terms-and-conditions) on Wiley Online Library for rules of use; OA articles are governed by the applicable Creative Commons License

[Page 179]
170
13 Dielectric Films Growth
PECVD system, ammonia is also used instead of nitrogen to deposit silicon nitride
film. In the temperature range of 750–850 ∘C, the two gases produce the following
chemical reactions:
3H2SiCl2 (gas) + 4NH3 (gas) →Si3N4 (solid) + 6HCl (gas) + 6H2 (gas)
(13.4)
The LPCVD Si3N4 film has a very dense structure. One of the applications is used
as a mask in the LOCOS process.
LOCOS is a traditional integrated circuit isolation technique, and is shown in
Figure 13.7. The first step in the process is to grow thermally a thin layer of silicon
dioxide on silicon substrate, which is called pad-oxide. Use LPCVD to deposit a
silicon nitride film on this oxide pad. Use photolithography to make patterns on
this film. Use dry etching to etch the opening until the surface of silicon. Finally,
place the silicon wafer in the high-pressure oxidation furnace, and thermal oxida-
tion is performed. The dense silicon nitride film acts as a barrier mask to prevent
the diffusion of oxygen or water vapor; so oxidation only occurs in the opening
without silicon nitride film. “Bird’s beak” in the figure is an inherent problem in
LOCOS technique. Its occurrence is caused by lateral oxidation in the process, so
it can only be used for the devices with a feature size greater than 0.25 μm. Please
see Section 11.1.
Nitride
Nitride
Pad oxide
Silicon wafer
Thermal oxidation
(a)
(b)
(c)
Oxide
Oxide
“Bird’s beak”
Nitride removal
Figure 13.7
Schematic diagram of LOCOS process ﬂow. Source: Reprinted with
permission of IuE, TU Wien. (a) Opening nitride and oxide until Si surface. (b) Thermal
oxidation through the opening. (c) Removing nitride ﬁlm.
 Downloaded from https://onlinelibrary.wiley.com/doi/ by Cas - Shanghaitech University, Wiley Online Library on [04/04/2026]. See the Terms and Conditions (https://onlinelibrary.wiley.com/terms-and-conditions) on Wiley Online Library for rules of use; OA articles are governed by the applicable Creative Commons License

[Page 180]
13.2 The Growth of Silicon Nitride Film
171
The growth of Si3N4 film by using thermal nitridation is extremely slow and
self-limiting. This is because silicon nitride is so dense that when nitrogen and
silicon react to produce a Si3N4 film, this film will prevent the diffusion of nitrogen
and stop the growth of Si3N4. Through the chemical reaction with ammonia,
thickness of the film grown by thermal nitridation is only 3–4 nm [5]. Due to this
limitation, this process is only used in the manufacture of some special devices.
The reaction of Si and NH3 shows as following:
3Si (solid) + 4NH3 →Si3N4 (solid) + 6H2 (gas)
(13.5)
13.2.2
PECVD Process of Silicon Nitride
PECVD Si3N4 deposition equipment and PECVD SiO2 equipment are the same.
But look closely, they are still somewhat different:
The first difference is that different gases are passed into the process chamber to
deposit different films. SiO2 is dilute silane and laughing gas, while Si3N4 is
dilute silane and ammonia.
The second difference is that SiO2 equipment usually needs one power source,
namely 13.56 MHz, which is called a high-frequency (HF) power supply. Si3N4
equipment has two sets of power sources, one is a power source with a frequency
of 13.56 MHz, and the other is a power source with a frequency of 300–400 kHz
[7], which is called a low-frequency (LF) power supply. On a silicon substrate,
when the deposited Si3N4 film is completed by a high-frequency power supply,
the film shows tensile stress, causing the silicon wafer to be convex. When the
deposited Si3N4 film is completed by a low-frequency power supply, the film
exhibits compressive stress, which causes the silicon wafer to be concave, see
Figure 13.8. Figure 13.9 is a photo of a PECVD machine used to deposit Si3N4.
It can be used to deposit Si3N4 or SiO2 film, depending on the gases input.
Film
Substrate
Film
Substrate
Film
Substrate
Tensile
Compressive
Figure 13.8
Changes of compressive stress and tensile stress substrate.
Source: Reprinted with permission of IuE, TU Wien.
 Downloaded from https://onlinelibrary.wiley.com/doi/ by Cas - Shanghaitech University, Wiley Online Library on [04/04/2026]. See the Terms and Conditions (https://onlinelibrary.wiley.com/terms-and-conditions) on Wiley Online Library for rules of use; OA articles are governed by the applicable Creative Commons License

[Page 181]
172
13 Dielectric Films Growth
Figure 13.9
The photo of a PECVD machine for depositing Si3N4 ﬁlm.
As mentioned above, with HF power, we can make Si3N4 film with tensile
stress; with LF power, we can make Si3N4 film with compressive stress. If
the film is done by using HF and LF powers at the same time, we can make
Si3N4 film with low stress. The stress of Si3N4 has been found in many appli-
cations in the devices’ manufacturing, especially in micro-electromechanical
systems (MEMS). Figure 13.10 is a cantilever made by Si3N4 film with tensile
stress. The device was made by Professor Chang Liu’s research group at the
Figure 13.10
Scanning electron microscope (SEM) picture of cantilevers.
 Downloaded from https://onlinelibrary.wiley.com/doi/ by Cas - Shanghaitech University, Wiley Online Library on [04/04/2026]. See the Terms and Conditions (https://onlinelibrary.wiley.com/terms-and-conditions) on Wiley Online Library for rules of use; OA articles are governed by the applicable Creative Commons License

[Page 182]
13.2 The Growth of Silicon Nitride Film
173
University of Illinois. The μm-sized transformer shown in Figure 7.19 is also
made using the stress technique of by Si3N4 film.
As can be seen from Figure 13.8, if a compressive stress film is deposited on Si
surface, the substrate and the film tend to stick together. If a tensile stress film is
deposited on Si surface, the substrate and the film tend to separate. Therefore, if a
Si3N4 film is used as the final passivation film, a compressive stress film should be
used, and the reliability of the device is higher than that of a tensile stress film used.
In the above processes, we use combustible gases. For example, DCS and silane
are both combustible gases (they easily separate out hydrogen). DCS is also a
toxic gas (chlorine is separated out). We classify combustible and toxic gases
as hazardous gases. When using hazardous gases, the exhaust gases removed
by pump from the equipment must first be processed by CDO and exhaust gas
treatment equipment before they can be discharged into the atmosphere. CDO
is the abbreviation of “Controlled Decomposition Oxidation,” which means con-
trolled oxidative decomposition. The word for exhaust gas treatment equipment
is “scrubber,” which is used to remove harmful materials from the exhaust gases.
Fluorine-containing gases CF4, CHF3, and SF6 are not combustible and toxic. So
they may go to scrubber directly without passing CDO. Figure 13.11 are photos of
CDO and scrubber.
Figure 13.11
CDO (a) and scrubber (b).
 Downloaded from https://onlinelibrary.wiley.com/doi/ by Cas - Shanghaitech University, Wiley Online Library on [04/04/2026]. See the Terms and Conditions (https://onlinelibrary.wiley.com/terms-and-conditions) on Wiley Online Library for rules of use; OA articles are governed by the applicable Creative Commons License

[Page 183]
174
13 Dielectric Films Growth
13.3
Atomic Layer Deposition Technique [8]
W
Aspect ratio
H
W
—
=
H
Figure 13.12
Schematic diagram of
aspect ratio.
The film growth techniques we discussed above are
widely used in the manufacturing of microchips. As the
feature size of the devices gets smaller and smaller, these
techniques have two common issues that are difficult to
figure out: thin films deposition and achieving a confor-
mal layer on a high aspect ratio structure. In semicon-
ductor manufacture, an aspect ratio is primarily the ratio
of the height and width of an etching structure, please see
Figure 13.12. Atomic Layer Deposition (ALD) is a promis-
ing system to solve two issues. Let us use CVD system as
an example to describe ALD system in this section.
Typically, CVD processes are used in flow-type reactors
with simultaneous and continuous reactants injection
and continuous removal of reaction by-products. These processes are mainly
characterized by the following parameters: deposition temperature (T, ∘C),
deposition pressure (P, mTorr-Torr), deposition time (t, min, or s), and gas flow
A+B “on”
A
IMP
d1
d2
B
A and B gas-phase
interaction and IMP
formation
IMP diffusion
