Repository: Alvintxh/nanofab-web

# Extracted Book Sources

All 11 textbooks extracted 2026-04-05 using PyMuPDF (extract_pdf.py).

## Extraction Summary

| Book Key | File | Pages | Words | Page Numbering |
|----------|------|-------|-------|----------------|
| cui_2025 | Zheng Cui - Nanofabrication (4th ed) | 419 | ~158K | PDF labels (C1, i-xi, 1-407) |
| campbell_2008 | Campbell - Fabrication Engineering (3e) | 825 | ~369K | offset=18 (front-1..18, then 1-807) |
| teresa_2020 | De Teresa - Nanofabrication (full) | 451 | ~183K | offset=0 (sequential PDF pages) |
| madou_vol1_2011 | Madou - Fundamentals of Microfab Vol.1 | 646 | ~366K | PDF labels |

File: sources/sources_processed/books/lian_2022/lian_2022_full.txt (part 12 of 16)
# lian_2022
in Figure 4.5. The inductance of an inductor is equal to the magnetic flux divided
by the current, as shown in Eq. (4.2). There are no DC bias and breakdown
concerns. It is conceivable that if this coil is made of superconducting material,
then it can flow infinite current and generate infinite magnetic field energy in the
coil. But the actual situation is that superconductivity is realized at an ultra-low
temperature, its operating cost is very high, and it is not cost-effective for semi-
conductor equipment. We mostly use copper tube to make this coil. The copper
tube is cooled with water. After this treatment, 3000 W or higher RF power can
be added to the coil, usually 1000–3000 W; so the inductor solves the problem of
high power.
Let us look at the effect of the coil on ions. Figure 15.18a shows the distribution
of the RIE electric field. The direction of the electric field is consistent with the
moving direction of positive ions such as fluoride ions. This makes it easy to push
the ions to hit the sample (physical bombardment) and the platen. Under normal
circumstances, the RIE process chamber is made of stainless steel or aluminum.
The area of the platen is larger than that of the sample. Therefore, some ions are
bombarded onto the platen surface. Once the ions are in contact with sample and
metal, they are absorbed. From this point of view, the RIE structure suppresses
the increase in plasma density. However, once an ion enters the magnetic field,
according to Lorentz Eq. (11.6), the direction of the force acting on the ion by the
magnetic field is at an angle of 90∘with the direction of the magnetic field. Due to
the use of RF power supply, the ion oscillates inside the coil under the action of the
magnetic field, as shown in Figure 15.18b. In this case, the plasma density is easily
increased.
Based on the abovementioned two reasons: high power and ion oscillation, the
process chamber made of coil can increase the ion density to a high level. This
process chamber is called inductively coupled plasma (ICP). The actual structure
is a vacuum chamber made of ceramics, and a coil made of copper tube around the
chamber. Figure 15.18 is a schematic diagram of ion movement and force in RIE
and ICP. Replacing showerhead with ICP in an RIE produces an ICP system. Since
this system is a combination of ICP and RIE, it is also called ICP RIE. Figure 15.19
 Downloaded from https://onlinelibrary.wiley.com/doi/ by Cas - Shanghaitech University, Wiley Online Library on [04/04/2026]. See the Terms and Conditions (https://onlinelibrary.wiley.com/terms-and-conditions) on Wiley Online Library for rules of use; OA articles are governed by the applicable Creative Commons License

[Page 225]
15.6 Inductively Coupled Plasma (ICP) Technique and Bosch Process
217
(a)
(b)
RIE power
ICP power
Figure 15.19
Photos of ICP RIE (STS ASE). The top picture (a) points out the relative
position of ICP and RIE. The bottom picture (b) is 300 W small power supply for RIE and
1000 W big power supply for ICP.
 Downloaded from https://onlinelibrary.wiley.com/doi/ by Cas - Shanghaitech University, Wiley Online Library on [04/04/2026]. See the Terms and Conditions (https://onlinelibrary.wiley.com/terms-and-conditions) on Wiley Online Library for rules of use; OA articles are governed by the applicable Creative Commons License

[Page 226]
218
15 Dry Etching
Platen
(bottom electrode)
Wafer/sample
ICP chamber
Coil plasma
generator
Gas inlet
Plasma
RF power
supply
RF power
supply
RF matching
unit
RF matching
unit
~
~
RIE chamber
Pumping port
Figure 15.20
Schematic diagram of the internal structure of the ICP RIE process
chamber (STS ASE). The frequency for both power supplies is 13.56 MHz. Some ICP
machines use 2 MHz supple for ICP chamber.
is a photo of an ICP RIE machine. Figure 15.20 is a schematic diagram of the
internal structure of the ICP RIE process chamber. We can compare it with
Figure 14.6 to see the difference in structures of RIE and ICP. Compared with
RIE, ICP has the following three features:
Feature 1. ICP can provide high-density plasma (HDP) under low pressure. RIE
cannot produce HDP. HDP is the fundamental difference between ICP and RIE.
It should be emphasized here that in semiconductor manufacturing, there are
other types of equipment that can produce HDP. HDP can be used for dry etch-
ing or other processes.
Feature 2. For silicon, germanium, and other single element materials that react
with fluorine to produce volatile reactants, ICP can significantly increase the
etching rate. For compound materials, such as SiO2, although the etching rate
can also be increased, the effect is not as obvious as that of single-element
materials such as Si. For example, in an RIE, the etching rate of silicon using
SF6 is usually less than 1 μm/min, but in an ICP, the etching rate can easily
exceed 3 μm/min. In general, the etching rate that depends on the chemical
reaction increases significantly, and the etching rate that depends on the
physical sputtering increases nonsignificantly. So when an ICP RIE is used to
etch single-element materials like Si, the system is called Deep RIE (DRIE).
Feature 3. The power can be set separately for ICP and RIE to increase the selec-
tivity S (Eq. (15.3)). Here we take Si and SiO2 as examples to illustrate this issue.
 Downloaded from https://onlinelibrary.wiley.com/doi/ by Cas - Shanghaitech University, Wiley Online Library on [04/04/2026]. See the Terms and Conditions (https://onlinelibrary.wiley.com/terms-and-conditions) on Wiley Online Library for rules of use; OA articles are governed by the applicable Creative Commons License

[Page 227]
15.6 Inductively Coupled Plasma (ICP) Technique and Bosch Process
219
070212B 15.0 kV 8.5 mm x30 SE(M) 2/17/2007 21:42
1.00 mm
Figure 15.21
Comb actuator driven microstage.
If the power is only set in the ICP and the RIE power is zero, the DC bias is
zero, and there is no physical bombardment. The machine can only etch Si but
not SiO2 and the etching profile of Si is almost isotropic. In real process, due
to the thermal movement of particles, the effect of magnetic field on ions, etc.,
there is a certain amount of physical bombardment. So there is certain etch to
SiO2, but the rate is slow. From this view of point, we can see that increasing
the ICP power can increase the etching rate of Si; reducing the RIE power can
reduce SiO2 etching rate. With this adjustment, we can increase the S value of
Si and SiO2 in the fluorine-containing gas. Using SF6 in an RIE, the S value
of Si and SiO2 is 20–30, but in an ICP, the S value can exceed 100. Due to the
high selectivity of ICP, we can use SiO2 as a masking film to deeply etch Si.
Figure 15.21 is a comb actuator driven microstage made by ICP. The device was
made by Professor P. Ferreira’s research group at the University of Illinois using
STS advanced silicon etch (ASE). The device’s suspension structure made by
using high S value and Bosch process (please see below).
15.6.2
Bosch Process
For the deep etching of silicon, most devices require steep 90∘profile, as shown in
Figure 15.21. Since RIE contains two parts, chemical reaction and physical sputter-
ing, the etch profile is shown in Figure 15.1, which is wide at the top and narrow
at the bottom. Although the etch angle can be adjusted by selecting the carbon
content in the etching gases, as shown in Figure 15.11, but due to the limitations
 Downloaded from https://onlinelibrary.wiley.com/doi/ by Cas - Shanghaitech University, Wiley Online Library on [04/04/2026]. See the Terms and Conditions (https://onlinelibrary.wiley.com/terms-and-conditions) on Wiley Online Library for rules of use; OA articles are governed by the applicable Creative Commons License

[Page 228]
220
15 Dry Etching
90°
Scallop
Step 3. Etch
Step 2. Passivation
Step 1. Etch
PR
Si
Figure 15.22
Schematic
diagram of Bosch process.
of the etching rate and selectivity, this technique has not been widely used in the
deep etching of silicon. Bosch process is a process developed in response to this
issue. This technique is named after Bosch because it was first developed by a
German company, Robert Bosch GmbH. In Bosch process, etching and passiva-
tion are performed alternately to achieve a controlled angle (90∘) and ensure a
certain etching rate.
The following is an example of Bosch process etch recipe (STS ASE):
Etching∶SF6 + O2, 130 sccm + 13 sccm, ICP 600 W, platen 12 W, 12 s.
Passivation∶C4F8, 85 sccm, ICP 600 W, platen 0 W, 8 s.
The entire etch process repeats this cycle – etching and passivation. Figure 15.22
describes the cycle in detail.
Step 1. Etching: SF6 + O2 is used for etching. SF6 is the fastest etching gas. Adding
O2 can increase the ability to remove Teflon film. In this step, the power of ICP
is 600 W, the power of RIE (Platen) is 12 W, and the time is 12′′. RIE has power,
DC bias, directionality, physical bombardment, and the etched profile is wide at
the top and narrow at the bottom.
Step 2. Passivation: Passivation uses C4F8 gas, the freon gas with the most
carbon. In this step, the power of ICP is 600 W, the power of RIE (Platen)
is 0 W, and the time is 8′′. RIE has no power, no DC bias, no directionality,
and no physical bombardment. The purpose of this step is to complete the
total chemical reaction to produce Teflon film, and evenly cover the etched
opening.
After that, the first step of etching is repeated. Due to the low-pressure process
and the electric field corresponding to the DC bias, the ions basically reach
 Downloaded from https://onlinelibrary.wiley.com/doi/ by Cas - Shanghaitech University, Wiley Online Library on [04/04/2026]. See the Terms and Conditions (https://onlinelibrary.wiley.com/terms-and-conditions) on Wiley Online Library for rules of use; OA articles are governed by the applicable Creative Commons License

[Page 229]
15.6 Inductively Coupled Plasma (ICP) Technique and Bosch Process
221
the bottom of the etched opening in a straight line, as shown in Figure 14.5.
The bottom part bears a large momentum, while the sidewall bears a small
momentum (see Figure 8.10). The Teflon film at the bottom can be removed by
physical bombardment, but the sidewall cannot be removed. So repeat the first
step of etching, and the same etch profile can be obtained. Then passivation and
etching… then stop until reaching the depth of etch. The obtained profile angle
can reach 90∘, but the sidewalls are not smooth, resulting in a jagged surface.
When the size becomes smaller, those sharp angles will become rounded, making
the sidewalls look like scallops, so the word “scallop” is used to describe this kind
of sidewall. Figure 15.23 shows some structures made by ICP RIE (STS ASE) using
Bosch process in the clean room at the University of Illinois. The photo on the top
shows that using the same recipe, the smaller the structure size, the slower the
etching rate. This is not difficult to understand. Because of small size, it is more
difficult for etching gas to enter the structure, and it is also more difficult for the
reaction product to come out from the structure. The wall-like structure in the
middle clearly shows the scallop-like sidewalls. The pillar structure on the bottom,
through the adjustment of the recipe, makes the scallops on the sidewall less
undulating.
In Bosch process, the entire etching process is performed by the competi-
tion between silicon and carbon. These two materials compete to react with
fluorine. If the reaction of silicon is dominant, the etching profile tends to be
RIE structure and becomes wide on the top and narrow on the bottom. If the
carbon reaction is dominant, more Teflon film is produced, causing a problem
called micro-grass, which is shown in Figure 15.24a. When the problem of
micrograss occurs, it is necessary to reduce the passivation step and increase the
etching step.
The method is in the etching step; increase the RIE power and the etching
time, which can be increased together or individually. In the passivation step,
decrease the ICP power and passivation time, which can be decreased together
or individually. The adjustment of these two steps can be carried out together,
or one step can be selected separately. Using same etch recipe, the small opening
is etched normally, the opening surface is shiny. But the large opening is etched
abnormally, and the opening surface is black. This is a situation that often
encounters the micrograss problem in Bosch etch process. If we have this prob-
lem, we should solve it according to the method just mentioned. The adjustment
should be made according to the specific situation in the process. Figure 15.24b
is the adjusted etched profile. The photo shows that the angle of the profile is
basically 90∘.
In most cases, the devices prefer smooth etched sidewall rather than undulat-
ing. The sidewalls showed in Figure 15.23 cannot meet the needs of most device
manufacturing. To solve the issue of scallops, we can do thermal oxidation after
 Downloaded from https://onlinelibrary.wiley.com/doi/ by Cas - Shanghaitech University, Wiley Online Library on [04/04/2026]. See the Terms and Conditions (https://onlinelibrary.wiley.com/terms-and-conditions) on Wiley Online Library for rules of use; OA articles are governed by the applicable Creative Commons License

[Page 230]
222
15 Dry Etching
1.17 μm
2.08 μm
223 nm
967 nm
10.0 μm
5.0 kV 9.9 mm x4.00 k SE(U) 3/20/2020 12:38
10.0 kV 17.0 mm x40.0 k
1.00 μm
Figure 15.23
Silicon
trench, wall, and pillar
structures made by
Bosch process on ICP
RIE.
 Downloaded from https://onlinelibrary.wiley.com/doi/ by Cas - Shanghaitech University, Wiley Online Library on [04/04/2026]. See the Terms and Conditions (https://onlinelibrary.wiley.com/terms-and-conditions) on Wiley Online Library for rules of use; OA articles are governed by the applicable Creative Commons License

[Page 231]
References
223
After open chamber clean
Etch 30 min in STS ICP, rate 1.7 μm/min
Change recipe and
30 min O2 plasma clean
Etch 30 min in 141.9 μm
etchrate = 4.7 μm/min
53.1 μm
10.9 μm PR left
141.9 μm
100 μm
5.0 kV 9.2 mm x400 SE(U) 6/15/2018 09:34
100 μm
5.0 kV 9.7 mm x400 SE(U) 6/18/2018 16:00
(a)
(b)
Figure 15.24
Micrograss problem (a) and the structure after the problem is solved (b).
Bosch process. During the oxidation, the reaction rate between the spikes of
silicon and oxygen is faster than that of the smooth part. So, after thermal
oxidation, the etched sidewall of silicon will become smooth. Meanwhile, the
Teflon film on the sidewall will be removed cleanly.
References
1 傅献彩陈瑞华编. (1979). 高等学校试用教材, 物理化学, 下册, 南京大学物理化学
教研室, 高等教育出版社, 1979 修订本, 第206 页, 第204 页。.
2 Murarka, S.P., Eizenberg, M., and Sinha, A.K. (2003). Interlayer Dielectrics for
Semiconductor Technologies, 32. Elsevier Academic Press.
3 Stanley, I.S. (2016). Chemical, Biochemical, and Engineering Thermodynamics,
5e, 336. Wiley.
4 NIST Chemistry WebBook, SRD 69.
5 Radzimski, Z.J., Posadowski, W.M., Rossnagel, S.M., and Shingubara, S. (1998).
Directional copper deposition using dc magnetron self-sputtering. Journal of
Vacuum Science & Technology B: Microelectronics and Nanometer Structures
Processing, Measurement, and Phenomena 16 (3): 1102–1106.
 Downloaded from https://onlinelibrary.wiley.com/doi/ by Cas - Shanghaitech University, Wiley Online Library on [04/04/2026]. See the Terms and Conditions (https://onlinelibrary.wiley.com/terms-and-conditions) on Wiley Online Library for rules of use; OA articles are governed by the applicable Creative Commons License

[Page 232]
225
16
Metal Processes
Metals play important roles in semiconductor microchips. Semiconductors are not
conductors, and their resistivity (Chapter 1) is greater than that of metal conduc-
tors. Metals mainly have roles in three aspects:
1. Metals are used to make resistors, semiconductor diodes, and transistors (refer
to Chapter 6).
2. Metals are used to make ohmic contact.
3. Metals are used to interconnect the devices in an integrated circuit.
In semiconductor processes, three main techniques are used to make metals onto
the semiconductor surface:
1. Thermal evaporation,
2. Electron beam evaporation,
3. Sputter deposition.
They are PVD. Metals do not completely cover the whole surface of a device, but
some specific areas patterned by photolithography. These patterns are mainly real-
ized by two methods. One is etching, and the other is lift-off. To achieve good
contact between a metal and the semiconductor surface, metal annealing (sinter-
ing step) is also required. Figure 16.1 is a schematic diagram of the processes of
metal etching and lift-off. This is discussed in detail in the subsequent sections.
16.1
Thermal Evaporation Technique
The equipment used for the thermal evaporation process is called thermal
evaporator. Thermal evaporation is carried out in the evaporation chamber, using
a diffusion pump or a cryopump in combination with a mechanical pump to
pump the chamber to 1 × 10−6 Torr. Put the metal to be evaporated (evaporation
source or evaporant) on the resistive heat element (heater). The element can be
Semiconductor Microchips and Fabrication: A Practical Guide to Theory and Manufacturing,
First Edition. Yaguang Lian.
© 2023 The Institute of Electrical and Electronics Engineers, Inc. Published 2023 by John Wiley & Sons, Inc.
 Downloaded from https://onlinelibrary.wiley.com/doi/ by Cas - Shanghaitech University, Wiley Online Library on [04/04/2026]. See the Terms and Conditions (https://onlinelibrary.wiley.com/terms-and-conditions) on Wiley Online Library for rules of use; OA articles are governed by the applicable Creative Commons License

[Page 233]
226
16 Metal Processes
Substrate
Substrate
Metal
Metal
Wet or dry etch
PR stripper
Substrate
PR removal
Substrate
Met
Substrate
Etch-back
(a)
(b)
Lift-off
PR
Substrate
Substrate
Substrate
Substrate
Substrate
PR
PR
PR
Metal
Metal
Figure 16.1
The processes of metal etch-back (a) and lift-off (b).
(a)
(b)
(c)
Figure 16.2
Resistive heat element and metal pellets. (a) is boat type heater, (b) is
ﬁlament type heater, and (c) is titanium pellets. Source: Kurt J. Lesker.
made into boat type or filament type. According to the shape of the filament,
the evaporant can be made into different shapes, such as pellet, cane, wire, clip
as shown in Figure 16.2. The process chamber has two types: bell-jar type and
door-opening type. Figure 16.3 is a bell-jar type thermal evaporator. The material
of the heat element is made of tungsten, which has the highest melting point
3400 ∘C. Tantalum with melting point of 3000 ∘C and molybdenum with melting
point of 2600 ∘C [1] are also used. Such metals are called high temperature metals
or refractory metals. The evaporation source metal changes from a solid state
to a gas state directly by the high-temperature heating of the element. Under
 Downloaded from https://onlinelibrary.wiley.com/doi/ by Cas - Shanghaitech University, Wiley Online Library on [04/04/2026]. See the Terms and Conditions (https://onlinelibrary.wiley.com/terms-and-conditions) on Wiley Online Library for rules of use; OA articles are governed by the applicable Creative Commons License

[Page 234]
16.2 Electron Beam Evaporation Technique
227
Chamber
Diffusion pump
(a)
(b)
Figure 16.3
(a) A bell-jar type thermal evaporator which uses diffusion and mechanical
pumps, (b) The heater used in the machine is boat type. Source: Cooke Vacuum Products.
1 × 10−6 Torr vacuum, the mean free path of metal gaseous molecules (refer to
Figure 15.13) is large enough to deposit on the sample surface without collision.
The main advantages of thermal evaporation technique are (i) simple; (ii) cheap;
and (iii) no radiation. The main disadvantages are (i) possible pollution caused
by the heater at high temperature; (ii) due to the limited quantity of evaporation
source that the heater can be placed, this technique cannot be used for thick
film evaporation; (iii) it cannot be used for refractory metal evaporation. These
problems can be partially solved in electron beam evaporation.
16.2
Electron Beam Evaporation Technique
The machine used for electron beam evaporation (e-beam evaporation) is called
e-beam evaporator. Its structure is basically the same as the thermal evaporator.
The process chamber is either bell-jar type or door-opening type. Figure 16.4 is a
door-opening e-beam evaporator. The main difference between e-beam and ther-
mal evaporations is that the heater is different. Electron beam evaporation uses an
electron gun as the heating source, and the crucible that carries the evaporation
source is made into a bowl. Figure 16.5 is a photo of crucibles. This type of crucible
can carry more sources and achieve thick film evaporation.
The heater for e-beam evaporation is an electron gun, as shown in Figure 16.6.
The electrons emitted from the filament are accelerated by a voltage of about
 Downloaded from https://onlinelibrary.wiley.com/doi/ by Cas - Shanghaitech University, Wiley Online Library on [04/04/2026]. See the Terms and Conditions (https://onlinelibrary.wiley.com/terms-and-conditions) on Wiley Online Library for rules of use; OA articles are governed by the applicable Creative Commons License

[Page 235]
228
16 Metal Processes
Figure 16.4
Electron beam evaporation.
Figure 16.5
Crucibles for e-beam evaporation.
10 kV. They are directed by a magnetic field to the evaporation source placed in
the crucible. The huge kinetic energy generated by the acceleration is converted
into heat energy and produces a higher temperature than thermal evaporation at
the evaporation source. So this technique can evaporate metals including some
refractory metals (such as molybdenum) and dielectrics. In addition, because the
crucible is placed in a water-cooled seat, its temperature is low, and pollution is
 Downloaded from https://onlinelibrary.wiley.com/doi/ by Cas - Shanghaitech University, Wiley Online Library on [04/04/2026]. See the Terms and Conditions (https://onlinelibrary.wiley.com/terms-and-conditions) on Wiley Online Library for rules of use; OA articles are governed by the applicable Creative Commons License

[Page 236]
16.2 Electron Beam Evaporation Technique
229
Direction of
sublimated
material
Heated
region
Ingot
Water cooled holder
Magnetic field
(out of the screen)
Path of the
electron beam
Filament
+
–
+
+
–
Figure 16.6
The basic structure of electron gun.
small. Its biggest disadvantage is that high-energy electrons can generate X-rays,
which can have a bad influence on some devices, especially optoelectronic devices.
Since thermal evaporation and electron beam evaporation have similarities,
both are done by heating the evaporation source to make the metal sublimate
and deposit on the surface of the sample. So, an electron beam evaporation can
also have the function of thermal evaporation. Figure 16.7 is a schematic diagram
of the thermal evaporation and electron beam evaporation systems. An e-beam
evaporator is shown in Figure 16.4. When the door is opened, the structure
inside the process chamber is as shown in the left picture of Figure 16.8. From
which we can see the electron gun and the substrate holder. The picture on the
right is the e-beam spot generated when the electron beam hits the evaporation
source.
 Downloaded from https://onlinelibrary.wiley.com/doi/ by Cas - Shanghaitech University, Wiley Online Library on [04/04/2026]. See the Terms and Conditions (https://onlinelibrary.wiley.com/terms-and-conditions) on Wiley Online Library for rules of use; OA articles are governed by the applicable Creative Commons License

[Page 237]
230
16 Metal Processes
Melt
Melt
Substrate
Substrate
Resistive heating
filament
Pump
Power
supply
Power
supply
Electron
Electron
beam emitter
(a)
Pump
(b)
Evaporant
Evaporant
beam
Figure 16.7
The structures of thermal evaporation (a) and E-beam evaporation (b).
Source: [2] / Taylor & Francis.
(a)
(b)
Figure 16.8
The internal structure of e-beam evaporation chamber (a) and e-beam
spot (b).
 Downloaded from https://onlinelibrary.wiley.com/doi/ by Cas - Shanghaitech University, Wiley Online Library on [04/04/2026]. See the Terms and Conditions (https://onlinelibrary.wiley.com/terms-and-conditions) on Wiley Online Library for rules of use; OA articles are governed by the applicable Creative Commons License

[Page 238]
16.3 Magnetron Sputtering Deposition Technique
231
16.3
Magnetron Sputtering Deposition Technique
Although electron beam evaporator can evaporate some refractory metals, it is
difficult to evaporate tungsten. Sputtering technique can solve this issue, which
was introduced in 15.1. The sputtering process uses Ar+ to physically bombard the
surface of the material to be deposited, the tiny particles are sputtered out from the
surface, and these particles are deposited on the surface of the sample to achieve
the purpose of the deposition. Metals including tungsten and dielectrics can be
deposited by sputtering technique. The material to be deposited is usually made
into a circular disc which is called a sputtering target (target). The sputtering
process uses DC power or RF power to create the plasma, and the basic structure
of the process chamber is CCP. DC power source is used to deposit metals but
cannot be used to deposit dielectrics. RF power source can be used to deposit
metals and dielectrics. Therefore, in the process, the RF power is more commonly
used and is often used in combination with magnetron, which is called “mag-
netron sputtering” technique. The sputtering equipment that uses this technique
is called a magnetron sputtering machine. Here, we are going to discuss this
technique.
Figure 16.9 is a control panel of a magnetron-sputtering tool. From here, we
can see an RF power supply and a matchwork controller. The process chamber of
the tool also adopts the bell-jar type or the door-opening type (see Figure 16.10),
the left side of the figure is the bell-jar type, and the structure after the bell-jar is
removed; the right picture is the door-opening type, the internal structure behind
the door. They all have a wafer holder for placing samples or wafers. There are
targets, which can be metal materials or dielectric materials. Below a target is a
Figure 16.9
The control panel of a magnetron sputtering tool, the photo shows an RF
power supply and a match work controller.
 Downloaded from https://onlinelibrary.wiley.com/doi/ by Cas - Shanghaitech University, Wiley Online Library on [04/04/2026]. See the Terms and Conditions (https://onlinelibrary.wiley.com/terms-and-conditions) on Wiley Online Library for rules of use; OA articles are governed by the applicable Creative Commons License

[Page 239]
232
16 Metal Processes
Wafer
Wafer holder
Target
(a)
(b)
Magnetron
gun
Figure 16.10
The internal structures of the magnetron sputtering machine. (a) bell-jar
type, (b) door-opening type (Kurt J. Lesker) with shutter covering the gun (two guns).
Source: (a) Cooke Vacuum Products.
magnetron, which is used as a cathode. The plasma can be concentrated on the
target surface under the action of magnetic field, making a high-density plasma
(HDP). Argon is introduced into the chamber, and the ionized Ar+ is attracted by
the cathode, and then is accelerated to sputter the target surface. Combining with
HDP, the target can be sputtered out in the form of tiny-particles and deposited on
the sample surface. The magnetron adopts a planar structure, ring-shaped, and
rectangular. In modern equipment, a ring-shaped planar magnetron is basically
used, as shown in Figure 16.11. Due to the action of magnetic field, the intensity
of the plasma projected on the target surface is distributed in a circular ring or
rectangular ring. This whole set is called target gun, or gun for short. Figure 16.12
shows a working magnetron-sputtering machine with the plasma discharge on top
of its gun. Because of the annular distribution of plasma on the target surface, after
using for a while, an annular groove will appear on the target surface, as shown in
Figure 16.13.
During the sputtering deposition, the plasma is concentrated on the target
surface, which generates a lot of heat; so the target gun must be connected to the
cooling water. From the metal target, it is easy to transfer the heat to the cool-
ing water. From the dielectric target, it is not easy to transfer the heat to the
cooling water. Therefore, the maximum sputtering power for dielectric deposition
 Downloaded from https://onlinelibrary.wiley.com/doi/ by Cas - Shanghaitech University, Wiley Online Library on [04/04/2026]. See the Terms and Conditions (https://onlinelibrary.wiley.com/terms-and-conditions) on Wiley Online Library for rules of use; OA articles are governed by the applicable Creative Commons License

[Page 240]
16.3 Magnetron Sputtering Deposition Technique
233
Cathode
Pole piece
Permanent
magnets
S
N
S
S
S
N
N
N
N
N
S
S
Permanent
magnets
(a)
(b)
Figure 16.11
The magnetrons with ring-shaped (a) and rectangular (b). Source: [3]
Greene et al. 2017 / with permission of AIP Publishing LLC.
Gun
Figure 16.12
When the tool is in use, the plasma glow on the top of the target gun.
is much smaller than that for metal deposition. The annular groove only appears
on the metal target. The dielectric target does not have obvious groove.
During metal deposition, oxygen can be introduced to the chamber. The ionized
oxygen reacts with metal tiny particles to form metal oxides, such as Al2O3 and
TiO2. The oxides deposit on the sample surface to create metal oxide films.
 Downloaded from https://onlinelibrary.wiley.com/doi/ by Cas - Shanghaitech University, Wiley Online Library on [04/04/2026]. See the Terms and Conditions (https://onlinelibrary.wiley.com/terms-and-conditions) on Wiley Online Library for rules of use; OA articles are governed by the applicable Creative Commons License

[Page 241]
234
16 Metal Processes
Figure 16.13
Two metal targets, the one on the left is the surface after multiple uses for
a long time, and the one on the right is the surface with few uses for a short time.
16.4
The Main Differences Between Electron Beam
(Thermal) Evaporation and Sputtering Deposition
Thermal and electron beam evaporation use heating method to evaporate metals,
while magnetron sputtering uses momentum impact to complete metal deposi-
tion. These two different methods have different effects on the growth of metals:
(1) The step coverage of sputtering deposited metal is better than that of electron
beam and thermal, as shown in Figure 16.14. On a substrate with photolitho-
graphic patterns, when the metal film is evaporated by thermal and electron
beam methods, both methods use heating to sublime the metal from a solid
state to a gaseous state and evaporate to the surface of the sample. The kinetic
energy of the metal tiny particles is small, and once they touch the surface
of the substrate at the bottom of PR opening, the particles will stop. So the
coverage of the photo resist step is not good.
The tiny metal particles are produced by sputtering, they are bombarded out
by Ar+, and have a lot of momentum. When these particles touch the surface
Substrate
Substrate
PR
PR
Thermal and e-beam
(a)
(b)
Sputtering
Metal particles
Metal particles
Figure 16.14
Thermal and e-beam evaporation (a), sputtering deposition (b).
 Downloaded from https://onlinelibrary.wiley.com/doi/ by Cas - Shanghaitech University, Wiley Online Library on [04/04/2026]. See the Terms and Conditions (https://onlinelibrary.wiley.com/terms-and-conditions) on Wiley Online Library for rules of use; OA articles are governed by the applicable Creative Commons License

[Page 242]
16.5 Metal Lift-off Process
235
Figure 16.15
Schematic diagram
of metal connection.
Semiconductor
Dielectric film
Device A
Device B
Metal
Device C
of the substrate at the bottom of PR opening, they will bounce on the surface of
the substrate. After the film is created on the surface, the metal particles with
high momentum will also re-sputter out the deposited film at the bottom of
the PR opening. As a result of the bounce and re-sputtering, the metal particles
can better cover the sidewalls of the PR step. The coverage of the metal film is
better than that of thermal and electron beam. In the via (Section 11.1) filling
process, there is a similar situation.
(2) Because the sputtered metal particles have greater momentum, there is more
damage to the surface of the substrate and has an adverse effect on some
devices.
(3) In the metal interconnection process (refer to Figure 11.4), to improve the cov-
erage of the dielectric steps of the vias, the sputtering process should be used
to complete the metal film deposition, as shown in Figure 16.15.
E-beam and sputtering can also be used for the deposition of dielectric films. The
differences between the films done by e-beam and sputtering are the same as metal
deposition. In the paper of reference [4], SiO2 was deposited on GaN as gate dielec-
tric by sputtering. Due to the sputtering-induced surface damage, the electron
concentration and mobility of 2-D electron gas were reduced. This phenomenon is
consistent with the second difference mentioned above. The author used postan-
nealing treatment to remove the damage.
16.5
Metal Lift-off Process
After the evaporation or deposition of metal is finished, the metal covers the
entire surface of the sample. The patterns of metal on the sample surface must
be completed by an etch-back or lift-off process (Figure 16.1). As mentioned in
Chapter 15, in dry etching, metals are usually etched by chlorine-containing gases.
Some metals are not problematic, such as aluminum. The boiling point of the
product AlCl3 after reacting with chlorine is 180 ∘C (refer to Section 15.3). Some
metals are more difficult to etch, such as nickel. After reacting with the three
commonly used etch gases, oxygen, fluorine, and chlorine, the boiling points of
the reactants are all high (over 1000 ∘C). Metals can also be etched by wet method.
 Downloaded from https://onlinelibrary.wiley.com/doi/ by Cas - Shanghaitech University, Wiley Online Library on [04/04/2026]. See the Terms and Conditions (https://onlinelibrary.wiley.com/terms-and-conditions) on Wiley Online Library for rules of use; OA articles are governed by the applicable Creative Commons License

[Page 243]
236
16 Metal Processes
Figure 16.16
Chromium etchant.
Figures 16.16 shows chromium etchant. However, due to the isotropy of wet
etching, it is not conducive to the preparation of small-size patterns. Therefore,
the lift-off process is the most used technology in semiconductor manufacturing.
As mentioned above, in the lift-off process, thermal, or electron beam evaporation
should be selected as much as possible to make the metal patterns.
The lift-off process is first to finish the photoresist patterns by photolithography,
and after the metal evaporates on the finished patterns, remove the photoresist
with a PR stripper or remover. The metal remains in the windows which are not
covered by the PR. The metal in other areas, together with the PR, is peeled off from
the sample surface by the PR stripper. The lift-off process has three characteristics:
Feature 1. The size of the metal pattern depends on the size of the lithography pat-
tern, so this technology can produce very small metal patterns. By using electron
beam lithography, nanosized metal structures can be made.
 Downloaded from https://onlinelibrary.wiley.com/doi/ by Cas - Shanghaitech University, Wiley Online Library on [04/04/2026]. See the Terms and Conditions (https://onlinelibrary.wiley.com/terms-and-conditions) on Wiley Online Library for rules of use; OA articles are governed by the applicable Creative Commons License

[Page 244]
16.5 Metal Lift-off Process
237
Feature 2. Because the photoresist is removed to achieve metal lift-off, this
technology can be applied to any kind of metal.
Feature 3. As it does not involve metal etching, this technology can easily achieve
the evaporation and lift-off of multilayer metals.
From the above discussion, the key to lift-off is that the PR remover can contact
the photoresist. If the remover cannot contact the PR, the lift-off cannot be
achieved. Photoresist is divided into two types, positive PR and negative PR. The
pattern after development is shown in Figures 12.16 and 12.17. From these two
figures, we can see that the positive PR development profile is not conducive to
lift-off. During the evaporation process, the metal film can easily cover the entire
surface of positive PR. The development profile of the negative photoresist is
good for lift-off, because the metal film is easy to produce fractures, as shown in
Figure 16.17. Mostly, positive PR is used for the lithography, and the lift-off can
be realized by using acetone, which is cheap and easy to operate. To realize the
positive photoresist lift-off, it is necessary to make the following modifications to
its cross-section to make it conducive to the metal lift-off. The purpose of the mod-
ifications is to change the cross-section of the PR from the top wide and the bottom
narrow to the top narrow and the bottom wide after development. There are three
methods to modify the cross-section of positive photoresist after development:
Method 1. PR surface hardening technique
Corresponding to the positive PR AZ 1350, after exposure and before devel-
opment, immerse the sample in chlorobenzene (C6H5Cl) for 1–3 minutes to
harden the surface of the resist. After taking the sample out of the chloroben-
zene, it is blown dry with a nitrogen gun, and then developed. The cross section
obtained is shown in Figure 16.18a [5]. The article I quoted here was published
30 years ago, but it still has reference value.
Method 2. Image reversal technique
With the positive PR AZ 5214E, the positive and negative tones of the PR can
be reversed, and the same cross-section as the negative resist can be obtained.
Substrate
PR stripper
cannot attack
Metal
PR
PR stripper
can attack
Metal
PR
Substrate
Figure 16.17
PR proﬁle for lift-off. The left is not good (positive), the right is good
(negative).
 Downloaded from https://onlinelibrary.wiley.com/doi/ by Cas - Shanghaitech University, Wiley Online Library on [04/04/2026]. See the Terms and Conditions (https://onlinelibrary.wiley.com/terms-and-conditions) on Wiley Online Library for rules of use; OA articles are governed by the applicable Creative Commons License

[Page 245]
238
16 Metal Processes
PR
Substrate
PR
Substrate
PR 2
PR 1
Substrate
(a)
(b)
(c)
Figure 16.18
Schematic diagram of the proﬁle of positive PR after modiﬁcation. (a) The
PR proﬁle of surface hardening, (b) the PR proﬁle of image reversal, (c) the PR proﬁle of
double-layer.
After exposure, put the sample on a hot plate for baking at the same temperature
as the soft bake for a few minutes. After baking, the sample is put to the aligner
again to do flood exposure (without photomask), and then developed. The PR
cross section as shown in Figure 16.18b [6] can be achieved.
Method 3. Double-layer photoresist technique
Before coating ordinary positive PR, spin the first layer of resist, lift-off resist
(LOR) or polyamic acid (PA) [5]. This resist layer is prebaked on the hot plate,
and then spin the second resist layer-ordinary positive RP. Soft bake the positive
PR on the hot plate, the temperature of the prebaking is higher than the tem-
perature of the soft bake. After exposure and development, the developing rate
of the first layer of resist is faster than that of the second layer. The cross section
of the PR after development is shown in Figure 16.18c.
In these three methods, to do the metal lift-off, the thickness of the metal film
should be less than the thickness of the photoresist. The thickness of the metal
is less than the thickness of the PR, which is the most common situation in the
process. The PVD thickness of metal is generally 100–500 nm, and the thickness
of PR is 1–2 μm.
In the double-layer PR process, the first layer of resist can also be replaced by
