Repository: Alvintxh/nanofab-web

# Extracted Book Sources

All 11 textbooks extracted 2026-04-05 using PyMuPDF (extract_pdf.py).

## Extraction Summary

| Book Key | File | Pages | Words | Page Numbering |
|----------|------|-------|-------|----------------|
| cui_2025 | Zheng Cui - Nanofabrication (4th ed) | 419 | ~158K | PDF labels (C1, i-xi, 1-407) |
| campbell_2008 | Campbell - Fabrication Engineering (3e) | 825 | ~369K | offset=18 (front-1..18, then 1-807) |
| teresa_2020 | De Teresa - Nanofabrication (full) | 451 | ~183K | offset=0 (sequential PDF pages) |
| madou_vol1_2011 | Madou - Fundamentals of Microfab Vol.1 | 646 | ~366K | PDF labels |

File: sources/sources_processed/books/lian_2022/lian_2022_full.txt (part 13 of 16)
# lian_2022
SiO2. This technique is called SiO2 assisted lift-off process [5]. At this time, the
prebaking step is not needed, but etching is required. The dry etching is used first
and then followed by wet etching to increase the undercut of SiO2, which is ben-
eficial to lift-off. If the thickness of the metal and SiO2 is controlled so that the
metal is slightly thinner than SiO2, a near-planar structure after metal lift-off can
be achieved. Figure 16.19 shows the difference between double-layer PR lift-off
and SiO2 assisted lift-off.
Here we have an example of SiO2-assisted lift-off. The left photo of Figure 16.20
is the developed photoresist and SiO2. The photo clearly shows the structure
of the PR with a wide top and a narrow bottom, which is more obvious than
that in Figure 12.17. The right photo of the figure shows the case where the
 Downloaded from https://onlinelibrary.wiley.com/doi/ by Cas - Shanghaitech University, Wiley Online Library on [04/04/2026]. See the Terms and Conditions (https://onlinelibrary.wiley.com/terms-and-conditions) on Wiley Online Library for rules of use; OA articles are governed by the applicable Creative Commons License

[Page 246]
16.5 Metal Lift-off Process
239
Substrate
(a)
(b)
Substrate
Metal
SiO2
Metal
Figure 16.19
The structure after lift-off. (a) The pattern after the double-layer PR lift-off
and (b) the pattern after SiO2 assisted lift-off.
5.0 kV 10.6 mm x 15.0 k SE(M) 5/17/2019 11:15
(a)
(b)
5.0 kV 9.5 mm x 9.00 k SE(U) 5/17/2019 10:13
3.00 μm
5.00 μm
0.92 μm
2.19 μm
Ni
509 nm SiO2
575 nm
PR
68.70°
Figure 16.20
The left is the cross-view of the PR and SiO2 after development. The right
is the situation after the Ni lift-off without SiO2 etching.
metal nickel (Ni) does lift-off without SiO2 etching. The Ni is not lifted off at all
and covered the entire sample surface. After the dry and wet etching of SiO2,
the Ni is easily and smoothly lifted off, and the patterns are perfect, as shown
in Figure 16.21.
If we must use dry etching to etch the metal, be careful when removing resist
after etching. For positive PR, the commonly used stripper is acetone. In the dry
etching process, due to the action of plasma, the surface of photoresist changes,
resulting in a hard shell that is not soluble in acetone. The greater power is, the
longer etch time is, and the thicker hard shell will be. This phenomenon also
occurs when we do dry etching of Si, SiO2, and Si3N4. If we put the sample flat in
the liquid, as shown in Figure 16.22a, acetone can remove the PR under the hard
shell, but the hard shell remains on the sample surface, as shown in Figure 16.23.
Therefore, after dry etching, when placing the sample in acetone, place it upright,
as shown in Figure 16.22b, so that the hard-shell falls into the solution instead
of remaining on the sample surface. If the etching power is big and etching
time is long, use oxygen plasma to etch the resist for several minutes before
putting the sample into acetone. If necessary, it should be assisted by ultrasonic
vibration.
 Downloaded from https://onlinelibrary.wiley.com/doi/ by Cas - Shanghaitech University, Wiley Online Library on [04/04/2026]. See the Terms and Conditions (https://onlinelibrary.wiley.com/terms-and-conditions) on Wiley Online Library for rules of use; OA articles are governed by the applicable Creative Commons License

[Page 247]
240
16 Metal Processes
SiO2
Ni
Figure 16.21
After SiO2 etched, the patterns of Ni lift-off.
Container
Container
Acetone
Acetone
Sample
Sample
X
√
(a)
(b)
Figure 16.22
Put the sample into acetone after dry etching. The left is wrong, and the
right is correct. (a) Don’t lay the sample ﬂat in acetone after dry etching, (b) place the
sample upright in acetone after dry etching.
Figure 16.23
Hard shell of photoresist left on the sample surface.
 Downloaded from https://onlinelibrary.wiley.com/doi/ by Cas - Shanghaitech University, Wiley Online Library on [04/04/2026]. See the Terms and Conditions (https://onlinelibrary.wiley.com/terms-and-conditions) on Wiley Online Library for rules of use; OA articles are governed by the applicable Creative Commons License

[Page 248]
16.6 Metal Selection and Annealing Technology
241
16.6
Metal Selection and Annealing Technology
In order to obtain a good Schottky barrier and ohmic contact, the choice of metal
must meet certain conditions.
For silicon, when the work function of metal (refer to 6.3) is larger than that of
n-type silicon or smaller than that of p-type silicon, the contact between Si and
metal can obtain Schottky contact, that is, rectifying contact [7] (refer to 5.3). For
ohmic contact, the surface of the substrate must be heavily doped, and the barrier
height established by the selected metal should be small (refer to 6.3).
For III–V materials, the situation is more complicated. According to the situa-
tion, it can be divided into four basic types: ideal or near ideal Schottky barrier,
Bardeen barrier, oxide barrier, and close contact barrier [8]. Ohmic contact is also
heavily doped, and the n-type semiconductors are main option. In addition, there
are four points that need to be considered:
(1) The adhesion between metals and semiconductors,
(2) The compatibility between metals and semiconductors,
(3) The compatibility between metals,
(4) The appropriate annealing temperature.
We discuss metal selection and annealing as below.
16.6.1
The Selection of Metals
Al is the most used metal in semiconductor processing. Al has low price, low
resistivity, simple process, and good adhesion. But in the process, Al also has some
problems. Two common problems are electromigration and dissolution of silicon.
Electromigration refers to the migration phenomenon of metal under the action
of current and temperature, which may break the metal connection and make the
chip scrap. This phenomenon is more likely to occur under high-current density
and high frequency. Today, the devices that make up microchips are getting smaller
and faster. If not handled well, electromigration will have a significant impact on
the reliability of the microchips. To overcome this problem, 4–5% Cu is generally
added to Al (see Figure 11.4). The dissolution of silicon means that silicon
dissolves and diffuses in Al when processed or used at a higher temperature, and
corrosion pits appear on the surface of the silicon, which degrades or even fails the
device characteristics. To overcome this problem, 1–2% silicon can be added to Al.
Gold is another commonly used metal. The resistivity of gold is lower than that
of aluminum. Its electromigration characteristic is better than that of aluminum,
and its ductility is good. As it is easy to create a deep-level trap and recombination
center in silicon (see Figure 5.6), it is generally avoided in silicon processing. Gold
has been widely used in GaAs chips. However, the surface contact characteristics
 Downloaded from https://onlinelibrary.wiley.com/doi/ by Cas - Shanghaitech University, Wiley Online Library on [04/04/2026]. See the Terms and Conditions (https://onlinelibrary.wiley.com/terms-and-conditions) on Wiley Online Library for rules of use; OA articles are governed by the applicable Creative Commons License

[Page 249]
242
16 Metal Processes
of gold and GaAs are not very good, it cannot meet the specifications of Schottky
barrier manufacturing. Therefore, a multilayer-metal process is required, such as
the Au/Pt/Ti structure of Schottky barrier. Ti is a barrier metal, Pt is a buffer layer,
and Au is conductive layer. In the Au/Ge/Ni structure of ohmic contact, Ni is the
adhesion layer, Ge is the buffer layer, and Au is the conductive layer.
In the processing, especially in wire bonding (discuss in Chapter 18), we should
avoid the contact between gold and aluminum. Gold-aluminum intermetallic
compounds will be created with the contact between two metals, such as Au5Al2,
Au2Al, AuAl, AuAl2 [9]. AuAl2 that is called purple plague can cause a big
reliability problem in wire bonding.
In addition to the abovementioned metal systems, there are copper inter-
connection technique, refractory metal tungsten technique, tungsten via plugs
(Figure 11.4), and polysilicon gate technique, etc., which will not be introduced
in this section.
16.6.2
Metal Annealing
In order to have a good Schottky barrier and ohmic contact, after the metal
is evaporated and deposited, the annealing process must be completed. This
process can make the metal and the semiconductor contact surface to produce
a shallow fusion and achieve the purpose of good contact. Metal annealing is
sometimes called sintering. It mainly has two techniques: furnace annealing and
rapid thermal annealing (RTA). Furnace annealing uses the tool that has same
structure as thermal oxidation furnace. RTA has another name Rapid Thermal
Processing (RTP). It uses halogen lamps as the heating source. The structure is
shown in Figure 16.24. The furnace annealing has a long temperature ramp-up
time, which is suitable for a long time (for example, half an hour or more)
annealing process. RTA has a short ramp-up time, which can reach 20–50 ∘C/s
and can achieve annealing in a few seconds to a few minutes. Because of its
short temperature ramp-up time and annealing time, so it is called RTA. The
metal annealing process mostly uses RTA. The temperature is 300–500 ∘C and
the time is 1–5 minutes. Depending on the device, it may take half to an hour
of annealing in a furnace, which requires us to do experiments to determine
the best conditions. Sometimes the annealing process cannot be completed at
the same time and needs more than one time. In this case, we should complete
higher-temperature annealing first, and then do lower temperature one.
The annealing process is mostly protected by introducing nitrogen gas to avoid
the reaction of oxygen to the metal at high temperature, which will deteriorate the
alloy structure. Sometimes a mixture of 95% N2 + 5% H2 is also used. This gas is
called forming gas. An example of annealing using forming gas is that when SiO2 is
used as a dielectric film, some oxygen may escape from the film during annealing,
 Downloaded from https://onlinelibrary.wiley.com/doi/ by Cas - Shanghaitech University, Wiley Online Library on [04/04/2026]. See the Terms and Conditions (https://onlinelibrary.wiley.com/terms-and-conditions) on Wiley Online Library for rules of use; OA articles are governed by the applicable Creative Commons License

[Page 250]
References
243
(a)
(b)
Figure 16.24
RTA equipment (a) and internal structure (b).
and this oxygen may react with the metal film to increase the resistivity of the
metal and the surface becomes rough. The phenomenon has a serious impact
on aluminum. Using forming gas, the hydrogen in it can react with the escaped
oxygen to protect the metal film and improve the alloy properties of the metal.
References
1 饭田修一, 大野和郎, 神前熙等. (1979). 物理学常用数表, [日], 科学出版社, 1979,
198 页.
2 Sarangan, A. (2019). Nanofabrication Principles to Laboratory Practice, 54. CRC
Press.
3 Greene, J.E. (2017). Review Article: Tracing the recorded history of thin-film
sputter deposition: From the 1800s to 2017. Journal of Vacuum Science & Tech-
nology A 35, 05C204: 25.
4 Pang, L., Lian, Y., Kim, D.S. et al. (2012). AlGaN/GaN MOSHEMT with
high-quality gate-SiO2 achieved by room-temperature radio frequency mag-
netron sputtering. IEEE Transactions on Electron Devices 59 (10): 2650–2655.
5 廉亚光. (1991). 用正性光刻胶进行GaAs IC的非辅助直接剥离技术, 半导体情报,
年, 第28 卷, 第3 期, 53 页。
 Downloaded from https://onlinelibrary.wiley.com/doi/ by Cas - Shanghaitech University, Wiley Online Library on [04/04/2026]. See the Terms and Conditions (https://onlinelibrary.wiley.com/terms-and-conditions) on Wiley Online Library for rules of use; OA articles are governed by the applicable Creative Commons License

[Page 251]
244
16 Metal Processes
6 MicroChemicals, Basics of Microstructuring, Image Reversal Resists and Their
Processing.
7 电子工业生产技术手册7, 半导体与集成电路卷, 硅器件与集成电路, 581页,
国防工业出版社, 1991年。
8 电子工业生产技术手册8, 半导体与集成电路卷, 化合物半导体器件, 360 页,
国防工业出版社, 1992年。
9 Galli, E., Majni, G., Nobili, C., and Ottaviani, G. (1980). Gold-aluminum inter-
metallic compound formation. Electrocomponent Science and Technology 6:
147–150.
 Downloaded from https://onlinelibrary.wiley.com/doi/ by Cas - Shanghaitech University, Wiley Online Library on [04/04/2026]. See the Terms and Conditions (https://onlinelibrary.wiley.com/terms-and-conditions) on Wiley Online Library for rules of use; OA articles are governed by the applicable Creative Commons License

[Page 252]
245
17
Doping Processes
In the manufacture of semiconductor microchips, it is necessary to change the
electrical properties of the original semiconductor substrate material (n-type,
p-type, and semi-insulating) to make basic device structures, such as p–n junc-
tions, heavily doped ohmic contact regions, and isolation zones. These structures
can be completed by doping processes. In silicon technology, photolithography,
oxidation, and doping are the troika of planar technology. The doping processes
mainly include two technologies, thermal diffusion and ion implantation. Since
there are no thermal oxidation and diffusion process in III–V semiconductors, the
doping is generally completed by ion implantation. Let us discuss the processes
below.
17.1
Basic Introduction of Doping
Regarding doping, we introduced in Section 5.2, phosphorus doping can make
silicon an n-type semiconductor, boron doping can make silicon a p-type semicon-
ductor, and Si doping can make GaAs an n-type semiconductor. In fact, not only
these three dopants, but other elements also have the same function. However,
these three elements are used the most.
As mentioned above, doping is mainly divided into thermal diffusion and ion
implantation. Thermal diffusion is to place the silicon sample at a high temper-
ature of 900–1200 ∘C. The dopant enters the silicon through diffusion. Thermal
diffusion is also referred to as diffusion. 900–1200 ∘C is obviously too high for
III–V materials. The doping technique for these kinds of materials is mainly ion
implantation. Ion implantation is to ionize the atoms or molecules to be doped,
and the ionized positive ions are injected into the semiconductor substrate or
sample in the form of high energy under the acceleration of the electric field. In
this sense, the working principle is like RIE and sputtering techniques, but the
whole set of equipment is much more complicated and expensive.
Semiconductor Microchips and Fabrication: A Practical Guide to Theory and Manufacturing,
First Edition. Yaguang Lian.
© 2023 The Institute of Electrical and Electronics Engineers, Inc. Published 2023 by John Wiley & Sons, Inc.
 Downloaded from https://onlinelibrary.wiley.com/doi/ by Cas - Shanghaitech University, Wiley Online Library on [04/04/2026]. See the Terms and Conditions (https://onlinelibrary.wiley.com/terms-and-conditions) on Wiley Online Library for rules of use; OA articles are governed by the applicable Creative Commons License

[Page 253]
246
17 Doping Processes
Thermal diffusion is a high-temperature process, and only SiO2 or Si3N4 can be
used as a masking film. We use SiO2 more often. In fact, silicon impurity diffu-
sion is often carried out simultaneously with thermal oxidation. It is suitable for
deep doping. Ion implantation is a room-temperature process, so SiO2, Si3N4 can
be used as a masking film, and photoresist can also be used as a masking film for
implantation, but the photoresist is more difficult to remove from the sample sur-
face than RIE. According to the difference of energy, ion implantation can realize
doping from shallow to deep, and it has been widely used in the manufacture of
silicon and III–V microchips.
17.2
Basic Principles of Diffusion
Impurity atoms in silicon are mainly diffused in six ways, please see Figure 17.1:
(1) Impurity atoms may reside on a normal lattice site; this is a substitutional
impurity.
(2) They may reside in an open space of the lattice; this is an interstitial impurity.
(3) For an impurity atom to behave as a dopant, it must be substitutional so that
it can ionize and either donate or accept electrons.
(4) Interstitial impurity atoms can diffuse fairly quickly because they do not need
to break any bonds.
(5) Substitutional impurity atoms diffuse fairly slowly because they must break
and make bonds in order to propagate.
(6) Moving an impurity atom from an interstitial into a substitutional position is
termed dopant activation [1].
In Figure 17.1, cases b, c, e, and f can form substitutional impurity. Boron and
phosphorus are substitutional impurities.
The earliest mathematical formula to explain the phenomenon of diffusion
is Fick’s law, which was proposed by the German scientist Adolf Eugen Fick
(September 3, 1829–August 21, 1901) in 1855. It can be divided into Fick’s first
law and Fick’s second law. If it is assumed that the impurity only diffuses in one
direction (the direction perpendicular to the sample surface), which is the case of
one-dimensional diffusion. The diffusion mode of the impurity in silicon can be
obtained by solving Fick’s second law:
𝜕N
𝜕t = D𝜕2N
𝜕x2
(17.1)
It is a partial differential equation and used to solve one-dimensional diffusion.
N = N (x, t) is impurity concentration in silicon, which is a function of diffusion
distance (x) and time (t). D is called diffusivity (or diffusion-coefficient), and its
 Downloaded from https://onlinelibrary.wiley.com/doi/ by Cas - Shanghaitech University, Wiley Online Library on [04/04/2026]. See the Terms and Conditions (https://onlinelibrary.wiley.com/terms-and-conditions) on Wiley Online Library for rules of use; OA articles are governed by the applicable Creative Commons License

[Page 254]
17.3 Thermal Diffusion
247
Interstitial transport
(a)
Direct exchange
(b)
Vacancy exchange
(c)
Kick-out
(f)
Frank–turnbull
(e)
Interstitial transfer
(d)
Figure 17.1
Atomic diffusion mechanisms in silicon.
unit is cm2/s. The higher the value of D, the faster the impurity. D follows Arrhe-
nius Eq. (15.1) and can be rewritten as:
D = D0 exp (−E∕kBT)
(17.2)
D0 is a constant related to the impurity. Typical activation energies (E in the
equation) for solid-state diffusion are about 3.3–4.4 eV [1]. In addition, impurities
have a maximum solubility in silicon, which is called solid solubility. At 1200 ∘C,
the solid solubility of boron is 5 × 1020 atoms/cm3; at 1150 ∘C, the solid solubility
of phosphorus is 1.3 × 1021 atoms/cm3 [2]. For comparison, we can refer to the
atomic concentration of major semiconductors listed in Section 6.3.
17.3
Thermal Diffusion
As mentioned above, thermal diffusion is the diffusion of impurities into the
silicon crystal at 900–1200 ∘C. This diffusion is mainly carried out in two ways,
constant source diffusion and limited source diffusion, which is also the most
used two-step technique in the diffusion process: the first step is predeposition,
using constant source diffusion; the second step is redistribution, using limited
source diffusion. Although the solving results of Fick’s second law are somewhat
different from the actual situations, the overall trend is consistent with the process
results. By revising this law with other factors, we can get results consistent with
reality. In this chapter, we will give a brief introduction to the one-dimensional
situation to understand how diffusion works in silicon.
 Downloaded from https://onlinelibrary.wiley.com/doi/ by Cas - Shanghaitech University, Wiley Online Library on [04/04/2026]. See the Terms and Conditions (https://onlinelibrary.wiley.com/terms-and-conditions) on Wiley Online Library for rules of use; OA articles are governed by the applicable Creative Commons License

[Page 255]
248
17 Doping Processes
t1
Nsub
Ns
Log scale
(a)
(b)
t2
t3
t4
t4>t3>t2>t1
x
t1
Nsub
Log scale
t2
t3
t4
t4>t3>t2>t1
x
Figure 17.2
Schematic diagram of impurity distribution for constant source diffusion (a)
and limited source diffusion (b). Source: [3] Wolf and Tauber.
Constant source diffusion refers to the constant surface concentration during
the diffusion process, which is the case with predeposition. Predeposition means
that the doping source is first deposited on the surface of the sample for a short
time, so it can be considered that it forms a uniformly deposited layer with a small
thickness on the silicon surface. If the time is prolonged, the diffusion will advance
to the inside of the silicon wafer, but the surface concentration will not change.
By solving Fick’s second law, the concentration distribution of impurities can be
obtained as a complementary error function (erfc) distribution.
Limited source diffusion means that the total amount of impurities is constant
during the diffusion process, and this is the case for redistribution. Redistribution
means that after the predeposition is completed, the impurity source is removed,
and the impurities continue to diffuse at high temperature and advance into the
silicon. Since there is no impurity source, the total amount of impurities in the
diffusion process is the impurities deposited on the surface during pre-deposition.
The redistribution process is sometimes called drive-in diffusion. By solving
Fick’s second law, the concentration distribution of impurities can be obtained
as a Gaussian function. Johann Carl Friedrich Gauss (April 3, 1777–February 23,
1855) was a German mathematician and physicist.
The two distribution curves are shown in Figure 17.2. The “Log Scale” in the
figure is an exponential coordinate, x is pointing from the surface of the silicon
wafer to the inner direction, t is time, Ns is the surface concentration, its maxi-
mum value is the impurity solid solubility at diffusion temperature, and Nsub is
the substrate background doping concentration.
17.4
Diffusion and Redistribution of Impurities in SiO2
SiO2 plays an important role in the doping process. It mainly affects thermal
diffusion in two aspects. One is that the redistribution process is often carried
out at the same time as the thermal oxidation process. The other is that the
 Downloaded from https://onlinelibrary.wiley.com/doi/ by Cas - Shanghaitech University, Wiley Online Library on [04/04/2026]. See the Terms and Conditions (https://onlinelibrary.wiley.com/terms-and-conditions) on Wiley Online Library for rules of use; OA articles are governed by the applicable Creative Commons License

[Page 256]
17.4 Diffusion and Redistribution of Impurities in SiO2
249
thermal oxide film acts as a diffusion mask and is widely used in the process.
So it is necessary to discuss the diffusion behavior of impurities in SiO2 and the
redistribution at the Si–SiO2 interface. In this section, we still use boron and
phosphorus as examples. To discuss this issue, we need to introduce segregation
coefficient m, which is defined as the ratio of the equilibrium concentration
of impurities in silicon NSi to the equilibrium concentration of NSiO2 in silicon
dioxide:
m =
NSi
NSiO2
(17.3)
According to the experimental results, the m value of boron is 0.1–0.3, and the
m value of phosphorus is about 10 [2]. The segregation coefficient is the first
factor that affects the redistribution of impurities in thermal oxidation. Two
circumstances are possible: (i) the oxide takes up the impurity (m < 1); and (ii)
the oxide rejects the impurity (m > 1).
Another factor that affects the redistribution is the diffusivity of dopant impurity
in the oxide. The larger the diffusivity, the faster the diffusion rate. If the diffusivity
in SiO2 is too large, the impurities will quickly diffuse through the SiO2 film. In
the worst case, the SiO2 cannot be used as a masking film for impurity diffusion.
For the commonly used impurities of boron and phosphorus, their diffusivities in
SiO2 are much smaller than those in Si. The D0 of B and P in silicon is 10.5 cm2/s.
The D0 of B in SiO2 is 2.8 × 10−4 cm2/s when temperature is lower than 1100 ∘C
and 5.8 x 10−11 cm2/s when temperature is higher than 1100 ∘C. The D0 of P in
SiO2 is 1.59 × 10–11 cm2/s [4]. So we can use SiO2 as a masking layer for boron and
phosphorus diffusion.
The third factor affecting redistribution is the rate of oxidation. During thermal
oxidation, the thickness of the oxide layer continues to increase, and the Si–SiO2
interface moves with time. Therefore, the rate of the Si/SiO2 interface movement
also has an important influence on the redistribution.
The four cases described in Figure 17.3 use the substrate impurity concentration
as an example to illustrate the redistribution of impurities at the Si–SiO2 inter-
face. Combined with the predeposited impurity distribution, we can estimate the
redistribution of the interface when doing the process of thermal oxidation and
impurities drive-in. In the figure, a and b indicate that the segregation coefficient
is less than 1, and SiO2 accumulates impurities. Case a is the slow diffusion in the
oxide layer, which is the case with boron. Case b is the fast diffusion in the oxide
layer, when thermal oxidation contains H2 (a method of wet oxidation), this is the
case with boron. In the figure, c and d are the segregation coefficients greater than
1, and SiO2 repels impurities. Case c is the slow diffusion in the oxide layer, which
is the case for phosphorus. Case d is the fast diffusion in the oxide layer, which is
the case for gallium.
 Downloaded from https://onlinelibrary.wiley.com/doi/ by Cas - Shanghaitech University, Wiley Online Library on [04/04/2026]. See the Terms and Conditions (https://onlinelibrary.wiley.com/terms-and-conditions) on Wiley Online Library for rules of use; OA articles are governed by the applicable Creative Commons License

[Page 257]
250
17 Doping Processes
SiO2
SiO2
SiO2
SiO2 
Si
Si
Si
Si
1
1
(a)
(b)
1
1
1
1
1
N
Nsub
1
X (μm)
X (μm)
X (μm)
X (μm)
(c)
(d)
m > 1
m < 1
N
Nsub
N
Nsub
N
Nsub
Figure 17.3
Schematic diagram of the redistribution of impurities at the Si–SiO2
interface. Source: [3] Wolf and Tauber.
17.5
Minimum Thickness of SiO2 Masking Film
Although the diffusivities of boron and phosphorus in SiO2 are much smaller than
those in Si, impurities are still diffused in SiO2. Therefore, if SiO2 is used as a mask-
ing film for diffusion, the minimum thickness of SiO2 that needs to be masked
must be considered. In the previous section, the D0 of B and P in SiO2 showed that
the diffusivity of B is larger than that of P. That means the diffusion rate of B in
SiO2 is larger than the rate of P. The purpose of quoting the data in Section 17.4 is
to indicate that the diffusion rates of B and P in SiO2 are much smaller than those
in Si, so that we can use SiO2 as mask to do B and P diffusion process. Actually,
according to the gases passing into the diffusion tube, the diffusion rates of B and
P in SiO2 are different. In some cases, B has faster rate; in some cases, P has faster
rate. For more details, please refer to reference [5]. Borosilicate and phosphosili-
cate (see Section 17.7) are commonly used diffusion techniques. The techniques
usually use N2 during the processing. In this situation, the diffusion rate of B
in SiO2 is smaller than P. If the ratio of substrate surface concentration (Ns) to
 Downloaded from https://onlinelibrary.wiley.com/doi/ by Cas - Shanghaitech University, Wiley Online Library on [04/04/2026]. See the Terms and Conditions (https://onlinelibrary.wiley.com/terms-and-conditions) on Wiley Online Library for rules of use; OA articles are governed by the applicable Creative Commons License

[Page 258]
17.6 The Distribution of Impurities Under the SiO2 Masking Film
251
Figure 17.4
The
thickness of SiO2 needed
to mask B and P vs.
temperature and time [6].
Source: Chinese Technical
Books.
1
10
10–3
10–2
10–1
10
1
10
P
B
T = 1200 °C
T (h)
1100
1000
900
1200
1100
1000
900
102
t (m)
Thickness (μm)
103
substrate background concentration (Nsub) is 3 × 103, the required thickness of
SiO2 as a function of time and temperature is shown in Figure 17.4.
17.6
The Distribution of Impurities Under the SiO2
Masking Film
When impurities diffuse through the masking film, the impurity atoms not
only diffuse vertically into the silicon substrate but also diffuse laterally along
the interface between the masking film and silicon. Based on the substrate
background concentration Nsub, if the concentration of the impurity on the
surface of the substrate Ns is higher, the depth of impurity diffusion (vertical and
horizontal) is greater, as shown in Figure 17.5. The dotted line in the figure is
the erfc distribution, and the solid line is the Gaussian distribution. For a given
 Downloaded from https://onlinelibrary.wiley.com/doi/ by Cas - Shanghaitech University, Wiley Online Library on [04/04/2026]. See the Terms and Conditions (https://onlinelibrary.wiley.com/terms-and-conditions) on Wiley Online Library for rules of use; OA articles are governed by the applicable Creative Commons License

[Page 259]
252
17 Doping Processes
3
3
2
1
0
2
1
0
104
erfc function
Gaussian function
0.62
0.58
0.77
0.78
0.80
0.81
0.87
y1/x1 = 0.90
103
102
10
1
Dopants
Diffusion mask
Ns/Nsub =
2
3
y/2√Dt
2√Dt
x
Figure 17.5
Lateral diffusion of impurity under the mask [6]. Source: Chinese Technical
Books.
Ns/Nsub, yj/xj in the figure is the ratio of horizontal diffusion depth and vertical
diffusion depth at the interface between mask and semiconductor.
17.7
Diffusion Impurity Sources [2]
The boron and the phosphorus sources used for the diffusion of silicon impurities
are divided into solid planar diffusion sources (PDS), portable liquid sources, and
coated latex sources. The PDS is made into the same shape as the silicon wafer.
It is placed in the quartz boat at the same time as the silicon wafer, put the boat
into the quartz tube to be heated to diffuse impurity into the silicon wafer, as
shown in Figure 17.6. The portable liquid source is like wet oxidation by passing
oxygen to the water bottle and bringing the water vapor into the quartz tube.
The process uses nitrogen to pass into the bottle containing the liquid source
and carry the source into the quartz tube. The coated latex source is the same
as the PR coating process. The source is first coated on the surface of Si wafer
through a spinner and then diffused in the tube. Below we will briefly describe
each of them.
 Downloaded from https://onlinelibrary.wiley.com/doi/ by Cas - Shanghaitech University, Wiley Online Library on [04/04/2026]. See the Terms and Conditions (https://onlinelibrary.wiley.com/terms-and-conditions) on Wiley Online Library for rules of use; OA articles are governed by the applicable Creative Commons License

[Page 260]
17.7 Diffusion Impurity Sources
253
Dopant wafer
Si wafer
Figure 17.6
Placement of dopant wafer and silicon wafer on a quartz boat.
There are four main sources of boron:
(1) Planar boron nitride (BN) source. The diffusion mechanism of this diffusion
source is, when it is heated in an oxygen atmosphere, a layer of boron trioxide
is formed on the surface of the source:
4BN + 3O2 →2B2O3 + 2N2
(17.4)
This step is called activation. The activation temperature is usually
1000–1200 ∘C. During predeposition, B2O3 reacts with Si, reducing boron
atoms to diffuse into silicon to complete p-type doping:
2B2O3 + 3Si →3SiO2 + 4B
(17.5)
The product in Eq. (17.5) includes SiO2 and B, so this product is called borosil-
icate glass (BSG). In the process, except for O2 used in the activation step, N2
is used in all other steps.
(2) Boron glass–ceramic planar source. The diffusion source is a mixture of B2O3
and multiple oxides. It contains 50% B2O3, 20–40% SiO2, 20–30% Al2O3, and
5–15% MgO + BaO. Its diffusion mechanism is carried out according to reac-
tion Eq. (17.5). One of the reasons is that B2O3 has a low melting point (460 ∘C)
and others have high melting points. During the process, only B2O3 escapes
from the source in large quantities to finish the B diffusion process. There is
almost no diffusion process for other metals Mg and Ba.
 Downloaded from https://onlinelibrary.wiley.com/doi/ by Cas - Shanghaitech University, Wiley Online Library on [04/04/2026]. See the Terms and Conditions (https://onlinelibrary.wiley.com/terms-and-conditions) on Wiley Online Library for rules of use; OA articles are governed by the applicable Creative Commons License

[Page 261]
254
17 Doping Processes
(3) Trimethyl borate [B(OCH3)3] source. It is a colorless and transparent liquid
with a boiling point of 67.8 ∘C and a melting point of −29.2 ∘C. When in use,
it is carried to the quartz tube with nitrogen, and the thermal decomposition
reaction occurs when the temperature is higher than 500 ∘C:
B(OCH3)3 →B2O3 + CO2 + H2O + C + ⋅⋅⋅
(17.6)
Then return to reaction Eq. (17.5).
(4) Silica latex boron source. The diffusion source is a kind of latex containing
boron. The source is made by dissolving B2O3 into silica latex. It is spun on
the surface of the silicon wafer by spin coating and prebaking at 300 ∘C. The
solvent in the source is volatilized and undergoes other chemical reactions to
form a boron containing SiO2 layer on the silicon surface. At high temperature
(1000–1200 ∘C), boron diffuses into the silicon. The reaction mechanism also
complies with Eq. (17.5).
There are three main sources of phosphorus
(1) Planar phosphorous source. It is a solid sintered from silicon pyrophosphate
(SiP2O7) and aluminum metaphosphate [Al(PO3)3] into a wafer shape. At the
diffusion temperature, the following reactions occur:
SiP2O7 →SiO2 + P2O5
(17.7)
Al(PO3)3 →AlPO4 + P2O5
(17.8)
2P2O5 + 5Si →5SiO2 + 4P
(17.9)
The product in Eq. (17.9) includes SiO2 and P, so this product is called phos-
phosilicate glass (PSG). The phosphorus atoms in PSG diffuse into silicon to
complete n-type doping. The molecular structure of AlPO4 in Eq. (17.8) is very
stable, and at the diffusion temperature, aluminum does not be released to
diffuse into silicon. N2 is used in the process.
(2) Phosphorus oxychloride (POCl3) source. It is a colorless and transparent liquid
with a melting point of 1.25 ∘C and a boiling point of 105.3 ∘C. It is carried into
the quartz tube with nitrogen gas and reacts with oxygen and silicon in the
tube at high temperature. So besides N2, O2 is also used in the process:
4POCl3 + 3O2 →P4O10 + 6Cl2
(17.10)
P4O10 + 5Si →5SiO2 + 4P
(17.11)
(3) Silica latex phosphorus source. The source is made by dissolving P2O5 into
silica latex. Its use method is the same as that of silica latex boron source, and
the reaction equation is the same as (17.9).
 Downloaded from https://onlinelibrary.wiley.com/doi/ by Cas - Shanghaitech University, Wiley Online Library on [04/04/2026]. See the Terms and Conditions (https://onlinelibrary.wiley.com/terms-and-conditions) on Wiley Online Library for rules of use; OA articles are governed by the applicable Creative Commons License

[Page 262]
17.8 Parameters of the Diffusion Layer
255
17.8
Parameters of the Diffusion Layer [2]
The parameters of the diffusion layer include structural parameters and electrical
parameters. The structural parameter of diffusion refers to the geometric position
of the p–n junction formed by diffusion, that is, the distance between the p–n junc-
tion and the surface of the diffusion layer. It is called junction depth, which is also
represented by the symbol xj, and its expression is
xj = A
√
Dt
(17.12)
In the formula, D is the diffusivity of impurities in silicon, t is time, and A is a
constant related to the ratio of surface concentration to substrate concentration.
The electrical parameters of the diffusion junction are expressed by the sheet
resistance of the diffusion layer. A semiconductor thin layer that has a square sur-
face, the resistance in the direction of current parallel to one side of the square is
called the diffusion layer sheet resistance, as shown in Figure 17.7. The symbol of
sheet resistance is Rs, and the unit is Ω:
Rs = 1
𝜎xj
(17.13)
In Eq. (17.13), 𝜎is the average conductivity of the diffusion layer. Its unit is
(Ω ⋅cm)−1=
1
Ω ⋅cm. Conductivity is the reciprocal of resistivity (relationship 1.4), so
sheet resistance can also be written as:
Rs = 𝜌
xj
(17.14)
In the formula, 𝜌is the average resistivity of the diffusion layer. The definition of
sheet resistance is very useful in the process. The sheet resistance has nothing to do
with the specific size l of the square, so once the sheet resistance is measured, the
resistance of a diffusion layer can be easily obtained. Please see Figure 17.8, which
is a schematic diagram of a strip diffusion layer. The “Diffusion area” in the figure
is the area of impurity diffusion layer. The number of squares of this diffusion layer
Figure 17.7
Schematic diagram of diffusion
layer sheet resistance.
l
l
xj
p
n
Current
 Downloaded from https://onlinelibrary.wiley.com/doi/ by Cas - Shanghaitech University, Wiley Online Library on [04/04/2026]. See the Terms and Conditions (https://onlinelibrary.wiley.com/terms-and-conditions) on Wiley Online Library for rules of use; OA articles are governed by the applicable Creative Commons License

[Page 263]
256
17 Doping Processes
Diffusion area
l
w
Figure 17.8
Schematic diagram
of a strip diffusion layer.
is the ratio of length and width l/w, and the resistance R of the layer is the sheet
resistance multiplied by the number of squares:
R = Rs ⋅l
w
(17.15)
17.9
Four-Point Probe Sheet Resistance Measurement
The measurement of sheet resistance mainly adopts the four-point probe method.
Figure 17.9 is a schematic diagram of a four-point probe testing a sample.
It consists of four probes arranged in a line on the same plane and at equal
distances. The distance between the two probes is s = 1 mm. When measuring,
press the four probes on the surface of the sample to be measured at the same
time, the two outer probes are applied with a constant small current, and the
inner two probes are used to measure voltage. For rectangular samples, a/d ≥4.
If the size of the sample is much larger than the probe pitch, then the sheet
resistance Rs is [2]
Rs =
π
ln 2
V
I = 4.5324V
I
(17.16)
Figure 17.10 is a photo of a four-point probe. The four-point probe method is not
only used to measure the sheet resistance, but also used to measure the resistance
of metals after evaporation or sputtering.
w
d
w
a
b
s
s
s
s
s s
+I
–I
v
+I
–I
v
Figure 17.9
Schematic diagram of measuring sheet resistance with four-point probe.
Source: [3] Wolf and Tauber.
 Downloaded from https://onlinelibrary.wiley.com/doi/ by Cas - Shanghaitech University, Wiley Online Library on [04/04/2026]. See the Terms and Conditions (https://onlinelibrary.wiley.com/terms-and-conditions) on Wiley Online Library for rules of use; OA articles are governed by the applicable Creative Commons License

[Page 264]
17.10 Ion Implantation Process
257
(a)
(b)
Figure 17.10
A photo of four-point probe (a, JANDEL RM3000) and four probes (b, Arrow
point).
17.10
Ion Implantation Process
Ion implantation is also an important means of doping process. In the early semi-
conductor manufacturing, diffusion was the basic process for making p–n junc-
tion. But when the device entered the submicron size, ion implantation became
the standard process of doping. Compared with thermal diffusion, ion implanta-
tion has the following main advantages:
1. A wide range of doping from shallow to deep can be achieved.
2. It is room-temperature process. So, SiO2, metal, and photoresist can be used as
masking film.
3. In addition to silicon, this technology can also be used for doping of
III–V materials.
4. The lateral diffusion is small, which is beneficial to the manufacture of small-
sized devices.
5. It can break through the limit of solid solubility of impurities.
6. It can realize some structures’ fabrication that cannot be realized by diffusion
process.
The main disadvantages are
1. The equipment is complex and expensive.
2. The throughput is lower than diffusion.
3. The semiconductor crystal structure is damaged, and high-temperature anneal-
