Repository: Alvintxh/nanofab-web

# Extracted Book Sources

All 11 textbooks extracted 2026-04-05 using PyMuPDF (extract_pdf.py).

## Extraction Summary

| Book Key | File | Pages | Words | Page Numbering |
|----------|------|-------|-------|----------------|
| cui_2025 | Zheng Cui - Nanofabrication (4th ed) | 419 | ~158K | PDF labels (C1, i-xi, 1-407) |
| campbell_2008 | Campbell - Fabrication Engineering (3e) | 825 | ~369K | offset=18 (front-1..18, then 1-807) |
| teresa_2020 | De Teresa - Nanofabrication (full) | 451 | ~183K | offset=0 (sequential PDF pages) |
| madou_vol1_2011 | Madou - Fundamentals of Microfab Vol.1 | 646 | ~366K | PDF labels |

File: sources/sources_processed/books/lian_2022/lian_2022_full.txt (part 14 of 16)
# lian_2022
ing is required to repair the crystal structure.
Ion implantation equipment is also called ion implanter. The implanter provides
acceleration energy from 0.2 keV to 2 MeV [3] for the ions to be doped. The dif-
ference between the minimum energy and the maximum energy is 10 000 times.
The commonly used energy unit eV in the microscopic world was introduced in
 Downloaded from https://onlinelibrary.wiley.com/doi/ by Cas - Shanghaitech University, Wiley Online Library on [04/04/2026]. See the Terms and Conditions (https://onlinelibrary.wiley.com/terms-and-conditions) on Wiley Online Library for rules of use; OA articles are governed by the applicable Creative Commons License

[Page 265]
258
17 Doping Processes
Horizontal and
vertical beam
deflector
Target
Electrostatic
accelerator
Wafer
chamber
Ion
beam
Magnetic
particle
filter
Slits
Ion
source
Figure 17.11
Schematic diagram of an implanter. Source: [7] Phelps / IOP Publishing.
Chapter 2. Its physical meaning is the energy obtained by an electron through a
potential difference of 1 V. Based on rough calculations, we can think that all ions
with a charge can obtain 1 eV of energy when passing through a potential dif-
ference of 1 V. To have an intuitive understanding of the energy of an implanter,
we use the RIE equipment introduced in Section 15.2 to make a comparison. It is
mentioned in this section that when the DC bias voltage of the RIE equipment
exceeds 500 V, the system alarms. If 500 V is used as an example, when an ion
passes a bias voltage of 500 V, an acceleration energy of 500 eV=0.5 keV can be
obtained. The energy provided by an RIE tool to the ion is equivalent to the lowest
energy range of the ion implanter. Figure 17.11 is a schematic diagram of an ion
implanter.
The implanter uses current to identify the strength of the ion beam. Normally,
the current range is 1 μA to 30 mA, and the current of the special purpose
implanter is 50–100 mA. Through the current, we define the implantation
dose F [3]:
F = It
qA
(17.17)
The unit of F is the number of implanted ions per square centimeter (atoms/cm2).
In the formula, I is the ion beam current, the unit is ampere; t is the implantation
time, the unit is second; q is the charge of an ion (usually equal to an electron
charge = 1.6 × 10−19 coulomb); A is the area of the ion beam, the unit is square
centimeters.
 Downloaded from https://onlinelibrary.wiley.com/doi/ by Cas - Shanghaitech University, Wiley Online Library on [04/04/2026]. See the Terms and Conditions (https://onlinelibrary.wiley.com/terms-and-conditions) on Wiley Online Library for rules of use; OA articles are governed by the applicable Creative Commons License

[Page 266]
17.11 Theoretical Analysis of Ion Implantation
259
17.11
Theoretical Analysis of Ion Implantation
The total length of the path taken by an ion from entering the target (sample) sur-
face to the stopping point is called the range, denoted by R. The projection length
of R in the incident (X) direction is called the projected range, denoted by Rp. The
projection length of R in the plane which is perpendicular to the incident direc-
tion is called the projected lateral or transverse range and is represented by Rt.
Figure 17.12 is a schematic diagram of these three quantities. We use 𝒾to repre-
sent the number of ions injected into the target. The Rp of each ion is different,
which is represented by Rpi. The Rpi of all ions incident on a unit area is added
up, expressed as ∑
iRpi, and then divided by the injection dose F, and we get the
average projected range Rp [8]:
Rp =
∑
i
Rpi∕F
(17.18)
Similarly
Rt =
∑
i
Rti∕F
(17.19)
The concentration distribution of impurity in silicon after implantation is well
explained with Gaussian function. The quantities mentioned above are closely
related to the ion implantation energy. The impurity distribution and junction
depth can be obtained by these quantities. When a lot of impurities are implanted
into silicon, their distribution is a statistical distribution. In statistics, we use stan-
dard deviation to represent the dispersion of a quantity. For the projected range
Rp, the standard deviation (projected straggle) is ΔRp. Its expression is
ΔRp =
[
∑
i
(
Rpi −Rp
)2
∕Φ
]1∕2
=
[
ΔRp
2]1∕2
(17.20)
The standard deviation of the lateral range (projected lateral straggle) ΔRt has
similar result. We mainly consider the distribution in the incident direction here.
The lateral distribution is much smaller than the thermal diffusion, so we will
Figure 17.12
Schematic
diagram of range, projection
range, and lateral component
after ion implantation into the
sample.
X
Ion beam
R
Rp
Semiconductor
Rt
 Downloaded from https://onlinelibrary.wiley.com/doi/ by Cas - Shanghaitech University, Wiley Online Library on [04/04/2026]. See the Terms and Conditions (https://onlinelibrary.wiley.com/terms-and-conditions) on Wiley Online Library for rules of use; OA articles are governed by the applicable Creative Commons License

[Page 267]
260
17 Doping Processes
not discuss it. Then the theoretically deduced expression for the distribution of
implanted ion concentration N is
N(x) =
Φ
√
2πΔRp
exp
⎡
⎢
⎢⎣
−(x −Rp
)2
2ΔRp
2
⎤
⎥
⎥⎦
(17.21)
The maximum point of concentration is at x = Rp, and the expression is
N(x) =
Φ
√
2πΔRp
≈0.4Φ
ΔRp
(17.22)
p-type (or n-type) impurity ions are implanted into n-type (or p-type) substrate.
When the concentration of implanted impurities is equal to the substrate concen-
tration Nsub, the depth is called junction depth xj. Its expression is [2]
xj = Rp + ΔRp
(
2 ln Nmax
Nsub
)1∕2
(17.23)
17.12
Impurity Distribution after Implantation
According to formula 17.21, the distribution of ion implantation is different from
thermal diffusion. The maximum point of the concentration during diffusion is on
the surface, while the peak of the implantation concentration distribution is at Rp.
Figure 17.13 shows the results of boron implantation in amorphous silicon with
0
1017
1018
Concentration (atoms/cm3)
1019
1020
1021
Boron in silicon
30 keV
100
300
800
Measured
4-Moment
Gaussian
0.2
0.4
0.6
0.8
Depth (μm)
1.0
1.2
1.4
1.6
1.8
2.0
Figure 17.13
Atom distribution graph of boron implanted into amorphous silicon
without annealing. Source: [3] Wolf and Tauber.
 Downloaded from https://onlinelibrary.wiley.com/doi/ by Cas - Shanghaitech University, Wiley Online Library on [04/04/2026]. See the Terms and Conditions (https://onlinelibrary.wiley.com/terms-and-conditions) on Wiley Online Library for rules of use; OA articles are governed by the applicable Creative Commons License

[Page 268]
17.12 Impurity Distribution after Implantation
261
different energies. The figure shows atomic concentration distribution graph.
“4-MOMENT” is a simulation model. For thermal diffusion, the peak of impurity
concentration is on the substrate surface (Figure 17.2). For ion implantation, the
peak of impurity concentration is below the substrate surface, the higher the
implantation power, the deeper the peak of concentration.
The reason why the above figure uses amorphous silicon as an example is
because when ions are implanted into single crystal silicon, due to the orderly
arrangement of the crystal lattice, it seems that there is “openness” along the
crystal direction, and the size of the openness is different in different crystal
orientation. After implantation, the depth of ions entering the silicon along the
openness is greater than the value predicted by theory and model. This phe-
nomenon is the channeling effect of ion implantation. Figure 17.14 is a schematic
diagram of the channeling effect of implantation and silicon crystal openness.
To avoid the channeling effect, during the implantation process, the sample
surface and the ion implantation direction are not perpendicular, that is, the ion
direction and the openness direction are at an angle of 0∘, but a certain angle.
Figure 17.15 shows a schematic diagram of the channeling effect of different
deflection angles. The “Normalized impurity concentration” in the figure is
a method of digital simplification in mathematics. Here, assuming that the
<111>
<100>
(a)
(b)
<110>
Figure 17.14
Schematic diagrams of: (a) the trajectory of ions entering the “openness” at
different angles. (b) the “openness” in different crystal orientation of silicon. Source: [3]
Wolf and Tauber.
 Downloaded from https://onlinelibrary.wiley.com/doi/ by Cas - Shanghaitech University, Wiley Online Library on [04/04/2026]. See the Terms and Conditions (https://onlinelibrary.wiley.com/terms-and-conditions) on Wiley Online Library for rules of use; OA articles are governed by the applicable Creative Commons License

[Page 269]
262
17 Doping Processes
Depth (μm)
Normalized impurity concentration
(atoms/cm3)
0.2
0.4
0.6
0.8
1.0
0
10
102
103
104
0° to <110>
Q = 1.2 × 1012/cm2
Q = 5 × 1012/cm2
32P : Si
Room
temperature
long “tail”
2° to <110>
8° to <110>
3° to <110>
Figure 17.15
Phosphorus impurity proﬁles for 40 keV ion implantation to silicon at
various angles from the ⟨110⟩axis. Source: [9] Adapted from Bo Cui.
substrate concentration is 1, the implanted concentration is expressed as the
ratio of the substrate concentration. Generally the substrate concentration is
1016 atoms/cm3, so the ordinate range of the figure is from 1017 to 1020 atoms/cm3.
Q is the implantation dose F mentioned above, the abscissa is the implant depth,
and the implanted impurity is a radioactive isotope of phosphorus, phosphorus-32
(32P). The nucleus of 32P has 15 protons and 17 neutrons, one more neutron
than the most common isotope of phosphorus, phosphorus-31. The figure shows
that for the silicon ⟨110⟩axis, when the implantation angle is 8∘, the implanted
channeling effect is the smallest. “Long ‘tail’” is produced by the channeling
effect.
17.13
Type and Dose of Implanted Impurities [2]
The impurity implantation energy has been mentioned above, and the range
is from 0.2 keV to 2 MeV. In this section, we briefly introduce the commonly
used implant impurities and doses. The specific selection should be determined
according to the needs of the actual device. For p-type doping, the commonly used
implanted ions are B+ and BF2
+, and BF2
+ is used for shallow implantation. For
n-type doping, the commonly used implanted ions are P+, As+, Sb+, and PF2
+. In
addition, O+ and N+ are used to form an insulating layer, and Ar+ is implanted to
form a high resistance layer. The dose range is from 1010 to 1018 atoms/cm2.
 Downloaded from https://onlinelibrary.wiley.com/doi/ by Cas - Shanghaitech University, Wiley Online Library on [04/04/2026]. See the Terms and Conditions (https://onlinelibrary.wiley.com/terms-and-conditions) on Wiley Online Library for rules of use; OA articles are governed by the applicable Creative Commons License

[Page 270]
17.14 The Minimum Thickness of Masking Film
263
17.14
The Minimum Thickness of Masking Film
When doing implantation, we can use different masking films. The most used is
SiO2. Or Si3N4, photoresist, and metal can be used as masking films. With the same
implantation conditions, the thickness of Si3N4 can be thinner (85%) than that of
SiO2, and the thickness of photoresist is thicker (1.8 times) than that of SiO2 [10].
When implanted, the projected range of ions in Si is close to that in SiO2, as shown
in Figure 17.16. The masking film must meet the minimum thickness require-
ment: the concentration of implanted ions into the substrate through the masking
film is more than two orders of magnitude lower than the substrate concentra-
tion. In mathematics, 1 order of magnitude is 10, 2 orders of magnitude are 102,
3 orders of magnitude are 103, and so on. The minimum thickness of different
0.003
0.01
0.1
Projected range (μm)
1
2
Rp IN Si
Rp IN SiO2
B
P
AS
100
10
Energy (keV)
1000
Figure 17.16
The projected range of impurities in Si and SiO2. Source: [3] Wolf and
Tauber.
 Downloaded from https://onlinelibrary.wiley.com/doi/ by Cas - Shanghaitech University, Wiley Online Library on [04/04/2026]. See the Terms and Conditions (https://onlinelibrary.wiley.com/terms-and-conditions) on Wiley Online Library for rules of use; OA articles are governed by the applicable Creative Commons License

[Page 271]
264
17 Doping Processes
masking materials is different and should be selected according to the implanta-
tion conditions. In the actual implantation process, formula 17.24 can be used to
estimate the minimum thickness of the masking film. Note that all parameters in
the formula refer to the values in the corresponding masking material [2].
dmin = Rp + 4ΔRp
(17.24)
17.15
Annealing Process
After implantation, the integrity of silicon lattice is destroyed by the impact of
high-energy particles, resulting in various defects. The impurity atoms entering
the silicon do not reach the substitutional position to activate the electricity. The
annealing process is to perform high-temperature treatment on the sample after
ion implantation. This process can restore the structure of silicon lattice and
push the impurity atoms to reach the substitutional position to generate electrical
activation.
Commonly used annealing processes are conventional furnace annealing and
rapid thermal annealing (RTA). The conventional furnace annealing equipment is
0
1E16
1E17
Boron concentration (atoms/cm3)
1E18
1E19
1E20
1E21
0.5
1
Depth (μm)
As-implanted
950 °C, 30 min
950 °C, 90 min
1050 °C, 90 min
1000 °C, 90 min
1000 °C, 60 min
1.5
2
Figure 17.17
The distribution of B impurity concentration for different conventional
annealing temperatures and times. Source: [11] Boo et al. / Hindawi Publishing
Corporation / CC BY 3.0.
 Downloaded from https://onlinelibrary.wiley.com/doi/ by Cas - Shanghaitech University, Wiley Online Library on [04/04/2026]. See the Terms and Conditions (https://onlinelibrary.wiley.com/terms-and-conditions) on Wiley Online Library for rules of use; OA articles are governed by the applicable Creative Commons License

[Page 272]
17.15 Annealing Process
265
the same as the thermal oxidation furnace. Nitrogen is used to protect the sample
during annealing, or using oxygen, so that annealing and oxidation can be per-
formed simultaneously. The annealing time of this process is long, the impurities
are pushed deeply into the silicon, and the impurity concentration after annealing
is redistributed obviously. It is suitable to make deep junctions. For RTA, the heat
treatment time is short, and the change of the impurity concentration distribution
after annealing is relatively smaller. For III–V semiconductors, conventional
furnace annealing is not suitable, because long-term, high-temperature heat
treatment will cause greater damage to these semiconductor structures. There-
fore, RTA must be used (refer to 16.6.2). When annealing III–V semiconductors,
cover the front and back of the sample with polished silicon wafers to avoid
possible material decomposition. The commonly used protective gas for RTA is
nitrogen. Helium, argon, and forming gas can also be used.
Figure 17.17 is an impurity distribution diagram with different furnace anneal-
ing conditions after boron implantation. “1E16” in the figure is 1016, and so on;
“As-implanted” is no annealing. In the case of low temperature and short time, the
profile still has peak of concentration. Figure 17.18 is the distribution of boron con-
centration after RTA. After annealing, the four-point probe is used to determine
the activation rate of impurities by measuring the sheet resistance. The results in
these two papers show that a short time (10 seconds) of RTA annealing can meet
Figure 17.18
Time is
10 seconds, the distribution of
B concentration for different
RTA temperature. Source: [12]
Mikoshiba and Abiko.
0
1016
1017
1018
1019
1020
1021
1100 °C
1000 °C
900 °C
800 °C
As Implanted
BF2 : (100) Si
    30 keV, 5 × 1015 cm–2
10 s
RTA
1022
0.1
0.2
0.3
0.4
Depth (μm)
Boron concentration (cm–3)
 Downloaded from https://onlinelibrary.wiley.com/doi/ by Cas - Shanghaitech University, Wiley Online Library on [04/04/2026]. See the Terms and Conditions (https://onlinelibrary.wiley.com/terms-and-conditions) on Wiley Online Library for rules of use; OA articles are governed by the applicable Creative Commons License

[Page 273]
266
17 Doping Processes
the specifications of device manufacturing. However, furnace annealing needs
to take long time (30 minutes even more). The junction depth is very shallow in
RTA, which is good for the manufacture of small feature size devices.
17.16
Buried Implantation
Figure 17.13 shows that, unlike the diffusion process, the peak of impurity in
implantation process is not on the silicon surface. The dose and energy of implan-
tation can be controlled separately. In this way, by controlling the energy and thick-
ness, we can adjust the concentration peak to the surface or any area under the
surface of silicon through the masking films, such as SiO2, Si3N4, and photoresist.
Plus the dose controlling, the parameters of a device can be precisely controlled.
The most common examples are
1. The doping of D, S, and G regions in modern CMOS devices, and ICs is finished
by implantation through the pad oxide (Section 13.2).
2. Realize shallow implantation.
The high-energy deep implantation without masking film can realize the buried
implantation layer under the silicon surface. The most used field of this technol-
ogy is the preparation of SOI (Silicon-on-Insulator). SOI means that the silicon is
on the top of insulating layer. It is the opposite of the structure produced by the
dielectric film growth or deposition on silicon surface. SOI has been widely used
in silicon microchips’ manufacturing.
17.16.1
Implantation through Masking Film
Figure 17.19 is the impurity concentration distribution diagram of phosphorus
implantation through SiO2 masking film. In the figure, P2
+ is phosphorus dimer
ion. Dimer implants need low dose and high power. This technique is also called
molecular ion implantation. BF2
+ and PF2
+ mentioned in Section 17.13 are also
molecular ion implantation. It can be seen from the figure:
(a) Through masking film implantation, the peak of impurity concentration can
be adjusted to the surface of silicon and other semiconductor substrates.
Different film thicknesses can use different implantation energies to achieve
this goal.
(b) We can use low energy to achieve shallow implantation. If a shallower layer is
required, it can be assisted by masking film implantation.
(c) If the SiO2 is gate dielectric of a MOS device, then through this technique,
the doping of the gate channel can be adjusted. This is the precise threshold
voltage control technology.
 Downloaded from https://onlinelibrary.wiley.com/doi/ by Cas - Shanghaitech University, Wiley Online Library on [04/04/2026]. See the Terms and Conditions (https://onlinelibrary.wiley.com/terms-and-conditions) on Wiley Online Library for rules of use; OA articles are governed by the applicable Creative Commons License

[Page 274]
17.16 Buried Implantation
267
0
–5
15
35
Depth from the Si–SiO2 Interface (nm)
5 nm SiO2
10 keVP2
+
As Implanted
Silicon
Annealed
1 × 1014
Atomic phosphorus concentration (cm–3)
SiO2
1 × 1015
1 × 1016
1 × 1017
1 × 1018
1 × 1019
55
75
95
Figure 17.19
Concentration distribution curve of P implanted through SiO2. Source: [13]
Spizzirri et al.
17.16.2
SOI Manufacture
There are three main structures of SOI. [3] The first structure is Silicon-on-
Sapphire (SOS), and sapphire is Al2O3. The second structure is Separation by
IMplanted Oxygen (SIMOX). The third structure is wafer bonding (WB).
The first structure is SOS. SOS technology is limited to fabrication of MOS
devices. The structure is epitaxial growth of (100) silicon crystal on the surface
of sapphire. Because the lattice constants of these two materials are different,
this growth is heteroepitaxial growth. The epitaxial process is the technology
of growing a thin layer of crystal on another crystal surface. The growth of
homogeneous materials, such as regrowing silicon on the surface of silicon, is
homoepitaxial. The growth of different materials is heteroepitaxial. This book
does not discuss epitaxial growth. Due to the different lattice constants, the
heterogeneously grown silicon material has a high defect density and cannot be
used for device fabrication. To improve the situation of defects, a high concen-
tration of silicon is implanted into the epitaxial silicon layer to make silicon at
the interface of silicon and sapphire become amorphous. After high-temperature
treatment, the amorphous silicon at the interface becomes crystalline silicon.
This recrystallization process can greatly reduce the defect density so that
the quality of this silicon crystal film can meet the specifications of device
manufacturing. Figure 17.20 is a schematic diagram of the SOS manufacturing
process flow.
The second structure is SIMOX. Figure 17.21 is an example of a SIMOX
manufacturing process flow [3]. This technology is also called Buried
 Downloaded from https://onlinelibrary.wiley.com/doi/ by Cas - Shanghaitech University, Wiley Online Library on [04/04/2026]. See the Terms and Conditions (https://onlinelibrary.wiley.com/terms-and-conditions) on Wiley Online Library for rules of use; OA articles are governed by the applicable Creative Commons License

[Page 275]
268
17 Doping Processes
Ultra thin silicon
SiO2 (later removed)
Sapphire
Sapphire
Amorphous
Silicon film
Silicon film
Crystallization defects
(a) Silicon film formation
(b) Implantation of silicon ion
(c) Heat treatement and
surface oxidation
Figure 17.20
SOS
structure process ﬂow.
Source: [14] Nakamura
et al. / Oki Electric
Industry Co., Ltd.
Si
O+,150 kev, 2.6 × 1018 cm–2
Si
Si substrate
Si
Si substrate
O+
SiO2, buried oxide-BOX
1150°C, N2 anneal
Figure 17.21
Schematic
diagram of SIMOX (BOX)
process ﬂow.
 Downloaded from https://onlinelibrary.wiley.com/doi/ by Cas - Shanghaitech University, Wiley Online Library on [04/04/2026]. See the Terms and Conditions (https://onlinelibrary.wiley.com/terms-and-conditions) on Wiley Online Library for rules of use; OA articles are governed by the applicable Creative Commons License

[Page 276]
17.16 Buried Implantation
269
B
B
B
B
B
A
A
A
A
A
A
Oxidation
Initial silicon
H+ implantation
Wafer bonding
Splitting (Smart Cut)
Annealing and polishing
SOI wafer
New initial wafer A or B
Figure 17.22
Schematic diagram of wafer bonding process ﬂow.
Oxide – BOX – process. If the thickness of the silicon on the BOX is not
enough to make device, epitaxial technology can be used to grow thicker silicon
crystal layer. Different devices have different requirements for materials.
According to needs, the implantation energy and dose of oxygen ions vary within
a certain range. If we want to grow an oxide layer on silicon surface, we can
anneal the wafer in an oxygen atmosphere.
The third structure is WB. Figure 17.22 is a schematic diagram of the WB process
flow, which mainly contains the following six steps:
(1) Prepare two silicon wafers (Initial Silicon) A and B for bonding.
(2) Oxidize A and B to be about 0.5 μm.
(3) Proton H+ implantation is performed on A, and the implantation depth is
about 0.2 μm under the SiO2 layer. When a hydrogen atom is ionized and loses
an electron, it becomes a nucleus with only one positive charge. Since the
proton in the nucleus is a positive charge, a hydrogen ion H+ is often called a
proton.
(4) Clean A and B, and then one oxide layer is laminated to another oxide layer.
Heat treatment is performed below 400 ∘C to make the two wafers adhere
closely together. This is the wafer bonding.
(5) Subsequently, the two bonded wafers are annealed at ≤600 ∘C. The bubbles
will be generated at the peak of proton implantation of A wafer, causing wafer
A to split from the implantation site (Splitting). This technique of cutting
wafers is called Smart Cut, and the cut wafers can be reused.
 Downloaded from https://onlinelibrary.wiley.com/doi/ by Cas - Shanghaitech University, Wiley Online Library on [04/04/2026]. See the Terms and Conditions (https://onlinelibrary.wiley.com/terms-and-conditions) on Wiley Online Library for rules of use; OA articles are governed by the applicable Creative Commons License

[Page 277]
270
17 Doping Processes
(6) These smartly cut two bonded wafers are annealed at 1100 ∘C [3] to remove
defects. After the annealing is completed, polish the cracked silicon surface
(CMP).
So far, an SOI wafer using the WB method has been finished.
References
1 Darling, R.B. (2013). EE-527, MicroFabrication, Solid-State Diffusion, Winter.
2 电子工业生产技术手册7, “电子工业生产技术手册” 委员会, 半导体与集成电
路卷, 硅器件与集成电路223页, 182页, 259至273页, 244至245页, 305页, 330页,
333–334页, 340页, 国防工业出版社, 1991年。
3 Wolf, S. and Tauber, R.N. Silicon Processing for the VLSI Era, Process Technol-
ogy, 2e, vol. 1, p. 328, 330, p. 297, p. 360, p. 371–372, p. 380–383, p. 256–261.
4 ECE Illinois, ece444, GT10-Silicon Diffusivity Data.
5 Ghezzo, M. and Brown, D.M. (1973). Diffusivity summary of B, P, As, and Sb
in SiO2. Journal of the Electrochemical Society 120 (1): 146–148.
6 [美] H. F. 沃尔夫编. (1975). 半导体工艺数据手册, 天津半导体器件厂译, 国防
工业出版社, 523页, 359页。
7 Phelps, G.J. (2004). Dopant ion implantation simulations in 4H-silicon carbide.
Modelling and Simulation in Materials Science and Engineering 12: 1139–1146.
8 电子工业生产技术手册8, “电子工业生产技术手册” 委员会, 半导体与集成电路
卷, 化合物半导体器件, 257–258页, 国防工业出版社, 1992年。
9 Bo Cui, E.C.E. Ion implantation, Chapter 8. In: . University of Waterloo,
SlidePlayer. https://dokumen.tips/documents/chapter-8-ion-implantation-
ii.html
10 Agah, M. Ion implantation, Chapter 8. In: . Virginia Tech, SlideServe.
https://pdfslide.net/documents/chapter-8-ion-implantation-instructor-prof-
masoud-agah.html?page=16
11 Boo, H., Lee, J.H., Kang, M.G. et al. (2012). Effect of high-temperature
annealing on ion-implanted silicon solar cells. International Journal of
Photoenergy 2012: 921908, 6 pages.
12 Mikoshiba, H. and Abiko, H. (1986). Junction depth versus sheet resistivity in
BF2
+-implanted rapid-thermal-annealed silicon. IEEE Electron Device Letters
EDL-7 (3): 190–192.
13 Spizzirri PG, Wayne D. Hutchison, Nikolas Stavrias, et al., “ESR studies of ion
implanted phosphorus donors near the Si-SiO2 interface”, ResearchGate2010.
14 Nakamura, T., Matsuhashi, H., Nagatomo, Y. et al. (2004). Silicon on sapphire
(SOS) device technology. Oki Technical Review 71 (200), No. 4: 66–69.
 Downloaded from https://onlinelibrary.wiley.com/doi/ by Cas - Shanghaitech University, Wiley Online Library on [04/04/2026]. See the Terms and Conditions (https://onlinelibrary.wiley.com/terms-and-conditions) on Wiley Online Library for rules of use; OA articles are governed by the applicable Creative Commons License

[Page 278]
271
18
Process Control Monitor, Packaging, and the Others
So far, we have discussed the main technologies used in semiconductor
manufacturing processes. In addition to these, there are other technologies used
in the fabrication of microchips, such as epitaxy, molecular-beam epitaxy (MBE),
metalorganic chemical vapor deposition (MOCVD), and chemical–mechanical
polishing (CMP). These technologies involve more issues on material, chemical,
vacuum, and so on. Some machines and processes are complicated. In the
university clean room, most users do not use such machines and technologies, so
these processes are not discussed in this book.
To make high-quality microchips, we need to carefully control each step of the
processes. Process control monitor (PCM) is very important because the details
of each step of the process can be obtained through PCM. PCM is to use various
patterns to monitor the process. These patterns can be designed together with the
device patterns and placed on the same photomask. The patterns can be measured
to achieve the purpose of understanding the process quality. In this chapter, we
use four examples to illustrate the design of PCM patterns. After that, the chip
packaging and some other issues are briefly discussed.
18.1
Dielectric Film Quality Inspection
The dielectrics used in semiconductor microchips are mainly SiO2 and Si3N4
films. There are many parameters to indicate quality of the films. The commonly
used ones are stress, refractive index, and breakdown voltage. Among them, the
breakdown voltage VB is the most important parameter. Figure 18.1 is the best
structure for measuring VB, the metal–insulator–metal sandwich structure. To
avoid misalignment in lithography causing the two layers of metal to contact each
other, the area of the insulator should be slightly larger than the area of the metal
layers. The fabrication of the entire structure can be carried out simultaneously
with the device fabrication, and the area of the dielectric film (insulator) should
Semiconductor Microchips and Fabrication: A Practical Guide to Theory and Manufacturing,
First Edition. Yaguang Lian.
© 2023 The Institute of Electrical and Electronics Engineers, Inc. Published 2023 by John Wiley & Sons, Inc.
 Downloaded from https://onlinelibrary.wiley.com/doi/ by Cas - Shanghaitech University, Wiley Online Library on [04/04/2026]. See the Terms and Conditions (https://onlinelibrary.wiley.com/terms-and-conditions) on Wiley Online Library for rules of use; OA articles are governed by the applicable Creative Commons License

[Page 279]
272
18 Process Control Monitor, Packaging, and the Others
Insulator
Metal 2
Substrate
Cross view
Top view
Probe
Metal 1
Metal 1
Metal 2
Probe
Figure 18.1
Pattern structure for measuring dielectric breakdown voltage.
Figure 18.2
A photo of probe station. Source: Signatone.
 Downloaded from https://onlinelibrary.wiley.com/doi/ by Cas - Shanghaitech University, Wiley Online Library on [04/04/2026]. See the Terms and Conditions (https://onlinelibrary.wiley.com/terms-and-conditions) on Wiley Online Library for rules of use; OA articles are governed by the applicable Creative Commons License

[Page 280]
18.2 Ohmic Contact Test
273
Figure 18.3
The I–V curve of
breakdown voltage.
V
I
VB
0
be as close as possible to the maximum insulation area of the device. Once the
structure is completed, use a probe station to measure the VB of the film.
Figure 18.2 is a photo of a probe station. In the photo, the probes are indicated by
a arrow. Below the probes is the wafer to be tested. Figure 18.3 is the I–V curve
obtained by measuring VB of the dielectric film. Before the breakdown occurs,
there is no current. Once the breakdown occurs, the current will rise suddenly,
and the voltage in this point is VB. The fewer the number of pinholes in the film
(refer to chapter thirteen), the higher the breakdown voltage and the better the
quality of the film are; vice versa.
As discussed in Chapter 13, the higher the temperature for dielectric film
growth, the lesser the pinholes in the film. So, higher temperature process of
dielectric film can provide higher breakdown voltage of the film. If the film is
done by lower temperature, we are able to increase the breakdown voltage of the
film by higher temperature annealing. For example, plasma-enhanced chemical
vapor deposition (PECVD) film may be annealed at the temperature from 400 to
600 ∘C to increase the breakdown voltage. Due to the stress of film, the annealing
temperature cannot be very high. Annealing at very high temperature may cause
the film to crack. Therefore, we should optimize the annealing conditions by
doing experiments to meet the needs of different device manufacturing.
18.2
Ohmic Contact Test [1]
After the ohmic contact process is completed, the resistance of the contact needs to
be measured to observe whether the resistance meets the specifications. There are
many methods for measuring contact resistance. Transmission line measurement
or transfer length measurement (TLM) is a widely used method. It obtains ohmic
contact resistivity by measuring the resistance of the pattern. This resistivity is
 Downloaded from https://onlinelibrary.wiley.com/doi/ by Cas - Shanghaitech University, Wiley Online Library on [04/04/2026]. See the Terms and Conditions (https://onlinelibrary.wiley.com/terms-and-conditions) on Wiley Online Library for rules of use; OA articles are governed by the applicable Creative Commons License

[Page 281]
274
18 Process Control Monitor, Packaging, and the Others
l1
l2
w
R1
R2
Heavy doping area
Figure 18.4
Ohmic contact test pattern.
also called specific contact resistivity, and the unit is Ω cm2. The pattern used to
test the resistivity is shown in Figure 18.4. l1 and l2 are the distances between two
near metal contact vias, R1 and R2 are the corresponding resistances, and w is the
width of the heavy doping area. When measuring, the probes are stuck on three
squares of metal film.
The formula of specific contact resistivity is shown below:
𝜌c = Rc ⋅Ac
(18.1)
𝜌c in the formula is the specific contact resistivity, Rc is the contact resistance, and
Ac is the contact area. The expression of Rc is as follows:
Rc = R2l1 −R1l2
2(l1 −l2)
(18.2)
In general, the specific contact resistivity of metal and Si ρc ≈10−5–10−7Ω cm2,
metal and metal 𝜌c < 10−8Ω cm2 [2].
18.3
Metal-to-Metal Contact
In semiconductor interconnection technology, metal-to-metal (or silicide,
Figure 11.4) contact is the basic process, and it is very important to control the
quality of metal-to-metal contact in the process flow. The contact between two
layers of metal is generally achieved through the via in the dielectric film between
the metals. If the via is not well done, for example, after dry or wet etching, there
are insulating residuals left on the metal surface of the via, then the next layer of
metal cannot have good contact with this layer of metal. The contact resistance
increases. So, we need to test the contact between two metals to determine
whether the process meets the specifications. Figure 18.5 is the pattern used to
measure the contact between metals. The SiO2 in the figure is called inter-metal
 Downloaded from https://onlinelibrary.wiley.com/doi/ by Cas - Shanghaitech University, Wiley Online Library on [04/04/2026]. See the Terms and Conditions (https://onlinelibrary.wiley.com/terms-and-conditions) on Wiley Online Library for rules of use; OA articles are governed by the applicable Creative Commons License

[Page 282]
18.3 Metal-to-Metal Contact
275
Metal 2
SiO2
Si
Probe
Top view
Cross view
IMD
Via
Metal 1
Figure 18.5
The pattern used to test the metal-to-metal contact.
V
I
R=
a
b
V
I
c
Vr
0
Figure 18.6
The test curve obtained from the pattern in Figure 18.5.
dielectric (IMD). The size of the via should be the same as the smallest size of via
in the interconnection.
From the size of the pattern, the thickness of the metal and the resistivity, and
according to the formula shown in Figure 1.3, we can calculate the resistance of
the test pattern. Perform probe measurement on the pattern shown in Figure 18.5,
and the result is shown in Figure 18.6. If the result is curve a, the value is very
close to the theoretically calculated value, it means that the contact between the
metals is good. If the result is b, the resistance increases, it may be caused by two
cases: case 1, during dry etching of the vias, some metal films can be sputtered out,
cover the vias’ surface and up edge; cases 2, the metal in the vias has voids. If the
curve is c, it means that there is a residual of dielectric film between the metals.
As shown in Figure 18.7, the residual remains on the contact surface of the two
layers of metals. The voltage Vr from the straight line to the rising inflection point
is the breakdown voltage of the insulating residual. The thicker the residual, the
bigger the Vr.
Let us discuss more about the curve b in Figure 18.6.
 Downloaded from https://onlinelibrary.wiley.com/doi/ by Cas - Shanghaitech University, Wiley Online Library on [04/04/2026]. See the Terms and Conditions (https://onlinelibrary.wiley.com/terms-and-conditions) on Wiley Online Library for rules of use; OA articles are governed by the applicable Creative Commons License

[Page 283]
276
18 Process Control Monitor, Packaging, and the Others
Silicon
Metal 1
Interface
Metal 2
SiO2
Figure 18.7
Schematic diagram of two-layer
metals contact. Metal 2 used as via metal is a
common situation in the clean room at university.
Case 1. This problem often occurs when the size of via is greater or equal to
0.5 μm and the aspect ratio is smaller than 0.5. The SiO2 via is etched by
fluorine-containing gases in reactive-ion etching (RIE). But F cannot etch most
metals, such as Al. RIE has DC bias and can create physical sputtering during
dry etching. If the etching time setting is not accurate and SiO2 is over etched,
the metal will be exposed to F plasma. In this case, the metal surface will be
physically bombarded, and some metal particles from the film will be deposited
on the sidewall and the up edge of the via. Rough surface of sidewall and up
edge of the via makes the connection between metal 2 and metal 1 not good,
and the contact resistance becomes bigger. One solution of this problem is that
the dry etching of via should be done by under-etching, leave a 10–50 nm SiO2
film at the bottom of the via, and then use buffered oxide etch (BOE) to remove
this thin film. Due to BOE can etch aluminum, be careful when the metal is Al.
Case 2. As the size of the device becomes smaller and smaller, the size of dielec-
tric via also becomes smaller and smaller. It becomes more and more difficult
for the metal made by physical vapor deposition (PVD) to fully fill the via. As
mentioned in Section 16.4, the step coverage of sputtering is better than ther-
mal and e-beam. However, the sputtered metals still have void issue (refer to
Section 13.3). One problem of the voids is to increase the contact resistance of
the metals. To overcome the voids, a collimator can be inserted in the space
between the target and the wafer to increase the coverage [3]. However, a col-
limator still cannot solve the problem. So, other techniques are also used. They
are planarization in multilevel interconnects, sloped-sidewall vias, and raising
the substrate temperature to increase the surface-migration ability of atoms.
Even so, when the feature size gets smaller further, sputtered Al still cannot
meet the needs of via filling. Several technologies have been investigated for
completely filling vertical small vias. The process of chemical vapor deposition
(CVD) – tungsten (W) plugs is the most widely used technology in the fabri-
cation for complementary metal-oxide-semiconductor (CMOS) down to about
0.35 μm [3].
Why is tungsten chosen? There is because WF6, the compound of tungsten and flu-
orine, has a boiling point of 17.1 ∘C, which is a gas under the process pressure.
 Downloaded from https://onlinelibrary.wiley.com/doi/ by Cas - Shanghaitech University, Wiley Online Library on [04/04/2026]. See the Terms and Conditions (https://onlinelibrary.wiley.com/terms-and-conditions) on Wiley Online Library for rules of use; OA articles are governed by the applicable Creative Commons License

[Page 284]
18.4 Conductive Channel Control
277
That is also why we can etch tungsten with fluorine-containing gas. In turn, we
can use the gas characteristics of WF6 to achieve CVD deposition of W. CVD-W
provides superior via-filling-capabilities. It can be finished by reduction reac-
tion of WF6 with H2 or SiH4 in CVD chamber at the temperatures from 300 to
below 450 ∘C.
The hydrogen–reduction–reaction is given by:
WF6(gas) + 3H2(gas) →W(solid) + 6HF(gas)
(18.3)
The silane–reduction–reaction is given by:
2WF6(gas) + 3SiH4(gas) →2W(solid) + 3SiF4(gas) + 6H2(gas)
(18.4)
Since W does not adhere well to SiO2, a thin TiN adhesion layer is first formed
on SiO2 by sputtering or CVD. Sputtering-TiN is done by introducing N2 to
the chamber as reactive gas during Ti sputtering process to produce TiN film.
CVD-TiN is finished by the reaction of TiCl4 (boiling point is 136.4 ∘C) and NH3
in CVD chamber. In these two techniques, Si may react with N2 to create Si3N4.
