Repository: Alvintxh/nanofab-web

# Extracted Book Sources

All 11 textbooks extracted 2026-04-05 using PyMuPDF (extract_pdf.py).

## Extraction Summary

| Book Key | File | Pages | Words | Page Numbering |
|----------|------|-------|-------|----------------|
| cui_2025 | Zheng Cui - Nanofabrication (4th ed) | 419 | ~158K | PDF labels (C1, i-xi, 1-407) |
| campbell_2008 | Campbell - Fabrication Engineering (3e) | 825 | ~369K | offset=18 (front-1..18, then 1-807) |
| teresa_2020 | De Teresa - Nanofabrication (full) | 451 | ~183K | offset=0 (sequential PDF pages) |
| madou_vol1_2011 | Madou - Fundamentals of Microfab Vol.1 | 646 | ~366K | PDF labels |

File: sources/sources_processed/books/madou_vol1_2011/madou_vol1_2011_full.txt (part 36 of 54)
# madou_vol1_2011
the repeat unit of a grating, the aperture of a 
lens, or the length of a side of an optical trian-
gular prism.
Metamaterials are artificially engineered materi-
als possessing properties (e.g., mechanical, optical, 
A natural material with its
atoms
A metamaterial with artiﬁcially
structured “atoms”
X
Eﬀective medium description with
Maxwell equations with ε, µ, n.
0
1
a/λ
∞
Structure dominates. Properties
determined by diﬀraction and
interference.
Examples: Photonic crystals,
x-ray diﬀraction optics
Properties described using
geometrical optics.
Examples: Lens system,
shadows
Example: Optical crystals,
metamaterials
a >> λ
a ~ λ
a << λ
White
light
Glass
prism
Screen
Red
Orange
Yellow
Green
Blue
Violet
FIGURE 5.131  Electromagnetic properties as a function of the ratio a of the “lattice constant” of a material/structure 
and λ the wavelength of the incoming light. 

[Page 416]
416      Solid-State Physics, Fluidics, and Analytical Techniques in Micro- and Nanotechnology
electrical) that are not encountered in naturally 
occurring materials. Meta originates from the 
Greek word μετα: “after/beyond.” The dimensions 
of the unit cell are less than the wavelength of 
the excitation EM wave; thus, the effective media 
theorem can be applied. We can design and con-
trol the properties of metamaterials. Novel proper-
ties, such as negative electric permittivity, negative 
magnetic permeability, negative refractive index, 
and so on, have been explored. Photonic crystals 
often behave like—but are not—true metamateri-
als, and they do occur in nature. Metamaterials is 
a general EM term: an object that gains its (EM) 
material properties from its structure rather than 
inheriting them directly from the materials it is 
composed of. 
The µ-ε Quadrant
We can classify all materials according to their spe-
cific conductivity σ, their magnetic permeability 
µ, and their dielectric constant (or permittivity) ε. 
Materials with σ > 0 are conductors, and those with 
σ ≈ 0 are insulators or dielectrics. All materials have 
two fundamental EM parameters: permeability µ 
and permittivity ε, which respectively measure the 
capacities of a medium to form magnetic and elec-
trical fields. The values of those parameters produce 
the characteristic bending of a light beam when it 
travels from one medium into another. In addition, 
because both parameters are usually positive in 
nature, the electric and magnetic vector field com-
ponents are directed according to the “right-hand 
rule,” which can be represented by pointing the 
index finger of the right hand in the direction of 
propagation. The thumb and middle finger are then 
oriented at right angles to the index finger, showing 
the field vector directions. Mathematically, from 
the boundary conditions in Maxwell’s equations, 
we concluded earlier that for a positive µ and ε, the 
vectors E and H and k constitute a right set of vec-
tors and define right-handed materials (RHMs) as 
illustrated in Figure 5.30a. Most materials do come 
with ε > 1 (e.g., ε = 12 for Si and 2.25 for glass), 
but this is not without exceptions; we know that 
materials with a negative ε at optical frequencies 
(visible, IR) include metals such as Au, Ag, and Al 
(see, e.g., Figure 5.68). Most materials have µ ≈ 1 at 
optical frequencies and are nonmagnetic, but if µ 
≠1, one deals with a magnetic material. With µ > 
1 we have a paramagnetic material at hand; with µ 
< 1 it is diamagnetic. (Diamagnetic materials have 
a relative magnetic permeability that is less than 
1, thus a magnetic susceptibility that is less than 
0, and are therefore repelled by magnetic fields.) 
And finally with µ >> 1 we define a ferromagnetic 
material, which is associated with hysteresis effects 
because of fields. Materials with a negative µ are 
again the exception; they include resonant ferro-
magnetic or antiferromagnetic systems at micro-
wave frequencies. 
In 1968, Victor Veselago, a Russian physicist, 
showed that if ε and μ are both negative, we are 
forced by the Maxwell’s equations to choose a nega-
tive square root for the refractive index:
	
n = −εμ ε< 0, μ< 0
,
	
(5.267)
For such a material with µ and ε negative, the vec-
tors E and H and k form a left set of vectors, and 
one refers to them as left-handed materials (Figure 
5.30b). For right-handed materials, the phase veloc-
ity (vp = ω/k along k) and group velocity (vg = dω/dk 
along the Poynting vector S) are in the same direc-
tion, but in left-handed materials group and phase 
velocity are in opposite directions (see Figure 5.32).
The dispersion equation:
	
k( )
( )
ω
ω
ν
ω ω
ω
εμ
=
=
=
n
c
c
	
(5.81)
which enables one now to construct a µ-ε plane (see 
Figure 5.132 for a few different representations of 
such a diagram). For most natural materials, ε and 
µ are positive, n > 0 (top right), and waves propa-
gate through the medium. If either ε or µ is negative, 
n is imaginary, and there is no wave propagation 
through the material. A substance with simultane-
ously negative values of permittivity ε and perme-
ability μ (bottom left quadrant) does have a negative 
refraction index, as n =
= −
ε μ
εμ
|
|.
Left-Handed Materials
Left-handed materials (LHMs) have EM proper-
ties that are distinct from any known material and 

[Page 417]
Photonics      417
hence  are examples of metamaterials. Veselago 
expected that such a left-handed metamaterial 
would, besides a negative refractive index n, also 
have a reverse Doppler effect, backward Cerenkov 
radiation,* and make it possible to design perfect 
lenses and have a phase velocity directed against 
the flow of energy. In addition, the direction of 
the refracted light bends away from the normal to 
the interface between two media, rather than toward 
the normal, as in Snell’s law (see metawater in 
Figures 5.17 and 5.133).
There are no known naturally occurring left-
handed or negative-index (n) materials, but today 
experiments have shown that artificially designed 
structures/materials can act as negative refractive 
index materials in the microwave region and even 
in the visible.37 
Veselago’s fascinating prediction that perfect 
lenses could be made from metamaterials lay 
*	 Cerenkov radiation (also spelled Cherenkov) is electromagnetic radia-
tion emitted when a charged particle passes through an insulator at 
a speed greater than that of light in the medium.
dormant until about 1996, when John Pendry, a 
physicist at Imperial College in London, showed 
that certain metal structures could be engineered 
to respond to electric fields as though the field para­
meters were both negative. Most electric resonances 
for natural materials are in the terahertz region or 
Air
µ
ε
Air
Air
Air
Plasma and ﬁne
wire structures
Conventional
materials
Metamaterials
Microstructured
magnets and 
split rings
ε > 0, µ > 0
ε < 0, µ > 0
ε < 0, µ < 0
ε > 0, µ < 0
n = + (εµ)
n = - (µε)
No transmission
No transmission
Air
Air
Air
FIGURE 5.133  Refraction and the ε-μ plane.
ε, µ diagram:
Limited natural materials
like noble metals;
electrical metamaterials
Not naturally occurring;
negative-index
metamaterials
Not naturally occurring
at optical frequencies;
magnetic metamaterials
Abundant naturally
occurring materials
µ
ε
ε < 0
µ < 0
ε > 0
µ > 0
ε < 0
µ < 0
ε > 0
µ < 0
Electrical plasma
(metals at optical
wavelengths)
Evanescent waves
Evanescent waves
k
k
k
Common
transparent
dielectrics
E
H
S
k
E
H
S
Negative index
materials
Magnetic plasma
(not naturally occurring 
optical wavelengths)
ε > 0,  µ > 0
ε < 0,  µ > 0
ε < 0,  µ < 0
ε > 0,  µ < 0
Plasma – metals (optical – UV);
Tin wire structures (GHz)
Negative refractive index
Left-handed propagating waves
Structured metamaterials
Magnetic plasma 
Ferromagnets (up to GHz)
Structured metamaterials
Ordinary optics 
Right-handed propaganting waves
 
µ
RHM
LHM
ε > 0, µ < 0
ε > 0, µ > 0
ε < 0, µ > 0
ε < 0, µ < 0
ε
FIGURE 5.132  Various representations of ε-μ plane and typical materials.

[Page 418]
418      Solid-State Physics, Fluidics, and Analytical Techniques in Micro- and Nanotechnology
higher. Magnetic natural systems typically have 
resonances through the gigahertz (a few magnetic 
systems have resonances up to terahertz frequen-
cies, e.g., MnF2, FeF2). Negative ε, with relatively 
low loss in the visible region, we know from the 
Drude-Lorentz model, can be obtained for metals 
such as Au and Ag. Natural materials with a nega-
tive µ also exist; they include resonant ferromag-
netic or antiferromagnetic systems at ­ microwave 
­frequencies. Unfortunately, electric and magnetic 
resonances do not overlap in existing materials, 
but, as we will see, this restriction does not exist for 
artificial materials!
The Drude model, we saw, describes the negative 
dielectric constant of conducting materials and is 
a  basic type of material response with ε(ω) =
1 −
+
ω
ω ω
γ
p
2
(
)
i
. The important point is that ε is essen-
tially negative below the plasma frequency, at least 
down to frequencies comparable to γ. The plasma 
frequency ωp is given by ω
ε
p
2
e
ne
m
=
2
0
 (with n the elec-
tron density and me the electron mass), and for many 
metals falls in the UV region. At lower frequencies, 
the permittivity of most metals is imaginary. The 
damping factor γ is given by γ = ε
σ
0  with σ the elec-
tric conductivity. For aluminium ωp = 15 eV and γ = 
0.1 eV. On a macroscale, Pendry et al.38,39 found a 
metamaterial with ε < 0 can be fashioned by a simple 
periodic structure composed of thin, infinite wires 
arranged in a simple cubic lattice (Figure 5.134). A 
periodic array (lattice constant a) of thin metal wires 
(radius r) with r << a << λ acts as a low-frequency 
plasma. The effective ε is described with a modified 
ωp, and the plasma frequency depends on geometry 
rather than on material properties. Although the 
concept of using wires to mimic a Drude material 
had been around in a practical sense since the 1940s 
(or earlier), Pendry reintroduced the idea in 1996 
and noted the important connection with optical 
plasmon phenomena. With wire spacing a = 5 × 10−3 
m and a radius of the wires r of 1.0 × 10−6 m, one 
calculates an ωp of about 8.3 GHz (see Figure 5.134). 
Note that the wire model brings down the plasma 
frequency substantially, even to the microwave 
regime, but the same Drude equations apply.
As mentioned above, both negative ε materials 
and negative µ materials exist in nature but in differ-
ent frequency domains. Natural magnetic responses 
(­ferromagnetic/ferrimagnetic/antiferromagnetic 
resonances) typically occur at lower than a few 
­gigahertz, and because there are no free magnetic 
monopoles, there is no such thing as a magnetic 
plasma and conventional optics (lenses, mirrors, 
crystals, etc.) essentially have nothing to do with 
magnetic fields. Pendry et al.40 also discussed how 
to obtain negative permeability in metamaterials. 
Magnetism in materials originates from the orbital 
motion of electrons and unpaired electron spins. 
The magnetic response of most natural materials 
fades away in the gigahertz region. But Pendry real-
ized that conducting, nonmagnetic split-ring reso-
nators (SRRs) can realize artificial magnetism even 
in nonmagnetic Cu. The magnetic flux-induced cur-
rent loops form magnetic dipoles, and the intrinsic 
conductance and inductance of the split rings cause 
strong paramagnetic or diamagnetic activity around 
the resonance frequency. The magnetic response can 
be extended to the terahertz range or even higher 
frequencies with large positive or negative perme-
ability (see Figure 5.135).
By 2001, researchers at Imperial College and 
Marconi Caswell (London) announced a magnetic 
resonance medical imaging system using a magnetic 
metamaterial based on Pendry’s design (Wiltshire 
r
a
FIGURE 5.134  On a macroscale, a metamaterial with 
ε < 0 can be fashioned by a simple periodic structure 
composed of thin, infinite wires arranged in a simple lat-
tice, which mimics the response of a plasma. The plasma 
frequency is in the gigahertz band instead of the ultra-
violet band.39

[Page 419]
Photonics      419
et al.41). This group stated that “exploiting this class 
of materials could fundamentally change existing 
approaches to magnetic resonance imaging and 
spectroscopy.” 
Also in 2001, 3 years after Pendry’s split ring 
proposal and close to 40 years after Veselago’s first 
paper on negative refraction, physicist Richard 
Shelby’s group at the University of California, 
San Diego demonstrated a left-handed compos-
ite metamaterial that exhibited a negative index 
of refraction for microwaves.42 In Figure 5.136a 
we show two embodiments of these composite 
microwave metamaterial structures. The device 
pictured in the left photo shows sets of SRRs on 
common substrates alternating with separate rows 
of wires. The San Diego group reported that they 
had followed Pendry’s prescriptions and succeeded 
in constructing a material with both a negative μ 
and a negative ε at microwave frequencies. The raw 
materials used, copper wires and copper rings, do 
not have unusual properties of their own and are 
nonmagnetic. But, when incoming microwaves fall 
on these alternating rows of rings and wires, a reso-
nant reaction between the light and the whole of 
the ring-and-wire array sets up tiny induced cur-
rents, which contribute fields of their own. The 
net result is a set of fields moving to the left, even 
as EM energy is moving to the right. Therefore, 
this effective medium is a left-handed material. 
In Figure 5.136b a transmission measurement is 
shown for this metamaterial. The results show that 
there is a frequency region where both ε and µ are 
negative. 
In the photo on the right in Figure 5.136a, we show 
a more integrated microwave metamaterial with wire 
and SRR on the same substrate. The latter arrange-
ment consists of a planar pattern of copper SRRs and 
wires on a thin fiberglass circuit board. The SRRs 
and wires are arranged into a 2D structure with a 
repeated 5-mm lattice, with the wires located on the 
opposite side of the circuit board from the SRRs. 
This material exhibits negative refractive index at 
around 10.5 GHz. The San Diego team also demon-
strated that microwaves were refracted to the oppo-
site side (negative angles) of the normal as expected 
for a left-handed sample. From the measured angle, 
a refractive index of –2.7 ± 0.1 was derived.
a
= c k
= 1−
F
2
0
2 −  
2p
µ(ω)
ω
ω
µ
ω
ω
2
3
2
1
0
−1
−2
−3
1.5
1
0.5
0
ω/
ωmp
Gap
k
ω/ωmp
µ
0
1
2
FIGURE 5.135  Pendry’s split rings result in a negative μ.
(a)
µ < 0
ε < 0
ε < 0
ε < 0
4.5
(b)
5.0
5.5
6.0
Frequency (GHz)
6.5
7.0
Transmitted power (dBm)
µ > 0
µ > 0
FIGURE 5.136  (a) Two embodiments of composite metamaterial structures. The structure on the left shows an SRR on a 
circuit board substrate and separate wires, whereas the structure on right is more integrated with wire and SRR on the 
same substrate.43,44 (b) Transmission spectrum for the metamaterial on the left in (a).44

[Page 420]
420      Solid-State Physics, Fluidics, and Analytical Techniques in Micro- and Nanotechnology
These metamaterials might have applications in 
microwave communications: a medium that focuses 
waves when other materials would disperse them 
(and vice versa) ought to be useful in improving 
existing delay lines, antennas, and filters.
Development of metamaterials that refract light 
at ever-shorter wavelengths has been fast. A negative 
refractive index material for the optical range, spe-
cifically for wavelengths close to 1.5 µm (200-THz 
frequency), was accomplished by Shalaev et al. in 
200545 with a metal dielectric composite consisting 
of a 2 × 2-mm array of nanorods on a glass substrate 
fabricated using electron beam lithography. A “fish-
net” design ­developed by Costas Soukoulis’ group 
at the US Department of Energy’s Ames Laboratory 
and ­ produced by researchers Stefan Linden and 
Martin Wegener of the University of Karlsruhe was 
made by etching an array of holes into layers of silver 
and magnesium fluoride on a glass substrate.46 This 
constituted the first negative refractive index meta-
material with a refractive index of −0.6 at the far red 
end of the visible spectrum (wavelength 780 nm). 
This discovery, detailed in the January 5, 2007 issue 
of Science and the January 1 issue of Optic Letters 
and noted in the journal Nature, marked a signifi-
cant step forward from existing metamaterials that 
operate in the microwave or far infrared—but still 
invisible—regions of the spectrum.46
Thus, negative refraction is clearly demonstrated 
in Pendry-type quasihomogeneous metamaterials 
with unit cell dimensions less than the wavelength 
of the incoming radiation, consisting of interleaved 
arrays of wires (ε < 0) and SRRs (µ < 0). In 2000, 
Masaya Notomi at NTT Basic Research Laboratories 
in Japan presented strong theoretical evidence that 
negative refraction does not imply large losses and 
that negative refraction can also be achieved in pho-
tonic crystals, which are inhomogeneous periodic 
media with a lattice constant comparable to the 
wavelength of the incoming radiation (see Figure 
5.131).47 The theoretical structures that Notomi 
imagined could in reality be composed of insulat-
ing dielectric materials, which have negligible losses 
even at optical wavelengths. In 2003, Cubukcu 
et al.36 experimentally demonstrated negative refrac-
tion by a photonic crystal (a square array of alumina 
rods in air).
The physical principles that allow negative refrac-
tion in a photonic crystal arise from the dispersion 
characteristics of wave propagation in a periodic 
medium and are very different from that of the 
Pendry metamaterials we just studied. The disper-
sion surface in a photonic crystal becomes rounded 
near the photonic bandgap (similar to the behav-
ior of a Fermi surface in metals). Such a dispersion 
surface resembles that of homogeneous dielectric 
materials; thus, Snell’s Law can be applied, and an 
effective refractive index can be defined. However, 
the propagation direction can be negative because 
dω/dk can be negative in photonic crystals. Effective 
refractive index states in photonic crystals have their 
analogy in the effective-mass states in semiconduc-
tors as illustrated in Figure 5.137. For many applica-
tions such as imaging, one requires index matching 
between a negative refractive index material and its 
surroundings so as to incur negligible losses. These 
requirements are more easily met with photonic 
crystals than with composite negative index meta-
materials. Furthermore, a microwave photonic crys-
tals can be more easily scaled to three dimensions 
and to optical frequencies, which is more difficult 
with composite negative index metamaterials. 
The Ideal Lens
The performance of conventional lenses is lim-
ited by diffraction: they need a wide aperture NA 
for good resolution, but even so their resolution is 
Positive-index state
Negative-index state
Free photon (plane wave) with
eﬀective refractive index
Free electron with
eﬀective mass
Positive-mass state
(electron band)
Negative-mass state
(hole band)
FIGURE 5.137  Effective refractive index states in photonic 
crystals have their analogy in the effective-mass states in 
semiconductors.

[Page 421]
Photonics      421
limited by the wavelength used (Figure 5.138). The 
­contribution to the resolution of an image from the 
far field is limited by the free space wavelength λ0. 
Considering an object and a lens placed along the 
z-axis with rays from the object travelling in the 
+z-direction, we know that with θ = 90° (see Abbe’s 
limit in Equation 5.1), we get a maximum value of 
the wave vector k0 = ω/c0 = 2π/λ0—the shortest wave-
length component of the image. Hence the resolu-
tion R cannot be better than:
	
R
2
c
0
0
≈
=
=
π
π
λ
k
2
0
ω
	
(5.268)
Contributions from the near field to the image 
come from large values of kx (or ky) responsible for 
the finest details in the source. The light emanating 
from the object is made up of a superposition of 
plane waves, and the resulting kz wave vector may 
be written as of function of kx and ky as follows: 
	
k
k
k
z =
−
+
ω2
c0
2
x
2
y
2
(
)
	
(5.269)
In the far field, with energy going in the +z-direction, 
only the positive square root is taken, and all the 
components of the angular spectrum of the image 
for which kz is real are transmitted through a con-
ventional lens and refocused. However, if the sec-
ond term under the square root in Equation 5.269 
is larger than the first, kz becomes imaginary, and 
the wave turns evanescent with an amplitude decay-
ing as it propagates along the z-axis. What this really 
means is that the high-angular frequency compo-
nents of the image are lost, resulting in an inabil-
ity to resolve the smallest features of the object. The 
near-field, high-information content contributions 
to the image are not transmitted by the lens. For 
that, a lens with an NA of 1 would be required. 
It is here that Pendry again had an amazing 
insight*: a superlens can be made from a flat slab 
of negative refractive index material that not only 
brings rays to a focus but also has the capacity to 
amplify the near field so that it can contribute to the 
image, thus removing the wavelength limitation. 
With the Pendry superlens with a refractive index 
n = −1 (ε = −1 and µ = −1), transport of light in the 
+z-direction requires now that kz in Equation 5.269 
comes with the opposite sign (−). The evanescent 
wave now grows instead of decaying, and with the 
proper lens thickness all components of the angu-
lar spectrum are transmitted through such an ideal 
lens undistorted. A superlens prevents image degra-
dation and beats the diffraction limit established by 
Abbe! However, the resonant nature of the ampli-
fication places severe demands on materials: they 
must be very low loss! The latter explains why there 
is so much interest in using photonic crystals rather 
than metamaterials for superlensing.
In Figure 5.139 we compare imaging with a tra-
ditional and a “Veselago” lens. RH and LH stand 
for right-handed and left-handed, respectively. A 
negative refractive index medium (LH) bends light 
to a negative angle relative to the surface normal. 
Light formerly diverging from a point source is set 
in reverse and converges back to a point. Released 
from the medium, the light reaches a focus for a sec-
ond time. Note that the parallel component of the 
wave vector is always preserved in transmission but 
that the energy flow is opposite to the wave vector. 
The new Pendry lens based on negative refraction 
has unlimited resolution, provided that the condi-
tion n = −1 is met exactly. This can happen only at 
one frequency. Therefore, the secret of the new lens 
is that it can focus the near field, and to do this it 
must amplify the highly localized near field to 
reproduce the correct amplitude at the image. This 
*	 “All this was pointed out by Veselago some time ago. The new mes-
sage in this Letter is that, remarkably, the medium can also cancel 
the decay of evanescent waves. The challenge here is that such waves 
decay in amplitude, not in phase, as they propagate away from the 
object plane. Therefore to focus them we need to amplify them rather 
than to correct their phase. We shall show that evanescent waves 
emerge from the far side of the medium enhanced in amplitude by 
the transmission process.” J.B. Pendry.54
θ 
exp(ik0zcosθ+ik0xsinθ−iωt)
FIGURE 5.138  The resolution limit of a traditional lens.

[Page 422]
422      Solid-State Physics, Fluidics, and Analytical Techniques in Micro- and Nanotechnology
can be understood from Fermat’s principle that light 
takes the shortest optical path between two points, 
as illustrated in Figure 5.140. For a traditional lens, 
the shortest optical distance between object and 
image is: 
	
n1d1 + n2d2 + n1d3 = n1d’1 + n2d’2 + n1d’3	
(5.270)
Both paths converge at the same point because 
both correspond to a minimum. In the Pendry lens 
n2 is negative, and the ray transverses negative opti-
cal space.
For a perfect lens, the shortest optical distance 
between object and image is zero:
	n1d1 + n2d2 + n1d3 = 0 = n1d’1 + n2d’2 + n1d’3	 (5.271)
In other words, for a perfect lens the image is the 
object. The evanescent waves are “regrown” in a 
negative refractive index slab and fully recovered at 
the image plane as illustrated in Figure 5.141.
A poor man’s near-field superlens (ε < 0 but μ = 
1) has already been demonstrated. In 2003, Zhang’s 
group at the University of California, Berkeley 
Energy ﬂow and
group velocity
Wave velocity
Wave
vectors
Rays
(energy ﬂow)
n = –1
θ2
θ1
θ1
Light enters n > 0 material S deﬂection
Light enters n < 0 material S focusing (“Veselago lens”)
FIGURE 5.139  Comparing imaging with a traditional and a “Veselago” lens. RH and LH stand for right-handed and left-
handed, respectively.
n2d2
n1d1
n1d´1
n2d´2
n1d´3
n1d3
n2d2
n2d´2
n1d´1
n1d´3
n1d3
n1d1
FIGURE 5.140  Fermat’s principle applied to right-handed and left-handed lenses.
Propagating waves
Evanescent waves
n = –1
n = –1
I
I
FIGURE 5.141  For a perfect lens, the image is the object. 
The evanescent waves are “regrown” in a negative refrac-
tive index slab and fully recovered at the image plane.

[Page 423]
Photonics      423
showed that optical evanescent waves could be 
enhanced as they passed through a silver superlens.48 
The same group took this work one step further 
and imaged objects as small as 40 nm across with 
blue light at 365 nm with a superlens that was just 
35-nm thick (see Figure 5.142).49 In contrast, current 
optical microscopes can only resolve objects down 
to around 400 nm. With the Zhang’s poor man’s 
superlens at 365 nm, illumination features of a few 
tens of 10 nanometers were imaged using 365-nm 
light, clearly breaking Abbe’s diffraction limit.
Lasers
Introduction: Masers and Lasers
LASER stands for Light Amplification by the 
Stimulated Emission of Radiation. The key word 
here is “stimulated.” Most of the light emission we 
have mentioned so far is ­spontaneous; it happened 
as a result of randomly occurring “natural” effects. 
Stimulated emission refers to electron transitions 
that are “encouraged” by the presence of other pho-
tons. Albert Einstein put a mathematical analysis of 
stimulated emission forward as far back as 1916 that 
showed that an incident photon with E ≥ Eg (with 
Eg the semiconductor bandgap) was equally likely to 
cause stimulated emission of light as to be absorbed 
(Figure 5.143). 
The emitted light has the same energy and phase 
as the incident light; in other words, it is coherent. 
Under normal circumstances, there are few excited 
electrons, and most are in the ground state, so we 
get predominantly absorption of light. If we could 
arrange for more excited than nonexcited electrons, 
then we would get mostly stimulated emission. Such 
a condition is called a population inversion. Because 
we get more photons out than we put in, this consti-
tutes optical amplification, and the chain reaction 
of stimulated emissions is referred to as amplification 
by stimulated emission of radiation, or ASER for short. 
It took about 40 years after Einstein’s initial theory 
was put forward until a technique was invented to 
sustain a chain reaction of stimulated emissions. 
The stimulated emissions system was first used in 
1954 to amplify microwaves for communications 
by James Gordon, H.J. Zeiger, and Charles Townes 
in a so-called Maser, the microwave counterpart of 
a laser. It was not until 1960 when the first laser was 
successfully tested. The first laser used a ruby rod, 
giving off a beam of red laser light, the same kind 
one sees at a grocery checkout counter. Applications 
of laser technology went into full swing only in the 
early 1980s. Clearly, random spontaneous emission 
“wastes” electron transitions by giving an incoherent 
Ag
Cr
365 nm Illumination
PR
PMMA
Quartz
Objects
Near-ﬁeld superlens (NFSL)
Image
Silver 
superlens
FIGURE 5.142  This poor man’s superlens images 10-nm features with 365-nm light.49
Equally likely
as
FIGURE 5.143  An incident photon with E ≥ Eg is equally 
likely to cause stimulated emission of light to be absorbed.

[Page 424]
424      Solid-State Physics, Fluidics, and Analytical Techniques in Micro- and Nanotechnology
output, so one must minimize those random transi-
tions by using transitions for which the spontaneous 
emissions are of low probability, i.e., so-called meta-
stable states. Therefore, the energy levels of a typical 
laser material look as we sketched in Figure 5.144, 
with E2 representing the metastable states. 
A ruby rod is a common laser material; it consists 
of Al2O3 (sapphire) with Cr3+ impurities. All one 
needs to make this rod into a laser is to 1) achieve 
population inversion, and 2) provide enough pho-
tons to stimulate emission. The first objective is met 
by filling (or populating) the metastable states with 
electrons generated by light from a xenon flash lamp 
(pumping = energy input), and the second condition 
is achieved by confining the photons such that they 
are forced to travel back and forth along the ruby rod 
of ruby by equipping the rod with mirrored ends. To 
keep the coherent emission, we must ensure that the 
light that completes a round trip between the mir-
rors returns in phase with itself. Hence the distance 
between the mirrors should obey 2L = Nλ, where N 
is an integer, λ is the laser wavelength, and L is the 
cavity length. Semiconductor lasers work in just the 
same way except that they achieve the population 
inversion electrically by using a carefully designed 
band structure. The ruby laser has an output at 
694.3 nm. The basic lasing process is summarized 
in Figure 5.145.
Relaxation
Nonradiative
transitions
Metastable
states 
E2
E1
Laser
Photon
694.3 nm
Stimulated
emission
Ground 
state
Absorption
Blue
Green
Energy, eV 
0
1
2
3
FIGURE 5.144  The energy levels of a typical laser material 
with metastable states at E2.
HR
High reﬂector
(totally reﬂecting)
OC
Output coupler
(partially reﬂecting)
Legend:
Ground state
Energy level 1
Energy level 2
Spontaneous
emission
Stimulated
emission
Te
are
atoms, ions,
or molecules
depending on
lasing medium
Laser resonator consists of lasing medium (gas,
liquid, or solid) between HR and OC mirrors
Lasing medium at ground state
Pump energy (electrical, optical, chemical, etc.)
Population inversion
Spontaneous emission, start of stimulated emission
Stimulated emission building up
Full stimulated emission, coherent laser beam generated
Laser
beam
1
2
3
4
5
FIGURE 5.145  The basic lasing process.

[Page 425]
Photonics      425
From this figure, a laser comprises:
	
1.	An active medium: the active medium may 
be made up by solid crystals such as ruby or 
neodymium-doped/yttrium aluminum gar-
net (Nd:YAG), liquid dyes, gases like CO2 or 
helium/neon, or semiconductors such as GaAs. 
Active mediums contain atoms whose electrons 
may be excited to a metastable energy level by 
an energy source. 
	
2.	Excitation mechanism: excitation mechanisms 
pump energy into the active medium by one or 
more of three basic methods: optical, electrical, 
or chemical. 
	
3.	High-reflectance mirror: a mirror that reflects 
essentially 100% of the laser light. 
	
4.	Partially transmissive mirror: a mirror that 
reflects less than 100% of the laser light and 
transmits the remainder. 
A laser diode is a laser where the active medium is 
a semiconductor, and it is similar to the light-emit-
ting diode (LED) described in Chapter 4. Compared 
with other laser types, semiconductor lasers are com-
pact, reliable, and last a very long time. The most 
common laser diode is formed from a p-n junction, 
and the excitation mechanism is the injection of an 
electrical current (Figure 5.146). When electron and 
holes find themselves present in the same region of 
the solid, they may recombine, resulting in sponta-
neous emission. This spontaneous emission is nec-
essary to initiate the lasing action, but it is also one 
among several sources of inefficiency once the laser 
is working. It is also this spontaneous emission that 
makes a laser diode, in the regime below the lasing 
threshold, behave like an LED. 
In a conventional semiconductor junction diode, 
the energy released from the recombination of elec-
trons and holes is carried away as phonons, i.e., 
lattice vibrations, rather than as the emerging pho-
tons. The difference between the photon-emitting 
semiconductor lasers and LEDs (on one hand) and 
conventional phonon-emitting (nonlight-emitting) 
semiconductor junction diodes (on the other hand) 
lies mostly in the type of semiconductor that is used 
in their construction. For lasers and LEDs we need 
a “direct bandgap” semiconductor such as gallium 
arsenide. Diode lasers then consist of these two 
basic components: an optical amplifier and a reso-
nator. The resonator continuously recirculates light 
through the amplifier region and helps to focus it. 
The amplifier consists of the direct bandgap semi-
conductor junction. The two ends of the resonator 
structure need to be optically flat and parallel with 
one end mirrored and one partially reflective (see 
Figure 5.146). The length of the resonator is pre-
cisely related to the wavelength of the light to be 
emitted. The junction is forward biased, and the 
recombination process produces light as in an LED 
(incoherent). Above a certain current threshold 
(Ith) a photon moving parallel to the junction with 
energy equal to the recombination energy causes 
recombination by stimulated emission. This gener-
ates another photon of the same frequency, traveling 
in the same direction, with the same polarization 
and phase as the first photon. This means that stim-
ulated emission causes gain in an optical wave (of 
the correct wavelength) in the injection region, and 
the gain increases as the number of electrons and 
holes injected across the junction increases. Finally, 
if there is more amplification than loss, the diode 
begins to “lase.” Photons emitted into a mode of 
the waveguide will travel along the waveguide and 
be reflected several times from each end face before 
they are emitted. However, light is also lost because 
of absorption and by incomplete reflection from the 
end facets. 
The spontaneous and stimulated emission pro-
cesses are vastly more efficient in direct band-
gap semiconductors than in indirect bandgap 
Highly
reﬂective
end
Partially
reﬂective
end
Light
emission
Depletion
region
p
n
FIGURE 5.146  Simple laser diode.

[Page 426]
426      Solid-State Physics, Fluidics, and Analytical Techniques in Micro- and Nanotechnology
semiconductors; thus, silicon is not a common mate-
rial for laser diodes.
Some important properties of laser diodes are 
determined by the geometry of the optical cavity. 
Generally, in the vertical direction, the light is con-
tained in a very thin layer, and the structure sup-
ports only a single optical mode in the direction 
perpendicular to the layers. In the lateral direction, 
if the waveguide is wide compared with the wave-
length of light, then the waveguide can support mul-
tiple lateral optical modes, and the laser is known as 
multimode.
Vertical cavity surface-emitting lasers (VCSELs) 
have the optical cavity axis along the direction of 
the current flow rather than perpendicular to the 
current flow as in conventional laser diodes (Figures 
5.146 and 5.147). The active region in this case is 
very short compared with the lateral dimensions, 
so that the radiation emerges from the ­ surface of 
the cavity rather than from its edge. The reflectors 
at the ends of the cavity are dielectric mirrors made 
from alternating high- and low-refractive index 
quarter-wave thick multilayer. Such dielectric mir-
rors provide a high degree of wavelength-selective 
reflectance at the required free surface wavelength λ 
if the thicknesses of alternating layers d1 and d2 with 
refractive indices n1 and n2 are such that n1d1 + n2d2 
= ½λ, which then leads to the constructive interfer-
ence of all partially reflected waves at the interfaces. 
However, there is a disadvantage because of the high 
mirror reflectivities; VCSELs have lower output pow-
ers when compared with edge-emitting lasers.
The laser gain g is the amplification factor by 
which the radiation intensity is multiplied after tra-
versing a certain distance L of active laser medium. 
If the gain g is positive, the intensity increases expo-
nentially as a function of distance:
	
I = I0e(g × L)	
(5.272)
with g in units of inverse distance. In other words, 
when the absorption coefficient α > 0, we are ­dealing 
with absorption, and with α < 0, we have a gain 
g (so g = −α is used for negative absorption). The 
increase of intensity in a laser is much greater than 
can be obtained by spontaneous emission mecha-
nisms. The threshold of a laser is the state where the 
gain just equals the cavity losses. For electrically 
pumped lasers this corresponds to a certain thresh-
old current Ith.
Quantum Mechanics and Lasers
Quantum Confinement
Lasers work because of the quantum properties of 
photons—one photon tends to cause another to be 
emitted—and one photon cannot be distinguished 
from another (they are bosons; see Chapter 3). If 
there are many excited atoms, the photons can “cas-
cade,” and very intense, collimated light is emitted, 
forming a beam of precisely the same color of light. 
Because photons cannot be distinguished, which 
atom emitted a given photon is completely uncer-
tain, but that also means that the direction and 
energy of the photons can be very certain. 
Metal
SiO2
p-type
active
layer
Current
Oxide layer
Gain region
Top mirror
(99.0% reﬂective)
Bottom mirror
(99.9% reﬂective)
Laser cavity
(Length = λ)
–
+
n
p
n
(a)
(b)
FIGURE 5.147  Comparison of an edge-emitting laser diode (a) and a vertical cavity surface-emitting laser (VCSEL) (b).  

[Page 427]
Photonics      427
In a quantum well, we saw in Chapter 3, there are 
no allowed electron states at the very lowest ener-
gies (zero-point energy). What that means is that the 
lowest allowed conduction state in a quantum well is 
broad so that many electrons can be accommodated. 
Similarly, the top of the valence band has plenty of 
states available for holes. This means that it is pos-
sible for many holes and electrons to combine and 
produce photons with identical energy for enhanced 
probability of stimulated emission (lasing), making 
the quantum well laser much more efficient than a 
diode laser. The two important reasons that better 
lasers are enabled with lower-dimensionality semi-
conductors is the quantum confinement of carri-
ers, which leads to a concentrated density of states, 
and a sharper energy distribution. The carrier dis-
tribution is given by n(E) = G(E)f(E) (see Equation 
3.230), and bulk semiconductors have a broad car-
rier distribution compared with lower-dimensional 
semiconductor ­structures. Arakawa and Sakaki pre-
dicted significant increases in the gain and decreases 
in the threshold current Ith of semiconductor lasers 
using QDs or boxes in the active layer of the laser.50 
The gain g predicted by Asada et al.51 for 3D, 2D, 
1D, and 0D semiconductor structures is shown in 
Figure 5.148. 
Quantum Cascade Lasers 
Esaki was not only the originator of the Esaki tunnel 
diode, covered in Chapter 4, but also the originator 
of superlattices (1969) and double-barrier resonant 
tunneling diodes (1974). The resonant tunnel diode 
has even more spectacular characteristics than the 
Esaki tunnel diode and constitutes one of the pos-
sible contenders to replace CMOS technology. In 
Figure 5.149 we summarize the intellectual path fol-
lowed by Esaki and colleagues in going from the first 
tunnel diode to the double-barrier resonant tunnel 
diode and finally to low-dimensional quantum
