Repository: Alvintxh/nanofab-web

# NanoFab Learning Platform

基于《纳米制造技术：原理、工艺与实践》的 AI 驱动个性化学习平台。

## 功能特性

### 学习系统
- **12 章结构化课程**：覆盖光刻、刻蚀、沉积、纳米测量等核心主题，分为 4 个部分
- **个性化学习路径**：基于用户画像（知识水平、学习动机、背景专业）定制内容推荐
- **进度追踪**：章节完成标记、学习进度环、每周学习目标
- **要点卡片**：每章核心知识点提炼，帮助快速把握重点
- **交互式测验**：每章 10 道测试题，支持单选、多选、判断题，即时反馈
- **思考练习**：开放式问题，附带可展开的提示

### AI 辅助
- **AI 文本解释**：选中任意文本即可获取个性化解释，支持多轮追问
- **AI 学习助手**：侧边栏聊天机器人，结合用户学习数据提供精准回答
- **AI 学习路线**：基于用户画像和进度生成推荐学习路径
- **个性化解释**：根据用户知识水平调整解释深度和风格

### 学习工具
- **笔记系统**：选中文本添加笔记，自动高亮并显示内联注释
- **错题本**：自动收集错题，支持复习回顾
- **学习统计**：今日/本周/总计学习时长、答题正确率、连续学习天数
- **思维导图**：首页课程结构可视化
- **图片灯箱**：点击章节图片可放大查看

### 用户画像
- 知识水平（毫无基础~高级）、专业背景、学习动机
- 每周学习时间、学习节奏偏好、感兴趣领域
- 行为分析：薄弱环节识别、擅长领域、学习时长分布

## 技术栈

| 层 | 技术 |
|---|------|
| 前端 | 原生 HTML/CSS/JS（SPA，无需构建工具） |
| 数学渲染 | KaTeX |
| 图表 | Mermaid |
| AI 接口 | 智谱 GLM-4-Flash / DeepSeek / Gemini（通过 Supabase Edge Function 代理） |
| 后端服务 | Supabase（认证、数据库、Edge Functions） |
| 内容格式 | Markdown → HTML |
| 部署 | GitHub Pages |

## 项目结构

```
nanofab-web/
├── index.html              # 主入口，含用户画像收集表单
├── app.js                  # 核心应用逻辑（路由、状态管理、内容渲染）
├── styles.css              # 全局样式
├── js/
│   ├── auth.js             # 认证模块（注册、登录、资料管理）
│   ├── behavior.js         # 行为追踪模块（学习数据收集与同步）
│   └── ai.js               # AI 模块（解释、聊天、路线推荐、笔记）
├── content/
│   ├── chapters.json       # 章节元数据（标题、描述、所属部分）
│   └── chapters/           # 12 章 HTML 内容文件
├── img/                    # SVG 插图
├── supabase/
│   ├── schema.sql          # 数据库结构
│   ├── schema_v2.sql       # 数据库结构 v2（含用户画像）
│   ├── fix_rls.sql         # RLS 安全策略
│   └── functions/
│       └── ai-proxy/       # Supabase Edge Function（AI API 代理）
├── docs/
│   ├── ARCHITECTURE.md     # 系统架构设计
│   ├── CHANGELOG.md        # 变更日志
│   ├── TODO.md             # 当前任务状态
│   └── DEPLOYMENT.md       # 部署指南
├── sources/                # 参考资料来源
└── nanofab_knowledge_book_v1/  # 原始知识书（Markdown）
```

## 快速开始

### 本地开发

```bash

# 启动本地服务器
python3 -m http.server 8080

# 访问 http://localhost:8080
```

无需安装依赖，纯静态文件。如需 Supabase 后端功能（认证、数据库同步、AI 代理），需要配置 Supabase 项目。

### Supabase 配置

1. 在 [supabase.com](https://supabase.com) 创建项目
2. 执行 `supabase/schema.sql` 和 `supabase/schema_v2.sql` 创建数据表
3. 执行 `supabase/fix_rls.sql` 配置安全策略
4. 部署 `supabase/functions/ai-proxy/` Edge Function
5. 在 `index.html` 中更新 Supabase 项目 URL 和 Anon Key

### AI 提供商

支持三种 AI 提供商，用户可在侧边栏设置中切换：

| 提供商 | 默认模型 | API Key 要求 |
|--------|---------|-------------|
| 智谱 AI | GLM-4-Flash | 服务端配置（Edge Function） |
| DeepSeek | deepseek-chat | 用户自行填入 |
| Gemini | gemini-2.0-flash | 用户自行填入 |

## 数据库表

| 表名 | 用途 |
|------|------|
| `user_profiles` | 用户画像（水平、背景、动机等） |
| `user_behavior_summary` | 行为聚合数据（学习时长、正确率等） |
| `user_behavior_events` | 原始行为事件（页面浏览、点击等） |
| `quiz_answers` | 答题记录（章节、题目、是否正确） |
| `user_notes` | 用户笔记（内容、关联章节） |

# Extracted Book Sources

All 11 textbooks extracted 2026-04-05 using PyMuPDF (extract_pdf.py).

## Extraction Summary

| Book Key | File | Pages | Words | Page Numbering |
|----------|------|-------|-------|----------------|
| cui_2025 | Zheng Cui - Nanofabrication (4th ed) | 419 | ~158K | PDF labels (C1, i-xi, 1-407) |
| campbell_2008 | Campbell - Fabrication Engineering (3e) | 825 | ~369K | offset=18 (front-1..18, then 1-807) |
| teresa_2020 | De Teresa - Nanofabrication (full) | 451 | ~183K | offset=0 (sequential PDF pages) |
| madou_vol1_2011 | Madou - Fundamentals of Microfab Vol.1 | 646 | ~366K | PDF labels |
| madou_vol2_2011 | Madou - Fundamentals of Microfab Vol.2 | 658 | ~346K | PDF labels |
| madou_vol3_2011 | Madou - Fundamentals of Microfab Vol.3 | 642 | ~349K | PDF labels |
| plummer_2022 | Plummer & Griffin - IC Fabrication | 635 | ~270K | offset=12 (pre-pub draft) |
| franssila_2010 | Franssila - Intro to Microfabrication (2e) | 508 | ~281K | offset=12 |
| lieberman_2005 | Lieberman - Plasma Discharges & Mat. Processing | 794 | ~255K | offset=37 |
| may_spanos_2006 | May & Spanos - Semiconductor Manufacturing | 480 | ~152K | offset=16 |
| lian_2022 | Lian - Semiconductor Microchips & Fabrication | 314 | ~99K | PDF labels (C1, 1-312) |
| **Total** | | **6,372** | **~2.83M** | |

## File Format

Each `<book_key>_full.txt` contains:
- Header with metadata (source filename, total pages, numbering method)
- Text organized with `[Page N]` markers before each page
- TOC extracted as `<book_key>_toc.txt` when available

## Page Number Conventions

- **PDF labels**: Books with embedded page labels use the label directly (e.g., "C1", "i", "1")
- **Offset**: Books without labels use `book_page = pdf_page_index - offset + 1`
  - Pages before the offset are labeled `front-N`
  - Pages after start from 1
- **Teresa 2020**: Uses chapter-relative numbering in the book (1-1, 2-1, etc.) but extraction uses sequential PDF page numbers for simplicity

## Citation Reference

When citing in the v2 book, use format: `[Book Key, p.N]`
- Example: `[Cui 2025, p.130]` → search for `[Page 130]` in cui_2025_full.txt
- Example: `[Campbell 2008, p.45]` → search for `[Page 45]` in campbell_2008_full.txt

File: sources/sources_processed/books/madou_vol2_2011/madou_vol2_2011_full.txt (part 1 of 57)
# madou_vol2_2011
# Extracted from: 2011-Madou_Marc_vol2_Fundamentals_of_Microfabricat.pdf
# Total PDF pages: 658
# Page numbering: from PDF page labels
# ============================================================


[Page A]
[empty page]

[Page i]
[empty page]

[Page ii]
[empty page]

[Page iii]
Marc J. Madou
CRC Press is an imprint of the
Taylor & Francis Group, an informa business
Boca Raton   London   New York

[Page iv]
CRC Press
Taylor & Francis Group
6000 Broken Sound Parkway NW, Suite 300
Boca Raton, FL 33487-2742
© 2011 by Taylor & Francis Group, LLC
CRC Press is an imprint of Taylor & Francis Group, an Informa business
No claim to original U.S. Government works
Version Date: 20110720
International Standard Book Number-13: 978-1-4398-9530-6 (eBook - PDF)
This book contains information obtained from authentic and highly regarded sources. Reasonable efforts have been made to publish reliable data and 
information, but the author and publisher cannot assume responsibility for the validity of all materials or the consequences of their use. The authors and 
publishers have attempted to trace the copyright holders of all material reproduced in this publication and apologize to copyright holders if permission 
to publish in this form has not been obtained. If any copyright material has not been acknowledged please write and let us know so we may rectify in any 
future reprint.
Except as permitted under U.S. Copyright Law, no part of this book may be reprinted, reproduced, transmitted, or utilized in any form by any electronic, 
mechanical, or other means, now known or hereafter invented, including photocopying, microfilming, and recording, or in any information storage or 
retrieval system, without written permission from the publishers.
For permission to photocopy or use material electronically from this work, please access www.copyright.com (http://www.copyright.com/) or contact 
the Copyright Clearance Center, Inc. (CCC), 222 Rosewood Drive, Danvers, MA 01923, 978-750-8400. CCC is a not-for-profit organization that provides 
licenses and registration for a variety of users. For organizations that have been granted a photocopy license by the CCC, a separate system of payment 
has been arranged.
Trademark Notice: Product or corporate names may be trademarks or registered trademarks, and are used only for identification and explanation 
without intent to infringe.
Visit the Taylor & Francis Web site at
http://www.taylorandfrancis.com
and the CRC Press Web site at
http://www.crcpress.com

[Page v]
I dedicate this third edition of Fundamentals of Microfabrication to my family in the US and 
in Belgium and to all MEMS and NEMS colleagues in labs in the US, Canada, India, Korea, 
Mexico, Malaysia, Switzerland, Sweden and Denmark that I have the pleasure to work with. 
The opportunity to carry out international research in MEMS and NEMS and writing a textbook 
about it has been rewarding in terms of research productivity but perhaps even more in cultural 
enrichment. Scientists have always been at the frontier of globalization because science is the 
biggest gift one country can give to another and perhaps the best road to a more peaceful world.

[Page vi]
[empty page]

[Page vii]
vii
Contents
Roadmap 
ix
Author 
xi
Acknowledgments 
xiii
PART I
Lithography
Introduction to Part I 
2
 1 Photolithography 
3
 2 Next-Generation Lithographies and Lithography Research 
89
PART II
Pattern Transfer with Subtractive Techniques
Introduction to Part II 
148
 3 Dry Etching 
155
 4 Wet Chemical Etching and Wet Bulk Micromachining—Pools as Tools 
215
 5 Thermal Energy-Based Removing 
319
 6 MechanicalEnergy-Based Removing 
351
PART III
Pattern Transfer with Additive Techniques
Introduction to Part III 
386
 7 Physical and Chemical Vapor Deposition—Thin Film Properties and Surface Micromachining 
391
 8 Chemical, Photochemical, and Electrochemical Forming Techniques 
509

[Page viii]
viii   Contents
 9 Thermal Energy-Based Forming Techniques—Thermoforming 
567
 10 Micromolding Techniques—LIGA 
591

[Page ix]
ix
Roadmap
Manufacturing Techniques for Microfabrication and Nanotechnology consists of three parts and ten chapters. 
In Part I, we review different forms of lithography, detailing those that differ most from the miniaturiza-
tion processes used to fashion integrated circuits (ICs). Chapter 1 starts with a short historical note about 
the origins of lithography, followed by a description of photolithography, including developments that have 
allowed the printing of the ever-shrinking features of modern ICs. After reviewing the limits of photolithog-
raphy, we detail alternative next-generation lithographies (NGEs) in Chapter 2, including extreme ultraviolet 
(EUV), x-ray, and charged-particle (electron and ion) lithographies, followed by lithography techniques in 
the early research and development (R&D) stage. Lithography approaches in the R&D stage include very thin 
resist layers and block copolymers, zone plate array lithography (ZPAL), quantum lithography (two-photon 
lithography), and proximal probe-based techniques such as atomic force microscopy (AFM), scanning tun-
neling microscopy (STM), dip-pen lithography (DPL), near-field scanning optical microscopy (NSOM), and 
apertureless near-field scanning optical microscopy (ANSOM). Also considered are holographic lithography, 
plasmonic lithography, and lithography with superlenses (“Pendry’s dream”). As an example of a lithography 
method that is capable of patterning resist on nonplanar substrates (e.g., patterning a resist on the surface of 
a cylinder) we detail soft lithography. 
In Part II we deal with material removal processes, and additive technologies are the focus of Part III. We 
review gas and vapor phase dry etching processes, including chemical, physical (purely mechanical), and 
chemical-physical (mostly chemical with some mechanical assist) in Chapter 3. Chapter 4 consists of two 
parts: one covers wet chemical etching and the other wet bulk micromachining, the latter being chemical etching 
as well but optimized for the manufacture of ICs, nano-, and micromachines. Chapter 5 discusses thermal 
removing techniques where thermal energy, provided by a heat source, melts and/or vaporizes material from 
the work piece. Examples of thermal techniques covered in this chapter are electric discharge machining 
(EDM) (including µ-EDM), laser- and electron-beam machining (LBM and EBM), and plasma arc cutting. In 
Chapter 6, we cover traditional and nontraditional mechanical removing techniques. Traditional mechanical 
material removing technologies covered are mechanical precision machining and abrasive wheel machining. 
In nontraditional mechanical machining, we deal with ultrasonic drilling, electrolytic in-process dressing 
(ELID) grinding, water jet, abrasive water jet, abrasive jet machining, and focused ion-beam milling (FIB). 
Also in this chapter, we highlight recent developments toward miniaturized mechanical manufacturing 
equipment, the so-called desktop factories.
In Part III we cover additive (forming) processes, where materials are added, usually in a selective man-
ner, to a work piece or a device under construction. Physical vapor deposition processes (PVD) and chemical 
vapor deposition (CVD) are topics of Chapter 7. In the same chapter we survey thin film properties and detail 
surface micromachining, an important application of thin film deposition techniques. In surface microma-
chining, features are built up, layer by layer, on the surface of a substrate (e.g., a single-crystal silicon wafer). 
Dry etching defines the surface features in the x,y-plane, and wet etching releases them from the plane by 
undercutting. In surface micromachining, shapes in the x,y-plane are unrestricted by the crystallography of 
the substrate. In Chapter 8 we discuss additive chemical, photochemical, and electrochemical processes. 
The chemical forming methods covered in Chapter 8 are geared toward BioMEMS applications. In pho-
tochemical forming, photoenergy solidifies a material into a 3D shape, as illustrated in rapid prototyping 
and microphotoforming (stereolithography). In the case of electrochemical forming, the energy at the work 
piece is electrochemical. Chapter 9 covers thermal forming techniques where thermal energy provided by a 

[Page x]
x   Roadmap
heat source “transforms” a material as in crystallization, sintering, alloying, annealing, decomposition, and 
pyrolizing. Replication methods based on plastic molding and LIGA—a sophisticated type of replication 
technique combining x-ray lithography with electroplating and plastic molding—are discussed in Chapter 
10. Plastic molding techniques include RIM, thermoplastic injection molding (IM), and compression mold-
ing or hot embossing.
Note to the Reader: Manufacturing Techniques for Microfabrication and Nanotechnology was originally composed 
as part of a larger book that has since been broken up into three separate volumes. Manufacturing Techniques 
for Microfabrication and Nanotechnology represents the second volume in this set. The other two volumes 
include Solid-State Physics, Fluidics, and Analytical Techniques in Micro- and Nanotechnology and From MEMS to 
Bio-NEMS: Manufacturing Techniques and Applications. Cross-references to these books appear throughout the 
text and will be referred to as Volume I and Volume III, respectively. The interested reader is encouraged to 
consult these volumes as necessary.

[Page xi]
xi
Author
Dr. Madou is the Chancellor’s Professor in Mechanical and Aerospace Engineering (MEA) at the University 
of California, Irvine. He is also associated with UC Irvine’s Department of Biomedical Engineering and the 
Department of Chemical Engineering and Materials Science. He is a Distinguished Honorary Professor at 
the Indian Institute of Technology Kanpur, India, and a World Class University Scholar (WCU) at UNIST in 
South Korea.
Dr. Madou was Vice President of Advanced Technology at Nanogen in San Diego, California. He special-
izes in the application of miniaturization technology to chemical and biological problems (bio-MEMS). He 
is the author of several books in this burgeoning field he helped pioneer both in academia and in industry. 
He founded several micromachining companies.  
Many of his students became well known in their own right in academia and through successful MEMS start-
ups. Dr. Madou was the founder of the SRI International’s Microsensor Department, founder and president of 
Teknekron Sensor Development Corporation (TSDC), Visiting Miller Professor at UC Berkeley, and Endowed 
Chair at the Ohio State University (Professor in Chemistry and Materials Science and Engineering).    
Some of Dr. Madou’s recent research work involves artificial muscle for responsive drug delivery, carbon-
MEMS (C-MEMS), a CD-based fluidic platform, solid-state pH electrodes, and integrating fluidics with DNA 
arrays, as well as label-free assays for the molecular diagnostics platform of the future. 
To find out more about those recent research projects, visit http://www.biomems.net.

[Page xii]
[empty page]

[Page xiii]
xiii
Acknowledgments
I thank all of the readers of the first and second editions of Fundamentals of Microfabrication as they made 
it worthwhile for me to finish this completely revised and very much expanded third edition. As in previous 
editions I had plenty of eager reviewers in my students and colleagues from all around the world. Students 
were especially helpful with the question and answer books that come with the three volumes that make up 
this third edition. I have acknowledged reviewers at the end of each chapter and students that worked on 
questions and answers are listed in the questions sections. The idea of treating MEMS and NEMS processes 
as some of a myriad of advanced manufacturing approaches came about while working on a WTEC report 
on International Assessment Of Research And Development In Micromanufacturing (http://www.wtec.org/
micromfg/report/Micro-report.pdf). For that report we travelled around the US and abroad to visit the lead-
ing manufacturers of advanced technology products and quickly learned that innovation and advanced 
manufacturing are very much interlinked because new product demands stimulate the invention of new 
materials and processes. The loss of manufacturing in a country goes well beyond the loss of only one class 
of products. If a technical community is dissociated from manufacturing experience , such as making larger 
flat-panel displays or the latest mobile phones, such communities cannot invent and eventually can no lon-
ger teach engineering effectively. An equally sobering realization is that a country might still invent new 
technologies paid for by government grants, say in nanofabrication, but not be able to manufacture the prod-
ucts that incorporate them. It is naïve to believe that one can still design new products when disconnected 
from advanced manufacturing: for a good design one needs to know the latest manufacturing processes and 
newest materials. It is my sincerest hope that this third edition motivates some of the brightest students to 
start designing and making things again rather than joining financial institutions that produce nothing for 
society at large but rather break things.

[Page xiv]
[empty page]

[Page 1]
PART I
Lithography
(a) Engraving of Cardinal d’Amboise. The earliest example of photolithography 
followed by wet etching. (Photograph from the Science Museum. Courtesy of the 
Royal Photographic Society.) (b) Ultrahigh-aspect-ratio SU-8 photoresist structures. 
Microfeatures with designed thickness of 40 µm and height of 2000 µm. (Courtesy 
of Dr. Wanjun Wan, Louisiana State University.)
There are those who still believe that America can move from the stron-
gest industrial core economy in the world to essentially a service economy 
without losing its greatness, its dynamism, and industrial health. I am 
absolutely certain we cannot.
David Halberstam
The Next Century (1991)
(a)
(b)

[Page 2]
2   Lithography
Introduction to Part I
Chapter 1 Photolithography
Chapter 2 Next-Generation Lithographies (NGLs) and Lithography Research
Introduction to Part I
For many miniaturization tasks, lithography, the technique used to transfer copies of a master pattern onto 
the surface of a solid material such as a silicon wafer, is of central importance. In Part I of this book, we 
review different forms of lithography, detailing those that differ most from the miniaturization processes 
used to fashion integrated circuits (ICs). Chapter 1 starts with a short historical note about the origins of 
lithography, followed by a description of photolithography, including developments that have allowed the 
printing of the ever-shrinking features of modern ICs. After reviewing the limits of photolithography, we 
detail alternative next-generation lithographies (NGLs) in Chapter 2, including extreme ultraviolet (EUV), 
x-ray, and charged-particle (electron and ion) lithographies, followed by techniques in the early research and 
development stage. 
Text by William Gilbert (from De Magnete), written using a 100-keV electron microscope in a common resist (PMMA). The 
height of each letter is 250 nm. The pattern was then imaged using the same electron microscope. (From http://www.lancs.
ac.uk/staff/koltsov/nanoimage.html.)

[Page 3]
3
O u t l i n e
Introduction
Historical Note: Lithography’s 
Origins
Photolithography Overview
Critical Dimension, Overall 
Resolution, Line Width 
Metrology
Lithographic Sensitivity and Intrinsic 
Resist Sensitivity (Photochemical 
Quantum Efﬁciency)
Resist Proﬁles
Contrast and Experimental 
Determination of Lithographic 
Sensitivity
Resolution in Photolithography
Photolithography Resolution 
Enhancement Technology
Appendix 1A: Spin Coating Process 
Troubleshooting
Questions
References
1
Photolithography
Introduction
We start this chapter with a short historical note about the origins of pho-
tolithography and follow with details on all the steps involved, including 
resolution enhancement techniques (RET), that have allowed the print-
ing of the ever-shrinking features of modern integrated circuits (ICs). In 
this photolithography treatise we expand especially on those aspects that 
are of most importance to microelectromechanical systems (MEMS) and 
nanoelectromechanical systems (NEMS) and that differ the most from 
typical lithography processes for IC fabrication.
Historical Note: Lithography’s Origins
Within the space of 40 years two developments in photography laid the 
foundations for the photoresists we use today. In 1782, the Swiss pas-
tor Jean Senebier (1742–1808) of Geneva investigated the property of 
Wafer
preparation
Design
Tin ﬁlms
Front-end
processes
Photo-
lithography
Ion
implantation
Etch
Cleaning
Planarization
Test and
assembly
The image of an IC, micro-, or nanomachine pattern is transferred to a substrate 
in a process known as photolithography. Substrates are first coated with a thin 
emulsion of photoactive organic material called a photoresist. A pattern is then 
aligned and projected onto the substrate using a light source (e.g., deep UV). 
Subsequently, the resulting image is developed and inspected.

[Page 4]
4   Manufacturing Techniques for Microfabrication and Nanotechnology
certain resins that become insoluble in turpentine 
after exposure to sunlight. Inspired by Senebier, 
Nicéphore Niépce, after experimenting with vari-
ous resins in sunlight, managed to copy an etched 
print on oiled paper by placing it over a glass plate 
coated with bitumen (asphalt) dissolved in lavender 
oil (France, 1822). In so doing, he resurrected an 
ancient Egyptian embalming technique that involved 
the use of what is now known as Syrian asphalt. After 
two or three hours of sunlight, the unshaded areas in 
the bitumen became hard compared with the shaded 
areas, which remained more soluble and could be 
washed away with a mixture of turpentine and lav-
ender oil. Niépce’s concoction, we will learn below, 
corresponds to a negative-type photoresist. Five years 
later, in 1827 (talk about fast turnaround time!), 
using strong acid, the Parisian engraver Lemaître 
made an etched copy of an engraving of Cardinal 
d’Amboise from a plate developed by Niépce (see 
(a) on title page of Part I). The latter copy represents 
the earliest example of pattern transfer by photoli-
thography and chemical milling [i.e., photochemical 
milling (PCM); see Chapter 4]. The accuracy of the 
technique was 0.5–1 mm.1
The word lithography [Greek for the words stone 
(lithos) and to write (gráphein)] refers to the process 
invented in 1796 by Aloys Senefelder. Senefelder 
found that stone (he used Bavarian limestone), when 
properly inked and treated with chemicals, could 
transfer a carved image onto paper. As a result of the 
chemical treatment of the stone, image and nonim-
age areas became oil receptive (water repellent) and 
oil repellent (water receptive), respectively, attract-
ing ink onto the image area and attracting water on 
nonimage areas.
Photomasking, followed by chemical processing, 
led to the photolithography now used in fabricating 
integrated circuits (ICs) and in miniaturization sci-
ence. Not until World War II, more than 100 years 
after Niépce and Lemaître, did the first applications 
of the printed circuit board (PCB) [also printed wir-
ing board (PWB)], invented in 1943 by the Austrian 
Paul Eisler, come about. Interconnections were made 
by soldering separate electronic components to a 
pattern of “wires” produced by photoetching a layer 
of copper foil that was laminated to a plastic board. 
Jack Kilby of Texas Instruments and Robert Noyce 
of Fairchild Semiconductor developed the first IC 
in the late 1950s. By 1961, Fairchild Semiconductor 
had introduced the first commercial IC in which 
photoetching processes produced large numbers of 
transistors on a thin slice of Si. Now, ICs are ubiq-
uitous, and we find them in microprocessors, audio 
and video equipment, dishwashers, garage openers, 
security systems, automobiles, and so on. With the 
first ICs, patterns had a resolution not better than 
5 µm. Today photolithography, x-ray lithography, 
and charged particle lithography all achieve sub-
micrometer-printing accuracy. Intel introduced the 
Prescott Pentium IV chip, an IC chip incorporating 
90-nm-sized features using UV photolithography, in 
the fourth quarter of 2003. Chips based on a 65-nm 
technology became available in 2006, and the 32-nm 
node was achieved in 2009.
For details on the projected feature size of future 
ICs, see the International Technology Roadmap for 
Semiconductors (ITRS) in Appendix 1A of Chapter 1 
in Volume I or on the web at http://public.itrs.net. In 
the ITRS, technology modes have been defined, i.e., 
the feature sizes that have to be in volume manufac-
turing at a fixed date (year of production).
Photolithography Overview
Introduction
The most widely used form of lithography is pho-
tolithography. In the IC industry, pattern transfer 
from masks onto thin films is accomplished almost 
exclusively via photolithography. The combination 
of accurate registration and exposing a series of suc-
cessive patterns leads to complex multilayered ICs. 
This essentially two-dimensional (2D) process has a 
limited tolerance for nonplanar topography, creating 
a major constraint for building non-IC miniaturized 
systems, which often exhibit extreme topographies. 
Photolithography has matured rapidly, and its ability 
to resolve ever-smaller features is constantly improv-
ing. For the IC industry, this continued improve-
ment in photolithography resolution has impeded 
the adaptation of alternative, higher-resolution 
lithography techniques, such as x-ray lithography. 
Research during the past 10 years in high-aspect-
ratio resist features to satisfy needs of both IC and 

[Page 5]
Photolithography   5
non-IC miniaturization is also finally improving dra-
matically photolithography’s capacity to cover wide 
ranges of topography. Performance of a photolitho-
graphic process is determined by its resolution, the 
minimum feature size that can be transferred with 
high fidelity; the registration, how accurately patterns 
on successive masks can be aligned; and throughput, 
the number of wafers that can be transferred per 
hour (a measure of the efficiency of the lithographic 
process).
Photolithography and pattern transfer involve a 
set of process steps summarized in Figure 1.1. As an 
example, we use an oxidized Si wafer and a negative 
photoresist system. For simplicity, not all the steps 
are detailed in this figure, as they will be covered in 
the subsequent text. A short preview follows.
An oxidized wafer (Figure 1.1a) is coated with a 
1-µm-thick negative photoresist layer (Figure 1.1b). 
After exposure (Figure 1.1c), the wafer is rinsed 
in a developing solution or sprayed with a spray 
developer, which removes the unexposed areas of 
photoresist and leaves a pattern of bare and photore-
sist-coated oxide on the wafer surface (Figure 1.1d). 
The photoresist pattern is the negative image of the 
pattern on the photomask. In a typical next step 
after development, the wafer is placed in a solution 
of HF or HF + NH4F, meant to attack the oxide but 
not the photoresist or the underlying silicon (Figure 
1.1e). The photoresist protects the oxide areas it cov-
ers. Once the exposed oxide has been etched away, 
the remaining photoresist can be stripped off with a 
strong acid such as H2SO4 or an acid-oxidant com-
bination such as H2SO4-Cr2O3, attacking the photo-
resist but not the oxide or the silicon (Figure 1.1f). 
Other liquid strippers include organic solvent 
strippers and alkaline strippers (with or without 
oxidants). The oxidized Si wafer with the etched 
windows in the oxide (Figure 1.1f) is ready now for 
further processing, which might entail a wet aniso-
tropic etch of the Si in the etched windows with SiO2 
as the etch mask.
Wafer Cleaning and Contaminants: 
The Clean Room
An important step, even before lithography proper, 
is wafer cleaning. Contaminants include solvent 
stains (e.g., methyl alcohol, acetone, trichloroethyl-
ene, isopropyl alcohol, and xylene), dust from oper-
ators and equipment, and smoke particles. Stains or 
films may lead to adverse effects during oxidation 
and evaporation processes. Particulates, chunks 
of granular matter, may cause undesirable mask-
ing effects and scratches on the photomask dur-
ing contact printing (see Figure 1.6). Solvent stains 
and other contaminants on a Si wafer can be easily 
observed in dark field microscopy (see Volume III, 
Chapter 6 on metrology and MEMS, NEMS model-
ing). All lithography processes take place inside a 
semiconductor clean room, which is a specially con-
structed enclosed area environmentally controlled 
with respect to airborne particulates, temperature 
(±0.1°F), air pressure, humidity (from 0.5–5% rela-
tive humidity), vibration, and lighting. In Table 1.1, 
some common sources of clean room contaminants 
are listed, and in Figure 1.2, the clean room clas-
sification system is elucidated. In a Class 1 clean 
room, the particle count does not exceed 1 particle 
(b) Lithography preparation
(a) Oxidation
SiO2 (– 1µm)
SiO2
SI
UV light
Glass  plate
Opaque  pattern
Hardened  resist
(c) Exposure
(d) Unexposed photoresist removed
 
by developer
(e) SiO2 etched with NH4F + HF
(f) Exposed photoresist removed
      with H2SO4
n-type silicon
Negative photoresist coat (   1 µm)
+–
FIGURE 1.1 Basic photolithography and pattern trans-
fer. Example uses an oxidized silicon wafer and a nega-
tive photoresist system. Process steps include exposure, 
development, oxide etching, and resist stripping. Steps (a) 
through (f) are explained in the text.

[Page 6]
6   Manufacturing Techniques for Microfabrication and Nanotechnology
per cubic foot with particles 0.5 µm and larger, and 
in a Class 100 clean room, the particle count does 
not exceed 100 particles per cubic foot with parti-
cles 0.5 µm and larger. The allowable contamination 
particle size in IC manufacture has been decreasing 
hand in hand with the ever-decreasing minimum 
feature size. With a 64-kB dynamic memory chip 
[dynamic random access memory (DRAM)], for 
example, one can tolerate 0.25-µm particles, but for 
a 4-MB DRAM, one can only tolerate 0.05-µm parti-
cles. The smallest feature sizes in these two cases are 
2.5 and 0.5 µm, respectively. As a reference point, a 
human hair has a diameter of 75–100 µm (depend-
ing on age and race); tobacco smoke contains par-
ticles ranging from 0.01–1 µm; and a red blood cell 
ranges from 4–9 µm.
Example 1.1
Problem: If a 125-mm diameter wafer is exposed 
for 1 minute to an air stream under a laminar-
flow condition at 30 m/min, how many dust par-
ticles will land on the wafer in a Class 10 clean 
room?
Solution: In a Class 10 clean room, there are 350 
particles (0.5 µm or larger) per cubic meter. The 
air volume that passes over the wafer in 1 min is 
(30 m/min) × π(0.125 m ⁄ 2)2 × 1 min = 0.368 m3. 
The number of dust particles (0.5 µm or larger) 
contained in that air volume is 350 × 0.368 = 128 
particles. Therefore, if there are 200 IC chips on 
the wafer, the particle count amounts to one 
particle on each of 64% of the chips. Fortunately, 
only a fraction of the particles that land on the 
surface of the wafer adhere to the wafer surface, 
and of those only a fraction are at a circuit loca-
tion critical enough to cause a failure. However, 
the calculation demonstrates the importance of 
the clean room.
Many different dry and wet methods for wafer 
cleaning currently in use are listed below. RCA1 and 
RCA2, developed by W. Kern in 1965 while working 
for the Radio Corporation of America (RCA), which 
are well known, use mixtures of hydrogen peroxide 
and various acids or base followed by deionized (DI) 
water rinses. Others include vapor cleaning; ther-
mal treatment, for example, baking at 1000°C in a 
TABLE 1.1 Some Common Clean Room Contaminant 
Sources
• Location: a clean room near a refinery, smoke stack, 
sewage plant, cement plant spells big trouble
• Construction: the floor is an important source of 
contamination. Also, items such as light fixtures must 
be sealed, and room construction tolerances must be 
held very tight
• Wafer handling: transfer box
• Process equipment: never use fiberglass duct liner; 
always use 100% polyester filters, eliminate all 
nonessential equipment
• Chemicals: residual photoresist or organic coatings, 
metal corrosion
• Attire: only proper attire and dressing in the 
anteroom
• Electrostatic charge: clean room must have a 
conductive floor
• Furniture: only clean room furniture
• Stationary: use ballpoint pen instead of lead pencil, 
only approved clean room paper
• Operator: no eating, drinking, smoking, chewing 
gum, or makeup of any kind
Particle diameter (µm)
100,000
(3500)
10,000
(350)
1,000
(35)
100
(3.5)
10+
(.35)
1
0.1
0.01
0.05
0.1
0.5 1.0
5
10
100
Total number of particles/ft3(  ) equal to or larger than stated particle size
Particle size/density curves
Class 10 (0.35)
Class 1000 (35)
Class 100 (3.5)
Class 10,000 (350)
Class 100,000 (3500)
FIGURE 1.2 U.S. Federal Standard 209b for clean room 
classification. The bottom solid line shows the definition 
of Class 1. (From Cunningham, J.A. 1992. The remarkable 
trend in defect densities and chip yield. Semicond Int 
15:86–90. With permission.2)

[Page 7]
Photolithography   7
vacuum or in oxygen; and plasma or glow discharge 
techniques, for example, in Freons with or without 
oxygen. Mechanical methods include ultrasonic 
agitation, polishing with abrasive compounds, and 
supercritical cleaning. Ultrasonic cleaning, which is 
excellent for removing particulate matter from the 
substrate, is unfortunately prone to contamination 
and mechanical failure of deposited films. Attributes 
of wet versus dry cleaning techniques are compared 
in Table 1.2. Except for environmental concerns, wet 
etching still outranks other cleaning procedures.
The prevalent RCA1 and RCA2 wet cleaning pro-
cedures are as follows:
 
◾RCA1: Add 1 part of NH3 (25% aqueous solu-
tion) to 5 parts of DI water; heat to boiling, 
and add 1 part of H2O2. Immerse the wafer for 
10  minutes. This procedure removes organic 
dirt (resist).
 
◾RCA2: Add 1 part of HCl to 6 parts of DI 
water; heat to boiling, and add 1 part of H2O2. 
Immerse the wafer for 10 minutes. This proce-
dure removes metal ions.
The second RCA cleaning process is required to 
keep oxidation and diffusion furnaces free of metal 
contamination. Both cleaning processes leave a 
thin oxide on the wafers. Before a further etch of 
the underlying silicon is attempted, oxide must be 
stripped off by dipping the wafer in a 1% aqueous 
HF solution for a very short time. Water spreads on 
an oxide surface (hydrophilic) and beads up on a 
bare Si surface (hydrophobic). This behavior can be 
used to establish whether any oxide remains.
In most IC labs, processing a wafer previously 
exposed to KOH is not allowed as it is feared that 
the potassium will spoil the IC fabrication process. 
In more lenient environments, carefully cleaned 
wafers using RCA1 and RCA2 are allowed.
Supercritical cleaning (Figure 1.3) with CO2 is 
especially suited for microstructure cleaning.4 These 
fluids possess liquid-like solvative properties and 
gas-like diffusion and viscosity that enable rapid 
penetration into crevices with complete removal 
of organic and inorganic contaminants contained 
therein. During wet cleaning of surface microma-
chined structures, thin, mechanical microstruc-
tures tend to stick to one another or to the substrate 
through surface tension (stiction) (Chapter 7). 
Consequently, dry vapor phase and supercritical 
cleaning with low or no surface tension are  preferred. 
TABLE 1.2 Wet versus Dry Cleaning Attributes
Attribute
Wet
Dry
Particle removal
+
−
Metal removal
+
−
Heavy organics, i.e., photoresist
+
−
Light organics, i.e., outgassed 
hydrocarbon residues
+
+
Throughput
+
−
Process repeatability
+
+
Water usage
−
+
Process chemical cleanliness
−
+
Environmental impact, purchase, and 
disposal cost
−
+
Single wafer use applicability
−
+
Dry cleaning usually requires wet followup. UV ozone can effec-
tively remove light organic contamination.3
Source: Iscoff, R. 1991. Wafer cleaning: can dry systems compete? 
Semicond Int 14:48–54. With permission.3
Residue
ﬂuid
(a)
Particle
Boundary
layer
Crevice
Wafer,
moving
upward
Residue ﬂuid
(b)
Particle
Crevice
Wafer, moving
downward
FIGURE 1.3 (a) Wet cleaning. (b) Supercritical cleaning.

[Page 8]
8   Manufacturing Techniques for Microfabrication and Nanotechnology
Vapor phase cleaning also uses significantly fewer 
chemicals than wet immersion cleaning.5
We will learn more about the emerging impor-
tance of supercritical fluids as developers for com-
pletely dry resist processes further below.
Wafer cleaning has become a scientific discipline in 
its own right with journals such as Microcontamination 
and The Magazine for Ultraclean Manufacturing Tech-
nology, books such as Handbook of Contamination 
Control in Microelectronics: Principles, Applications and 
Technology6 and the Handbook of Semiconductor Wafer 
Cleaning Technology,7 and dedicated conferences 
(e.g., the Microcontamination Conference). Visit 
the Semiconductor Subway (http://www-mtl.mit.
edu/semisubway.html) for frequent updates in this 
important area.
Silicon-Based Device Manufacturing Costs
The manufacturing of a Si-based device involves 
many processing steps, and each step adds to the 
cost of the finished wafer/device. In the most general 
terms, the finished wafer costs depend on the num-
ber of masks used, the complexity of the devices, 
and the clean room requirements. The costs increase 
with the number of layers in a device in a nonlinear 
fashion as defects are introduced in each new layer, 
but with each new layer more defects accumulate in 
the underlying layers as well. Cost per device/chip 
further increases the smaller the feature size because 
of more stringent requirements for the lithography 
steps and overall process control. In first world 
countries, an added concern is that semiconduc-
tor fabrication processes are highly toxic; therefore, 
environmental and worker protection laws need to 
be considered. In the case of an IC fab, the current 
cost is in the $2–3 billion range. A typical fab line 
occupies one city block and employs a few hundred 
workers. The most profitable period is typically in 
the first 18 months to 2 years. It is important to note 
that for large-volume ICs, packaging and testing 
constitute the largest costs, and that for low-volume 
ICs, design costs may swamp out the manufactur-
ing costs. In the case of non-IC micro- and nano-
machines, testing and packaging become yet more 
significant contributors to costs. Moreover, stan-
dardization is much more difficult, and multiphysics 
design software packages required for these devices 
are not yet sophisticated enough.
In Table 1.3 we list the relative costs of IC pro-
duction processes (does not include design, test, and 
packaging); lithography is the most expensive step 
(at 35%), and cleaning adds another 20%.
Variability in the IC manufacturing processes 
listed in Table 1.3 can lead to deformations or non-
conformities in finished products. The product yield 
is defined as the percentage of devices or circuits 
that meet a nominal performance specification. 
One distinguishes between a functional (hard) yield 
(e.g., opens, shorts, particles) and a parametric (soft) 
yield (e.g., speed, noise, immunity, power consump-
tion). Functional yield is affected by the presence 
of defects. Defects result from a number of random 
sources such as contamination from equipment or 
processes, handling, mask imperfections, and air-
borne particles. Functional yield Y is a function of 
Ac, a critical area in which, if a defect occurs, it has 
a high probability of inducing a fault, and D0, the 
density of defects per unit area, or:
 
Y
f(A D
c
0
=
,
) 
(1.1)
This relation depends on circuit geometry, density, 
feature sizes, number of processing steps, and so on, 
and is sometimes represented as:
 
Y
1
e
D A
D A
0
c
0
c
=
−
−
 
(1.2)
Manufacturing issues that influence hard yield Y 
include photoresist shrinking/tearing, variations in 
material deposition, variations in temperature, vari-
ations in oxide thickness, impurities, variations bet-
ween lots, variations across the wafer, and so on.
TABLE 1.3 Relative Costs of IC Production Processes
Manufacturing Process Step
Percentage of Wafer 
Processing Cost per Square 
Centimeter*
Lithography
35%
Multilevel materials and 
etching
25%
Furnaces and implants
15%
Cleaning/stripping
20%
Metrology
5%
*Excludes packaging, test, and design costs.

[Page 9]
Photolithography   9
The parametric yield measures the “quality” of 
 functioning systems. Even in a defect-free manufac-
turing environment, random process variations can 
lead to varying levels of system performance. Para-
metric yield may include variations in threshold 
voltage (because of oxide thickness, ion implantation, 
poly variations), variations in R, C (because of changes 
in doping or poly-Si, metal variations in height and 
width), and shorts and opens (because vias are not 
cut all the way through, or undersized vias that have 
too much resistance or oversized vias that short).
Masks
Standard Photolithography Masks
The stencil used to repeatedly generate a desired pat-
tern on resist-coated wafers is called a mask. In typi-
cal use, a photomask—a nearly optically flat glass 
[transparent to near ultraviolet (UV)] or quartz plate 
(transparent to deep UV) with an absorber pattern 
metal (e.g., an 800-Å-thick chromium layer)—is 
placed above the photoresist-coated surface, and 
the mask/wafer system is exposed to UV radiation 
(Figure 1.4). The absorber pattern on the photomask 
is opaque to UV light, whereas the glass or quartz 
is transparent. The absorber pattern on the mask is 
generated by e-beam lithography, a technique that 
yields higher resolution than photolithography. In 
e-beam lithography, a pattern drawn on a computer-
 aided design (CAD) system is exposed onto the 
mask. Like resists, masks can be positive or negative. 
A positive or dark field mask is a mask on which the 
pattern is clear with the background dark. A negative 
or clear field mask is a mask on which the pattern is 
dark with the background clear. A light field or dark 
field image, known as mask polarity (Figure 1.5), is 
then transferred to the semiconductor surface. This 
procedure results in a 1:1 image of the entire mask 
onto the silicon wafer.
Masks making direct physical contact (also referred 
to as hard contact) with the substrate are called con-
tact masks. Unfortunately, these masks degrade 
faster because of wear than noncontact, proximity 
masks (also referred to as soft contact masks), which 
are slightly raised, e.g., 10–20 µm, above the wafer. 
The defects resulting from hard contact masks on 
both the wafer and the mask make this method of 
optical pattern transfer unsuitable for very large scale 
integration (VLSI) manufacturing. In VLSI, ICs have 
between 100,000 and 1 million components, and 
in ultralarge scale integration (ULSI), there are more 
than 1 million circuit elements on a single chip. In 
2005, Intel began manufacturing computer chips 
with an average feature size of 65 nm (the so-called 
65-nm technology node, see Volume I, Appendix 1A). 
This new generation of chips has more than half a 
billion transistors and constitutes a ULSI chip.
We review hard contact masks because they are 
still used in research and development, in mask 
making itself, and for prototyping. Contact mask 
Chrome island
on glass mask
(a)
(b)
Shadow on
