Repository: Alvintxh/nanofab-web

# Extracted Book Sources

All 11 textbooks extracted 2026-04-05 using PyMuPDF (extract_pdf.py).

## Extraction Summary

| Book Key | File | Pages | Words | Page Numbering |
|----------|------|-------|-------|----------------|
| cui_2025 | Zheng Cui - Nanofabrication (4th ed) | 419 | ~158K | PDF labels (C1, i-xi, 1-407) |
| campbell_2008 | Campbell - Fabrication Engineering (3e) | 825 | ~369K | offset=18 (front-1..18, then 1-807) |
| teresa_2020 | De Teresa - Nanofabrication (full) | 451 | ~183K | offset=0 (sequential PDF pages) |
| madou_vol1_2011 | Madou - Fundamentals of Microfab Vol.1 | 646 | ~366K | PDF labels |

File: sources/sources_processed/books/madou_vol2_2011/madou_vol2_2011_full.txt (part 2 of 57)
100
(3.5)
10+
(.35)
photoresist
Ultraviolet light
Exposed area
of photoresist
Photoresist
Photoresist
Oxide
Island
Window
Silicon substrate
Silicon substrate
FIGURE 1.4 (a) Photomask in an exposure setup. (b) Resulting pattern in case a negative photoresist is used.
Mask-reticle polarities for a ﬁeld eﬀect transistor
showing the gate and contacts.
Light
ﬁeld
Dark
ﬁeld
FIGURE 1.5 Light field and dark field.

[Page 10]
10   Manufacturing Techniques for Microfabrication and Nanotechnology
and proximity mask printing are collectively known 
as shadow printing. A more reliable method of mask-
ing is projection printing, where, rather than placing 
a mask in direct contact with (or in proximity of) a 
wafer, the photomask is imaged by a high-resolution 
lens system onto the resist-coated wafer. In the latter 
case, the only limit to the mask lifetime results from 
operator handling. The imaging lens can reduce the 
mask pattern by 1:5 or 1:10, making mask fabrication 
less challenging. In Figure 1.6, we compare contact, 
proximity, and projection lithography, and example 
commercial systems are listed also.
The design of electron beam-generated masks 
for ICs and miniaturized machines is generally 
fairly straightforward and requires some suitable 
CAD software and a platform on which to run it 
(Figure 1.7). Electron-beam lithography is maskless 
and is discussed later in this chapter; mask design 
and suitable CAD software will be addressed in 
Volume III, Chapter 6.
Gray-Tone Lithography Masks
As described above, photolithography constitutes a 
binary image transfer process: the developed pattern 
consists of regions with resist (1) and regions without 
resist (0). In contrast, in grayscale lithography, the 
partial exposure of a photoresist renders it soluble 
to a developer in proportion to the local exposure 
dose, and as a consequence, after development, the 
resist exhibits a surface relief.
Gray-tone masks (GTMs), letting varying amounts 
of light pass through, are of great potential use in 
Contact aligner
(a)
(b)
(c)
Proximity aligner
Projection aligner
UV lamp
Lens
Mask
PR
2 operating modes:
contact for expose;
separate for align.
Examples:
Kaspar 17A
Oriel
Karl Suss MJB3 
Less wear on mask, but
poorer image than from
a contact aligner.
Examples:
Kaspar-Cobilt
Examples:
Perkin-Elmer Micralign
Projection systems use imaging optics
in between the mask and the wafer
Substrate wafer
FIGURE 1.6 (a) Contact printing, (b) proximity printing, and (c) projection printing.
Electron
gun
Light
source
Condenser
lens
Reduction
lens
Wafer
Wafer exposure
Mask
Focus
Deﬂection
Mask
Mask making
CAD System
• Layout
• Simulation
• Design rule checking
FIGURE 1.7 E-beam writing of a photomask and subsequent projection printing.

[Page 11]
Photolithography   11
miniaturization science as they allow for the mass 
production of micromachines with varying topog-
raphy. The possibility of creating profiled micro-3D 
structures offers tremendous additional flexibility 
in the design of microelectronic, optoelectronic, and 
micromechanical components. In optical integrated 
circuits (OICs), for example, GTMs can be used for 
the fabrication of tapered waveguides, gratings with 
saw tooth profiles (blazed gratings), microlenses, 
and so on.8 As an example of GTM use, in Figure 1.8, 
we show experiments with a Rohm and Haas dual-
tone resist.9,10 The right-hand path in Figure  1.8a 
FIGURE 1.8 Rohm and Haas dual-tone resist. (a) Process options for Rohm and Haas dual-tone resist. The right-hand 
path produces positive-tone images in which the remaining resist is cross-linked and does not flow when exposed to 
temperatures above the Tg of the novolak-base resin. The left-hand path provides thermally stable negative-tone images. 
(b) Exposure of the Rohm and Haas resist with a mask exhibiting nominally 0% transmission, 50% transmission, and 100% 
transmission allows generations of patterns with controlled variations in thickness and/or overhangs and cantilevered 
structures. (c) Example of the types of features that can be printed using the Rohm and Haas resist. Note the structures 
with full thickness and 50% thickness. (Courtesy of Drs. Feely, Rohm, and Haas. Feely, W. E. 1988. Technical digest: solid 
state sensor and actuator workshop. Hilton Head Island, SC: IEEE.9)

[Page 12]
12   Manufacturing Techniques for Microfabrication and Nanotechnology
produces positive-tone images in which the remain-
ing resist is cross-linked and does not flow when 
exposed to temperatures above the Tg of the novolak-
 base resin. The left-hand path provides thermally 
stable negative-tone images. The mask used here has 
only 0% or 100% transmission fields. Exposure of 
the same Rohm and Haas resist with a GTM, exhibit-
ing nominally 0% transmission, 50% transmission, 
and 100% transmission, allows generations of pat-
terns with controlled variations in thickness and/or 
overhangs and cantilevered structures. An example 
of the types of features that can be printed using 
the Rohm and Haas resist with a GTM is shown in 
Figure 1.8c. Note the structures with full thickness 
and 50% thickness.
The fabrication of 3D components by gray-tone 
technology is performed in three principal steps. 
The first and most critical step deals with the real-
ization of the GTM itself. The challenge in this step 
is the definition of zones of variable optical trans-
mission that represent the various gray levels. In a 
second step, the wafers are exposed, and the light 
intensity modulation by the gray-tone areas on the 
mask generates depth variations in the photoresist 
(Figure 1.9). The profile in the photoresist can also 
be transferred proportionally into the substrate dur-
ing a third step, i.e., a dry etching step.11
For each substrate/resist combination, the dry 
etching process has to be established to obtain resist/
substrate selectivity close to 1:1.
One approach to make multilevel photoresist 
patterns directly, without a physical mask, is by 
variable-dose e-beam writing, in which the elec-
tron dosage (current × dwell time) is varied across 
the resist surface.13 Variable-dose e-beam writing 
is slow and costly, and GTMs are a desirable alter-
native, especially if high throughput production is 
required. A laser writer can produce the same result 
but at a lower resolution.
Possible methods for making variable transmis-
sion masks include magnetron sputtering of amor-
phous carbon onto a quartz substrate. Essentially 
any transmittance (T) desired in the 0% < T < 100% 
can be achieved by controlling the film thickness 
(t) in the 200 nm > t > 0 nm range with subnano-
meter precision.14 Perhaps more elegantly, gray lev-
els may be created by the density of dots that will 
appear as transparent holes in a chromium mask. 
These dots are small enough not to be transferred 
onto the wafer because they are below the resolution 
limit of the exposure tool. In a CAD program, the 
dot matrices associated with the gray levels are then 
combined with the 2D geometries to define the final 
3D structures. Both electron-beam and laser-beam 
pattern generators have been used for manufacturing 
GTMs. The electron-beam pattern generator is better 
adapted to this application because of its flexibility 
and higher resolution.11 Optimization of the expo-
sure and the development parameters improves the 
resist depth and profile. The resist profile may then be 
FIGURE 1.9 Process flow chart for transferring the image on a gray-tone mask into a substrate. Gray-tone lithography 
is an inexpensive one-step lithographic method to fabricate 3D microstructures using a raster-screened (gray-tone) 
photomask. (Reimer, K., R. Engelke, U. Hofmann, P. Merz, K.T.K.v. Platen, and B. Wagner. 1999. MF-Conf., micromachine 
technology for diffractive and holographic optics. Santa Clara, CA: SPIE.12)

[Page 13]
Photolithography   13
used directly; it may function as a mold; or it is con-
formally transferred into the substrate using plasma 
etching with controlled selectivity. Figure 1.10 shows 
a blazed grating proportionally transferred from a 
patterned resist to the underlying fused silica. Blazed 
gratings with a period of 16 µm and 8 µm covering a 
surface of 3 × 3 mm2 were fabricated with an eight-
level GTM. A reflection grating in which the grooves 
are asymmetric with respect to the surface normal is 
said to be blazed. A blazed grating is used to direct 
the light only into the diffracted order of interest with 
high efficiency. From the atomic force measurements 
of the grating profile shown here, the distribution of 
light in the various diffraction orders was computed 
and found to be in agreement with the experimen-
tal optical measurements. Compared with multiple 
mask techniques, the GTM approach allows the real-
ization of different depths from the same GTM.
Another attractive way to implement grayscale 
lithography is with high-energy beam-sensitive 
(HEBS) glass. HEBS glass turns dark on exposure to 
an electron beam; the higher the electron dosage, the 
darker the glass turns. In HEBS glass, a top layer, a 
couple of micrometers thick, contains silver ions in 
the form of silver-alkali-halide (AgX)m (MX)n com-
plex nanocrystallites that are about 10 nm or smaller 
in size and are dispersed within cavities of the glass 
SiO4 tetrahedron network. Chemical reduction of the 
silver ions produces opaque specks of silver atoms on 
exposure to a high-energy electron beam (>10 kV). 
A key part in the development of a grayscale pro-
cess is the characterization of the resist thickness as 
a function of the optical density in the mask for a 
given lithographic process. It is desirable to use pho-
toresists that exhibit a low contrast to achieve a wide 
process window (see “Contrast and Experimental 
Determination of Lithographic Sensitivity,” this 
chapter). Ideally, the resist response can be linear-
ized to the optical density within the mask. Using 
an HEBS glass mask, Sure et al.8 fabricated 3D silicon 
tapers to couple light from an optical fiber into an 
optical waveguide for an OIC. Fabrication involves 
writing a single grayscale mask in HEBS glass with 
a high-energy electron beam, UV grayscale lithog-
raphy, and inductively coupled plasma etching (see 
Figure 1.11a).8 In Figure 1.11b we show an example 
HEBS mask for the fabrication of an array of lenses 
(http://www.canyonmaterials.com).
Inexpensive Masks and Maskless 
Optical Projection Lithography for 
Research and Development
In miniaturization science, one often is looking for 
low-cost and fast-turnaround methods to fabricate 
masks. This may involve manually drawn patterns 
on cut-and-peel masking films and photoreduc-
tion, affording fast turnaround without relying on 
outside photomask services. Alternatively, it may 
involve direct writing on a photoresist-coated plate 
with a laser plotter (~2-µm resolution).15 Simpler 
yet, using a drawing program such as Canvas® 
(Deneba Systems, Inc.), Freehand® (Macromedia, 
Inc.), Illustrator® (Adobe Systems, Inc.), or L-Edit® 
(Tanner Research, Inc.), a mask design can be cre-
ated on a computer and saved as a Postscript® file 
to be printed with a high-resolution printer on a 
transparency.16 A common laser printer has a reso-
lution of 72 lines per inch (lpi) and between 300 
and 1200 dots per inch (dpi) (see Figure 1.12). The 
average dot size for a 1200-dpi printer is 21 µm, and 
if we print a vertical line approximately 100 µm 
wide with this printer, approximately 5 dots make 
up the 100-µm width, but the space between suc-
cessive lines of 5 dots is 332 µm. Thus, this vertical 
70 60 50
20
10
0
10
10
0.5
–0.5
–1.0
0.0
Distance (µm)
Depth (µm)
20
30
10
20
30
40
50
60
70
0
0
40
30
FIGURE 1.10 Atomic force microscope profile of a 16-µm 
pitch blazed grating in fused silica: the grating was 
proportionally transferred from resist to fused silica. A 
sawtooth (blazed) profile notably increases the efficiency 
of an optical grating.

[Page 14]
14   Manufacturing Techniques for Microfabrication and Nanotechnology
line will look like a dotted line. Using a typesetting 
type of printing can avoid these resolution problems 
(16,000 dpi).
The transparency with the printed image may 
then be clamped between a presensitized chrome-
covered mask plate (i.e., a vendor such as Nanofilm 
has preapplied the resist) and a blank plate to make 
a traditional mask from it. After exposure and devel-
opment, the exposed plate is put in a chrome etch for 
a few minutes to generate the desired metal pattern, 
and the remaining resist is stripped off. Simpler yet, 
the printed transparency may be attached to a quartz 
plate to be used as a mask directly.
Lithography is still mostly carried out using masks, 
but because of problems caused by masks, such as 
expense and time in fabricating them, contamina-
tion introduced by them, their disposal, and the dif-
ficulties in their alignment, research into maskless 
optical projection lithography (MOPL) is growing 
rapidly and broadly. One MOPL approach already 
on the market (http://www.intelligentmp.com) is 
based on the digital micromirror device (DMD) 
chip from Texas Instruments Inc. (TI) and relies 
on the same spatial light modulation technology 
used in digital light processing projectors and high-
definition television (see Chapter 7, Example 7.10). 
Enormous simplification of lithography hardware 
is feasible by using the movable mirror arrays in a 
DMD chip to project images on the photoresist. This 
technique is capable of fabricating micromachined 
elements with any surface topography and can, just 
like e-beam lithography or laser writing, be used for 
FIGURE 1.11 (a) Fabrication steps for a silicon taper. (Sure, 
A., T. Dillon, J. Murakowski, C. Lin, D. Pustai, and D.W. 
Prather. 2003. Fabrication and characterization of three-
dimensional Si tapers. Optics Express 11:555–61. Drawing 
by Mary Amasia.8) (b) HBS mask for the fabrication of a dif-
fractive microlens array (http://www.canyonmaterials.com).
FIGURE 1.12 Laser printer resolution. Image of a laser-printed letter. Note the scatter of small dots. Technology is not so 
precise as to place dots in a straight line, and the effective dpi might be partially the result of overspray. (From Dr. James 
Lee, Ohio State University.)

[Page 15]
Photolithography   15
implementing maskless binary and grayscale lithog-
raphy. The resolution of DMD-based maskless pho-
tolithography (about 5 µm) is significantly less than 
with e-beam lithography (0.25 µm) or laser writers 
(<1.0 µm), but it is a parallel technique, and for many 
applications, i.e., in microfluidics, the lower resolu-
tion might not be an obstacle. Using DMD tech-
nology, on-chip electronics, in conjunction with a 
control computer, can generate a pattern by turning 
individual mirrors ‘‘on’’ or ‘‘off.’’ DMD chip’s micro-
mirrors are mounted on tiny hinges that enable them 
to tilt either toward the light source in the projection 
lens (ON) or away from it (OFF) (see Example 7.10), 
creating a light or dark pixel on the projection sur-
face. The bit-streamed image code entering the semi-
conductor directs each mirror to switch on and off 
at a rate of up to 10,000 times/s. This pattern is then 
demagnified and focused on the wafer to expose 
the photoresist while light from the remaining off 
mirrors is deflected away from the optics. The use of 
refractive optics prevents the extension of MOPL to 
wavelengths much shorter than 157 nm. The unique 
capability of representing a grayscale is probably the 
most essential merit of this type of maskless litho-
graphy. When a mirror is switched on more frequently 
than off, it reflects a light gray pixel; a mirror that is 
switched off more frequently reflects a darker gray 
pixel. In this way, the mirrors in a DMD system can 
reflect pixels in up to 1024 shades of gray to convert 
the video or graphic signal entering the DMD chip 
into a highly detailed grayscale image. The method 
to fabricate the micromirrors used in DMDs is based 
on MEMS and is detailed in Chapter 7 on surface 
micromachining. In Figure 1.13 we show a photo of 
Intelligent Micro Patterning’s lithography system, 
the SF-100, based on TI’s DMD with a line-width 
resolution of 5 µm (http://www.intelligentmp.com/
SF100Photos.htm).
Maskless zone-plate-array lithography (ZPAL)17 is 
another optical maskless technology. This technol-
ogy operates on the principle of diffraction rather 
than refraction. Instead of a single large numeri-
cal aperture (NA) lens, an array of thousands of 
nanofabricated Fresnel zone plate lenses is used, 
each focusing a beam of light onto the substrate. 
A computer-controlled array of micromechani-
cal spatial-light modulators turns the light to each 
lens on or off as the substrate is scanned under the 
array, thereby printing the desired pattern in a “dot-
 matrix” fashion.
ZPAL is reviewed in Chapter 2 as a nanolithogra-
phy technique that can be adapted to work with an 
extreme UV light source.
Photoresist Deposition
Introduction
Lithography is the most expensive step in micro-
electronics technology, representing up to 35% of 
the wafer manufacturing cost (see Table 1.3). Within 
lithography, photoresist coating is one of the more 
expensive steps. Photoresists may cost $100/L (and 
it is about $40/gallon for a typical developer), and 
several of the resist deposition processes used waste 
significant amounts of material. For silicon ICs, 
the resist thickness after a prebake (see below for 
what a prebake does) typically ranges between 0.5 
and 2 µm. For miniaturized 3D structures, much 
greater resist thicknesses are often required, and 
complex topography might also call for a conformal 
resist coat over very high-aspect-ratio features. For 
thick resist coats, techniques such as casting and 
the use of thick sheets of dry photoresists replace 
the ineffective resist spinners. For conformal coat-
ing, resist spraying or, better yet, electrodeposition 
(ED) of photoresist might be preferable. In this sec-
tion we emphasize methods used to deposit liquid 
photosensitive materials in ICs, MEMS, and NEMS, 
including spin coating, spray coating, dip coating, 
FIGURE 1.13 Intelligent MicroPatterning’s SF-100 litho-
graphy system based on DMDs (http://www.intelligentmp.
com/SF100Photos.htm).

[Page 16]
16   Manufacturing Techniques for Microfabrication and Nanotechnology
meniscus coating, electrodeposited (electropho-
retic) photoresist, and casting methods such as 
roller, curtain, and extrusion coating. Photoresist 
coating is an additive technology, and in Chapter 8 
we present a broader review of available processes 
for the deposition of organic films in  general, 
including photoresists and nonphotosensitive or -
ganics for applications such as biosensors, mem-
branes, packaging, protein arrays, DNA arrays, and 
so on. Very thin photoresist coatings (<<1 µm) are 
reviewed further below under the section on Thin 
Photoresists, and in Chapter 10 we explore very 
thick photoresist coatings (>>20 µm) for molding 
applications. Lamination of dry photoresist films 
to a substrate and a comparison of wet versus dry 
photoresists are covered below in the section on 
Permanent and Dry Resists.
Spin Coating
A common step before spinning on a resist with Si as 
the substrate is the growth of a thin layer of oxide on 
the wafer surface by heating it to between 900 and 
1150°C in steam or in a humidified oxygen stream 
(see Figure 1.1a). Dry oxygen also works, but wet oxy-
gen and steam produce faster results. The oxide can 
serve as a mask for a subsequent wet etch or boron 
implantation. As the first step in the lithography 
process itself, a thin layer of an organic polymer, a 
photoresist sensitive to UV radiation, is deposited on 
the oxide surface (see Figure 1.1b). The photoresist is 
dispensed onto the wafer lying on a wafer platen in 
a resist spinner (see Figure 1.14).18 A vacuum chuck 
holds the wafer in place. A speed of about 500 rpm is 
commonly used during the dispensing step, enabling 
the spread of the fluid over the substrate. After the 
dispense step it is common to accelerate to a relatively 
high speed to thin the fluid to near its final desired 
thickness. Typical spin speeds for this step range from 
1500–6000 rpm, depending on the properties of the 
fluid (mostly its viscosity), as well as the substrate. 
This step can take from 10 seconds to several minutes. 
The combination of spin speed and time selected for 
this step will generally define the final film thickness. 
At these speeds, centrifugal force causes the solution 
to flow to the edges, where it builds up until expelled 
when surface tension is exceeded. The resulting poly-
mer thickness, T, is a function of spin speed, solution 
concentration, and molecular weight (measured by 
intrinsic viscosity). The empirical expression for T is 
given by:
 
T
KC
=
η
ω
β
γ
α
 
(1.3)
where K = the overall calibration constant
  
C =  the polymer concentration in g/100-mL 
solution
  
η = the intrinsic viscosity
  
ω = the number of rotations per minute
Once the various exponential factors (α, β, and γ) 
have been determined, Equation 1.3 can be used to 
predict the thickness of the film that can be spun for 
various molecular weights and solution concentra-
tions of a given polymer and solvent system.19
The resist spinning process is of primary impor-
tance to the effectiveness of pattern transfer. The 
quality of the resist coating determines the density of 
defects transferred to the device under construction. 
The photoresist film, after application to the sub-
strate, must have a uniform thickness and must be 
chemically isotropic so that its response to exposure 
and development is uniform. The coating thickness 
of the thin, glassy resist film depends on the chemi-
cal resistance required for image transfer and the 
fineness of the lines and spaces to be resolved. The 
coating process should take place in Class 100 lami-
nar flow air conditions, and a minimum spin time of 
30 seconds is necessary for coating uniformity. The 
FIGURE 1.14 Resist spinner.

[Page 17]
Photolithography   17
photoresist should also be filtered just before appli-
cation. The application of too much resist results 
in edge covering or run-out, hillocks, and ridges, 
reducing manufacturing yield. Application of too 
little resist may leave uncovered areas. Optimization 
of the “regular” photoresist coating process in terms 
of resist dispense rate, dispense volume, spin speed, 
ambient temperature, venting of the resist spin sta-
tion, and humidity presents a growing challenge.
To ensure reproducible line widths and devel-
opment times in subsequent steps, a resist thick-
ness of 1 µm, with a repeatability of ±10 Å (±0.1%) 
is becoming the norm. In such cases, even small 
changes in air draft over the resist-coated substrate 
could influence the results. In Table 1.4 we present a 
handy spin coating-troubleshooting chart based on 
data presented at http://www.brewerscience.com/
products/cee/technical/spintheory. In Appendix 1A 
a more detailed spin coating process troubleshoot-
ing list is presented.
Since 2005, computer chips with an average fea-
ture size of 65 nm have been on the market, and 
for these, as well as smaller feature sizes, yet bet-
ter control over thinner and thinner resist layers 
is sought. An on-line film thickness monitor, pos-
sibly a technique based on reflection spectroscopy, 
will become essential for statistical process control 
of such demanding photoresist coatings.18 The need 
for an alternative photoresist deposition technique 
might arise as the amount of waste material gener-
ated by spin coating is high, with most of the resist 
solution (>95%) thrown off the substrate during the 
spin casting process (the wasted resist must be dis-
posed of as a toxic material). Also inherent to this 
process is the formation of edge beads, which require 
an additional removal process (see Figure 1.15a) 
before subsequent process steps. The edge of a wafer 
might exhibit resist ridges that are about 10 times 
the mean thickness on the rest of the substrate. A typ-
ical bead removal solution is AZ edge bead remover 
solvent 
(http://www.glue.umd.edu/~nima/doc/
AZEBRSolventMSDS.pdf). With  the current  trend 
toward larger substrate formats, these limitations 
will be exacerbated. The main obstacle to using spin 
coating in MEMS is caused by varying topography: 
deeply etched features cause a physical obstruction to 
the solution flow, preventing complete coverage and 
often causing striation or resist thickness variation. 
For example, resist thickness variations can occur on 
the near and far sides of a cavity or in cavities at dif-
ferent locations on the substrate. Sizes and shapes of 
the cavities also have influence on the resist unifor-
mity and coating defects. For substrates with moder-
ate topography, alternative coating techniques, like 
spray coating (see the next section below), offer bet-
ter prospects. Wafers with extreme topography, e.g., 
as encountered in radio frequency-MEMS, require a 
process with yet higher shape conformality. For the 
latter application we will see below that ED photore-
sists are a possible solution.
A good review on spin coating can be found at 
http://www.brewerscience.com/cee/technical/spin 
theory.html.
Alternative Photoresist Deposition Methods
In this section, we compare alternatives to spin coat-
ing (Figure 1.15a). We follow closely James Webster’s 
treatise of the subject.20
Spray Coating In spray coating, the substrates to 
be coated pass under a spray of photoresist solution. 
A diagram depicting this process is shown in Figure 
1.15b. The spray system includes an ultrasonic 
spray nozzle that generates a distribution of drop-
lets in the micrometer range. The resist is pushed 
out of a pressurized tank via a supply pipe to the 
spray head. The spray head has a defined aperture 
where the spray mist is formed. The shape of the 
spray pattern can be adjusted by a secondary air 
cushion. Compared with electrostatic spraying (see 
TABLE 1.4 Spin Coating Troubleshooting Chart
Film too thin
Spin speed too high
→
Select lower speed
Spin time too long
→
Decrease time during 
high-speed step
Film too thick
Spin speed too low
→
Select higher speed
Spin time too short
→
Increase time during high 
speed step
Exhaust volume too 
high
→
Adjust exhaust lid or house 
exhaust damper
Source: Based on http://www.brewerscience.com/cee/technical/
spintheory.html.

[Page 18]
18   Manufacturing Techniques for Microfabrication and Nanotechnology
the coating method described immediately below), 
the droplets formed in the spray mist are not as 
small. This can lead to problems in the coating. To 
avoid the undesired overspray the spray gun must 
be kept close to the substrate (e.g., 5 cm compared 
with 30 cm in electrostatic spray). Compared with 
spin coating, spray coating does not suffer from the 
resist thickness variation caused by the centrifugal 
force because the resist droplets are supposed to 
stay where they are deposited. Spray coating is often 
used where thicker photoresist films are required, 
and the uniformity of spray coatings can be held 
within 5% tolerance when mechanized spray arms 
are used. Another major advantage is its ability to 
coat uniformly over nonuniform surfaces, making 
the technique appropriate for MEMS. During spray 
coating, the wafer may be rotated slowly while the 
swivel arm of the spray-coating unit is moved across 
the wafer. A low spin speed (30–60 rpm) is used to 
minimize the centrifugal force effects. The rotation 
allows for resist coverage in all the angles of MEMS 
cavities. Importantly, sprayed coatings do not have 
the internal stress forces that are common to spin-
coated films. However, control of the deposited film 
thickness is not as precise as with spin- and extru-
sion-coated substrates (see last coating method 
reviewed in this section), and some waste of pho-
toresist solution must be accepted as part of this 
FIGURE 1.15 Photoresist deposition methods: spin coating (a), spray coating (b), meniscus coating (c), roller coating 
(d), curtain coating (e), and extrusion coating (f) V represents a movement in the direction of the arrow. (Webster, R.J. 
1998. Thin film polymer dielectrics for high-voltage applications under severe environments. Master’s thesis. Virginia 
Polytechnic Institute and State University.20)

[Page 19]
Photolithography   19
processing technique. It is difficult to deposit layers 
of resist thicker than 20 µm with spray coating. The 
process can be automated and may coat substrates 
double-sided.
Electrostatic Spraying Electrostatic spraying or 
electrodeposition is a variant of spray coating. 
During the atomization of the resist by air or nitro-
gen pressure, the droplets formed are given a static 
charge by applying a large voltage (e.g., 20 kV). The 
charge causes the droplets to repel each other, main-
taining the integrity of the mist of resist formed. 
Because the droplets follow the electric flux lines, 
the amount of overspray can be minimized by a 
set of charged wires keeping the cone of spray to 
within the desired coating area, thus minimizing 
overspray. The substrate to be coated can be passed 
horizontally or vertically through the spray. The lat-
ter allows for simultaneous coating on both sides of 
substrates.
Meniscus Coating Meniscus coating is another 
viable coating method, especially attractive for 
large area substrates such as flat panel displays. The 
method is illustrated in Figure 1.15c. Photoresist 
solution is pumped through a porous tube (10-µm 
pores), and a gravity-assisted laminar flow of the liq-
uid is established around the perimeter of the tube. 
The inverted substrate is made to touch and pass the 
solution flowing around the tube, and the meniscus 
of the resist solution adheres to the surface of the 
moving substrate. Excess fluid that does not adhere 
to the substrate is collected and recirculated to the 
coating head. Important process parameters include 
the separation of the coating head to the substrate, 
coating velocity, solids content in the resist solution, 
and evaporation rate of the carrier solvent. These 
variables control the coating uniformity and thick-
ness. Two important advantages of meniscus coat-
ing are the reduction in coating materials loss (only 
5–10% loss) and the avoidance of edge buildup 
(unlike spin coating). Coating techniques involv-
ing intimate contact between the substrate and the 
photoresist supply source, such as meniscus coat-
ing or silkscreen printing, lead to good coverage if 
the adhesion of the resist to the substrate surface is 
adequate.
Silkscreen Printing Silkscreening can also be used 
to apply thin, even films of resist for small produc-
tion runs. Silkscreening of organics is covered in 
Chapter 8 on chemical, photochemical, and electro-
chemical-based forming (see Figure 8.10).
Plasma-Deposited 
Resist Another 
interesting 
method is the deposition of resist from the gas phase, 
i.e., plasma-deposited photoresist. In this method, a 
monomeric coating precursor is required, which may 
be evaporated at ambient temperatures and forms a 
polymer after deposition on the substrate. The lat-
ter technique is covered in Chapters Seven and Eight 
(see for example Figure 8.9).
Electrodeposition 
(Electrophoresis)21 Electropho
retic photoresist deposition (ED) is an appropriate 
technique for the coating of substrates with extreme 
topography. The ED process requires electrically 
conductive substrates and electrical biasing during 
the resist-coating process. The coating solution con-
tains charged micelles comprising resist, solvent, 
and dye and photoinitiator molecules. The sizes 
of the micelles are in the 50–200 nm ranges, and 
coulombic repulsion keeps the particles sufficiently 
separated to avoid flocculation and settlement. The 
electrophoretic process was explained in detail in 
Volume I, Chapter 6; it suffices to mention here that 
the solution must be rather resistive for a strong 
enough electrophoretic field to be established. The 
ED of the photoresist occurs onto a cathodic (neg-
ative) or anodic (positive) polarized conductive 
substrate.22 In the case of a cataphoretic resist emul-
sion, the ionized polymer forms positively charged 
micelles. When the electric field is applied, the posi-
tively charged micelles migrate by electrophoresis 
toward the cathode. When the micelles reach the 
cathode, their positive surface charges are neutral-
ized by hydroxide ions produced by the electrolysis 
of water at that electrode. The micelles then become 
destabilized and coalesce on the surface of the cath-
ode to form a self-limiting, insulating photoresist 
film. The growth of the film is self-limiting because 
the resist layer is nonconductive, and once sufficient 
resist has been deposited to insulate the substrate 
surface, no further “plating” can occur. Both posi-
tive and negative photoresist chemistries for ED are 

[Page 20]
20   Manufacturing Techniques for Microfabrication and Nanotechnology
available (e.g., 2400 ED and Eagle 2100 ED from 
Shipley Ltd.). Typical coating thicknesses, highly 
dependent on the voltage and the temperature, are 
in the range of 5–10 µm, but specific resist systems 
can be deposited up to about 35 µm on both sides 
of the substrate simultaneously. The main advantage 
is that it yields a pore-free deposit of the resist, even 
at very low thicknesses. Although the most extreme 
surface topographies can be coated with this tech-
nique, this process needs metal plating of substrates 
and has some associated process complexities, such 
as the requirement for wafer electrical biasing dur-
ing the resist-coating process.
Dip Coating In dip coating, one dips the substrate 
into a solution of liquid resist to apply a coating. The 
method is simple in that the substrate after cleaning 
and drying is dipped into a tank containing the pho-
toresist and withdrawn slowly. A thin coating of the 
resist adheres to the substrate and is fixed by mild 
baking. The rate of withdrawal and the viscosity and 
solid contents of the resist are adjusted to obtain the 
desired thickness. However, it is not possible to get 
thicknesses greater than about 8–10 µm through 
this method. The technique does not enable much 
thickness or uniformity control either, although this 
method is commonly used in small-volume shops 
or for odd-sized substrates. The benefits of dip coat-
ing are obvious. As a double-sided coating method, 
all types of formats can be coated. It allows coating 
thick plates, as well as thin sheets and even wires. 
Simultaneous coating of multiple sheets increases 
the productivity significantly. A high and consis-
tent coating quality can be ensured because the few 
and basic coating parameters can easily be main-
tained. Dip coating, a process often used to make 
needle-type biosensors, is covered in more detail in 
Chapter 8. In the dip-coating process, multiple dip 
coatings and drying cycles follow each other.
Roller Coating Roller, curtain, and extrusion coat-
ing are all variations of directly casting the coating 
solution on the substrate. Roller coating allows for 
single- or double-sided coating, and the equipment 
is less expensive than that used in curtain coating 
(see next section). Double-sided roller coating is 
illustrated in Figure 1.15d. Grooved rubber rolls are 
used to transfer the liquid resist, which is constantly 
fed into a nip between a doctor bar or roller and 
the coating roll, to the substrate surface. The pres-
sure between the doctor and coating roller affects 
the final resist film thickness, as does the pitch of the 
grooves on the roller, the nonvolatile content of the 
resist, and the coating roller-to-substrate pressure 
(see Figure 1.15d). Roller coating can produce very 
even coatings of low thickness. Excess resist flows 
back to a sump for recycling via an automatic viscos-
ity controller and filter unit, thus limiting wastage. 
Roller coaters are often used in-line with a photo-
resist dryer. The roller-coating technique can also 
be useful for the application of thick photoresist 
films to thin substrates. In general, however, it is 
incapable of producing uniform coatings less than 
5 µm in thickness. Other advantages of roller coat-
ing include low photoresist waste and adaptability 
to automation.
Curtain Coating Curtain coating is illustrated in 
Figure 1.15e; the substrate is moved on a conveyor 
through a sprayed “curtain” of the resist. The liq-
uid resist is pumped into a head from which the 
only exit is a thin nip on the head’s underside. The 
resist forced through this nip forms a curtain of 
resist through which the substrates to be coated are 
passed. This method can only coat single-sided. The 
distance from the resist delivery point (the slit) to 
the substrate is large compared with other coating 
methods. This method gives high transfer efficiency; 
however, the thin layer of resist falling through the 
air results in a significant loss of solvent. Typically, 
thickness in the 25–60 µm range can be obtained 
with curtain coating. Undeposited material is recir-
culated back to the coating head. By careful control 
of material viscosity, belt speed, and pump speed, 
reproducible thicknesses can be achieved and main-
tained over the substrate surface with less than 10% 
variation in the overall thickness.
Extrusion Coating A method closely related to 
curtain coating is extrusion coating, as illustrated 
in Figure 1.15f. In extrusion coating, the extrusion 
head is positioned at a short, predetermined height 
above the substrate. Film thicknesses from less than 
1 µm to greater than 150 µm in a single coating 

[Page 21]
Photolithography   21
pass have been demonstrated with uniformities 
better than ±3% on substrates up to 350 mm × 
400 mm.20 An important commercial advantage of 
extrusion coating is that it can be easily integrated 
into high throughput microelectronic fabrication 
lines. However, there are some disadvantages asso-
ciated with extrusion coating, such as the varia-
tion in the substrate surface uniformity, which is 
transferred to the extrusion head during the depo-
sition process. Furthermore, edge beads form along 
the leading edge of extrusion-coated substrates, 
although not to the extent encountered in spin-
coated films. A thin curtain of the resist is made to 
fall on the substrate, which is moving horizontally 
at a controlled rate. As it falls on the substrate, the 
liquid curtain gently covers it just like a cloth and 
gets fixed as a film during conveyor movement and 
drying. This method obviously requires a lot of 
controls to achieve good results and, if performed 
well, can yield very satisfactory coatings. It should 
be noted, however, that coating the two sides of the 
laminate requires two operations. Control schemes 
exist in which the fluid flow into the extrusion head 
and the internal head pressure are measured and 
passed to a computer that determines the proper 
motion profile for the extrusion head, thereby 
improving the uniformity of the coating along the 
leading edge. The resist extrusion process has been 
proposed as a lower cost alternative to spin coating 
for producing highly uniform thin films on large 
area substrates.
There is no forced drying during roller, curtain, 
and extrusion coating other than evaporation. 
Therefore, the coating material has time to flow and 
planarize over surface features. The degree of cover-
age into deep features is highly dependent on the 
surface wettability and the solution viscosity.
A number of the photoresist deposition processes 
reviewed above are depicted in Figure 1.15.
In Table 1.5, three coating methods of photo-
resist—spin, spray, and electrodisposition—on
