Repository: Alvintxh/nanofab-web

# Extracted Book Sources

All 11 textbooks extracted 2026-04-05 using PyMuPDF (extract_pdf.py).

## Extraction Summary

| Book Key | File | Pages | Words | Page Numbering |
|----------|------|-------|-------|----------------|
| cui_2025 | Zheng Cui - Nanofabrication (4th ed) | 419 | ~158K | PDF labels (C1, i-xi, 1-407) |
| campbell_2008 | Campbell - Fabrication Engineering (3e) | 825 | ~369K | offset=18 (front-1..18, then 1-807) |
| teresa_2020 | De Teresa - Nanofabrication (full) | 451 | ~183K | offset=0 (sequential PDF pages) |
| madou_vol1_2011 | Madou - Fundamentals of Microfab Vol.1 | 646 | ~366K | PDF labels |

File: sources/sources_processed/books/madou_vol3_2011/madou_vol3_2011_full.txt (part 2 of 57)
# madou_vol3_2011
widespread throughout the manufacturing industry, 
producing a diverse range of products, including ICs, 
* BS used to stand for bullshit; now it stands for Bush Shit.
1965
1988
1993
1994
Karlsruhe Nuclear Research Center
LIGA
Stanford University
Dry etching of Si
Fluid Ampliﬁer Associates, Inc.:
Photoformed glass
IMM
reintroduces
photoformed glass
FIGURE 1.2 The rediscovery of photoformed glass for the manufacture of microfluidics.

[Page 11]
Nonlithography-Based (Traditional) and Lithography-Based (Nontraditional) Manufacturing Compared   11
pharmaceuticals, polymers, biochemicals, food pro-
ducts, and specialty chemicals. In the more advanced 
manufacturing techniques used for micromachin-
ing and nanomachining, batch fabrication typically 
involves some sort of a mask containing a desired 
repeated pattern that is positioned between the tool 
and work-piece. Then, that mask design is transferred 
to the work-piece using, for example, light (as in 
photolithography; Volume II, Chapter 1) or an 
abrasive slurry (as in abrasive jet machining; Volume 
II, Chapter 6). Alternatively, the tool itself contains 
an array of patterns that is transferred to the work-
piece, for example, mechanically, through a slurry (as 
in ultrasonic machining; Volume II, Chapter 6), or 
thermomechanically (as in hot embossing; Volume 
II, Chapter 10). Most nontraditional micromachining 
carried out today, such as IC fabrication, relies on 
batch fabrication; that is, repetitive features are 
simultaneously defined on a work-piece. In the case 
of IC fabrication, an array pattern is photolitho-
graphically defined on a silicon wafer, and many 
wafers are then processed further to fabricate desired 
structures. We present as an example of batch 
fabrication, an array of finished CCD image sensors 
(to use, for example, in a digital camera), produced 
all in parallel on the same Si wafer, as shown in 
Figure 1.3. After production, these sensors need to be 
cut out of the Si wafer.
It is important to recognize that the use of a mask 
severely restricts the machining possibilities in the 
direction perpendicular to the mask. The resulting 
products, when using a mask, are projected shapes 
of the image on the mask only, with limited oppor-
tunities to shape the sidewalls of the work-piece per-
pendicular to the image on the mask. To illustrate 
this, think about precision mechanical machining, 
which is truly 3D since a diamond tool can cut in any 
direction, and contrast this with using a photomask 
in photolithography or a patterned tool in ultrasonic 
machining, where material removal forces work 
only in one direction and the resulting shapes are 
principally 2D. In the latter case, the dimension per-
pendicular to the mask may have differing heights 
(and indeed, we could say that we are dealing with a 
2½D structure), but the shape of the sidewall can be 
modified only in a separate machining step.
Beyond batch manufacturing, the ultimate in 
automation of manufacturing is continuous or web-
based manufacturing, with a web moving from 
supply roll to take-up roll [also called roll-to-roll 
(R2R) manufacturing*], with visions of low-cost 
photovoltaics (PVs), thin-film transistors (TFTs), large-
area organic light-emitting diode (OLED) lighting, 
flexible displays, low-cost sensors, radio frequency 
identification (RFID) tags, etc. (see Figure 1.4). In 
this case, the product is made continuously, small 
or large, on flexible substrates, as shown in Figure 
1.5. The flexible substrates replacing glass or Si must 
possess the desirable optical properties, thermal 
stability, low coefficient of thermal expansion, sur-
face smooth ness, and moisture and solvent resis tance. 
Today, polymer films and stainless steel are the two 
flexible substrates of choice. R2R manufactur ing 
dramati cally increases throughput, with a significant 
reduction of capital and device costs.
Gordon Moore has argued that the only industry 
“remotely comparable” in its rate of growth to the 
semiconductor industry is the printing industry. 
It is worth noting that newspaper printing consti tutes 
a continuous process; here, we promote the idea of 
continuous (beyond batch) miniaturization processes 
that, like a printer connected to a personal computer, 
will print out miniature objects in a continuous 
mode. Many of the manufacturing techniques 
we encountered in Volume II are already or can be 
modified to a roll-to-roll operation. This includes older 
* Not to be confused with “run-to-run” or “run-by-run” control in 
semiconductor manufacturing.
FIGURE 1.3 Charge-coupled detector (CCD) image sensors 
are formed on Si wafers and then cut apart. CCDs have 
replaced film as the image capture medium of preference. 
(Courtesy of IBM.)

[Page 12]
12   From MEMS to Bio-NEMS: Manufacturing Techniques and Applications
technologies, such as doctor blade, ink-jet printing, 
laser machining, lamination, punching, drying and 
curing (in roll format ovens), picking and placing, hot-
embossing, and sputtering (with cylindrical targets; 
see Volume II, Figure 7.12), and newer methods, such 
as imprint lithography [nanoimprint lithography 
(NIL) and step-and-flash imprint lithography (SFIL)], 
dip-pen lithography (DPL), etc. Soft lithography 
(patterning with flexible stamps; see Volume II, 
Figure 2.55) constitutes yet another possible means 
of transferring lithography patterns to a web-based 
process. In this case, the soft lithography pattern on 
the rubber stamp might be rolled up around a cylinder 
to ink a substrate continuously.
Processes, such as lithography, that need critical 
alignment and registration are the more challenging 
to incorporate in an R2R manufacturing process. But 
roll-to-roll or in-line equipment is also available for 
lithography. For illustration, in Figure 1.6, we show 
the lithography equipment procured by The Center 
for Advanced Microelectronics Manufacturing at 
Binghamton University in New York (http://camm.
binghamton.edu). Established in 2005, this center 
is meant to spearhead development of next genera-
tion R2R electronics manufacturing capabilities. In 
Figure 1.6a we show a wet stripper/developer from 
Hollmuller-Siegmund that can handle a web of 
a width up to 15 in. The in-line lithography setup 
(Figure 1.6b) is from Azores Corporation and can 
handle webs that are 8 in. wide (expandable to 24 
in.). This g-line machine comes with an accuracy of 
about 4 µm and can process photosensitive material 
at a speed of 230–760 mm/min. Hole-punch patterns 
are used for alignment. Many governments are taking 
notice of this important trend in electronics manu-
facturing. In Korea, for example, the Department of 
Printed Electronics Engineering in the World Class 
University (WCU) program of Sunchon National 
Passive
PE
display
by Aveso
OLED
RFID R2R
RFID
antenna
Flexible solar
cell
by Sharp
TFT by
inkjet/lithography
combo Source: Epson news
Flexible TFT & e-paper
Source: Toppan news
Circuit board
with metal ink
TFT-SRAM
(16 bits)
Source: Epson news
FIGURE 1.4 Examples of printed products on flexible 
substrates. For acronyms such as RFID, OLED, and TFT, 
please refer to the text.
FIGURE 1.5 Roll-to-roll (R2R) manufacturing. Production 
in kilometers and use and sale in centimeters.
(a)
(b)
FIGURE 1.6 In-line lithography equipment. (a) wet strip-
per/developer from Hollmuller-Siegmund (can handle a 
web up to 15 in. wide). (b) in-line lithography setup from 
Azores Corporation can handle webs that are 8 in. wide 
(expandable to 24 in.).

[Page 13]
Nonlithography-Based (Traditional) and Lithography-Based (Nontraditional) Manufacturing Compared   13
University has been launched to lead in the fields of 
printed RFID and flexible lighting through Korean 
Government support that started in 2009.
Advances are being made continuously in “ink” 
technologies and printing processes and control; 
organic and printable electronics are expected to be 
a $35 billion industry by 2015 and reach over $300 
billion in 2025, that is, almost twice the size of the 
Si industry today.
In Example 1.1, at the end of this chapter, we intro-
duce a scenario for the continuous manufacture of 
polymer/metal-based biosensors—beyond batch.
Comparison Table
In Table 1.2, the most popular manufacturing tech-
niques in crafting micromachines are compared. 
These tools are used to fabricate microstructures 
either in serial (Se), parallel (Ba for batch), or contin-
uous (C) mode; the techniques can be organized in 
many different other ways, for example on the basis 
of the type of energy involved in the machining or 
as nonlithography-based (i.e., traditional—group 1) 
or lithography-based (i.e., nontraditional—group 2), 
i.e., truly 3D vs. truly 2½D. Table 1.2 is a listing of 
lithographic and nonlithographic miniaturization 
techniques with their respective resolutions, defined 
here as the smallest lateral features that have been 
generated. As a very rough rule of thumb, one might 
say that with dimensions below 100 µm one needs 
to switch from mechanical tooling (group 1) to opti-
cal tooling (group 2) to cut into a material.
Wet bulk micromachining, a very popular MEMS 
technique, had its genesis in the Si-based IC industry, 
but further development required the adoption 
and adaptation of several different processes and 
materials. Si-based wet bulk micromachining 
techniques involve anisotropic etching in the bulk of 
the material, often resulting in stunningly beautiful 
scanning electron microscope micrographs, are one 
of the most visual and “sexy” micromachining tools 
used—the MTV of miniaturization science. But in the 
trend toward miniaturization, almost a law of nature 
ever since the first oil crisis and the IC revolution, 
many other precision machining techniques on 
many different materials have also found commercial 
applications. Wet bulk Si micromachining, the most 
traditional form of Si micromachining (dominated 
by electrical engineers), has found acceptance in 
traditional precision machining circles (dominated 
by mechanical engineers) and vice versa: silicon 
micromachinists are starting to look at precision 
engineering techniques as a way to extend their 
tool kit. The most important characteristic for both 
disciplines is the ever-increasing quest for improved 
accuracies, higher aspect ratios, and reduced cost, and 
practitioners have recognized the complementary 
nature of their respective fields.
Whereas mechanical sensor manufacture is mov-
ing toward more integration of sensing functions 
with electronics, embodied in increased reliance on 
surface micromachining mostly involving the depo-
sition and etching of thin films on top of a Si sub-
strate, which is most compatible with IC fabrication, 
chemical and biosensors are moving away from inte-
gration and toward hybrid thick technology. This 
trend in chemical and biological sensors is caused 
by the need for modularity and the tremendous 
compatibility problems that arise when attempting 
to integrate chemical sensor materials with ICs. 
From Table 1.2, Si micromachining then emerges 
as only one of the many options for precision 
machining. To emphasize the need for microma-
chinists to look beyond Si as the ultimate substrate 
and/or building material, we have presented many 
examples of non-Si micromachinery throughout this 
book. The need to incorporate new materials and 
processes is especially urgent for progress in chemi-
cal sensors and microinstrumentation, which rely 
on non-IC materials and often are relatively large. 
The renewed interest in some of the non-Si-based 
machining methods stems principally from two 
major deficiencies of IC-based machining tech-
niques: the difficulty of creating truly 3D microstruc-
tures and the problem of interfacing microstructures 
with the macroworld. A machining method with a 
range that covers macroscopic- to microscopic-scale 
devices is needed, as often micromachines cannot 
easily be handled. Laser beam machining (LBM), 
electrodischarge machining (EDM), ultrapreci-
sion machining, dry reactive ion etching (DRIE), 
LIGA, and pseudo-LIGA techniques are steps in that 
direction, forming so-called “handshake technolo-
gies,” bridging the micro- and macroworlds. These 

[Page 14]
14   From MEMS to Bio-NEMS: Manufacturing Techniques and Applications
TABLE 1.2 MEMS Miniaturization Methods: Nonlithography-Based (Traditional) and Lithography-Based (Nontraditional)
Machining Method
Material/
Application
Typical Min/Max Size 
Feature
IC 
Compatible?
Tolerance
Important 
Reference on 
Technique
Aspect Ratio 
(Depth/
Width)
Initial Investment 
Cost/Access
Group 1: Traditional Techniques (Not Involving Photolithography-Defined Masks)
Chemical milling (S), 
(Ba)
Almost all metals
From submillimeter to 
a few meters (x, y); 
max thickness (z) ±1 
cm
Yes
Lateral 
tolerance 
0.25–0.5 mm
Harris6 
~1
Low/good
Electrochemical 
machining (S/A), (Ba)
Hard and soft 
metals, turbine 
blades, pistons, 
fuel-injection 
nozzles
Minimum-size devices 
larger than in 
chemical milling 
because of 
contacting need
Fair
Lateral 
tolerance 
<10 µm
(A) 
Romankiw,7,8 
(S) Phillips9 
(S) 100
~$400,000/good
Electrodischarge 
machining (S), (Se)
Hard, brittle, 
conductive 
materials used 
for tools and dies
Minimum holes of 0.3 
mm in 20-mm-thick 
plate
No
Lateral 
tolerance 
5–20 µm
Kalpajian10 
100
High/good: 
equipment with 
numerical control 
is common
Electrodischarge wire 
cutting (S), (Se)
Hard, brittle 
materials; many 
punch-and-die 
applications
Minimum rods 20 µm 
in diameter and 3 
mm long
No
Lateral 
tolerance 
1 µm
Saito11 
>100
High/good: does 
not require 
special electrodes

[Page 15]
Nonlithography-Based (Traditional) and Lithography-Based (Nontraditional) Manufacturing Compared   15
Electron beam 
machining (S/A), (Se)
Hard-to-machine 
materials
(S) Most suited for 
large numbers of 
simple holes 
(<0.1 mm)
Fair
(S) ~10% of 
feature size 
(5 µm on a 
50-µm hole)
Taniguchi12
(S) 10 is 
typical but 
100 is 
possible
Very high/fair 
~$100,000 when 
using a modified 
scanning electron 
microscope
Continuous deposition 
(A), (C); e.g., doctor’s 
blade technology, 
tape casting
With all materials 
available in inks, 
e.g., glucose 
sensors
Most suited for 
inexpensive 
disposables, from 100 
µm to a few 
millimeters
No
15 µm
Harper,13 Fiori 
and De 
Portu14 
Low/good
Focused ion-beam on 
a lathe (S/A), (Se)
Very pure IC 
materials
From submicrons to 
millimeters
Yes
(S) 50–100 nm
Vasile et al.5 
High/poor
Hybrid thick film (A), 
(Ba)
Wide variety of 
materials 
available in inks
Minimum feature size 
90 µm
Fair
12 µm
Harper13 
~$30,000/good
Laser beam machining 
(S/A), (Se)
Complex profiles 
in hard materials
(S) Holes from 10 µm 
to 1.5 mm at all 
angles
Fair
1 µm
Helvajian15 
(S) 50
~$50,000 but up to 
~$400,000 for a 
five-axis system/
good
Plasma-beam 
machining (S/A), 
(Se/Ba)
Very-high-
temperature 
materials
(A) Only used for thick 
films >25 µm; (S) for 
very thick films >2.5 
mm
No
(A) 20 µm for 
a 25-µm-thick 
film; (S) 
typical ± 3 
mm but 0.8 
mm is 
possible
Pfender16 
~$600,000/fair
(Continued)

[Page 16]
16   From MEMS to Bio-NEMS: Manufacturing Techniques and Applications
TABLE 1.2 MEMS Miniaturization Methods: Nonlithography-Based (Traditional) and Lithography-Based (Nontraditional) (Continued)
Machining Method
Material/
Application
Typical Min/Max Size 
Feature
IC 
Compatible?
Tolerance
Important 
Reference on 
Technique
Aspect Ratio 
(Depth/
Width)
Initial Investment 
Cost/Access
Stereolithography (A), 
(Se)
Polymeric 
photosensitive 
materials
Maximum 10 × 10 × 10 
mm (x, y, z)
Yes
Minimum 
solidification 
5, 5, 3 µm 
(x, y, z)
Ikuta,64 stereo 
lithography17 
$100,000–500,000/
good
Ultraprecision 
mechanical 
machining (S), (Se)
Form-stable 
materials
From submillimeters 
(e.g., 0.2-mm hole) to 
meters
No
1 nm 
Boothroyd and 
Knight18
$400,000/good
Ultrasonic machining 
(S), (Se)
Hard and brittle 
materials
Holes from 50 µm to 
75 mm
No
Lateral 
tolerance 
10 µm
Bellows and 
Kohls19 
2.5 µm for a 
250-µm 
hole
$20,000/good
Microdispensing (A), 
(Se/Ba)
Wide variety of 
materials 
available in inks, 
especially suited 
to biomaterials
Minimum membrane 
volume: nanoliters to 
microliters
Yes
~3% volume
Li et al.20
Medium/poor
Injection molding, hot 
embossing (A), (Ba)
Plastics, ceramics, 
and metals
Minimum 250 µm; 
maximum several 
centimeters
No
±0.13% (e.g., 
±2.6 µm for a 
1.998-mm 
diameter)
Sakai,21 Rak22
>5
Medium/good

[Page 17]
Nonlithography-Based (Traditional) and Lithography-Based (Nontraditional) Manufacturing Compared   17
Powder blasting (S), 
(Se)
Ceramics and hard 
materials >40 
HRC
Minimum 50 µm up to 
several millimeters
No
1–2 µm
Belloy et al.23
Medium/poor
Abrasive water jet (S), 
(Se)
Metals, plastics, 
and ceramics
Min 0.8 mm typical, 80 
µm possible
No
±50 µm
Waterjet24
>100
$80,000–200,000/
poor
Machining Method
Material/
Application
Typical Min/Max 
Size Feature
IC 
Compatible?
Tolerance
Important 
Reference on 
Technique
Aspect Ratio 
(Depth/Width)
Shape and 
Height/Depth
Initial 
Investment 
Cost/Access
Group 2: Nontraditional Techniques (Involving Photolithography-Defined Masks)
Photofabrication (S)
Plastic, glass 
(ceramic), 
e.g., fluidic 
elements
Max x, y = 40 × 
40 cm and 
max z = 
0.6 mm
Yes
Lateral 
tolerance 
20 µm
Trotter25
~3 for 
photoplastics; 
~20 for 
photoglass
x, y is free; z up 
to 6 mm
Medium/
poor to 
medium
Photochemical milling 
(S)
Printed circuit 
boards, lead 
frames, 
shadow 
masks
Max 60 × 60 cm, 
max thickness 
<0.5 mm
Yes
13 µm 
(printed 
circuits)
Allen26
~1
x, y is free; z up 
to 0.5 mm
Medium/
good
Wet etching of 
anisotropic materials 
(S)
Crystal Si, 
GaAs, quartz, 
SiC, InP
Max wafer size, 
min feature a 
few microns
Fair
1 µm
Kern27
100
x, y, z shape 
locked in by 
crystallography, 
z height of the 
wafer
Low/good
Dry etching (S)
Most solids
Max wafer size, 
min feature 
submicron
Good
0.1 µm
Manos and 
Flamm28
10
x, y shape free; z 
up to 200 µm
High/good
Poly-Si surface 
micromachining (S/A)
Poly-Si, Al, Ti, 
etc.
Max wafer size, 
min feature 
submicron
Good
0.5 µm
Johnstone and 
Parameswaran29 
x, y free; z 
0.1–10 µm, but 
preferably 1–2 
µm
High/fair
(Continued)

[Page 18]
18   From MEMS to Bio-NEMS: Manufacturing Techniques and Applications
TABLE 1.2 MEMS Miniaturization Methods: Nonlithography-Based (Traditional) and Lithography-Based (Nontraditional) (Continued)
Machining Method
Material/
Application
Typical Min/Max 
Size Feature
IC 
Compatible?
Tolerance
Important 
Reference on 
Technique
Aspect Ratio 
(Depth/Width)
Shape and 
Height/Depth
Initial 
Investment 
Cost/Access
Si on insulator (S)
Crystalline Si
Max wafer size, 
min feature 
submicron
Good
0.1 µm
Diem et al.30
x, y free; z 
height 
depending on 
the epilayer, 
e.g., 100 µm
High/poor
LIGA (S/A)
Ni, PMMA, 
Au, ceramic, 
etc.
Max 10 × 10 cm 
or more, min 
0.2 µm
Fair
0.3 µm
Ehrfeld31
>100
x, y free, z up to 
100 µm
High 
(>$35M)/ 
poor
UV-transparent resists 
(S/A)
Polyimide, 
SU-8, 
AZ-4000
Max size equals 
the wafer size 
Good
0.5 µm
Ahn et al.,32 
SOTEC33 
25
x, y free, z up to 
1 mm
High/poor
Molded polysilicon 
HEXSIL (Keller) (S/A)
Poly-Si, Ni, 
etc.
Max several 
millimeters, 
min few 
microns
Good
0.5 µm
Keller and 
Ferrari34
10
x, y free; z up to 
100 µm
High/poor
Erect polysilicon 
(Pister) (S/A)
Poly-Si
Max several 
millimeters, 
min submicron
Good
0.5 µm
Pister35
10
x, y free, z up to 
1 mm
High/poor
Micromolding (A), (Ba)
Ceramics, 
plastics, 
metals
Max wafer size, 
min feature 
several 
microns
No
Bride et al.,36 
Zhao et al.,37 
Sander et al.38 
3–20
x, y free, z up to 
200 µm
Medium/
poor to 
fair
A, additive; Ba, batch; C, continuous; IC, integrated circuit; max, maximum; MEMS, microelectromechanical system; min, minimum; PMMA, poly(methylmethacrylate); S, subtractive; 
Se, serial. LIGA is a German acronym for “Lithographie, Galvanoformung, Abformung,” which in English is (x-ray) lithography, electroplating, and molding. For a more in-depth study 
on manufacturing options, we refer to the literature: Harris,6 Shaw,39 DeVries,40 Slocum,41 and Evans.42 Also visit the Louisiana Tech University’s Institute for Micromanufacturing 
(http://www.latech.edu/ifm).

[Page 19]
Nonlithography-Based (Traditional) and Lithography-Based (Nontraditional) Manufacturing Compared   19
handshake technologies should be of importance 
beyond micromachines—for example, in ICs, where 
one is faced with the same dilemma of packaging, 
mounting, and wiring large-scale integrated chips 
(LSIs) and very large-scale integrated chips (VLSIs). 
Several of these new technologies are maskless and 
enable very fast prototyping. The merging of bulk 
micromachining with other new fabrication tools, 
such as surface micromachining and electroplating, 
and the  adaptation of materials such as Ni and poly-
imides have fostered powerful new nontraditional 
precision engineering methods.
Table 1.2 comprises both additive (A) and sub-
tractive (S) techniques. For additive techniques, a 
further comparison of thick-film versus thin-film 
deposition methods is presented in Table 1.3. The 
decision to go with a thin versus thick film has very 
important ramifications and has to be considered 
very deliberately. Resolution and minimum feature 
size for thin films are obviously superior. Also, the 
porosity, roughness, and purity of deposited metals 
are less reproducible with thick films. Finally, the 
geometric accuracy is poorer with thick films. On 
the other hand, the thick-film method displays 
versatility, which is often key in chemical sensor 
manufacture. Silk screening forms an excellent alter-
native when size does not matter but cost, in rela tively 
small production volumes, does. For biomedical 
applications the size limitations, clear from Table 1.3, 
make thick-film sensors more appropriate for in 
vitro applications. For in vivo sensors, where size 
is more crucial, IC-based technologies might be 
more appropriate. Thin-film technology does not 
necessarily involve IC integration of the electronic 
functions. Table 1.4 provides a comparison of the 
economic and technical aspects in implementing 
thin-film technology, IC fabrication, thick film, and 
classic construction for sensors.43 It should be 
mentioned that in sensor fabrication, 60–80% of the 
cost consists of packaging, an aspect not addressed 
in Table 1.4. In comparison with complementary 
metal-oxide-silicon (CMOS)-compatible thin-film 
sensors, the packaging of thick-film sensors usually 
is more straightforward. Since packaging expenses 
overshadow all other costs, this is a decisive criterion. 
In the case of chemical sensors, where the sides of 
the conductive Si substrate might shunt the sensing 
function through contact with the electrolyte, 
encap sulation is especially difficult compared with 
the packaging of an insulating plastic or ceramic 
substrate (see also Chapter 4, this volume, on 
packaging).
TABLE 1.3 Comparison of Thin- versus Thick-Film Technology
Property
Silicon/Thin Film 
Hybrid/Thick Film
In-plane resolution
0.25 µm and better
12 µm
Minimum feature size
0.75 µm and better
90 µm
Temperature range
<125°C
>>125°C
Sensor size
Smaller
Small
Geometric accuracy
Very high
Poor
Deposition methods
Evaporation, sputtering, 
CVD*
Screen printing, stencil 
printing
Patterning methods
Etch through photomask; 
lift-off stencil
Screen photomask, etched 
stencil, machined stencil
Reliability nonencapsulated 
device
Low
High
Electronic compatibility
Good
Moderate
Versatility
Low
Very good
Roughness, purity, and 
porosity of deposited 
materials
Superior
Moderate
Energy consumption
Low 
Moderate
Handling
Difficult
Easy
Approximate capital costs per 
unit
Very large, but very low in 
large volumes 
Low; very low in moderate 
volumes
*CVD, chemical vapor deposition

[Page 20]
20   From MEMS to Bio-NEMS: Manufacturing Techniques and Applications
Selection criteria for the additive processes 
reviewed in Volume II depend on a variety of con-
siderations, such as the following.
 
1. Limitations imposed by the substrate or the mask 
material: maximum temperature (Tmax),  surface 
morphology, and substrate structure and geometry
 
2. Apparatus requirement and availability
 
3. Limitations imposed by the material to be 
deposited: chemistry, purity, thickness, Tmax, 
morphology, crystal structure, etc.
 
4. Rate of deposition to obtain the desired film 
quality
 
5. Adhesion of deposit to the substrate; necessity 
of adhesion layer or buffer layer
 
6. Total running time, including setup time and 
postcoating processes
 
7. Cost
 
8. Ease of automation
 
9. Safety and ecological considerations
Table 1.5 compares some of the additive processes 
important in microsensors and micromachining. 
This table and the above criteria complement the 
questions in the check-off list presented in Table 
1.11. The latter is meant as a guide toward a more 
intelligent choice of an optimum machining sub-
strate for the micromachining task at hand.
A subset of subtractive machining techniques 
from Table 1.2 is compared in Table 1.6. Here, metal 
removal rates, tolerance, surface finish, damage 
depth, and required power are listed.
The metal removal rate by electrochemical ma -
chining (ECM) and plasma arc machining (PAM) 
is much higher than that of the other machining 
processes. Compared with conventional mechanical 
CNC machining, the metal removal rates by ECM 
and PAM are, respectively, 0.3 and 1.25 times that 
of CNC, whereas others are only a small fraction 
of it. Power requirements for ECM and PAM are 
also comparatively high. The tolerance obtained 
TABLE 1.4 Comparison between Different Sensor Technologies: Economic and Technical Aspects
Classic 
Construction
Thick-Film 
Technology
Thin-Film Technology
IC Technology*
Technology 
substrate
Wires and tubes
Screen printing 
Al2O3, plastic
Evaporation-sputtering 
Al2O3, glass, quartz
IC techniques 
silicon, GaAs
Initial 
investment
Very low
Moderate
High
High
Production line 
cost
>$10,000
>$100,000
>$400,000
>$800,000
Production
Manual 
production
Mass production
Mass production
Mass production
Units per year
1–1,000
1,000–1,000,000
10,000–10,000,000
100,000 and up
Prototype
Cheap
Cheap
Moderate
Expensive
Sensor price
Expensive sensor
Low cost per sensor
Low cost per sensor
Low cost per 
sensor
Use
Multiple use, in 
vitro, in vivo
Disposable, in vitro
Disposable, in vivo
Disposable, in 
vivo
Markets
Research, 
aerospace
Automotive, 
industrial
Industrial, medical
Medical, 
consumer
Dimensions
Large
Moderate
Small
Extreme 
miniaturization
Solidity
Fragile
Robust
Robust
Robust
Reproducibility
Low
Moderate
High
High
Maximum 
temperature
800°C
800°C
1,000°C
150°C (silicon)
Interfacing
External discrete 
devices
Smart sensors, 
surface mount
Smart sensors, surface 
mount
Smart sensors, 
CMOS,† bipolar
*IC, integrated circuit.
†CMOS, complementary metal-oxide-silicon.
Source: From Lambrechts, M., and W. Sansen. 1992. Biosensors: Microelectrical devices. Philadelphia: Institute of Physics 
Publishing. With permission.43

[Page 21]
Nonlithography-Based (Traditional) and Lithography-Based (Nontraditional) Manufacturing Compared   21
TABLE 1.5 Comparison of Additive Processes Important in Microsensors and Micromachining
Species 
Deposit Ion 
Mechanism
Deposit Ion 
Rate
Depositing 
Species
Coverage of 
Complex-
Shaped 
Objects
Coverage 
into Small 
Blind 
Holes
Metal 
Deposit 
Ion
Alloy 
Deposit 
Ion
Refractory 
Compound 
Deposit Ion
Energy of 
Deposi ting 
Species
Bombard-
ment of 
Substrate/
Deposit by 
Inert Ions
Substrate 
Heating by 
External 
Means
Cost
Evaporation
Thermal 
energy
Very high 
(up to 
750,000 
Å/min)
Atoms 
and ions
Poor 
line-of-
sight 
coverage
Poor
Yes
Yes
Yes
Low 
(0.1–0.5 
eV)
No, 
normally
Yes, 
normally
Low
Sputtering
Momentum 
transfer
Low 
except 
for pure 
metals 
(e.g., Cu, 
10,000 Å/
min)
Atoms 
and ions
Good, but 
non-
uniform 
thickness 
distribution
Poor
Yes
Yes
Yes
Can be 
high 
(1–100 
eV)
Depends on 
geometry
Not 
generally
High
CVD
Chemical 
reaction
Moderate 
(200–
2500 Å/
min)
Atoms
Good
Limited
Yes
Yes
Yes
High in 
plasma-
enhanced 
CVD 
(PECVD)
Possible
Yes
High
Electrodeposition
Precipita-
tion of 
redox 
species
Low to 
high
Ions
Good
Limited
Yes, 
limited
Limited
Limited
Can be 
high
No
No
Low
Thermal spraying
Solidifica-
tion of 
molten 
droplets
Very high
Droplets
No
Very 
limited
Yes
Yes
Yes
Can be 
high
Yes
No, 
normally
Very 
high
CVD, chemical vapor deposition.

[Page 22]
22   From MEMS to Bio-NEMS: Manufacturing Techniques and Applications
by various processes except PAM is within the 
range of CNC machining, which means satisfactory 
dimensional accuracy can be maintained. Satisfactory 
surface finishes are obtained by all processes except 
PAM. Depth of surface damage is very small for 
abrasive jet machining (AJM), electrochemical 
machining (ECM), and chemical machining (CHM) 
processes, whereas it is very high in the case of 
electrodischarge machining (EDM), electron beam 
machining (EBM), PAM, and the like. [As we saw 
in Volume II, these techniques give rise to a heat-
affected zone (HAZ).] For this reason, ECM can be 
employed for making dies and punches. AJM may 
be suitably employed for machining super alloys 
and refractory material; ECM has good applicability 
for machining steels and super alloys; CHM is very 
useful for aluminum and steel; EDM may well be 
adopted for machining steels, super alloys, titanium, 
and refractory material; and PAM can be suitably 
employed for machining aluminum, steels, and super 
alloys. Capital cost for ECM is very high compared 
with conventional CNC machining, whereas capital 
costs for AJM are PAM are comparatively low. EDM 
has a higher tooling cost than other machining 
processes. Power consumption cost is very low for 
PAM and laser beam machining (LBM) processes, 
whereas it is greater in case of ECM. Metal removal 
efficiency is higher for EBM and LBM than for other 
processes. Tool wear is very low for ECM, CHM, 
EBM, LBM, and PAM, whereas it is high for electrical 
discharge machining.
Given the tremendous variety of micromachin-
ing tools available, as evident from Tables 1.2–1.6, 
a truly multidisciplinary engineering education will 
be required to design miniature systems with the 
most appropriate building philosophy.
Design from the Package Inward
When approaching the development of a microde-
vice, we prefer using the terminology miniaturiza-
tion rather than MEMS, as the latter term is still too 
loaded with the notion that Si technology represents 
the only solution. The choice of processes for manu-
facturing a 3D microdevice can best be made after 
studying the detailed requirements of the appli-
cation. Since the package serves as the interface 
between the microstructure and the macroworld, 
and since it is the major contributor to cost and 
size, one should start the design with the package 
and work toward the best machining process for the 
micromachine inside. The package is often made 
with a traditional machining method such as turn-
ing and grinding or possibly with ultrasonic or wire 
electrodischarge machining.
For the micromachine inside the package, there 
may be many machining options, as both batch IC 
and traditional serial production techniques, per-
haps in combination with micromolding, must be 
considered. Several new, batch Si micromachin-
ing techniques derived from the IC industry are 
TABLE 1.6 Machining Characteristics of Different Processes 
MRR (mm3/min)
Tolerance 
Maintained 
(µm)
Surface 
Finish 
Required 
(µm)
Surface 
Damage 
Depth (µm)
Power 
Required for 
Machining 
(W)
USM
300
7.5
0.2–0.5
25
2,400
AJM
0.8
50
0.5–1.22
2.5
250
ECM
15,000
50
0.1–2.5
5
100,000
CHM
15
50
1.5–2.5
5
N/A
EDM
800
15
0.2–1.2
125
2,700
EBM
1.6
25
0.5–2.5
250
150–2,000
LBM
0.1
25
0.5–1.2
125
2–200
PAM
75,000
125
Rough
500
50,000
CNC
50,000
50
0.5–5
25
3,000
AJM, abrasive jet machining; CHM, chemical machining; CNC, computer numerical control machining; EBM, 
electron beam machining; ECM, electrochemical machining; EDM, electrodischarge machining; LBM, laser 
beam machining; MRR, metal removal rate; PAM, plasma arc machining; USM, ultrasonic machining.
Source: Based on http://www.cemr.wvu.edu.

[Page 23]
Nonlithography-Based (Traditional) and Lithography-Based (Nontraditional) Manufacturing Compared   23
gaining acceptance, but serial, precision machining 
techniques with specialized tools (e.g., ultrasonic 
machining or laser beam machining) are often the 
only commercially available methods to make intri-
cate, small, 3D microcomponents.
Decision Tree for the Optimized 
Micromanufacturing Option
Introduction
In this section we develop a checklist on how to 
arrive at an optimum miniaturization strategy for 
a new MEMS/NEMS product, choosing between 
MEMS manufacturing options: from nonlitho-
graphy-based to lithography-based, as captured 
in Table 1.2. To become a proficient MEMS/NEMS 
engineer one needs to first understand the appli-
cation and market for the product very well. These 
aspects should be apparent from a very detailed 
specification list and discussions with the user/
client. Once an appropriate sensor/actuator principle 
for the MEMS/NEMS has been chosen, on the 
basis of the specifications, through brainstorming 
sessions with the user and/or client and by making 
preliminary designs, one needs to develop a clear 
understanding on how this sensor/actuator principle 
scales into the microdomain. Then one must choose 
the optimum manufacturing approach and the 
optimized materials, including substrate material, 
for the most cost-effective practical implementation. 
These choices are tested through a new design phase 
and evaluation of critical process steps. A major 
challenge in this regard often concerns partitioning, 
i.e., how far to push the integration of electronics 
with the sensing function (hybrid vs. monolithic)? 
If  the MEMS-based product compromises both  a 
dispos able and a fixed instrument the question 
becomes, what should be included with the MEMS 
dispos able and what should be included in the fixed 
instrument? With partitioning decisions made,  a 
computer-aided design (CAD) is followed by research 
proto typing, engineering prototyping, and finally 
α and β products for the user/client to test. With a 
satisfied customer, manufacturing of a new MEMS 
product may begin.
Throughout the rest of this chapter, we illustrate 
the use of our proposed decision tree with the search 
for a sensor to measure glucose in a drop of blood. 
Glucose sensing represents the single largest biosen-
sor market, and a significant amount of all R&D in 
biosensors worldwide is geared toward improving 
this technology. Glucose self-testing by diabetics 
is one of the fastest-growing segments of the world 
diagnostics market. The World Health Organization 
estimates a worldwide diabetic population of more 
than 200 million (1–2% of the world population). 
Diabetes is the fifth leading cause of death in the 
United States, and 30% of our children will be diag-
nosed with diabetes in the future. The US healthcare 
costs related to diabetes are $132 billion per year. The 
specifications for a glucose self-test meter with dis-
posable sensor include very low cost disposable (<15 
cents), in vitro use, millions of devices manufactured 
per month, size of active area on the sensor of a few 
millimeters square (dictated by the size of the drop of 
blood), linear response with glucose concentration, 
and a simple handheld measuring device. Examples 
of glucose sensors/meters for diabetic care are shown 
in Figure 1.7. Our analysis will clarify why the current 
glucose sensors are constructed the way they are.
(a)
(b)
FIGURE 1.7 Blood glucose monitor. (a) Glucometer from Roche (Accu-Chek). (b) Other examples of blood glucose meters, 
1993–2005.

[Page 24]
24   From MEMS to Bio-NEMS: Manufacturing Techniques and Applications
Specifications
Applied miniaturization starts with a thorough 
understanding of the sensor or microsystem speci-
fication list, interviews with client/users, under-
standing of the application environment, and, 
equally important, a firm market appreciation. In 
choosing a sensor/actuator principle for a miniatur-
ization application, the various possible sensing/
actuating principles (see Table 8.2) need to be chal-
lenged with this detailed specification list. During 
discussions of the specifications required for mea-
suring a certain measurand, jargon confusion is 
common; making face-to-face meetings with cli-
ents/user is mandatory. A specification list should 
include static and dynamic performance character-
istics. Static specifications for a biomedical product 
with both a reader and a disposable might include 
the following.
 
◾Package/interface with the world. 
 
◾Esthetics/design of package. 
 
◾Sensitivity. Change in signal (response) per 
change in concentration (or mass). 
 
◾Lower limit of detection (LOD). The minimum 
concentration (mass) that can be detected at a 
given confidence level. The detection limit is 
affected by the level of noise in the data. One 
can determine the level of noise by repetitively 
measuring the signal of a blank. 
 
◾Resolution. The smallest increment of change 
in the measured value that can be determined 
from the instrument’s readout scale; e.g., for a 
pH electrode the accuracy is ±0.2 pH and the 
resolution is 0.1 pH.
 
◾Selectivity/specificity. The ability to accurately 
quantify one species or component in the pres-
ence of variable amounts of other components. It 
has a great effect on the accuracy of the method. 
 
◾Stability (long-term and short-term).
 
◾Response time. 
 
◾Ambient conditions (e.g., temperature, under 
or above water, pressure).
 
◾Sample size. 
 
◾Operating life. 
 
◾Drift. Gradual change in signal that is not due 
to change in analyte content.
 
◾Shelf life.
 
◾Cost, size, weight of reader. 
 
◾Cost, size, weight of disposable. 
 
◾Number of devices needed. 
 
◾Accuracy. 
 
◾Precision. 
 
◾Output format/display. 
 
◾Operating voltage, current, power.
 
◾Quality.
 
◾Reliability, i.e., mean time between failures. 
 
◾Hysteresis. 
 
◾Threshold.
 
◾Nonlinearity. 
Typical dynamic specifications for such a biomedi-
cal product are as follows:
 
◾Dynamic error response.
 
◾Dynamic range. Typical sensor response reaches 
saturation because of either saturation of bind-
ing sites or instrument factors. 
 
◾Hysteresis.
 
◾Instability and drift.
 
◾Noise.
Given the very fragmented nature of the microsystems 
business, it is impossible to present a generic specifi-
cation list, as a good list must also detail all applica-
tion-related intricacies. As an example, consider a pH 
sensor for sensing pH in the secondary cooling flow 
loop of a nuclear reactor. The presence of radiation 
and water at high temperature and pressure will sig-
nificantly reduce the potential sensor principles one 
may consider. The example also clarifies why a speci-
fication list can hardly ever be detailed enough.
The specifications for our example disposable glu-
cose sensor and glucose meter are as follows.
 
◾Package/interface. Handheld device with a slot 
that accepts disposable glucose sensor strips. 
 
◾Esthetics/design. Esthetics are more and more 
important: good design, easy to use. Letters 
must be large. Many diabetics are elderly people 
and have poor eyesight.
 
◾Sensitivity. Sensitivity is about 100 nA/M.
 
◾Lower LOD. Lowest measurable level should be 
0.06 mM glucose or less.
 
◾Dynamic range. Glucose assay range is from 1.1 
to 33.3 mmol/L.

[Page 25]
Nonlithography-Based (Traditional) and Lithography-Based (Nontraditional) Manufacturing Compared   25
 
◾Selectivity/specificity. Glucose test results are 
automatically adjusted for common interfering 
medications, vitamins, and endogenous sub-
