Repository: Alvintxh/nanofab-web

# Extracted Book Sources

All 11 textbooks extracted 2026-04-05 using PyMuPDF (extract_pdf.py).

## Extraction Summary

| Book Key | File | Pages | Words | Page Numbering |
|----------|------|-------|-------|----------------|
| cui_2025 | Zheng Cui - Nanofabrication (4th ed) | 419 | ~158K | PDF labels (C1, i-xi, 1-407) |
| campbell_2008 | Campbell - Fabrication Engineering (3e) | 825 | ~369K | offset=18 (front-1..18, then 1-807) |
| teresa_2020 | De Teresa - Nanofabrication (full) | 451 | ~183K | offset=0 (sequential PDF pages) |
| madou_vol1_2011 | Madou - Fundamentals of Microfab Vol.1 | 646 | ~366K | PDF labels |

File: sources/sources_processed/books/madou_vol2_2011/madou_vol2_2011_full.txt (part 3 of 57)
100
(3.5)
10+
(.35)
large topography MEMS surfaces are compared.23 
Characteristics of each method, as well as advan-
tages and disadvantages, are outlined.
Soft Baking or Prebaking
After resist coating, the resist still contains up to 15% 
solvent and may contain built-in stresses. Therefore, 
TABLE 1.5 Comparison of Spin Coating, Spray Coating, and Electrodeposition (ED) of Photoresists
Spin Coating
Spray Coating
ED
Process
Simple
Difficult to automate process
Simple 
Possible for batch production
More complicated 
(equipment, solution)
Batch production
Surface materials
Insulating or conductive
Insulating or conductive
Only on conductive layer
Electrical connection to 
wafer
Parameters
Viscosity
Spin speed
Solid content of solution
Resist dispensed volume
Scanning speed
Spray pressure
Voltage
Temperature
Photoresist
Several commercially available 
types
Resist solution with viscosity 
<20cSt
Use much less resist
Special ED resist
Resist bath needs frequent 
refreshing
Resist uniformity
Difficult to control
Poor reproducibility
Dependent on position of 
cavities in wafer
Controllable
Reproducible
Independent on position of 
cavities
Reproducible and good 
uniformity (best among 
three methods)
Suitable application
Transfer patterns to the bottom 
of etched cavities
One level etched and large 
cavities preferable
Transfer patterns to bottom of 
etched cavities
Cavities with comparable size 
preferable
Transfer patterns that run in 
and across cavities
Metal patterning preferable
Source: Boellaard, E., P.N. Pham, L.D.M.v.d. Brekel, and G.J. Bertens. 2003. Electrodepositable photoresist processing for RF-devices in 
MEMS technology. MEPTEC Rep Quarter Two: 29–31; and Pham, N.P., E. Boellaard, P.M. Sarro, and J.N. Burghartz. 2002. SAFE 2002. 
Veldhoven, the Netherlands: STW.22,23

[Page 22]
22   Manufacturing Techniques for Microfabrication and Nanotechnology
the wafers are soft baked (also pre-exposure baked 
or prebaked) at 90–100°C for about 20 minutes in 
a convection oven or at 75–85°C for 1–3 minutes 
with a vacuum hot plate to remove solvents and 
stress and to promote adhesion of the resist layer to 
the substrate. This is a critical step in that failure to 
sufficiently remove the solvent will affect the resist 
profile. Excessive baking destroys the photoactive 
compound and reduces sensitivity. Thick resists may 
benefit from a longer bake time. The resist thick-
ness, for both negative and positive resists, is typi-
cally reduced by 10–25% during soft baking. Hot 
plating the resist is faster, more controllable, and 
does not trap solvent like convection oven baking. 
In convection ovens, the solvent at the surface of 
the resist is evaporated first, and this can cause an 
impermeable resist skin, trapping the remaining sol-
vent inside. Therefore, heating in a convection oven 
must proceed slowly to avoid solvent bursts. On a 
hot plate, a smooth substrate surface is needed for 
good thermal contact and heating uniformity, and 
the hot plate should be perfectly horizontal. In this 
case, the temperature increase starts at the bottom 
of the wafer and works upward, more thoroughly 
evaporating the coating solvent and leading to a 
generally much faster and more suitable approach 
for automation. Commercially, microwave heating 
or IR lamps are also used in production lines. The 
optimization of the prebaking step may substan-
tially increase device yield.
Exposure and Postexposure Treatment
After soft baking, the resist-coated wafers are trans-
ferred to an illumination or exposure system where 
they are aligned with the features on the mask (see 
Figure 1.16). For any lithographic technique to be of 
value, it must provide an alignment technique capa-
ble of a superposition precision of mask and wafer 
that is a small fraction of the minimum feature size 
of the devices under construction. In the simplest 
case, an exposure system consists of a UV lamp illu-
minating the resist-coated wafer through a mask 
without any lenses between the two. The purpose of 
the illumination is to deliver light with the proper 
intensity, directionality, spectral characteristics, and 
uniformity across the wafer, allowing a nearly per-
fect transfer or printing of the mask image onto the 
resist in the form of a latent image.
In photolithography, wavelengths of the light 
source used for exposure of the resist-coated wafer 
range from the very short wavelengths of extreme 
UV (10–14 nm) to deep UV (150–300 nm) to near 
UV (350–500 nm). In near UV, one typically uses 
the g-line (435 nm) or i-line (365 nm) of a mercury 
lamp. The brightness of shorter-wavelength sources 
is severely reduced compared with that of longer-
wavelength sources, and the addition of lenses fur-
ther reduces the efficiency of the exposure system. 
For example, the total collected deep UV power for a 
1-kW mercury-xenon lamp in the 200–250 nm range 
is only 30–40 mW; the additional optics absorb more 
FIGURE 1.16 (a) Exposure of resist-coated wafer to UV light source. (b) An exposure station.

[Page 23]
Photolithography   23
energy of the short wavelengths passing through 
them. As a consequence, with shorter wavelengths, 
higher resist sensitivity is required, and newer deep 
UV sources that produce a higher flux of deep UV 
radiation must be used. For example, a KrF excimer 
laser with a short wavelength of 248 nm and a power 
of 10–20 W at that wavelength is used. In general, 
the smallest feature that can be printed using projec-
tion lithography is roughly equal to the wavelength 
of the  exposure source; in this example, 248 nm 
would be expected. The same laser, in combination 
with sop histicated resolution-enhancing techniques 
(RETs), may be used to produce more advanced cir-
cuits with transistor gate features of 160  nm and 
less. RET methods (see below) enable one to go a bit 
beyond the conven tional Rayleigh diffraction limit. 
Other exposure systems now available include two 
deep UV excimer lasers, the ArF at 193 nm and the F2 
at 157 nm, and extreme UV lithography at 13.4 nm. 
The current generation of lithography uses 193-nm 
light24 from ArF lasers. In the case of extreme UV, 
a plasma or synchrotron source and all-reflective 
reduction optics (4×) (at this wavelength all materials 
absorb!) are used. Refractive optical elements are too 
absorbing at those wavelengths.25 Extreme UV as a 
commercial tool is in the exploratory phase only and 
is discussed in detail in Chapter 2 on next generation 
lithographies (NGLs). Step and scan printing extreme 
UV systems are expected to come on-line by the end 
of this decade. In Figure 1.17 we show the various 
technologies under investigation for the development 
of pilot and production lines of large scale integrated 
(LSI) circuitry.
The incident light intensity (in W/cm2) multiplied 
by the exposure time (in seconds) gives the incident 
energy (J/cm2) or dose, D, across the surface of the 
resist film. Radiation induces a chemical reaction 
in the exposed areas of the photoresist, altering the 
solubility of the resist in a solvent either directly or 
indirectly via a sensitizer. During the latent image-
forming reaction, the sensitizer in the resist usually 
bleaches; in other words, exposed resist is rendered 
transparent to the incoming wavelength. This bleach-
ing allows the use of thick films with high absor-
bency because light will reach the substrate through 
the bleached resist. The absorbency of the unexposed 
resist should not reach 40% to avoid degradation of 
the image profile through the resist depth because 
KrF(248 nm)
KrF(248 nm) PSM
ArF(193 nm)
ArF(193 nm)  PSM
F2(157 nm)
EPL PXL IPL
F2(157 nm)  PSM
EPL extreme UV
IPL PXL EBDW
Extreme UV EPL
IPL EBDW
Production
Production
Production
Production
Pilot
Pilot
Pilot
Pilot
1999
2002
2005
2008
2011
2014
First year of LSI production
Technology options at technology nodes (nm)
180
130
100
70
50
Narrow
options
Narrow
options
Narrow
options
FIGURE 1.17 Various technologies under investigation for the development of pilot and production lines of LSI  circuitry. 
These include KrF (248 nm), KrF excimer laser lithography with wavelength 248 nm; ArF (193 nm), ArF excimer laser 
lithography with wavelength 193 nm; F2 (157 nm), F2 excimer laser lithography with a wavelength of 157 nm; PSM, 
phase-shifting mask applied to KrF, ArF, and F2; EPL, electron-projection lithography; PXL, proximity X-ray lithography; 
IPL, ion-projection lithography; EBDW, electron-beam direct writing. (Ito, T., and S. Okazaki. 2000. Pushing the limits of 
lithography. Nature 406:1027–31.26)

[Page 24]
24   Manufacturing Techniques for Microfabrication and Nanotechnology
too large a percentage of the light is absorbed in the 
top layer. On the other hand, with the absorbency 
far less than 40%, exposure times required to form 
the image become too long. The smaller the dose 
needed to “write” or “print” the mask features onto 
the resist layer with good resolution, the better the 
lithographic sensitivity of the resist.
A postexposure treatment of the exposed photo-
resist is often desired because the reactions initiated 
during exposure might not have run to completion. 
To halt the reactions or to induce new ones, several 
postexposure treatments are in use: postexposure 
baking (PEB), flood exposure with other types of radi-
ation, treatment with a reactive gas, and vacuum treat-
ment. PEB (sometimes in a vacuum) and treatment 
with reactive gas are used in image reversal and dry 
resist development. In the case of a chemically ampli-
fied resist, the PEB is most critical. Although reactions 
induced by the catalyst that forms during exposure 
take place at room temperature, their rate is greatly 
increased by baking at 100°C. The precise control of 
this type of PEB critically determines the subsequent 
development itself. A PEB improves line-width con-
trol by improving adhesion, reduction of scumming 
(resist left behind after development), increasing con-
trast and resist profile (higher edge-wall angle), and 
reducing the effects of standing waves (see Figures 
1.69c and 1.70) in regular positive resist. A typical PEB 
used for the positive resist OCG 895i involves a tem-
perature of 115°C on a hot plate held for 1 minute. 
Image reversal, dry resist development, and chemi-
cally amplified resists will be discussed below.
Development
Development is the dissolution of unpolymerized 
resist that transforms the latent resist image, formed 
during exposure, into a relief image that will serve 
as a mask for further subtractive and additive steps. 
During the development of an exposed resist, selec-
tive dissolving takes place (see Figure 1.1d). Two 
main technologies are available for development: 
wet development, illustrated in Figure 1.18, is widely 
used in circuit and miniaturization manufacture in 
general, and dry development, which is starting to 
replace wet development for some of the ultimate 
line-width resolution applications.
Wet development by solvents can be based on 
at least three different types of exposure-induced 
changes: variation in molecular weight of the poly-
mers (by cross-linking or by chain scission), reactiv-
ity change, and polarity change.27 Two main types of 
wet development setups are used: immersion (Figure 
1.18) and spray developers (Figure 1.19). During 
batch immersion developing, cassette-loaded wafers 
are batch-immersed for a timed period in a devel-
oper bath and agitated at a specific temperature.
FIGURE 1.18 Wet development.
FIGURE 1.19 Spray developer: fresh developing solution 
is directed across wafer surfaces by a fan-type spray-
ing nozzle. The renewal of developer allows uniform 
developer strength to be maintained.

[Page 25]
Photolithography   25
During batch spray development, fan-type spray-
ers direct fresh developing solution across wafer 
surfaces. Positive resists are typically developed 
in aqueous alkaline solutions, and negative resists 
are developed in organic ones. For alkaline devel-
opers, simple solutions of NaOH (Shipley 351) or 
KOH (AZ/Clariant 400K) may be used, but because 
of the possibility of mobile ion contamination in 
metal oxide semiconductor (MOS) devices, devel-
opers free of metal ions are preferred. The latter are 
usually tetramethyl ammonium hydroxide (TMAH) 
based (Shipley CD-26, MF-321, or AZ/Clariant 300-
MIF). Each developer has a different dilution, and 
some require longer development times than oth-
ers. Developers are generally matched to a type of 
photoresist. Although they may be interchangeable 
to some extent, changing the type of developer used 
in a process will usually change the exposure time 
necessary to resolve the pattern. It should be noted 
that all of the above-mentioned alkaline developers 
etch aluminum. If the micromachine or microchip 
under construction contains aluminum features, 
Shipley Microposit Developer Concentrate, a mix-
ture of proprietary alkaline salts (mostly phos-
phates) with the slowest aluminum etch rate, is a 
better developer choice.
Aqueous development is highly favored for 
health reasons. The aqueous development rate 
depends on the pH of the developer and the tem-
perature, which needs to be controlled to within 
±0.5°C.19 Surfactants and other wetting agents 
added to the developer ensure uniform wetting, 
and buffers provide a more stable operating win-
dow and a longer lifetime. The more newly devel-
oped negative resists also may be developed in 
aqueous solutions.
The use of organic solvents leads to some swell-
ing of the resist (especially for negative resists) and 
loss of adhesion of the resist to the substrate. Dry 
development overcomes these problems, as it is 
based either on a vapor phase process or a plasma.28 
In the latter, oxygen-reactive ion etching is used to 
develop the latent image. The image formed during 
exposure exhibits a differential etch rate to oxygen-
reactive ion etching rather than differential solubil-
ity to a solvent.19 Dry developed resists should not 
be confused with dry film resists, which are resists 
that come in film form and are laminated onto a 
substrate rather than spin coated.
With continued pressure by the U.S. Environmen-
tal Protection Agency for a cleaner environment, dry 
development and dry etching (see Chapter 3) are 
becoming the predominant technologies to use. Dry 
developed resists, such as the DESIRE process, where 
the surface of the exposed resist is treated with a sili-
con-containing reagent, will be discussed below.
Descumming and Postbaking
A mild oxygen plasma treatment, so-called descum-
ming, removes unwanted resist left behind after 
development. Negative and, to a lesser degree, posi-
tive resists leave a thin polymer film at the resist/
substrate interface. The problem is most severe in 
small (<1 µm) high-aspect-ratio structures where the 
mass transfer of a wet developer is poor. Patterned 
resist areas are also thinned in the descumming pro-
cess, but this is usually of little consequence.
Before etching the substrate or adding a material, 
the wafer must be postbaked. Postbaking or hard 
baking removes residual coating solvent and devel-
oper and anneals the film to promote interfacial 
adhesion of the resist that has been weakened either 
by developer penetration along the resist/substrate 
interface or by swelling of the resist (mainly for neg-
ative resists). Hard baking also improves the hard-
ness of the film and avoids solvent bursts during 
vacuum processing. Improved hardness increases 
the resistance of the resist to subsequent etching 
steps. Postbaking frequently occurs at higher tem-
peratures (120°C) and for longer times (e.g., 20 min) 
than soft or prebaking. The major limitation for heat 
application is excessive flow or melt, which degrades 
wall profile angles and makes it more difficult to 
remove the resist. Postbake induces some stress and 
resist shrinkage. Special care needs to be taken when 
the baking temperature is above the glass transition 
temperature, Tg, when impurities are easily incorpo-
rated into the resist because of the plastic flow of the 
resist. Positive resists withstand higher heating tem-
peratures than negative resists, but their stripping 
proves more difficult. Descumming and postbaking 
both follow step d in Figure 1.1.
Resist does not withstand long exposure to 
etchants well. As a consequence, with 1:7 buffered 

[Page 26]
26   Manufacturing Techniques for Microfabrication and Nanotechnology
HF (a mixture of 1 part 49% aqueous HF solution 
and 7 parts NH4F that is used to strip SiO2), the 
postbake sometimes is repeated after 5 minutes of 
etching to prolong the lifetime of the resist layer (see 
Figure 1.1e). Also, postbaking should be prolonged 
before electroplating but is not needed for processes 
in which a soft resist is desired, e.g., in metal liftoff 
patterning (see Figure 1.37). As mentioned before, 
photoresist will undergo plastic flow with sufficient 
time and/or temperature, and this resist reflow may 
be used for tailoring resist sidewalls (Figure 1.20).
Resists
The principal components of photoresists are a 
polymer (base resin), a sensitizer, and a casting sol-
vent. The polymer changes structure when exposed 
to radiation; the solvent allows spin application 
and formation of thin layers on the wafer surface; 
sensitizers control the chemical reactions in the 
polymeric phase. Resists without sensitizers are sin-
gle-component or one-component systems, whereas 
sensitizer-based resists are two-component systems. 
Solvent and other potential additives do not directly 
relate to the photoactivity of the resist.
Resist Tone
If the photoresist is of the type called positive (also 
positive tone), the photochemical reaction during 
exposure of a resist weakens the polymer by rupture 
or scission of the main and side polymer chains, and 
the exposed resist becomes more soluble in develop-
ing solutions (e.g., 10 times more soluble). In other 
words, the development rate, R, for the exposed resist 
is about 10 times faster than the development rate, 
R0, for the unexposed resist. If the photoresist is of the 
type called negative (also negative tone), the reaction 
strengthens the polymer by random cross-linkage of 
main chains or pendant side chains, becoming less 
soluble (slower dissolving). Exposure, development, 
and pattern-transfer sequences for negative and 
positive resists are shown in Figure 1.21. Figure 1.22 
illustrates chain scission (positive resists) and cross-
linking (negative resists).
Positive Resists Two well-known families of positive 
photoresists are the single component poly (meth-
ylmethacrylate) (PMMA) (Figure 1.23) resists and 
the two-component diazonaphtoquinone (DNQ) 
100°C
110°C
120°C
130°C
140°C
FIGURE 1.20 Tailoring resist sidewalls through resist reflow.
Uniform UV exposure illumination
Chrome on glass photomask
Photoresist (PR)
Substrate wafer
Latent image created in
(x,y,θ) alignment of
mask to substate
photoresist after exposure
Wet chemical development
Negative photoresist
Positive photoresist
P
(a)
hotoresist is photopolymerized where
exposed and rendered insoluble to the
developer solution.
E
(b)
xposure decomposes a development
inhibitor, and developer solution only
dissolves photoresist in the exposed areas.
FIGURE 1.21 Positive and negative resist: exposure, development, and pattern transfer. (a) Negative resists remain in the 
exposed region. (b) Positive resists develop in the exposed region. 

[Page 27]
Photolithography   27
(Figure 1.24) resists composed of a photoactive com-
ponent such as DNQ ester (20–50 wt%) and a phe-
nolic novolak resin.
PMMA becomes soluble through chain scission 
under deep UV illumination. The maximum sen-
sitivity of PMMA lies at 220 nm; at greater than 
240 nm the resist becomes insensitive. PMMA resin 
by itself constitutes a rather insensitive or slow 
deep UV photoresist requiring doses >250 mJ/cm2. 
Exposure times of tens of minutes were required 
with the earliest PMMAs available.28 By adding a 
photosensitizer such as t-butyl benzoic acid, the UV 
spectral absorbency of PMMA is increased, and a 
150-mJ/cm2 lithographic sensitivity can be obtained. 
PMMA is also used in electron beam, ion beam, and 
x-ray lithography. Although the resolution of PMMA 
is very good, its plasma etch tolerance is very low. 
Also, dissociation of PMMA changes the chemistry 
of a plasma etch and often leads to polymeric depos-
its on the surface of the substrate.
The DNQ resist system is a “workhorse,” near-
 UV, two-component positive resists, which photo-
chemically transform into a polar, base-soluble 
product.24 The hydrophilic novolak resin (N) is in 
itself alkali soluble because of the OH groups. 
Diazonaphthaquinone (DQ) is a hydrophobic and 
nonionizable compound, and when phenolic resins 
are impregnated with DQ, they become hydrophobic 
and are rendered insoluble. The addition of 20–50 
wt% DQ forms a complex with the phenol groups of 
the novolak resin and reduces the solubility rate of 
the unexposed resist to less than 1–2 nm·s−1. During 
exposure, DNQ undergoes photolysis that destroys 
the inhibitory effect of DQ on film dissolution 
(Figure 1.24). The photolysis causes the DNQ to 
undergo a reaction forming a base-soluble carbox-
ylic acid that can be rapidly developed in aqueous 
solution of hydroxide ions (e.g., 1% NaOH). In con-
trast with cross-linked resists, the film solubility 
is controlled by chemical and polarity difference 
rather than molecular size. The matrix novolak 
resin itself is a condensation product of a cresol 
(a)
Chain scission
(b)
Cross-link
FIGURE 1.22 (a) Polymer chain scission (positive resists) 
and (b) cross-linking (negative resists).
[
]
[
]
:
+
.
.
[
]
CH2
CH3
CH2
CH3
C
C
C
C
OCH3
OCH3
O
O
CH3
CH3
CH3O
CH3
CO2,
CH2
CH2
CH3
CH3
CH2
CH3
CH2
n
hν
O
OCH3
O
O
C
C
C
C
n
,
,
CO
CH3
O
C
C
C
O
+
FIGURE 1.23 Poly(methylmethacrylate) or PMMA. Photo-
induced chain scission of PMMA resist.
OH
R
+ H2C = O
CH3
+ N2 
H+
Novolak resin
O
C
OH
R
H2O
O
Base insoluble
sensitizer
O
C
R
CH3
CH2
CH3
CH2
OH
OH
(
) n
R
N2
O
FIGURE 1.24 Phenolic novolak resin and the influence 
of diazonaphthoquinone ester (DNQ) on it. The novolak 
matrix resin is prepared by acid copolymerization of cresol 
and formaldehyde. The base-insoluble sensitizer, a DNQ, 
undergoes photolysis to produce a carbine, which then 
undergoes a rearrangement to form a ketene. The ketene 
reacts with water, present in the film, to form a base-
 soluble, indenecarboxylic acid photoproduct.

[Page 28]
28   Manufacturing Techniques for Microfabrication and Nanotechnology
isomer (para-cresol) and formaldehyde consisting 
of hydrocarbon rings with two methyl groups and 
1 OH group attached. Phenolic resins are readily 
 cross-linked by thermal activation into rigid forms 
(bakelite was the first thermosetting plastic). 
A novolak resin absorbs light less than 300 nm, 
and the DNQ addition adds an absorption region 
around 400 nm. The 365-, 405-, and 435-nm mer-
cury lines can all be used for exposure of DNQ. 
The intense absorption of aromatic molecules pre-
vents the use of this resist at exposing wavelengths 
less than about 300 nm; at those shorter wave-
lengths, linear acrylate and methacrylate copo-
lymers have the advantage. Positive attributes of 
novolak-based resist are that the unexposed areas 
are essentially unchanged by the presence of the 
developer. Thus, line width and shape of a pattern 
are precisely retained. Moreover, novolak is a long-
chain aromatic ring polymer that is fairly resistant 
to chemical attack. Therefore, the photoresist is 
a good mask for the subsequent plasma etching. 
Moreover, unlike radical-based systems, it shows 
no oxygen inhibition.
Most positive resists are soluble in strongly alka-
line solutions (a fact which is taken advantage of for 
stripping of the resist; see Figure 1.1f and text below) 
and develop in mildly alkaline ones (as shown in 
Figure 1.1d). Some typical industrially used devel-
opers for positive resists are KOH (e.g., a 0.05–0.5 N 
aqueous solution and a surfactant), TMAH, ketones, 
and acetates. As mentioned above, besides changing 
the molecular weight of the resist, radiation-induced 
reactions may also change the resist’s solubility by 
altering its hydrophilicity (polarity) or its reactiv-
ity. Typical casting solvents for positive resists are 
Cellosolve* acetate, methyl Cellosolve, and aromatic 
hydrocarbons.
Negative Resists The first negative photoresists 
were based on free radical-initiated photo cross-
linking processes of main or pendant polymer side 
chains, rendering the exposed parts insoluble. They 
were the very first types of resists used to pattern 
semiconductor devices and still comprise the largest 
* Cellosolve is a trade name for solvents based on esters of ethylene 
glycol; these solvents have been identified as possible carcinogens.
segment of the overall photoresist industry, being 
widely used to define circuitry in printed wiring 
boards (PWBs).29 A negative photoresist becomes 
insoluble in organic (more traditional negative 
resists) or water-based developers (newer negative 
resist systems) on exposure to UV radiation. The 
insoluble layer forms a “negative” pattern that is 
used as a stencil (usually temporarily) to delineate 
many levels of circuitry in semiconductors, MEMS, 
and PWBs. The insolubilization of radiated negative 
resists can be achieved in one of two ways: the nega-
tive resist material increases in molecular weight 
through UV exposure (traditional negative resists), 
or it is photochemically transformed to form new 
insoluble products (newer negative resist prod-
ucts). The increase in molecular weight is generally 
accomplished through photoinitiators that generate 
free radicals or strong acids, facilitating polymeric 
cross-linking or the photopolymerization of mono-
meric or oligomeric species. Photochemical trans-
formation of negative photoresists may also lead to 
hydrophobic or hydrophilic groups, which provide 
another means of inducing preferential solubility 
between the exposed and unexposed resist film.
Commonly used negative-acting, two-compo-
nent resists are bis(aryl)azide rubber resists (Figure 
1.25), whose matrix resin is cyclized poly(cis-
isoprene), a synthetic rubber. Cyclized rubber is 
obtained  by acid treatment of poly(cis-isoprene), 
a process that leads to some ring formation in the 
polymer and stiffens it, thereby raising its glass 
transition temperature (Tg). For use in a photo-
resist, a resin should have a molecular weight of 
around 100,000–200,000 to ensure proper viscos-
ity, melting point, softening point, and stiffness. To 
get a molecular weight of 100,000 using isoprene 
(M  =  68.12 g/mol), one needs chains of an aver-
age length of n = 100,000/68.12 or 1,468 monomer 
units. This represents a molecule that is too long 
for proper photolithographic resolution, so the 
chains need to coil up to make them shorter and 
to increase the mechanical stiffness of the resist. 
Therefore, cis-isoprene is used to curl up the chains 
into rings; trans-isoprene would not work because of 
steric hindrance of the CH3 groups.
The earliest negative photoresists, introduced in 
the 1960s, were based on the photo cross-linking of 

[Page 29]
Photolithography   29
“cyclized rubber” using an additive that contained 
two azide groups such as bis(aryl)azide. When this 
bis-azide is photolyzed, it loses nitrogen and pro-
duces two highly reactive nitrene moieties.
The nitrene intermediates undergo a series of 
reactions that results in the cross-linking of the 
resin. The nitrenes can form bonds with the cycl-
ized rubber in a variety of ways, the most common 
of which is aziridine ring formation. Oxidation 
of the nitrene intermediate, with oxygen from the 
ambient or dissolved in the polymer to form azoxy 
and nitrose products, often competes with the addi-
tion and insertion reactions, reducing the extent of 
the polymer-polymer cross-linking. This phenom-
enon is called oxygen inhibition. In other words, 
polymerization can be inhibited by the quenching 
of the cross-linking reactions through scavenging of 
the nitrene photoproduct by oxygen. This compet-
ing reaction represents a disadvantage, as exposure 
must be carried out under a nitrogen blanket or in a 
vacuum. This type of resist was successfully used in 
the semiconductor industry when printed in “hard 
contact,” minimizing the effect of the oxygen inhi-
bition. With the introduction of soft contact (prox-
imity mode) and off-contact (projection mode), 
the resist showed severe film thinning (scalping) as 
a direct consequence of the reduced cross-linking 
density near the air/polymer interface. Today, cyclic 
poly(cis-isoprene)-based resists play only a small roll 
in the semiconductor industry.
Another disadvantage of negative resists is that 
the resolution is limited by film thickness. The cross-
linking process starts topside, where the light hits the 
resist first. Consequently, overexposure is needed to 
render the resist insoluble at the substrate interface. 
The greater the desired resist thickness, the greater 
the overdose needed for complete polymerization 
and the larger the scattered radiation. Scattered radi-
ation at the resist/substrate interface in turn reduces 
the obtainable resolution. Moreover, the organic 
solvent developer swells the cross-linked negative 
image, which further degrades the resolution. In a 
practical situation, this leads to a 2–3-µm maximum 
resolution in a 1-µm-thick resist layer. To improve 
the resolution of a negative resist, thinner resist 
layers can be used; however, when using thin lay-
ers of negative resist, pinholes become problematic. 
Xylene is the most commonly used aromatic solvent 
for negative resists, although almost any organic sol-
vent will do. Aromatic solvent developers may pose 
environmental, health, and safety concerns. Newer 
negative resists are water developable.
An example of a commercial, two-component 
negative photoresist is the Kodak KTFR [an azide-
sensitized poly(isoprene) rubber] with a lithographic 
sensitivity (also photospeed) of 75–125 mJ/cm2. 
Negative photoresists, in general, adhere very well 
to the substrate, and a vast amount of compositions 
are available (stemming from research and develop-
ment work in paints, UV curing inks, and adhesives 
N
N3
N3
X
N
X
hν
R_N3
hν
R_N: + N2
R_N: + R_N:
R_N: + H_C
R_N: + H_C
R_N: + 
R_N = N_R
R_NH_C
R_N 
N3
N3
N3
O
O
C
C
C
CH3
CH3
O
+2
H
CH3
CH3
CH3
CH2
CH2
CH2=C CH2 CH
_
=
Z.N.
n
CH3
CH2
CH2
H
C=C
n
R_NH + H_C
Te primary photoevent in 
bisarylazide-rubber resists is the 
production of nitrene, which 
then undergoes a variety of 
reactions that result in covalent, 
polymer-polymer linkages. A 
typical 
structure 
of 
one 
commonly employed sensitizer 
is shown. Te reaction involved 
in the synthesis of the cyclized 
rubber matrix and the bisazide 
sensitizer is also shown.
Azide
Nitrene + Nitrogen
Bisazide sensitizer
Cyclized rubber matrix
Bis(aryl)azide-sensitized rubber resists with
cyclized poly(cis-isoprene) as matrix resin
FIGURE 1.25 Bis(aryl)azide-sensitized rubber resists with 
cyclized poly(cis-isoprene) as matrix resin. The primary 
photoevent in bis(aryl)azide rubber resists is the produc-
tion of nitrene, which then undergoes a variety of reac-
tions that result in covalent, polymer-polymer linkages. 
A typical structure of one commonly used sensitizer is 
shown.

[Page 30]
30   Manufacturing Techniques for Microfabrication and Nanotechnology
all based on polymerization hardening). Negative 
resists are highly resistant to acid and alkaline aque-
ous solutions, as well as to oxidizing agents. As a 
consequence, a given thickness of negative resist 
is more chemically resistant than a corresponding 
thickness of positive resist. This chemical resis-
tance ensures better retention of resist features even 
during a long, aggressive wet or dry etch. Negative 
resists also are more sensitive than positive resists 
but exhibit a lower contrast (γ smaller; see “Contrast 
and Experimental Determination of Lithographic 
Sensitivity,” this chapter).
A comparison of negative and positive photore-
sist features is presented in Table 1.6. This table is 
not exhaustive and is meant only as a practical guide 
for selection of a resist tone. The choice of whether 
to use a negative or a positive resist system depends 
on the needs of the specific application, such as 
resolution, ease of processing, speed, and cost. The 
choice of resist tone will even depend on the specific 
intended pattern geometry, which is known as the 
optical proximity effect. For example, an isolated single 
line most easily resolves in a negative resist (higher 
resolution line), whereas an isolated hole or trench 
is most easily defined in a positive resist. Because 
traditional negative resists used to have a line-width 
limit of only about 2–3 µm and because the industry 
moved away from organic solvent-based systems in 
favor of less toxic, water-based developers, positive 
resists gained in popularity. However, traditional 
negative resists continue to be used in the produc-
tion of PWBs and low-cost, high-volume chips 
TABLE 1.6 Comparison of Traditional* Negative and Positive Photoresists
Characteristic
Resist Type
Positive Resist
Negative Resist
Adhesion to silicon
Fair (priming required)
Excellent (priming not required)
Available compositions
Many
Vast
Baking
In air (+)
In nitrogen (−)
Contrast γ
Higher, e.g., 2.2
Lower, e.g., 1.5
Cost
More expensive
Less expensive
Developer
Temperature sensitive (−) and aqueous 
based (Ecologically sound)
Temperature insensitive (+) and 
organic solvent (−)
Developer process window
Small
Very wide, insensitive to 
overdeveloping
Influence of oxygen
No (+)
Yes (−)
Liftoff
Yes [usually with multiple layer resist 
(MLR)]
Yes [even in single layer resist (SLR)]
Mask type
Dark-field: lower defects
Clear-field: higher defects
Opaque dirt on clear portion of mask
Not very sensitive to it
Causes printing of pinholes
Photospeed
Slower
Faster
Pinhole count
Higher
Lower
Pinholes in mask
Prints mask pinholes
Not so sensitive to mask pinholes
Plasma etch resistance
Not very good
Very good
Proximity effect
Prints isolated holes or trenches better
Prints isolated lines better
Residue after development
Mostly at <1 µm and high aspect ratio
Often a problem
Resolution
High
Low (>1 µm)
Sensitizer quantum yield Φ
0.2−0.3
0.5−1
Step coverage
Better
Lower
Strippers of resist over
 Oxide steps
 Metal steps
Acid
Simple solvents
Acid
Chlorinated solvent compounds
Swelling in developer
No
Yes
Thermal stability
Good
Fair
Wet chemical resistance
Fair
Excellent
*Newer resist systems are discussed under “Photolithography Resolution Enhancement Technology,” this chapter.

[Page 31]
Photolithography   31
because they require only small amounts of sensi-
tizers and therefore are substantially less expensive 
than positive resists. Moreover, great progress has 
been made in improving the resolution of new types 
of water-soluble negative resists. These are used in 
new generations of ICs and in high-aspect-ratio 
miniaturized systems.29,30 In working with different 
resists, it is also important to be aware of such prop-
erties as shelf life, flash point, and threshold limit 
value (TLV) rating. The flash point is the tempera-
ture at which the resist vapors ignite in the presence 
of an open flame. The TLV is the toxicity rating that 
specifies the maximum ambient concentration (in 
parts per million) to which a worker can be safely 
exposed during a normal workday.
Table 1.7 lists some common positive and negative 
resists used in various lithography strategies along 
with their lithographic sensitivities. For charged 
particles (e-beam lithography and ion-beam lithog-
raphy), sensitivity is expressed in coulombs per 
centimeter square (C/cm2); for photons (optical 
and x-ray), joules per centimeter square (J/cm2) is 
used. Ideally, in charged-particle lithography, one 
should select a resist with sensitivity in the range of 
10–5–10–7 C/cm2, and in photon lithography, 10–100 
mJ/cm2, to minimize the exposure duration.
Resist research and development are produc-
ing better resolution in both positive and negative 
resists. Results have been especially impressive in 
the latter. Negative resists used to be relegated to 
low-resolution chips and PWBs, but newer systems 
offer wider processing latitude and higher resolu-
tion. Progress has been so swift that new negative 
resists are now used in advanced complementary 
metal oxide silicon (CMOS) logic device manufac-
ture. Several of these new negative resists also enable 
very high-aspect-ratio microfabrication.
Finally, in Table 1.8, we list the development of 
photoresists as they keep up with the scale of inte-
gration in ICs. In the inset of Table 1.8, we show the 
photoresist evolution with the type of lithography. 
In this inset, SCALPEL, ion-projection lithography, 
and x-ray lithographies are next generation litho-
graphies (NGLs) that will be reviewed in Chapter 2; 
PSM stands for phase- shifting masks and OAI for 
off-axis illumination, two resolution-enhancing 
tech niques (RETs) that are reviewed further below.
Permanent Resists and Dry Resists
Permanent Resists Resists typically are removed 
(stripped) once they have served their function as 
temporary stencils. Some negative resists, hard-
ened through UV exposure, are used as permanent 
components of miniature devices. Two prominent 
examples in this category are polyimide and SU-8-
based resists.
Polyimides are a class of polymers synthesized 
from two monomers: a dianhydride and a di amine. 
TABLE 1.7 Typical Negative and Positive Photoresists and Their Lithographic Sensitivity
Class of Resist
Resist Name
Tone (Polarity)
Lithographic Sensitivity
Optical
CAMP-6 (OCG)
Positive
100 mJ/cm2
APEX-E (IBM and Shipley)
Positive
75 mJ/cm2
Kodak 747
Negative
9 mJ/cm2
AZ-1350J
Positive
90 mJ/cm2
PR102
Positive
140 mJ/cm2
XP-2198 (Shipley)
Positive
30 mJ/cm2
KRF (from UCB-JSR)
Negative
20–30 mJ/cm2
e-Beam
COP [Copolymer-(α-cyano ethyl 
acrylate-α-amido ethyl acrylate)]
Negative
0.5 μC/cm2
GeSe (germanium selenide)
Negative
80 μC/cm2
PBS [poly-(butene-1-sulfone)]
Positive
1 μC/cm2
PMMA
Positive
100 μC/cm2
X-ray
COP
Negative
100 mJ/cm2
DCOPA 
Negative
14 mJ/cm2
PBS
Positive
170 mJ/cm2
PMMA
Positive
6500 mJ/cm2

[Page 32]
32   Manufacturing Techniques for Microfabrication and Nanotechnology
Commercial products are supplied as soluble 
polyamic acid (PAA) intermediates, which undergo 
a thermal imidization with the evolution of water 
to form an insoluble polyimide (Figure 1.26). Polyi-
mide is used as an interlayer dielectric because of 
its desirable characteristics such as a high thermal 
stability with a glass transition temperature, Tg  > 
300°C, a low dielectric constant ε, good chemi-
cal stability, and ease of processing. However, its 
tendency to absorb moisture causes the polyim-
ide layers to swell and their dielectric constants to 
increase significantly. Various polyimide analogs 
have been developed to avoid the latter undesir-
able property.31 A common approach to reduce the 
dielectric constant of polyimides is the inclusion of 
organofluorine components, in the form of pendant 
perfluoroalkyl groups. The polyamic acid precursor 
for fluorinated polyimides is commonly based on 
hexafluorodianhydrideoxydianiline (HFDA-ODA). 
The inclusion of fluorinated monomers in the poly-
imide backbone reduces moisture absorption and 
the dielectric constant. Unfortunately, these modi-
fied polyimides generally show an increased sus-
ceptibility to chemical attack, making their use 
in multilayer fabrication questionable. However, 
newer formulations have improved the chemical 
resistance of polyimides and have demonstrated
