Repository: Alvintxh/nanofab-web

# Extracted Book Sources

All 11 textbooks extracted 2026-04-05 using PyMuPDF (extract_pdf.py).

## Extraction Summary

| Book Key | File | Pages | Words | Page Numbering |
|----------|------|-------|-------|----------------|
| cui_2025 | Zheng Cui - Nanofabrication (4th ed) | 419 | ~158K | PDF labels (C1, i-xi, 1-407) |
| campbell_2008 | Campbell - Fabrication Engineering (3e) | 825 | ~369K | offset=18 (front-1..18, then 1-807) |
| teresa_2020 | De Teresa - Nanofabrication (full) | 451 | ~183K | offset=0 (sequential PDF pages) |
| madou_vol1_2011 | Madou - Fundamentals of Microfab Vol.1 | 646 | ~366K | PDF labels |

File: sources/sources_processed/books/madou_vol3_2011/madou_vol3_2011_full.txt (part 3 of 57)
# madou_vol3_2011
stances, including up to 100 µg of acetamin-
ophen, 20 mg/dL uric acid, 3 mg/dL ascorbic 
acid, 500 mg/dL cholesterol, and 3000 mg/dL 
triglycerides.
 
◾Response time. The time it takes to read a 
glucose sensor may range from 5 to 60 sec-
onds (modern meters are typically below 
15 seconds).
 
◾Ambient conditions. Sensor operating temper-
ature range = 18–30°C.
 
◾Sample size. Sample sizes vary from 30 to 
0.3 µL.
 
◾Operating life. Nonreplaceable battery life = 
4000 tests.
 
◾Shelf life. Six months.
 
◾Cost, size, weight of reader. The glucose 
reader should be approximately the size of 
the palm of the hand, and it should be battery 
powered.
 
◾Cost, size, weight of disposable. Very low cost 
(less than 15 cents). Strip is a few centimeters 
square in size, and the active spot is a few mil-
limeters square. A consumable sensor element 
containing chemicals, which react with glucose 
in the drop of blood, is used for each measure-
ment. Since sensors may vary from batch to 
batch, a provision might be required for the 
user to enter in a code that may be found on 
the batch of sensors. By entering the code into 
the glucose meter, the meter will be calibrated 
to that batch of glucose sensors.
 
◾Number of devices needed. Each strip can be 
used only once and is then discarded. Millions 
of glucose sensor strips will be manufactured 
per month.
 
◾Accuracy. The minimum acceptable accuracy 
for results produced by a glucose monitoring 
system shall be as follows: 95% of the individ-
ual glucose results shall fall within ±15 mg/dL 
(±0.83 mmol/L) of the results of the manufactur-
er’s measurement procedure at glucose concen-
trations less than 75 mg/dL (4.2 mmol/L) and 
within ±20% at glucose concentrations greater 
than or equal to 75 mg/dL (4.2 mmol/L).
 
◾Precision. Determined as a coefficient of vari-
ation on replicate tests on fresh blood in the 
3.5–6% range. 
 
◾Output format/display. The glucose value in 
mg/dL or mmol/L displayed in a window. The 
preferred measurement unit varies by country. 
In the United States, mg/dL is preferred, and 
mmol/L is preferred in Canada and Europe. To 
convert mmol/L of glucose to mg/dL, multiply 
by 18.
 
◾Reliability. Does not apply for glucose sensor: 
one-time use only.
 
◾Hysteresis. Does not apply for glucose sensor: 
one-time use only.
 
◾Nonlinearity. Linear glucose sensor response. 
The specifications for a glucose meter listed above 
suggest a very low cost disposable (<15 cents) with 
an active area of a few millimeters square (dictated 
by the size of the drop of blood). These two data 
points alone preclude the use of Si technology, as 
this would represent a too-expensive solution. Since 
we desire a small, simple, and inexpensive measure-
ment device, and a linear response to the glucose 
in blood, an amperometric approach stands out as 
the most attractive sensing option (see Volume I, 
Chapter 7). An amperometric sensing approach is 
very simple and inexpensive—one pair of thin-film 
metal electrodes on an insulating substrate—and 
the method produces a signal linear in glucose con-
centration. See, for example, the MediSense/Abbott 
sensor, the Precision QID, in Volume I, Figure 7.80. 
The linear response makes it more sensitive than 
a potentiometric device that features a log depen-
dency of the voltage signal on concentration. As we 
learned in Volume I, Chapter 7, an optical approach 
tends to be more expensive than an electrochemical 
approach (see Volume I, Table 7.21).
Having established a sensing mechanism, we now 
need to know how the chosen effect (amperometry) 
scales into the microdomain.
Scaling Characteristics of Micromechanisms
To make the right choice from the different available 
sensing/actuating principles, it is also important to 
know how the phenomena scale in the microdomain. 

[Page 26]
26   From MEMS to Bio-NEMS: Manufacturing Techniques and Applications
Scaling effects are explored in detail in Chapter 7, 
this volume, and some intuitive guidance (rules of 
thumb) is provided in Table 1.7.
Scaling understanding is crucial early on when 
deciding on a sensing/transduction principle. For 
example, both absorption and amperometric detec-
tion approaches scale poorly compared with a lumi-
nescent or a potentiometric sensing approach.
We apply these scaling rules now to the glucose 
sensor example. From the above, we appreciate that 
an amperometric device scales more poorly than a 
potentiometric device (the smaller an amperometric 
device, the smaller the current, while the signal for 
a potentiometric device is scaling invariant), but an 
in vitro glucose sensor may be relatively large, and 
sensitivity is more important in this case. A potentio-
metric device would be as inexpensive as our chosen 
amperometric approach, but its sensitivity is not as 
good. Moreover, we saw in Volume I, Chapter 7, that 
by making an array of electrodes, the signal to noise 
ratio of a microamperometric glucose sensor may be 
enhanced because of increased mass-transport at the 
electrode edges. So we stick with the amperometric 
sensor as our choice for the proposed glucose meter. 
Partitioning
Introduction
A major challenge in the manufacture of MEMS and 
NEMS revolves around correct partitioning, that 
is, how far to push integration of electronics with 
the MEMS or NEMS sensing function (hybrid vs. 
monolithic). What do we include with the MEMS 
disposable, and what can we put into the fixed 
reader instrument? Onboard or offboard fluidics? 
Battery or mains power? We first compare hybrid 
versus monolithic approaches and then illustrate 
the challenges of partitioning a MEMS instrument 
by looking at an example from the burgeoning field 
of microfluidics. Partitioning of electronics and 
instrument components obviously affects packag-
ing needs, and we will come back to this point in 
Chapter 4, this volume, on packaging. 
Monolithic versus Hybrid MEMS
Hybrid integration in the IC industry means com-
bining thin-film ICs with thick-film technology. 
Viewed from the Si MEMS sensor angle, a hybrid 
sensor keeps the electronics separate from the sen-
sor. The hybrid might then consist of two pieces of 
Si on the same substrate connected by a short wire 
bridge, or it might be a Si sensor mounted in a header 
TABLE 1.7 Some Important Effects of Scaling on 
Design of Miniaturized Devices
 1. Scaling of forces: weak forces are preferred in the 
microdomain. Electrostatic forces [with a quadratic 
dependency on dimension (12)] under certain 
conditions outperform magnetic torque [with a 
cubic dependency on dimension (13)] since they 
become relatively stronger in small devices.
 2. Increasing strength of materials in the microdomain. 
Single-crystal whiskers may be more than 1000 times 
stronger than the bulk material.
 3. The dominance of surface effects in the microworld: 
for example, because of an increase in S/V (surface-
to-volume ratio), better heat dissipation results 
(thermal isolation is difficult and cooling is excellent) 
and frictional forces increase.
 4. Decrease of manufacturing accuracy of 
micromachines (see Volume II, Figure 6.3).
 5. The need for error-insensitive design (fewer parts, 
flexible materials) and the use of nature as a guide 
in design philosophy for very small devices.
 6. Amperometric and absorption measurements scale 
poorly into the microdomain compared with 
potentiometric and chemiluminescence (see Volume 
I, Chapter 7, and Chapter 7, this volume, for details). 
Our proposed glucose sensor is amperometric, so we 
need to look in some more detail into whether this 
averse scaling should influence our choice.
 7. Mechanical, thermal, and electromagnetic response 
time constants and many other time constants shrink 
with advanced miniaturization, generally resulting in 
shorter response times. Microsystems, with their 
small inertial mass, are faster, leading to higher 
speed or frequency, but higher frequency of a cyclic 
process generally leads to larger losses and 
consequently to lower efficiency.
 8. Power consumption is often dramatically reduced, 
especially if good thermal isolation is possible for 
elements with small heat capacity.
 9. Energy sources scale very poorly (13), making 
onboard energy sources (e.g., batteries and fuel 
cells) less attractive for powering micromachines 
than radiating in energy (e.g., solar or laser light 
with micromachined photovoltaic converters or 
microwaves if extremely small receivers and 
converters were available).
10. Most actuators, which rely on power for inducing a 
movement, also scale poorly with reducing size, and 
it is often better to consider a “macroactuator,” 
which can produce a micromotion, than a 
micromachined actuator with too small of a stroke.

[Page 27]
Nonlithography-Based (Traditional) and Lithography-Based (Nontraditional) Manufacturing Compared   27
plugged into an electronics board. In a monolithic 
MEMS approach, on the other hand, electronics and 
MEMS elements are cofabricated within one single 
(lengthy!) sequential Si process. Each step in such 
a sequence has a nonzero failure probability and, 
since probabilities multiply fast, the yield may be 
dramatically reduced for long process sequences. In 
this light, there are some positive aspects to a hybrid 
MEMS approach. In the latter, MEMS and electronics 
are fabricated in separate high-yield processes and 
joined within a common package/substrate, improv-
ing the overall yield. Microassembly in hybrid man-
ufacture enables the mixture of components from 
separate optimal processes, including nonstandard 
processes and materials that are incompatible. For 
example, many optoelectronics require GaAs sub-
strates that are incompatible with standard Si elec-
tronics (see also under microassembly in Chapter 4, 
this volume). In addition, in hybrid MEMS, all com-
ponents needed for a complete MEMS function can 
be accommodated. Somewhat unexpectedly, parasit-
ics are sometimes lower in a hybrid than in an inte-
grated approach. The device components in a hybrid 
remain serviceable and, because the sensor pack-
age determines the final size, hybrids often are not 
much larger than their Si integrated counterparts. 
Hybrids usually are simpler to design and can be 
produced more economically in smaller- production 
volume runs. For chemical sensors and biosen-
sors, they often represent the most viable option 
to implement micromachining technology. Prices 
for Si mechanical sensors given in market reports 
mostly refer to hybrid devices with the Si sensor 
mounted in a header and the signal conditioning 
kept on separate chips. As an example, Figure 1.8 
represents an accelerometer built using a 3-inch Si 
wafer and involves a fusion bonding process to pro-
duce a proof mass, spring, and fixed capacitor plate. 
The interface circuits are designed to function with 
different sensors. The specific sensor configuration 
and calibration data are written into an EEPROM. 
It is a ±2-g device with 2-mg resolution at 60 Hz. 
These accelerometers are used for aerospace naviga-
tion, in navigation in small commercial airplanes, 
and in helicopters. 
From the precision engineering angle, a hybrid 
device is one in which parts produced by different 
technologies are joined and assembled. In the elec-
tronics industry thick film is often synonymous 
with hybrid manufacturing and thin film with front-
end IC manufacturing. For more details on choos-
ing between thin- and thick-film processes, consult 
Tables 1.3 and 1.4 above.
For the proposed glucose meter, we will have all 
the electronics in the reader rather than in the dis-
posable. It makes no sense to throw the electronics 
away with each used glucose sensor. Moreover, the 
glucose sensor will be constructed on an inexpensive 
nonsilicon substrate.
Many chemical sensors come with a pump and 
some fluidics, say for sample collection, calibration, 
rinsing, etc. In what follows, we decide what pump-
ing mechanism to employ and how to partition the 
fluidics between sensor disposable and permanent 
instrument.
Partitioning in a Microfluidic Instrument
As we saw in Volume I, Chapter 6, microfluidic 
systems comprising nozzles, pumps, channels, 
reservoirs, columns, mixers, oscillators, diodes, 
amplifiers, and valves can be used for a variety of 
applications, including separation chemistry, drug 
dispensation, ink-jet printing, and general trans-
port of liquids, gases, and liquid/gas mixtures. The 
advantages of these devices include lower fabrica-
tion costs, enhancement of analytical performance, 
lower power budget, and lower consumption of 
chemicals than traditional pumping and spray-
ing systems. Ultimately, these developments will 
FIGURE 1.8 Commercially available Si accelerometer 
based on hybrid technology. CSEM 6100 accelerometer 
with interface circuitry in a T08 package. (From CSEM.)

[Page 28]
28   From MEMS to Bio-NEMS: Manufacturing Techniques and Applications
revolutionize applications where precise control of 
fluid flow is a necessity.
Generic technical challenges in making a micro-
fluidic instrument—for a biotechnology application 
for example—include the partitioning of the various 
instrument functions such as power supply, poly-
merase chain reaction (PCR) for DNA sample ampli-
fication, mechanism for getting the sample into and 
out of the instrument, providing fresh viable reagents, 
and detection. Depending on the specific biotechnol-
ogy application (say, clinical diagnostics or high-
throughput drug screening), the electronics, the 
power for the propulsion mech anism, heaters (e.g., 
for PCR), etc., may be integrated with a disposable 
cassette holding the disposables or within the fixed 
instrument. For diagnostics, both the disposable and 
the reader instrument should be inexpensive; the 
disposable should thus involve as little complexity 
as possible—perhaps only reagents, plastic substrate, 
and fluidic conduits. The reader instrumentation 
should be inexpensive, small (perhaps hand-held), 
and very user friendly. For high-throughput screen-
ing, much more sophisticated fluid handling is typi-
cally incorporated into a tabletop, expensive research 
instrument. The disposable in the latter does not 
need to contain sealed fluids or dry stored chemicals, 
often making it less sophisticated than disposables 
in diagnostic application. In one extreme, one might 
envision a totally integrated option such as the micro-
total analysis system44 illustrated schematically in 
Figure 1.9a.45 More realistically, one might look at a 
hybrid construct, as sketched in Figure 1.9b. For most 
Light source
Chip ﬁxation
Carrier
(b)
(a)
Sample
Inlet
Valve
Reactor
Separator
Waste
Pyrex
Silicon
Glass-bonded Si ground plate containing
ﬂuid channels
Detector
Pump
Outlet
Glass
ﬁber
Filter
Reader
Power
Propulsion
Heater
Detection
Electronics
Disposable
cassette
Inlet
Reagents
Fluidics
(reservoirs,
channels, and
waste)
FIGURE 1.9 Partitioning of functions between instrument and a disposable. (a) Configuration for a micro-total analysis 
system (µTAS). (Based on Bergveld, P. 1995. In Micro total analysis systems, eds. A. van den Berg and P. Bergveld, 1–4. 
Twente, the Netherlands: Kluwer Academic Publishers. With permission.45) (b) Generic hybrid microinstrument, with inlet, 
valves, fluid propulsion, detection, waste, and thermal control. Various options exist for partitioning between cassette 
and reader.

[Page 29]
Nonlithography-Based (Traditional) and Lithography-Based (Nontraditional) Manufacturing Compared   29
diagnostic microinstruments, it indeed makes more 
sense to envision a disposable cassette incorporating 
the specific reagents needed for a certain test and a 
separate reader instrument. In a diagnostic applica-
tion, a major challenge is how to store wet or dry 
chemicals in sealed reservoirs within the disposable 
package, making a microfluidic diagnostic instru-
ment actually more challenging to develop than a 
high-throughput drug screening station.
Our disposable glucose sensor will only have a 
substrate, electrodes, a chemical cocktail and per-
haps a very simple fluidic mechanism to make blood 
collection on the sensor surface easier. In the context 
of glucose sensing we will now briefly refer to sys-
tems that employ pumps to deliver insulin depend-
ing on the glucose sensor reading.
Fluid Propulsion Methods 
and MEMS Integration 
Introduction
As we saw in Volume I, Chapter 6, there are various 
technologies for moving small quantities of fluids or 
suspended particles from reservoirs to mixing and 
reaction sites, to detectors, and eventually to waste 
or to a subsequent instrument. Methods to accom-
plish this include syringe and peristaltic pumps, 
electrochemical bubble generation, acoustics, mag-
netics, direct current (DC) and alternating current 
(AC) electrokinetics, and centrifuge. In Table 1.8 we 
compare some promising fluid propulsion means.46 
Only the simplest and least expensive pumping 
schemes should be integrated within the disposable 
itself.
Mechanical Pumps
From Volume I, Chapter 6, we remember that the 
pressure that mechanical pumps have to generate to 
propel fluids through capillaries will be higher the 
narrower the conduit (see Volume I, Equation 6.54). 
Piezoelectric (acoustic), electro-osmotic (DC elec-
trokinetic), electrowetting (DC electrokinetic), and 
electrohydrodynamic pumping (AC elect rokinetic) 
all scale more favorably in the microdomain and 
lend themselves better to pumping in MEMS devices. 
Despite this promise, almost all biotechnology 
equipment today is based on traditional external 
syringe or peristaltic pumps. Although integrated 
micromachined pumps based on two “one-way” 
valves may achieve a precise flow control on the 
order of 1 µl/min with fast response, high sensitiv-
ity, and negligible dead volume, these pumps require 
complicated fabrication processes, generate only 
modest flow rates and low pressures, and consume 
a large amount of chip area and considerable power. 
As a consequence of the low pumping pressure, they 
often become useless when device dimensions are 
reduced and resistance to fluid flow and required 
driving pressure increase. An example of a Si micro-
machined pump from Animas-Debiotech is shown 
in Figures 1.10 and 1.11. This belt-worn drug delivery 
pump features a piezoelectric design pioneered at the 
TABLE 1.8 Comparison of Microfluidics Propulsion Techniques
Fluid Propulsion Mechanism
Property
Centrifuge (see 
Figure 1.14 and 
Volume I, Figure 6.89)
Pressure (e.g., 
blister pouch)
Acoustic
Electro-osmosis
Electrowetting
Valving solved
Yes, for liquids
Yes, for liquids 
and vapor
No
Yes, for liquids 
Yes, for liquids
Maturity
Research and 
development
Products
Research
Products
Research
Propulsion 
force 
influenced by
Density and viscosity
Generic
Generic
pH, ionic strength
pH, ionic 
strength
Power source
Rotary motor
Mechanical 
roller (see 
Figure 1.12b)
5–40 V (peak to 
peak)
10 kV
1–10 kV
Materials
Plastics
Plastics
Piezoelectrics
Glass, plastics
Glass
Flow rate
From less than 1 nL to 
greater than 100 µl/s
20–500 µl/s
20 µl/s
0.001–1 µl/s
0.3 µl/s

[Page 30]
30   From MEMS to Bio-NEMS: Manufacturing Techniques and Applications
University of Twente, and a generic example of this 
MEMS pump is shown in Figure 1.11a.47 A close-up 
of the actual Animas-Debiotech MEMS pump is 
shown in Figure 1.11b. The size of most Si microma-
chined pumps is quite large, and one wonders why 
Si was chosen as a substrate (http://www.diabetes-
net.com/diabetes_technology/insulinpumps_debio-
tech.php). Reasonably, plastic molding technology 
is now being explored as a viable solution.48,49 
The advantages of using larger peristaltic pump-
ing today are that it relies on well-developed and 
commercially available components, that a wide 
range of flow rates is attainable, and that the pump-
ing mechanism is not easily fouled.
Another example of a mechanical pump is 
embodied in the Johnson & Johnson blister pouch 
human immunodeficiency virus (HIV) test shown 
in Figure 1.12.50 Automated sample preparation 
and amplification coupled with detection systems 
would revolutionize the medical diagnostic appli-
cation of DNA amplification with PCR. An elegant 
example of progress in this direction comes from 
Johnson & Johnson (see also US patent 5422271).50 
This company’s simple fluidic structure for the detec-
tion of the HIV is shown in Figure 1.12. The device was 
invented at Kodak and bought by Johnson & Johnson 
in 1994. The disposable pouch-based PCR instrument 
features a total amplification time of 43 min and a 
sensitivity and specificity adequate for the detection 
of HIV. An unknown sample and the PCR cocktail are 
injected into the amplification compartment through 
a fill port in the plastic pouch. Eight pouches are 
(b)
(a)
FIGURE 1.10 Micropump technology. (a) Animas-Debiotech’s micropump is a Si micromachined piezopump meant to be a 
belt-worn drug delivery mechanism. The Oncojet is disposable and may deliver a drug at a rate of 10–50 mL/day. (b) The 
glass-Si sandwich pump is about 2 × 1 cm in size. (Courtesy of Ary Saaman, Animas-Debiotech.) 
(a) 
(b) 
Valve
Inlet
Outlet
Pump
chamber
Pump diaphragm
with PZT disk
FIGURE 1.11 (a) Generic design of a piezopump.47 (b) The Animas-Debiotech Si-based microelectromechanical system 
micropump (http://www.diabetesnet.com/diabetes_technology/insulinpumps_debiotech.php).

[Page 31]
Nonlithography-Based (Traditional) and Lithography-Based (Nontraditional) Manufacturing Compared   31
aligned on a fixed instrument with the amplification 
compartments on the upper amplification heaters, 
and the detector areas on the lower detection heat-
ers. Upon completion of the amplification, the next 
analysis step is accomplished by an automatic roller 
that forces detection chemistry fluids and amplified 
samples from compartments through channels lead-
ing to a temperature- controlled detection area. The 
plastic channels in the pouch contain small nips that 
close off the channel and break open upon pressur-
ization with a roller system, similar to the one used 
in credit card image transfer. These nips in the plastic 
form very inexpensive, single-use, normally closed 
valves. In the detection zone, biotinylated PCR prod-
ucts are captured via hybridization to probes immo-
bilized on latex particles. Multiple probe sites can be 
accommodated in the detection areas. Streptavidin-
horseradish peroxidase is mixed with those probes 
to allow for binding between the biotinylated probes 
and the streptavidin- horseradish peroxidase. Any 
material left unbound is then removed with the sub-
sequent wash solution. In the presence of peroxidase, 
leuco dye is oxidized to a visible blue color, indicat-
ing a positive hybridization event. Replacing the 
relatively thick walls of traditional, low surface-to-
volume ratio, polypropylene reaction tubes with the 
pouch “blisters,” with their relatively high surface-to-
volume ratio and very thin walls (100 µm), which are 
readily conformable to the shape of the instrument 
heaters, permits rapid heating and cooling.
The above PCR-based instrument is an example of 
optimum partitioning between disposable and fixed 
instrument for use in a medical diagnostic applica-
tion. For this purpose, sample receptacle, reagents, 
and all fluidics, such as mixing, valving, and waste 
area, are integrated in an inexpensive disposable. 
Power supply, heaters, coolers, readout electronics, 
etc., are kept separate in an inexpensive disposable 
plastic pouch. This inexpensive and ingenious way 
to couple PCR and detection is difficult for a Si-based 
micromachining approach to compete with. Despite 
its promise, this HIV test was taken off the market, 
presumably because of manufacturing problems.
A disadvantage of the pouch approach is that it is 
rather difficult to further miniaturize because it is a 
pressure-driven system. The disposable cartridge in 
the i-STAT (now Abbott) blood analyzer device illus-
trated in Figure 10.42b of this volume also contains 
a blister pouch containing calibrant solution. 
The proposed glucose meter of our example does 
not come with an insulin delivery pump, but, in 
addition to the Animas-Debiotech pump (Figures 
1.10 and 1.11), many such insulin delivery pumps 
are commercially available. Some glucose meters 
communicate wirelessly to the pump, and some 
pumps include the meter. 
Acoustic Streaming
Acoustic streaming is a constant (DC) fluid motion 
induced by an oscillating sound field at a solid-
fluid boundary (see Volume I, Chapter 6, on fluid-
ics). Transducers do not need to be integrated with 
the disposable; the cassette with capillary flow 
channels can simply be laid on top of the acoustic 
pump network in the reader instrument. Acoustic 
streaming is also well suited for mixing reagents.51 
The method is considerably more complex to imple-
ment than electro-osmosis (see below), but the 
insensitivity of acoustic streaming to the chemi-
cal nature of the fluids inside the fluidic channels 
Ampliﬁcation
heaters
Detection
heaters
Blisters
PCR
Rollers
Wash
Detection area
Waste
Dye precursor
and peroxide
Streptavidin-
horseradish
peroxidase
(a)
(b)
FIGURE 1.12 Johnson & Johnson blister pouch HIV test (a) and tabletop instrument with rollers, amplification, and 
detection heaters (b). See also reference 50 and US patent 5422271.

[Page 32]
32   From MEMS to Bio-NEMS: Manufacturing Techniques and Applications
and its ability to mix fluids very effectively make 
it a potentially viable approach. A typical flow rate 
measured for water in a small metal pipe lying on 
a piezoelectric plate is 0.02 mL/s at 40 V, peak to 
peak.52 Today acoustic stream ing as a propulsion 
mechanism remains in the research stage. 
Electro-osmosis and Iontophoresis
Electro-osmosis is capable of delivering an appre-
ciable DC electrokinetic flow rate in a capi llary, does 
not involve any moving parts, and is easily imple-
mented (see Volume I, Chapter 6, on fluidics). All 
that is needed is a metal electrode in some type of 
a reservoir at each end of the flow channel. Typical 
electro-osmotic flow velocities are on the order of 1 
mm/s, with a 1200 V/cm applied electric field. For 
example, Jorgenson reported electro-osmotic flows 
of 1.7 mm/s.53 This is fast enough for most analytical 
purposes. Some disadvantages of electro-osmosis are 
the required high voltage (1–30 kV power supply) and 
direct electrical-to-fluid contact with resulting sensi-
tivity of flow rate to the charge of the capillary wall 
and to the ionic strength and pH of the solution. It is 
consequently more difficult to make it into a generic 
propu lsion method. For example, liquids with high 
ionic strength cause excessive Joule heating; it is 
therefore difficult or impossible to pump biological 
fluids such as blood and urine. The sensitivity of the 
electrokinetic potential to the nature and strength 
of the electrolyte brings with it the insidious prob-
lem of pressure buildup at intersections where 
liquid columns of different ionic strengths meet. 
Micromachinists are starting to address the connec-
tion between the outside world and the capillaries 
in electrokinetic equipment. Gluing glass reservoirs 
for holding the platinum bias electrodes to the glass 
plate substrate with room temperature vulcaniz-
ing (RTV) silicone is a research solution but not an 
attractive manufacturing option.54 
In the context of our glucose meter example, we 
need a blood collection/sampling mechanism. One 
method for interstitial fluid collection uses iontopho-
resis. The GlucoWatch® Biographer (cost, $599–799), 
shown in Figure 1.13, collects glucose through the 
skin, and no finger pricks are needed (Cygnus Corp.: 
http://www.glucowatch.com).* In this method, one 
draws out interstitial fluid by iontophoresis, and the 
charge and size exclusion properties of the reverse 
iontophoretic extraction lead to a very clean sample. 
Iontophoresis utilizes the passage of a constant, low-
level electric current (~0.3 mA/cm2) passed through 
the skin between two electrodes applied onto the sur-
face of the skin. Electrolyte ions in the body act as the 
charge carriers for this current to iontophorese sub-
stances from within the body outward through the 
skin. Only small compounds pass through the skin, 
* On March 1, 2006, Cygnus, who made the GlucoWatch Biographer, was closed down, and its assets were bought by Animas (who makes insulin 
pumps, see Figure). Animas is no longer making GlucoWatch Biographers. The U.S. Food and Drug Administration reports that at least 50% of 
users experienced mild or moderate skin irritation.
g
= Glucose molecules
– = Negative ion Cl
– (ascorbate, urate)
+ = Postive ion Na+, neutral species (i.e., glucose)
(b)
(a)
Cathode
Anode
FIGURE 1.13 The GlucoWatch® G2™ Biographer (a) collects glucose through the skin via iontophoresis (b). (Cygnus Corp., 
http://www.glucowatch.com; http://www.animas.com.*)

[Page 33]
Nonlithography-Based (Traditional) and Lithography-Based (Nontraditional) Manufacturing Compared   33
so there are no proteins (e.g., hemoglobin) in the 
extract. Because the skin has a net negative charge at 
physiological pH, positively charged sodium ions are 
the major current carriers. This migration of sodium 
ions toward the cathode induces an electro-osmotic 
flow toward this  electrode. Uncharged molecules (e.g., 
glucose) are carried along by this electro-osmotic 
flow and thus preferentially extracted at the cathode. 
While glucose is collected at the cathode, interfering 
species (ascorbate and urate) collect at the anode. 
Micromolar concentrations of glucose are extracted 
by the process of iontophoresis compared with 5–10 
mM concentrations normally seen in blood samples. 
To accurately measure this small amount of glucose, 
the GlucoWatch® Biographer utilizes an amperomet-
ric biosensor. Glucose oxidase enzyme located in the 
hydrogel discs of the AutoSensor reacts selectively 
with glucose to produce hydrogen peroxide (H2O2). 
The hydrogen peroxide is detected at a platinum-con-
taining working electrode via an oxidation reaction 
producing an electric current that is measured by the 
circuitry of the Biographer. After a 2-hour warm-up 
period and a single-point calibration, the GlucoWatch® 
G2™ Biographer can provide glucose readings every 
10 min for up to 13 hours. Obtaining a blood glucose 
value from a traditional finger stick glucose meter and 
then entering the value directly into the Biographer 
during the calibration phase constitute a single-point 
calibration. This calibration phase occurs at the end 
of the 2-hour warm-up cycle. The GlucoWatch pro-
vides information on trends and not necessarily in 
real time for treatment adjustments.
Concerns with the merit of trending only, calibra-
tion time, risk of infection and irritation,* and the 
irreproducibility of the watch eventually spelled the 
demise of this approach. So we will combine our 
glucose meter with a more conventional lancet or 
laser pricking (see below) to obtain a blood sample.
Centrifugal Pumping
Using a rotating disc, centrifugal pumping pro-
vides flow rates ranging from less than 10 nL/s to 
* On March 1, 2006, Cygnus, who made the GlucoWatch Biographer, 
was closed down, and its assets were bought by Animas (who 
makes insulin pumps). Animas is no longer making GlucoWatch 
Biographers. The U.S. Food and Drug Administration reports that at 
least 50% of users experienced mild or moderate skin irritation.
greater than 100 µL/s depending on disc geometry, 
rotational rate (revolutions per minute), and fluid 
properties (see Figure 1.14).55 Pumping is relatively 
insensitive to physicochemical properties such as 
pH, ionic strength, or chemical composition (in 
contrast to AC and DC electrokinetic means of 
pumping). Aqueous solutions, solvents (e.g., dim-
ethyl sulfoxide), surfactants, and biological fluids 
(blood, milk, urine) have all been pumped success-
fully. As explained in Volume I, Chapter 6, fluid gat-
ing may be accomplished using “capillary” valves in 
which capillary forces pin fluids at an enlargement 
in a channel until rotationally induced pressure is 
sufficient to overcome the capillary pressure (at the 
so-called “burst frequency”). Since the types and 
the amounts of fluids one can pump on a centrifu-
gal platform span a greater dynamic range than for 
electrokinetic pumps, this approach seems more 
amenable to sample preparation tasks. The example 
fluidic platform based on a CD in Figure 1.14 is used 
by RotaPrep for cell lysis and DNA purification. This 
specific product uses magnetism, centrifugal force, 
and capillary action for system operation.
The disposable in this case is an inexpensive poly-
carbonate disc, containing only fluid manifolds, glass 
beads, and a metal disc. The permanent instrument 
has a motor, controls, and permanent magnets. 
Vacuum Pressure Reservoir
Fluid transport can also be accomplished by employ-
ing chambers within the cassette or reader that are 
at a higher or lower pressure than the sample and 
reagent reservoirs. Valves are required to separate 
FIGURE 1.14 RotaPrep system for cell lysis (http://
www.rotaprep.com). This specific product uses magne-
tism,  centrifugal force, and capillary action for system 
operation. (Courtesy of Dr. Kido, CEO, RotaPrep.)

[Page 34]
34   From MEMS to Bio-NEMS: Manufacturing Techniques and Applications
the evacuated or pressurized chambers from the 
rest of the fluid path until fluid motion is required. 
Opening a valve initiates the flow of fluid toward 
an evacuated chamber or away from a pressurized 
chamber. An advantage of this mechanism over 
those previously described is that it is a straight-
forward way to generate a large fluid-motive force. 
Its drawbacks are that it can only be actuated once, 
valves may be difficult to implement, and the reli-
able manufacture of pressurized or evacuated cham-
bers may be challenging. Unless one uses osmotic 
pumping by implementing a salt reservoir, external 
actuation seems the safest implementation method 
for pressure-gradient actuation.
Heating and Cooling and MEMS Integration
Heating and cooling of fluid within a microinstru-
ment, like fluid propulsion, can be accomplished 
with elements that are either contained within a 
disposable cassette or the reader. There are, super-
ficially, some arguments to be made for integrating 
heating and cooling in the disposable. We learned in 
Volume II, Example 9.1, “Spray Pyrolysis Application: 
Taguchi Gas Sensor” that electrical current passing 
through resistors integrated on thin membranes 
can cause a very rapid temperature increase. This is 
because the resistor has very little thermal mass and 
is in intimate thermal contact with the membrane 
and the fluid to be heated. Integrated heaters are, in 
principle, simple to fabricate on a variety of materi-
als. On the other hand, temperature control can also 
be accomplished with a heating and cooling system 
that is external to the microsystem. For example, the 
Johnson & Johnson pouch, surveyed earlier, uses 
two external heaters (Figure 1.12). The heaters are 
cooled with forced air to speed cycling times. Fast 
heating and cooling are possible with external heat-
ers. Wittwer and Garling56 and Wittwer et al.57 have 
demonstrated 30-s PCR thermal cycling using a 
hot-air cycler and glass capillary PCR chambers (see 
the discussion on PCR in Chapter 10, this volume). 
External heaters offer the advantages of simpler (less 
expensive) microinstruments and no cassette-to-
reader electrical connections. In general, however, 
external heaters are slower and require more electri-
cal power than integrated heaters.
A third option is to heat fluid within the micro-
instrument using radiation generated in the reader. 
The radiation could be infrared, radio wave, or 
microwave; it could be adsorbed by the fluid or by 
absorptive structures (such as black ink) placed on 
the cassette. An advantage of radiative heating is 
that it avoids electrical contact from reader to dis-
posable. Our proposed glucose sensor strip has no 
heater on board.
Sample Introduction 
The exact mechanism for introducing samples into 
the microinstrument depends on the target sample. 
This is one of the most difficult areas—not only is 
pretreatment of the sample often required, but one 
also must transition from a relatively bulky exter-
nal receptacle structure, which can be handled and 
accessed manually, to the microfluidic components 
inside without incurring too much dead space. Very 
few machining techniques cover the whole dynamic 
size range required. Because the sample introduction 
method may place important constraints on the man-
ufacturing process, a few sample introduction options 
are considered here. Traditional sample injection 
systems, such as that for flow injection analysis, rely 
on some sort of commutating valve, either rotary or 
sliding, actuated manually or mechanically. Harrow 
and Janata58 compared different commercially avail-
able sample injection systems, and Shoji et al.59 were 
among the first to micromachine a sample injec-
tor consisting of two three-way microvalves and a 
channel. These valve systems today are too complex 
and expensive to consider their integration in a dis-
posable. Perhaps the simplest way to introduce the 
sample into the microinstrument is by creating wells 
into which the sample is dropped. For example, 
most of the substrates with electro-osmotic pumps 
have plastic tubes glued to them to make sample 
reservoirs. Similarly, the Biotrack blood coagulation 
device requires that a drop of sample be placed in a 
depression on the instrument surface.60 The sample 
is then wicked into an internal chamber by capillary 
action. Problems with sample wells include the large 
volume that they require and the need to accurately 
align the sample with the well if the sample well is 
small. Because the wells are open, one risks sample 

[Page 35]
Nonlithography-Based (Traditional) and Lithography-Based (Nontraditional) Manufacturing Compared   35
contamination or the inclusion of air bubbles in the 
sample. The latter are a major problem in miniature 
fluidic systems because of the associated surface 
tension, and debubblers, which are typically bulky, 
are often a necessity. Samples may also be injected 
directly into the microinstrument or disposable cas-
sette. An example of this is the Johnson & Johnson 
pouch HIV test, where an injection septum is pro-
vided in the disposable pouch (Figure 1.12). This 
reduces the chance of sample contamination but 
again requires exact alignment of the injection nee-
dle with the sample injection port. Furthermore, the 
manufacture of the cassette pouch is complicated by 
the need for an injection septum. In an integrated 
sample, the collection device could be the cassette. 
For example, the cassette could be manufactured in 
the form of a blood collection tube (Vacutainer), a 
syringe, a pipette, or a swab. However, this would 
complicate the cassette manufacture considerably 
and may limit the cassette design to a specific type.
For the sample collection of our example glu-
cose sensor, we came to understand earlier that 
iontophoresis still poses problems. Therefore, we 
will use a traditional lancet (Figure 1.15a). The 
Transdermal Biophotonic System from SpectRx 
(Figure 1.15b) collects interstitial fluid through 
micropores punctured in the outer layer of the skin 
by a laser (not FDA approved at this time), and glu-
cose is measured in a patch that contains the glu-
cose sensor. Measuring in interstitial fluids rather 
than blood, this collection method is similar to the 
GlucoWatch (see above) in that it provides informa-
tion only on trends and not necessarily real time for 
treatment adjustments.
