Repository: Alvintxh/nanofab-web

# Extracted Book Sources

All 11 textbooks extracted 2026-04-05 using PyMuPDF (extract_pdf.py).

## Extraction Summary

| Book Key | File | Pages | Words | Page Numbering |
|----------|------|-------|-------|----------------|
| cui_2025 | Zheng Cui - Nanofabrication (4th ed) | 419 | ~158K | PDF labels (C1, i-xi, 1-407) |
| campbell_2008 | Campbell - Fabrication Engineering (3e) | 825 | ~369K | offset=18 (front-1..18, then 1-807) |
| teresa_2020 | De Teresa - Nanofabrication (full) | 451 | ~183K | offset=0 (sequential PDF pages) |
| madou_vol1_2011 | Madou - Fundamentals of Microfab Vol.1 | 646 | ~366K | PDF labels |

File: sources/sources_processed/books/madou_vol2_2011/madou_vol2_2011_full.txt (part 4 of 57)
100
(3.5)
10+
(.35)
a unique wet etch capability for making vias with 
aspect ratios approaching 1.2:1. Polyimide can 
be “wet etched” using a strong alkaline solution 
TABLE 1.8 Development of Photoresists during the Past 38 Years
Year
Scale of Integration
Minimum Line Width
Photoresist
1970
1 Kb
10 µm
Rubber-based negative
1973
4 Kb
8 µm
Rubber-based negative
1976
16 Kb
5 µm
Rubber-based negative
1979
64 Kb
2 µm
Rubber-based negative
1982
256 Kb
2 µm
Novolak-type positive
1985
1 Mb
1.2 µm
High-resolution positive photoresist of 
DQ-novolak type
1988
4 Mb
0.8 µm
High-resolution positive photoresist and 
multilayer process
1992
16 Mb
0.5 µm
Deep UV resist, multilayer process
1995
256 Mb
0.25 µm
l-line (356 nm) resist
1999
1 Gb
0.18 µm
KrF (248 nm) resist
2002
4 Gb
0.13 µm
ArF (248/193 nm) resist
2005
16 Gb
0.1 µm
F2 (193/157 nm) resist
2008
64 Gb
0.07 µm
Extreme UV (13 nm) resist
Negative photoresist
Positive photoresist
(DNQ-novolak)
Chemical ampliﬁcation
Advanced photoresist
top surface imaging
Contact printer
g-line stepper
i-line stepper
Scanning aligner
Deep UV step and scan
Deep UV stepper
Extreme UV step and scan
SCALPEL
IPL, x-ray
PSM, OAI
1970s                           10  µm
0.35 µm
0.40 µm
0.18 µm
2010
Inset
2000s   
0.13 µm
0.1 µm
1.2 µm 
 1  µm 
1980s 
1990s

[Page 33]
Photolithography   33
such as TMAH. For dry etching of polyimide, one 
can use plasma- enhanced chemical vapor deposi-
tion (PECVD) silicon nitride as a mask with an O2 
plasma etch (possibly adding some CF4). Tougher 
polyimide formulations are commercially available 
in polyamic acid form from Amoco under the trade 
name Ultradel. They have a slightly modified chem-
ical structure based on hexafluorodianhydride-
aminophenoxy-biphenyl (HFDA-APBP). The newest 
polyimides are extremely versatile materials and are 
used, for example, as stress-release layers in multi-
chip modules, low dielectric insulation layers,32 and 
even as optical waveguides based on fluorinated 
polyimides33 (Figure 1.27; see also Chapter 3 on dry 
etching, Example 3.4). Ultradel 9000D is a soluble, 
preimidized, fluorinated polymer with proper-
ties optimized for integrated optical applications. 
Typical absorption losses in the near-IR range from 
0.2–0.4 dB/cm. In MEMS, polyimides have been 
used, for example, as flexible hinges in mechanical 
miniaturized structures (see Figure 7.86).34
Both nonphotosensitive polyimides and pho-
tosensitive polyimides (negative and positive) are 
available. Photosensitive polyimides have been 
processed in mass production lines using g-line 
(436  nm) and i-line (365 nm) exposure tools. 
Using photosensitive polyimides in manufacturing 
reduces  the number of process steps dramatically 
compared with the use of nonphotosensitive poly-
imides. This is illustrated in Figure 1.28 for making 
polyimide vias in packaging. Positive tone polyim-
ides, as used in Figure 1.28, are relatively new and 
were developed by HD Microsystems, a joint ven-
ture between Hitachi Chemical and Dupont (http://
www.hdmicrosystems.com). The positive tone poly-
imides are more environmentally friendly than neg-
ative tone polyimides because of reduced organic 
solvents and associated volatile organic compounds. 
These positive tone resists also enable the process to 
use industry-standard TMAH developers. Polyimide 
films very strongly absorb UV light less than 350 nm. 
This absorbency is a result of the polymer’s high aro-
maticity that is also responsible for the exceptional 
thermal properties of polyimides, which allows 
for processing at greater than 400°C. Polyimides 
in packaging and MEMS are further reviewed in 
Volume III, Chapter 4 on packaging.
Whereas in IC fabrication, sacrificial resist lay-
ers of 1 µm or less are common, in miniaturization 
 
NH2
O
O
O
O
O
O
O
O
O
O
O
O
O
O
NH2
NH2
H2N
H2N
H2N
Diamine
Dianhydride
Polyamic acid
NH
NH
OH
HO
n
n
Polyimide
(H2O) 
+
N
N
FIGURE 1.26 Typical imidization process used to form polyimides from polyamic acid.
FIGURE 1.27 Flexible polyimide waveguide from Mitsui 
Chemicals. (Shioda, T. 2007. Next generation packag-
ing technology which supports the ubiquitous devices. 
Application of the flexible optical waveguide to the con-
sumer products. Electr Parts Mater 46:38–42.35)

[Page 34]
34   Manufacturing Techniques for Microfabrication and Nanotechnology
science, 3D structures frequently require thick per-
manent resist layers, capable of high resolution 
and high aspect ratios. Relatively new, chemically 
amplified deep UV resist systems, such as SU-8, 
can be applied in very thick layers (>100 µm) and 
have excellent sensitivity, high resolution, low opti-
cal absorption, high aspect ratio, and good thermal 
and chemical stability. These properties make SU-8 
a good candidate for molds and other permanent 
MEMS structures. SU-8 is an acid-catalyzed negative 
photoresist, made by dissolving EPON®-SU-8 resin 
(registered trademark of Shell Chemical Company, 
http://www.shell.com) in an organic solvent such 
as cyclopentanone solvent or GBL (γ-butyrolactone) 
and adding a photoinitiator. The viscosity, and hence 
the range of thicknesses accessible, is determined 
by the ratio of solvent to resin. The EPON resist is 
a multifunctional, highly branched epoxy deriva-
tive that consists of bisphenol-A novolak glycidyl 
ether (Figure 1.29). On average, a single molecule 
contains eight epoxy groups, which explains the “8” 
in the name SU-8. The material has become a major 
FIGURE 1.28 Comparison of conventional polyimide process and positive acting photosensitive polyimide process in 
packaging. The photosensitive polyimide process eliminates multiple steps and decreases cycle time. (Flack, W., S. Kulas, 
and C. Franklin. 2000. Process characterization of an aqueous developable photosensitive polyimide as a broadband step-
per. SPIE. 3999–45.36)

[Page 35]
Photolithography   35
workhorse in miniaturization science. In a chemi-
cally amplified resist like SU-8, one photon produces 
a photoproduct that in turn causes hundreds of reac-
tions to change the solubility of the film. Because 
each photolytic reaction results in an “amplifica-
tion” via catalysis, this concept is dubbed “chemical 
amplification”.37 We touch briefly on resist amplifi-
cation here, in the context of SU-8 photoresist only, 
but will discuss the underlying principles in more 
detail in “Strategies for Improved Resolution through 
Improved Resist Performance” (this chapter).
Scientists at IBM discovered that certain photoini-
tiators, such as onium salts, polymerize low-cost 
epoxy resins such as EPON®-SU-8. An onium salt, 
on UV exposure, generates a strong Lewis acid and 
catalyzes the cationic polymerization of the resin. 
These salts are called photochemical acid genera tors 
(PAGs), and their action constitutes excellent dis-
solution inhibition of a phenolic resin. In contrast 
with conventional free-radical initiators, an onium 
salt cationic photoinitiator, for example, triphenyl-
sulfonium hexafluoroantimonate, is oxygen insen-
sitive and stable over a wide temperature range. On 
UV exposure of the resist, Lewis acids are released 
within the resist matrix, forming a latent image—a 
3D distribution of the catalytic photoproduct—
and image formation is realized after an activating 
postexposure baking (PEB), as shown in Figure 1.30. 
Not only UV light in the 365–436-nm range but also 
electrons and x-rays initiate a high level of cross-
linking density, converting the SU-8 photoepoxy 
into a strong polymer with a Tg of more than 200°C 
(the Tg of the unexposed resist is 55°C).38 During the 
PEB, the generated photoacid initiates the ring open-
ing of the epoxy groups, and extensive cross-linking 
makes the SU-8 insoluble. An SU-8 soft bake is typi-
cally carried out at 95°C, and a hard bake at 200°C. 
Hot plating, on a level hot plate, is preferred over an 
oven heat treatment. For developing a 130-µm-thick 
SU-8 film, a 5- minute dip in undiluted propylene 
glycol methyl ether acetate, a rinse with isopropyl 
alcohol, and repeat of this procedure until all the 
unpolymerized material is dissolved works best.
SU-8 resist, patented by IBM in 1992, was orig-
inally developed for e-beam lithography39 and 
became commercially available in 1996. Because 
of its aromatic functionality and highly cross-
linked matrix, the SU-8 resist is thermally stable 
and chemically very inert. After a hard bake, it 
withstands nitric acid, acetone, and even NaOH at 
90°C, and it is more resistant to prolonged plasma 
etching and better suited as a mold for electroplat-
ing than PMMA.* The low molecular weight [∼7000 
± (1000)] and multifunctional nature of the epoxy 
gives it the high cross-linking propensity, which 
* PMMA or poly(methyl 2-methylpropenoate) is the synthetic polymer 
of methyl methacrylate. This thermoplastic and transparent plas-
tic is sold by the trade names Plexiglas, Limacryl, R-Cast, Perspex, 
Plazcryl, Acrylex, Acrylite, Acrylplast, Altuglas, Polycast, and Lucite 
and is commonly called acrylic glass or simply acrylic
O
O
O
C
O
C2HC
H3C
CH3
CH2
C2HC
CH2
O
O
O
C
O
C2HC
H3C
CH3
CH2
CH2
CH2
C2HC
CH2
O
O
O
C
O
C2HC
H3C
CH3
CH2
CH2
C2HC
CH2
O
O
O
C
O
C2HC
H3C
CH3
CH2
C2HC
CH2
FIGURE 1.29 Glycidyl ether of bisphenol A: SU-8: cross-linking reaction of carboxy functional polymer with diepoxide.

[Page 36]
36   Manufacturing Techniques for Microfabrication and Nanotechnology
also reduces the solvent-induced swelling typically 
associated with negative resists. As a result, very 
fine feature resolution, unprecedented for negative 
resists, has been obtained, and epoxy-based formu-
lations are now used in high-resolution semicon-
ductor devices, such as 0.35 µm CMOS logic (e.g., 
with CGR* chemically amplified negative resist). 
Low molecular weight characteristics also trans-
late into high contrast and high solubility. Because 
of their high solubility (up to 85% solids by weight 
in solvents such as  methyl-iso-butyl ketone), very 
concentrated resist casting formulations can be pre-
pared. The increased concentration benefits thick 
film deposition (up to 500 µm in one coat) and pla-
narization of extreme topographies. The high epoxy 
content promotes strong SU-8 adhesion to many 
types of substrates and makes the material highly 
sensitive to UV exposure. On the negative side, 
strong adhesion makes stripping of the exposed 
SU-8 material currently one of the most problem-
atic aspects. Stripping of SU-8 may be carried out 
with hot 1-methyl-2- pyrrolidon, plasma, or laser 
ablation. There are other issues to be resolved with 
this resist; for example, thermal mismatch of SU-8 
on a Si substrate (the thermal expansion coefficient 
* CGR, chemically amplified resist based on poly(p-hydroxystyrene) 
or its copolymers with styrene or vinylcyclohexane with powderlink 
crosslinker and a photochemical acid generator.
α. for silicon is 2.361 ppm/K vs. 21–52 ppm/K for 
SU-8) produces stress and may cause film cracking. 
Moreover, the absorption spectrum of SU-8 shows 
much higher absorption coefficients at shorter wave-
lengths. As a result, lithography using a broadband 
light source tends to result in overexposure at the 
surface of the resist layer and underexposure at the 
bottom. The resulting developed photoresist tends 
to have a negative slope, which is not good for mold 
applications: the mold sidewall should have a posi-
tive or at least a vertical slope for easy release of the 
molded part from the mold. The exaggerated nega-
tive slope at the top of the resist structure surface 
is often called T-topping (see Figure 1.30). UV light 
shorter than 350 nm is strongly absorbed near the 
surface, creating locally more acid that diffuses side-
ways along the top surface. Selective filtration of the 
light source is often used to eliminate these undesir-
able shorter wavelengths (<350 nm) and thus obtain 
better lithography results. For example, Reznikova 
et al. used a 100-µm-thick SU-8 resist layer to fil-
ter exposure radiation at 334 nm,40 and Lee et al.41 
reported using a Hoya UV-34 filter to eliminate the 
T-top (overexposed top part). Nearly vertical side-
walls can be achieved using a Hoya UV-34 filter. 
However, there might still be a beaked feature cre-
ated at the very top of the resist features. This results 
from the diffraction at the interface between the 
Neutralized
photoresist
Region of
unexposed
photoresist
H+
H+
H+
H+
H+
H+
H+
H+
H+
H+
H+
PAG
PAG
PAG
PAG
Acid-catalyzed
reaction of exposed
resist (post PEB)
PAG
Resist T-topping
Development
PAG
PAG
PAG
FIGURE 1.30 SU-8 is a negative-type amplified photoresist. Where light strikes the photochemical acid generators 
(PAGs), a Lewis acid is released within the resist matrix, forming a latent image—a 3D distribution of the catalytic 
photoproduct—and image formation is realized after an activating postexposure bake (PEB). After development a 
T-topped structure often results (see text).

[Page 37]
Photolithography   37
mask and the photoresist, and it can be eliminated 
by filling this gap with index matching oil (see results 
by Wanjun Wan in Figure 1.31). Besides its sensitiv-
ity and relatively low cost (<$100/L), aspect ratios 
up to ∼25 for lines and trenches have been demon-
strated in SU-8-based contact lithography.42 When 
patterned at 365 nm, the wavelength at which the 
photoresist is the most sensitive, total absorption of 
the incident light in SU-8 is reached at a depth of 
2 mm. In principle, resist layers up to 2 mm thick can 
be structured.43 Wan et al.44 recently confirmed this 
astounding potential experimentally. Wan’s group 
at Louisiana State University, using both wavelength 
optimization by patterning using a filtered i-line 
(365 nm) and air gap compensation (with glycerin 
or a Cargille refractive index matching fluid), dem-
onstrated aspect ratios greater than 190 (for a fea-
ture with a 6-µm thickness and a height of 1150 µm) 
and structures as high as 2 mm. In the inset in the 
header of this chapter we reproduce one result of 
Wan et al., and more are displayed in Figure 1.31.
New resists like SU-8 have enabled miniaturiza-
tion scientists to make LIGA (German acronym for 
Lithographie, Galvano-formung, Abformung)-like struc-
tures less expensively. LIGA is the ultimate lithogra-
phy technique for making high-aspect-ratio features. 
In LIGA, a synchrotron x-ray source is used for 
exposure, and resist walls with the ultimate in wall 
straightness and wall smoothness are obtained (see 
Chapter 10). For many applications, photolithogra-
phy with a much less expensive UV exposure system 
and a thick photoepoxy, such as SU-8, suffices. This 
alternative method to LIGA is sometimes referred to 
as poor man’s LIGA. The example SU-8 applica tion 
from Mimotec (http://www.mimotec.ch) shown 
in Figure 1.32 is a typical LIGA-like application, in 
(a)
(b)
(c)
(d)
FIGURE 1.31 Ultrahigh-aspect-ratio structures obtained using a filtered light source (using a thick PMMA plate as filter) 
and with gap compensation (using an index matching solution). (a) Micro features with designed thickness of 7 µm and 
height of 2000 µm. (b) Micro comb structures with designed thickness of 40 µm and height of 2000 µm. (c) Micro cylin-
ders 1150 µm tall and designed wall thickness of 6 µm and an internal diameter of 20 µm. As the thickness is reduced, 
the strength of the cylinders becomes too low to maintain their upright position. (d) Micro cylinders 1150 µm tall and 
designed wall thickness of 9 µm and internal diameter 27 µm.

[Page 38]
38   Manufacturing Techniques for Microfabrication and Nanotechnology
which a sacrificial cavity in SU-8 resist has been 
electroplated to make a metal positive replicate of 
the cavity. The advantages of the poor man’s LIGA 
method are that it is inexpensive and can be quickly 
brought into play, all of which makes the process 
very competitive compared with LIGA.
To find the latest updates on SU-8 applications and 
processing tips, visit http://aveclafaux. freeservers.
com/SU-8.html. This site also lists all the relevant 
physical properties of SU-8 accompanied with lit-
erature references. Another resource with plenty of 
SU-8 information is the MEMScyclopedia at http://
memscyclopedia.org/su8.html.
The first two companies that bought an SU-8 sales 
license from IBM were MicroChem Corporation45 
and Sotec Microsystems.46 The latter company, now 
defunct, developed conductive and magnetic SU-8 
and used dry SU-8 films to laminate over large cavi-
ties and channels42. MicroChem (previously named 
Microlithography Chemical Corp.) is the oldest 
manufacturer of the SU-8 photoresist, licensed 
by IBM. SU-8 Gerstel Engineering Solutions, Ltd. 
(http://www.gersteltec.ch) not only sells SU-8 under 
the name SU-8 GM-10## with different viscosities 
(e.g., GM-1040, GM-1060, and GM-1070) but also 
offers prototyping and mass production of SU-8 
microsystems.
Dry Resist Most resists in IC and MEMS fabrica-
tion are deposited as liquids, whereas resists used in 
printed wiring board (PWB) manufacture are usu-
ally dry film resists that come in rolls (ranging from 
2–60 in. wide and 125–1000 ft. long) and are lami-
nated onto the substrate instead of being spin coated 
onto it (Figure 1.33). Dry film resist formulations are 
sandwiched be tween a polyolefin release sheet and 
a polyester base, rolled up on a support core (Figure 
1.33A and  B). These protective covers shield the 
film from environmental oxygen and facilitate han-
dling. The dry film resist layer comes in thicknesses 
starting from 25 µm and goes up to 100 µm. Resist 
thicknesses of 1–1.5 mils are common for imaging 
purposes, and thicker resists (1.5–2.0 mils) are used 
as plating, rather than etch, resists. Dry film resists 
offer advantages such as excellent adhesion on most 
substrates, no liquid handling because there is no 
solvent, high process speed, excellent thickness 
uniformity over a whole substrate (even substrates 
with holes), simple handling, no formation of edge 
beads, low exposure energy, low cost, short pro-
cessing time, and near vertical sidewalls. The pho-
toresist film is applied by removing the polyolefin 
sheet before lamination of the resist onto the sub-
strate. The polyester top cover sheet remains on top 
of the photo polymer until later in the process. This 
coversheet protects the resist from scratches, keeps 
contaminants from the surface, and prevents the 
exposure tool from touching and perhaps sticking 
to the resist. Conformation of the resist to the sub-
strate is achieved by heating under pressure in a hot-
roll or cut-sheet laminator (Figure 1.33C). The heat 
and pressure of the laminating rollers cause the dry 
film to soften and adapt to surface topologies. The 
resist is then exposed to a UV light source. Modern 
dry film resists are developed in a simple sodium 
carbonate solution (1–2%) after removal of the top 
cover layer. The biggest disadvantage of dry resist is 
its relatively low resolution compared with liquid 
resists as illustrated in Figure 1.34. Two major rea-
sons for this poorer resolution are the many-times 
thicker resist coating and the fact that the mask is 
positioned on top of a thick protective Mylar cover 
FIGURE 1.32 Typical SU-8 application. The metal structure 
shown here has been made by plating in an SU-8 mold. 
(http://www.mimotec.ch). 1) Rake: cogwheel actuation; 
2) cam reader; 3) microinscriptions; and 4) rest position.

[Page 39]
Photolithography   39
FIGURE 1.33 (A) Dry film resist roll. (B) Dry film photoresist composition; three-layer structure, (a) polyethylene separa-
tion sheet, (b) photoresist, and (c) polyester support. (C) Dry lamination equipment.
1970
0.1
1
10
100
1000
1980
1990
2000
2010
Year
µm
PWB
IC
FIGURE 1.34 Comparison of resolution obtained with liquid resist compared with dry resists as a function of time. 
(Drawn by Mary Amasia from UC Irvine.)

[Page 40]
40   Manufacturing Techniques for Microfabrication and Nanotechnology
film. Under highly controlled conditions, one can 
achieve an opening (space) of 25 µm with a 25-µm-
thick dry film, but under production conditions, 
it is rather difficult to achieve such resolutions. By 
removing the top cover sheet from the photoresist 
before exposure, higher resolutions are possible. The 
removal of 25 µm of separation between the photo-
resist and the exposure tool decreases the chances 
of light diffusion. Also, foreign particles that col-
lect on the coversheet are removed along with the 
coversheet.
There are a variety of dry film photoresists widely 
used and commercially available; examples include 
Riston®, Ordyl BF 410, Etertec® 5600, DF 4615, and 
DFR-15. All are used in the manufacture of circuit 
boards and can be made thick; additionally, all are 
candidates for broad use in MEMS as well.
Today it is difficult to obtain high-aspect-ratio 
devices with these resists because of their resolution 
limitation, high optical absorbency, and the diffi-
culty in obtaining layers thicker than 50 µm in a 
single coat.29 However, for many applications, the 
poorer resolution of dry resists (25–75 µm) is no 
obstacle for their usage in mesoscale devices (100s 
of micrometer to millimeter scale).
The potential benefits of using dry resist films as 
permanent components in the mass production of 
biosensors and microfluidics were recognized and 
described, for example, by Madou et al.47 These 
authors suggest that continuous, web-based manu-
facturing may finally make ubiquitous, disposable 
miniaturized devices such as biosensors and micro-
fluidics possible (see also Volume III, Chapter  1, 
Example 1.1). Dry resist film materials are less 
expensive than silicon and form a convenient sub-
strate; they come in rolls so that large sheets can be 
processed. In the future, this author envisions a con-
tinuous lithographic process, including exposure 
and development, taking place between a dry resist 
supply roll and a pick-up reel. This would be espe-
cially attractive if higher resolution dry resist could 
be formulated. Dry film SU-8, as Louis Guerin sug-
gested many years ago, holds the promise of contin-
uous high-aspect-ratio, high-resolution lithography 
(http://www.geocities.com/guerinlj).
At MicroChem (http://www.microchem.com/about/
index.htm), progress is being made making SU-8 
dry resist films, and Dupont already offers the MX 
series dry film for MEMS applications. The new MX 
products feature an aspect ratio of 3:1. At a thickness 
of 50 µm, resolution is 16–17 µm, which is better than 
any other dry film product. Additionally, these films 
can be multilaminated to build up the thickness 
(http://tyvek.com.mx/APL/en_US/products/mx/
index.html).
Nonspin liquid resist-coating methods such as 
roller coating or spraying (see above) also will play 
an important role in MEMS manufacturing of the 
future. Large substrate sheets can be accommodated; 
the throughput is higher than with dry resists; and 
the resolution is considerably better.
Glass Transition Temperature of a Resist (Tg)
Resists must meet several rigorous requirements: 
good adhesion, high sensitivity, high contrast, good 
etching resistance (wet or dry etching), good reso-
lution, easy processing, high purity, long shelf life, 
minimal solvent use, low cost, and a high glass tran-
sition temperature, Tg. Most resists are amorphous 
polymers that exhibit viscous flow with considerable 
molecular motion of the polymer chain segments at 
temperatures above the glass transition. At tempera-
tures below Tg, the motion of the segments is halted, 
and the polymer behaves as a glass rather than a 
rubber. If the Tg of a polymer is at or below room 
temperature, the polymer is considered a rubber; if 
it is above room temperature, it is considered to be 
a glass. Because above Tg the polymer flows easily, 
heating the resist film above its Tg for a reasonable 
amount of time enables the film to anneal into its 
most stable energetic state. In the rubber state, it is 
easy to remove the solvent from the polymer matrix; 
that is, soft bake the resist. Extreme attention needs 
to be given to the cleanliness of the working envi-
ronment with the resist in this state. When softening 
the resist at or above Tg, it may be easier to remove 
solvent, but the resist tends to pick up impurities. 
The importance of resist reflow, as we will learn 
later, also lies in planarizing of undesirable topog-
raphy. The glass transition temperature of a resist is 
influenced by baking and exposure; the Tg for SU-8, 
for example, is 55°C for the unexposed material but 
200°C after exposure and hard baking. In the fabri-
cation of carbon-MEMS structures from photoresist 

[Page 41]
Photolithography   41
by pyrolysis (Volume III, Chapter 5), we make sure 
that the temperature always stays below the Tg to 
avoid collapse of the resist features.
In general, polymers that crystallize are not use-
ful as resists because the formation of crystalline 
segments prevents the formation of uniform high-
resolution isotropic films.19
Wafer Priming
Resists, especially positive resists, do not adhere well 
to a Si wafer. The native silicon dioxide on a Si surface, 
typically 20–50 Å thick, forms long-range hydrogen 
bonds with water adsorbed from the air. When 
resist is spun onto such a surface, it adheres to the 
water molecules rather than to the surface, resulting 
in poor adhesion. This effect is more pronounced 
when the humidity is high or if the wafer has been 
previously immersed in water. Good humidity con-
trol (at ~40% relative humidity) and annealing are 
required to remove surface water and prepare a 
silicon wafer for resist coating. In the early 1960s, 
photoresist was spun directly onto the wafer surface. 
This worked for the large geometry circuits at the 
time, but when geometries reached the 20-µm range, 
further feature decrease became intimately linked 
to the quality of the resist adhesion. To faithfully 
reproduce the smallest features of a circuit design, a 
better photoresist/Si wafer contact had to be devised. 
To this end, surface priming with reactive silicone 
primers was introduced. A typical resist adhesion 
promoting primer is 1,1,1,3,3,3-hexamethyldisila -
zane (abbreviated HMDS) [formula: (CH3)3SiNHSi 
(CH3)3], developed and patented by IBM. Other 
primers include trichlorophenylsilane (TCPS) [for-
mula: C6H5SiCl3] and bistrimethylsilylacetamide 
(BSA) [formula: (CH3)3SiNCH3COSi(CH3)3]. Re -
active Si−NH−Si functional groups in HMDS 
react with the oxide surface in a process known 
as silylation, and a strong siloxane bond to the 
surface (Si-O-Si) is created (Figure 1.35). At room 
temperature, unhydrolyzed silane does not react 
with surface silanols [Si(s)−OH + (CH3)3SiOCH3 → 
no reaction], but with some surface-adsorbed water 
present, a small amount of reaction occurs as a result 
of methoxysilane hydrolysis, followed by reaction 
with surface silanols [Si(s)−OH + Surface H2O + 
(CH3)3SiOCH3 → (CH3)3SiOH + Si(s)−OH and 
(CH3)3SiOH + Si(s)−OH → Si(s)−O−Si(CH3)3 + H2O]. 
When silylation is carried out with HMDS, a strong 
catalytic effect is observed. The amine adsorbs onto 
the relatively acidic surface silanols, rendering the 
oxygen attached to the surface silicon atom highly 
FIGURE 1.35 HMDS reaction mechanism monitored by the contact angle θ of a drop of water on the treated surface.

[Page 42]
42   Manufacturing Techniques for Microfabrication and Nanotechnology
nucleophilic. This oxygen then attacks the relatively 
electrophilic silane silicon, resulting in surface 
silylation. The more hydrophobic the wafer surface, 
the better the resist adhesion, and the methyls, it is 
assumed, bond/adhere to the photoresist, enhancing 
the photoresist adhesion. The process works not only 
on silicon dioxide but also on other oxides (e.g., 
Al2O3). It should be noted that HMDS is extremely 
flammable and a suspected carcinogen; it should be 
handled with care. A dehydration bake of the SiO2 
surface at 200–250°C for 30 minutes (with optional 
vacuum) removes adsorbed water from the silanol 
groups at the silicon surface, which then can react 
with the amino groups of the HMDS vapor. The 
primer may then be applied by dipping the wafer in 
a 1–10% HMDS solution in xylene or by spin coating 
it onto the wafer. Baking the wafers to dehydrate and 
then removing them from the oven and transporting 
them to a dip solution or a spinner poses a serious 
problem, however, because on removal from the 
bake oven, the surface may rehydrolyze. Further 
shortcomings of this approach include a tendency to 
generate and deposit particles and HMDS wastage. 
Today priming of wafers is performed in a process 
that combines a bake and prime in the same vacuum. 
The wafer is exposed to HMDS vapor in a stream 
of dry nitrogen in a vacuum chamber while heating 
the wafer for approximately 40–60 seconds. This 
method provides the best adhesion and constitutes 
the best overall process as it remedies several 
problems: 1) no rehydrolyzation can occur because 
the unprimed wafers are not exposed again to the 
atmosphere before priming; 2) the same vacuum 
that is used during the bake cycle is used to draw 
monolayer amounts of HMDS; and 3) the interior of 
the chamber may be evacuated several times (with 
intermediary nitrogen backfills) before exposure to 
HMDS. Thus, at the time of HMDS exposure, the 
amount of oxygen present in the chamber (and hence 
the chance of a flammable mix forming) is very low. 
After treating a Si wafer with HMDS, a contact angle 
test with a drop of water reveals the surface to be 
much more hydrophobic (see Figure 1.35).
The chemical modification of oxide surfaces using 
organofunctional silanes is important not only in 
affecting better resist adhesion but also for the fab-
rication of water-repellent and antifouling coatings, 
DNA arrays, protein arrays, enzyme-based sensors, 
and so on.
Sputtering of the surface (Chapter 3), for some 
applications, presents an attractive alternative to 
vapor priming; the microroughness at the surface 
induced by sputtering provides for mechanical 
adhesion of the resist to the substrate. Primers for 
GaAs include monazoline C, trichlorobenzene, and 
xylene.
Resist Stripping
We now turn to the last step of the photolitho-
graphic process: photoresist stripping, as illustrated 
in Figure 1.1f.
Wet Stripping
Photoresist stripping, in slightly oversimplified 
terms, is organic polymer etching. The primary con-
sideration is complete removal of the photoresist 
without damaging the device under construction. 
Turning back to Figure 1.1, once the exposed oxide 
has been etched away in (e), the remaining photo-
resist can be stripped off with a strong acid such 
as H2SO4 or an acid-oxidant combination such as 
H2SO4–Cr2O3 attacking the photoresist but not the 
oxide or the silicon (Figure 1.1f). Other liquid strip-
pers include organic solvent strippers and alkaline 
strippers (with or without oxidants). Acetone can 
be  used if the postbake is not too long or occurs 
at a low enough temperature. With a postbake of 
20 minutes at 120°C, acetone is still fine. But with a 
postbake at 140°C, the resist develops a tough “skin” 
and has to be burned away in oxygen plasma. There 
are many commercial strippers available; some are 
specific for positive resists (e.g., ACT-690C from 
Ashland), others for negative resists, and still others 
are universal strippers (e.g., ACT-140 from Ashland). 
Other popular commercial strippers are Piranha 
and RCA clean. The RCA1 clean for organics was 
described above. To make up a Piranha solution, 
measure 5 parts of H2SO4 in a Pyrex beaker, and 
very slowly add 1 part of H2O2. Note that this mix-
ture is exothermic. When cool, it may be refreshed 
by very slowly adding more H2O2.
The ozone-water method is a Piranha alterna-
tive. In this process, water of 25–95°C, depending 
on the application, is sprayed onto the substrate 

[Page 43]
Photolithography   43
as it is rotated. At the same time, dry ozone gas is 
injected into the reaction chamber. The ozone dif-
fuses through the thin boundary layer of water to 
react with the organics on the substrate. Strip rates 
exceed 1.2 µm/min.48
The oxidized Si wafer with the etched windows 
in the oxide (Figure 1.1f) now awaits further pro-
cessing. This might entail a wet anisotropic etch of 
the Si in the oxide windows with SiO2 as the etch 
mask.
Dry Stripping
Dry stripping or oxygen plasma stripping, also 
known as ashing, has become more popular as it 
poses fewer disposal problems with toxic, flamma-
ble, and dangerous chemicals. Wet stripping solu-
tions lose potency in use, causing stripping rates 
to change with time. Accumulated contamination 
in solutions can be a source of particles, and liquid 
phase surface tension and mass transport tend to 
make photoresist removal difficult and uneven. Dry 
stripping is more controllable than liquid stripping, 
less corrosive with respect to metal features on the 
wafer, and, more importantly, it leaves a cleaner sur-
face under the right conditions. Finally, it does not 
cause the undercutting and broadening of photore-
sist features that can be caused by wet strippers.
In solid-gas resist stripping, a volatile product 
forms either through reactive plasma stripping 
(e.g., with oxygen), gaseous chemical reactants 
(e.g., ozone), and radiation (UV), or a combina-
tion thereof (e.g., UV/ozone-assisted). Plasma strip-
ping uses a low-pressure electrical discharge to split 
molecular oxygen (O2) into its more reactive atomic 
form (O). This atomic oxygen converts an organic 
photoresist into a gaseous product that may be 
pumped away. This type of plasma stripping belongs 
in the category of chemical dry stripping and is iso-
tropic in nature (see Chapter 3). In ozone strippers, 
ozone, at atmospheric pressure, attacks the resist. 
In UV/ozone stripping, UV helps to break bonds in 
the resist, paving the way for a more efficient attack 
by the ozone. Ozone strippers have the advantage 
that no plasma damage can occur on the devices in 
the process. Reactive plasma stripping currently is 
the predominant commercial technology because 
of its high removal rate and throughput. Some 
different stripper configurations are barrel reactors, 
downstream strippers, and parallel plate systems. 
These prevalent stripping systems are reproduced 
in Figure 1.36.49 More details will be provided in 
Chapter 3.
Posing new challenges to modern stripping pro-
cesses are shrinking feature sizes, increasing aspect 
ratios, and stripping of resist over some of the new-
est dielectrics (σr < 3) and copper interconnects. 
Especially novel dielectric materials, such as fluori-
nated silicate glass, carbon-doped oxides, and fluo-
rinated amorphous carbon, are easily attacked or 
degraded by stripping.48 In practice, combinations 
of dry and wet etching often form the most success-
ful strategy.
Dry stripping of resist has been so successful 
that it has accelerated the use of plasmas in other 
lithography steps such as development and deposi-
tion of resist. For example, it was the study of the 
attack of oxygen on polymers that led to the develop-
ment of dry developed resists as used in the DESIRE 
process (see page 75). Such dry developed resists are 
vital for future submicrometer lithography where 
Microwave
cavity
Lamp
(a)
(b)
(c)
FIGURE 1.36 Various dry stripping reactors: barrel 
re actor (a), downstream etchers (b), parallel plate systems 
(c). (From Flamm, D.L. 1992. Dry plasma resist  stripping. 
Part I: overview of equipment. Solid State Technol 35: 
37–39. With permission.49) 

[Page 44]
44   Manufacturing Techniques for Microfabrication and Nanotechnology
underetching and broadening of features are most 
critical. Although not detailed in the current short 
treatise, inspection and metrology techniques (see 
Volume III, Chapter 6) play a crucial role at various 
points in the lithography process.
Critical Dimension, Overall Resolution, 
Line Width Metrology
The absolute size of a minimum feature in an IC 
or a miniature device, whether it involves a line 
width, spacing, or contact dimension, is called the 
critical dimension (CD). The overall resolution of a 
process describes the consistent ability to print a 
minimum size image, a CD, under conditions of 
reasonable manufacturing variation.50 Many aspects 
of the process, including hardware, materials, and 
processing considerations, can limit the resolution 
of lithography. Hardware limitations include diff-
raction of light or scattering of charged particles 
(in the case of charged-particle lithography or hard 
x-rays), lens aberrations, mechanical stability of the 
system, and so on. The resist material properties that 
impact resolution are contrast, swelling behavior, 
thermal flow, and chemical etch resistance. The 
most important process-related resist variables 
include swelling (during development) and stability 
(during etching and baking steps). Resolution 
frequently is measured by line-width measurements 
using either transmitted or reflected light or other 
metrology techniques. Optical techniques perform 
satisfactorily for features of 1 µm and larger, provi-
ding a precision of ±0.1 µm (at 2 σ, i.e., all data 
points within plus and minus two standard devia-
tions). By 1998, devices with features as small as 
0.25 µm were launched and necessitated equipment 
requirements for line-width measurement with a 
precision of at least ± 0.02 µm (at 3 σ). Scanning 
electron microscopes (SEMs) or atomic force micro-
scopes have come forward as the methods to reach 
these goals. A line width, L, is defined as the hori-
zontal distance between the two resist-air boun-
daries in a given cross-section of the line at a 
specified height above the resist/substrate interface. 
Because different measurements may measure the 
line width of the same line at different heights of 
the cross-section, the measuring technology  used 
always needs to be identified. The successful per-
formance of devices depends on the control of the 
size of critical structures across the entire wafer and 
from one wafer to another, referred to as line-width 
control. A rule of thumb is that the dimensions must 
be controlled to tolerances of at least ± 1/5 of the 
minimum feature size. Typically, a series of features 
with known sizes across a substrate is measured and 
then plotted as a function of position on the wafer. 
The standard deviation at the 1 or 2 σ level is adopted 
as the line-width control capability of the particular 
exposure/resist technology. Plotting these data as a 
function of time enables line managers to maintain 
optimum performance on a manufacturing line.50
 In Volume III, Chapter 6, the metrology tools 
used in IC, MEMS, and NEMs are discussed: laser 
interferometers for accurate alignment of mask to 
wafer (with a 5-nm “resolution”), film thickness 
measurement with profilometers, SEM, scanning 
transmission electron microscope (STEM), scan-
ning probe microscope (SPM) with vertical resolu-
tion of 1 Å, and lateral resolution depending on tip 
sharpness.
Lithographic Sensitivity and Intrinsic 
Resist Sensitivity (Photochemical 
Quantum Efficiency)
Lithographic Sensitivity
A distinction must be made between the intrinsic 
sensitivity of a resist (that is, the resist’s response 
to radiation) and the lithographic sensitivity when 
defining the measurement of the efficiency that 
translates resist exposure into a sharp image. In 
the literature, the values given for the lithographic 
sensitivity of a resist show a tremendous spread as 
a result of the complex relationship between the 
intrinsic resist sensitivity and the dose required to 
successfully process that resist. This relationship 
involves the intrinsic resist sensitivity and the band-
width of the optical exposure system, baking condi-
