Repository: Alvintxh/nanofab-web

# Extracted Book Sources

All 11 textbooks extracted 2026-04-05 using PyMuPDF (extract_pdf.py).

## Extraction Summary

| Book Key | File | Pages | Words | Page Numbering |
|----------|------|-------|-------|----------------|
| cui_2025 | Zheng Cui - Nanofabrication (4th ed) | 419 | ~158K | PDF labels (C1, i-xi, 1-407) |
| campbell_2008 | Campbell - Fabrication Engineering (3e) | 825 | ~369K | offset=18 (front-1..18, then 1-807) |
| teresa_2020 | De Teresa - Nanofabrication (full) | 451 | ~183K | offset=0 (sequential PDF pages) |
| madou_vol1_2011 | Madou - Fundamentals of Microfab Vol.1 | 646 | ~366K | PDF labels |

File: sources/sources_processed/books/madou_vol2_2011/madou_vol2_2011_full.txt (part 5 of 57)
100
(3.5)
10+
(.35)
tions, resist thickness, developer composition, and 
development conditions. To reproduce a reported 
lithographic sensitivity, all these parameters need 
to be duplicated exactly. The best way to determine 
lithographic sensitivity is experimentally, as we will 
explain next.

[Page 45]
Photolithography   45
Intrinsic Sensitivity of a Resist 
(Photochemical Quantum Efficiency)
A first indication of the intrinsic sensitivity of a 
resist to a certain wavelength can be deduced from 
the spectral-response curve of the resist. If the resist 
absorbs strongly in ranges where the radiation source 
shows strong emission lines, relatively short expo-
sure times can be expected. Practical limits confine 
resist sensitivity: too sensitive a resist might mean 
an unacceptably short shelf life, and yet clearly the 
resist should be insensitive to the yellow and green 
light of the clean room.
High intrinsic resist sensitivity is a sought-after 
characteristic. To increase resolution of photoli-
thography, the shortest possible wavelengths must 
be used. At those wavelengths exposure sources 
become less bright and optics absorb more. Because 
the total energy incident on a resist is a function 
of light source intensity, time, and absorption effi-
ciency of the exposure optics, a decrease in intensity 
and an increase in light absorption require compen-
sation through longer exposure times. This results in 
a smaller throughput of wafers per hour; conversely, 
a more sensitive resist decreases the exposure time, 
resulting in a higher throughput.
The intrinsic sensitivity or photochemical quan-
tum efficiency, Φ, of a resist is defined as the num-
ber of photoinduced events divided by the number 
of photons required to accomplish that number of 
events:
 
Φ = Number of photon-induced events
Number of photons absorbed
 (1.4)
For polymer resins where the polymer undergoes 
scission or cross-linking without the need for light-
absorbing sensitizers (one-component resists), a 
G-value is introduced. The G-value corresponds to 
the number of scissions or cross-links produced per 
100 eV of absorbed energy. For scission reactions, the 
symbol G(s) is used; for cross-linking, the symbol 
G(x) is used. In contrast to lithographic sensitivity, 
the measurement of intrinsic radiation sensitivity as 
expressed through Φ, G(s), or G(x) is reliable, and 
values from different sources agree relatively well.
The experimental determination of the quantum 
efficiency of a one-component resist is a complex 
undertaking. Samples of the polymer must be 
exposed to a known dose of gamma radiation, and 
the molecular weight of the irradiated samples must 
be measured either by membrane osmometry or gel 
permeation chromatography. Quantitative analysis 
of the molecular weight versus dose in polymers 
that undergo scission or cross-linking leads to an 
important relationship for a better understanding 
of resist exposure. We will use such a relationship 
when exploring x-ray lithography for the creation 
of “high-rise” PMMA resist structures (»10 µm high; 
see Chapter 10 on LIGA). Let us consider a positive 
resist here. For a positive resist sample of weight w 
(in grams) containing N0 molecules before expo-
sure, the definition of average molecular weight Mn
0 
is given by28,51:
 
M
wN
N
n
0
A
0
=
 
(1.5)
where NA is Avogadro’s number. Expressing the dose, 
D, in eV/g, the total number of scissions produced 
in the sample, N*, is proportional to the absorbed 
dose, or:
 
N* = KDw 
(1.6)
where K is a constant dependent on the polymer 
structure, generally expressed in terms of a G-value. 
G(s) (for positive resists) and G(x) (for negative 
resists), like Φ, are figures of merit used to compare 
one resist material with another. With K expressed 
in terms of G(s), Equation 1.6 can be rewritten as:
 
N*
G(s)
100 Dw
= ⎡
⎣⎢
⎤
⎦⎥
 
(1.7)
in which we divide by 100 to express the number 
of events per 100 eV. As scission occurs, the num-
ber of molecules increases, and the new average 
molecular weight after exposure to dose D is then 
given by:
 
M
wN
N
N*
n
A
0
ʹ =
+
 
(1.8)
where the total mass of the polymer is assumed to 
remain constant during exposure.

[Page 46]
46   Manufacturing Techniques for Microfabrication and Nanotechnology
By substituting Equations 1.5 and 1.7 into 
Equation 1.8, we obtain:
 
M
N
N
M
G(s)
100 D
n
A
A
n
0
ʹ =
+ ⎡
⎣⎢
⎤
⎦⎥
 
(1.9)
which is independent of the sample mass w. 
Rearranging Equation 1.9 we obtain:
 
1
M
M
+
G(s)
100 D
n
n
0
ʹ
=
⎡
⎣⎢
⎤
⎦⎥
1
 
(1.10)
From Equation 1.10, we conclude that a linear 
relationship exists between the inverse of the aver-
age molecular weight and the exposure dose D. The 
intercept on the y-axis yields 1/Mn
0, and the slope 
allows one to calculate G(s). There is a very high cor-
relation between G(s) values for gamma radiation 
[the radiation commonly used to determine G(s)] 
and sensitivity for electrons, ions, and x-rays.
The G(s) of polymers commonly used as one-
component, positive resist systems ranges from 1.3 
for some PMMAs to approximately 10 for certain 
poly(olefin sulfones). A PMMA with a G(s) value of 
1 has a corresponding photochemical quantum yield 
for scission, Φ (Equation 1.4), of 0.02.28 For some 
polymers, both scissioning and cross-linking events 
occur simultaneously on exposure. It is possible, even 
in the latter case, to uniquely determine both scission 
efficiency G(s) and cross-linking efficiency G(x).51
For one-component negative resists the figure 
of merit for intrinsic sensitivity, G(x), expressed as 
number of cross-links per 100 eV absorbed dose, 
ranges from 0.1 for poly(ethylene) to approximately 
10 for polymers containing oxirane groups (epoxy 
groups) in their side chains.
For a two-component positive system such as 
DNQ, Φ in Equation 1.4 corresponds to the quan-
tum efficiency, that is, the number of sensitizer 
molecules converted to photoproduct, divided by 
the number of absorbed photons required to accom-
plish that conversion. Quantum efficiency in this 
case can easily be measured by using a narrow-band-
width radiation source and a UV-Vis spectropho-
tometer. The quantum efficiency, Φ, of typical DNQ 
sensitizers ranges from 0.2–0.3 (compared with 
0.02 for PMMA). Because of the high opacity (i.e., 
high nonbleachable absorption) of novolak resins 
in the deep UV region (200–300 nm) region, other 
resists like PMMA are used for shorter wavelength 
exposures (e.g., for deep UV, e-beam, and x-ray litho-
graphies). The quantum efficiency of the bis(aryl)
azide sensitizers in negative resist systems ranges 
from 0.5–1, making negative resists more sensitive 
than positive resists.
Resist Profiles
Overview of Profile Types
Manipulation of resist profiles is one of the most impor-
tant concerns of a lithography engineer. Depending 
on the final objective, one of the three resist profiles 
shown in Figure 1.37 is attempted. A re-entrant, under-
cut, or a reverse resist profile (resist sidewall >90°) is 
required for metal liftoff (see below for more details). 
Some authors confusingly call slopes >90° overcut 28; 
most, including this author, refer to this type of resist 
profile as an undercut (Figure 1.37a). Shallow resist 
angles (<90°) enable continuous deposition of thin 
45–75°
75–95°
95–110°
(a)
(b)
(c)
Liftoﬀ
Deposit material
Dissolve photoresist
FIGURE 1.37 The three important resist profiles. (a) 
Re-entrant, undercut, or a reverse resist profile (resist 
sidewall >90°) is required for metal liftoff. (b) A verti-
cal (75–90° resist sidewall angle) slope is desirable for a 
perfect fidelity transfer of the image on the mask to the 
resist. (c) Shallow resist angles (45–75° < 90°) enable con-
tinuous deposition of thin films over the resist sidewalls.

[Page 47]
Photolithography   47
films over the resist sidewalls (Figure 1.37c). A verti-
cal (90° resist sidewall angle) slope is desirable for a 
perfect fidelity transfer of the image on the mask to 
the resist (Figure 1.37b). If resist sidewalls are perpen-
dicular, or if the resist layer is undercut, a deposited 
metal is likely to be noncontinuous: there is a separa-
tion between the desired and the undesired metal for 
a liftoff process. In the case of a shallow slope, the 
deposit is continuous.
In general, after development of negative and 
 positive resists, three different photoresist wall pro-
files may be obtained as summarized in Figure 1.37 
and tabulated in Table 1.9. In the table, R is the 
 development rate of the exposed region, R0 is the 
development rate of the unexposed region, and 
γ is the resist contrast. The resist contrast will be 
explained in greater detail later in this chapter. This 
table also lists typical applications for each resist pro-
file. First, we will concentrate on the dependence of 
the resist profile of a positive resist on exposure dose 
and development mode. In a developer- dominated 
process, “force” developed with R/R0 < 5, a shallow 
outward sloping resist profile results, and thinning 
of the entire resist layer occurs. For positive resists, 
the shallow angle is the most typical profile with a 
45–75° resist wall angle. With a quenched developer, 
R/R0 = 5–10, and a moderate dose, a straight resist 
wall profile results (∼90°, e.g., 75–95°). In the verti-
cal wall case, the removal of the laterally exposed 
region has been inhibited, and a perfect pattern trans-
fer of the mask features onto the resist is obtained. 
An undercut profile is difficult to achieve in positive 
resists because the optical exposure dose (and hence 
the development rate of the system) is greater at the 
surface than at the resist/substrate interface, result-
ing in a normal profile with shallow resist angles. An 
undercut profile is desirable for liftoff processes in 
which deposited layers are lifted from the substrate 
TABLE 1.9 Photoresist Profiles Overview
Profile
Uses
Dose
g
Developer
Influence
(a)
95–110°
(A) Positive resists
undercut
Ion implant;
liftoff; not good
for plasma 
etching; often
only obtained
through image
reversal
High (often
with backscatter
radiation)
>6
Low
>10
(B) Negative resists
undercut
Permanent
resists; larger
devices; MEMS
Dominant
<3
Little influence
<0.1
75–95°
(b)
Vertical
Liftoff; reactive
ion etch; wet etch;
ion beam etch;
perfect fidelity
Normal
dose
<4
Moderate
5–10
45–75°
(c)
Normal or
overcut
Typical for
positive resists;
wet etch;
metallization;
<20% resist loss
Low
<3
Dominant
<5
R R0
(A) Positive resist. (a) Desired resist profile for liftoff, that is, exposure-controlled profile also called undercut. (b) Perfect 
fidelity image transfer by applying a normal exposure dose and relying moderately on the developer. (c) Receding pho-
toresist structure with thinning of the resist layer, that is, developer control also called overcut, the normal profile for 
positive resists. (B) Negative resist. Profile is mainly determined by the exposure. Development swells the resist slightly but 
otherwise has no influence on the wall profile for the older types of resists. The undercut profile is the normal profile for 
the newer types (aqueous developable) of negative photoresists.
Source: Based on Moreau, M.W. 1988. Semiconductor lithography. New York: Plenum Press. With permission.28

[Page 48]
48   Manufacturing Techniques for Microfabrication and Nanotechnology
by dissolving the underlying resist structure (see 
next section). In the extreme case of overexposure 
and a fast developer, the result is a lip, retrograde 
or inward wall-angle undercut (>90, e.g., 95–110°). 
This profile might come about if there is a lot of light 
back scatter from shiny surfaces at the interface of the 
substrate and the bottom of the resist layer. A ratio 
of R/R0 > 10 qualifies as a fast developer. However, 
liftoff profiles with positive resists are more readily 
formed with multilayer resist (MLR) systems or with 
a postexposure soaking procedure (see below). With 
negative resists, forming more insoluble products at 
the resist surface than at the resist/substrate inter-
face, one more easily obtains an undercut profile; a 
single-layer resist (SLR) will do, and no complicated 
MLR systems are required in this case.
A more rigorous, mathematical treatment of resist 
profiles is presented under Mathematical Expression 
for Resist Profiles.
We now detail the more unusual profiles for posi-
tive and negative resists a bit further. Not all pho-
tons strike the resist/substrate interface at the same 
angle; especially with a high overdose, scattering at 
a reflective interface may cause broadening of the 
radiation profile at the substrate/resist interface. The 
scattered radiation profiles for overexposed positive 
and negative resists are shown in Figure 1.38.
Time-independent organic solvent development 
(with a strong developer) of overexposed negative 
resists from outside the scattered region reveals 
the scattered radiation zone because cross-linking 
and  further swelling inhibit its removal. On the 
other hand, development of overexposed positive 
resists using aqueous alkaline is time dependent 
and rapidly removes the exposed region, edge-
 scattered radiation zones, and part of the photo-
resist top unless the developer is quenched. The 
time- dependent aspect of this process enables 
the operator to tailor positive resist profiles. With 
negative resists, the exposed regions remain, as 
they are rendered insoluble; with positive resists, 
the exposed region develops, and the unexposed 
regions usually remain soluble. Swelling in tradi-
tional negative resists is one of the reasons these 
resists used to be limited to the manufacture of 
devices with minimum feature size of about 3 µm. 
Scattered radiation and swelling result in a broad-
ening of the remaining resist features. Positive 
resists do not exhibit this swelling because of a dif-
ferent dissolution mechanism. The oxygen effect, 
quenching the cross- linking of negative resists as 
discussed earlier, usually means a disadvantage for 
negative resists but can be turned into an advan-
tage to improve resolution. We already know that 
oxygen can scavenge the photogenerated reactive 
nitrene species and that this reaction eliminates 
the precursors for cross-linking and insolubiliza-
tion. Excluding oxygen from the top surface of the 
resist by flushing with an inert gas or blocking with 
a polymer topcoat causes the oxygen dissolved in 
the polymer film to move laterally from the unex-
posed dark areas into the light zone. The light zone 
FIGURE 1.38 Edge-scattered radiation profile for negative and positive resists. (a) Negative resist image; time-
 independent development of cross-linked negative resist fails to remove light scatter zone. (b) Positive resist image; 
development of positive resist rapidly removes exposed region and can be quenched to inhibit removal of lateral 
 scattered exposed resist region. (Based on Brodie, I., and J.J. Muray. 1982. The physics of microfabrication. New York: 
Plenum Press. With permission.52)

[Page 49]
Photolithography   49
becomes an oxygen sink, and the lightly scattered 
zones (Figure 1.39) do not insolubilize, leading to 
better resolution.28
Liftoff Profile
The creation of a straight photoresist wall or, better 
yet, that of a lip or undercut can be taken advantage 
of in a so-called lift-off process. Lift-off is important, 
for example, for patterning catalytic metals such 
as Pt, frequently used in chemical sensors but not 
easily patterned directly. In the process sequence, 
shown in Figure 1.40, a solvent dissolves the posi-
tive photoresist underneath the deposited metal, 
starting at the edge of the unexposed photoresist, 
and lifts off the metal. It is important that there be 
a discontinuity or gap in the metal deposit so that 
solvent can get at the uncoated resist wall. This is 
accomplished by depositing the metal with a line-of-
sight–type technique such as thermal evaporation, 
which is described in Chapter 7. In a line-of-sight 
deposition technique, a vertical or inward sloping 
wall will receive little or no metal deposit, leaving a 
gap for the resist solvent to dissolve the unexposed 
resist and lift off the metal on top of it. One dis-
advantage of this technique is the rounded profile, 
a result of shadowing, associated with deposited 
features and temperature limitations (see Figure 
1.40). A more desirable profile for a conductor line 
has a rectangular cross-section minimizing electri-
cal resistance. The latter is one reason why liftoff in 
IC fabrication, where contact resistance is of prime 
concern, is used with discretion. Also with liftoff, 
Insolubilization of radiated negative tone resist is 
prevented by oxygen ingress from the unexposed resist 
areas. Te oxgen interdiﬀusion enhances the resolution.
Actinic light
Oxygen
diﬀusion
Oxygen
diﬀusion
Negative
Photopolymer
Polymerized
area
Support
FIGURE 1.39 Lightly scattered zones do not insolubilize. 
(From Moreau, W.M. 1988. Semiconductor lithography. 
New York: Plenum Press. With permission.28)
Spin positive photoresist and
expose
Photoresist
Metal
Light ﬁeld
reticle
Directional metal deposition
Liftoﬀ in solvent
FIGURE 1.40 Example of liftoff sequence with positive resist for the construction of a Pt-based electrochemical sensor 
electrode. Rounding of deposited features through shadowing is observed (see text).

[Page 50]
50   Manufacturing Techniques for Microfabrication and Nanotechnology
the metal deposition technique is limited to tem-
peratures less than 200–300°C, where resist begins 
to degrade.53
In a liftoff process, one can either use a negative 
resist, such as the alkaline-developing ZPN1100, 
or modify a positive resist to exhibit the desired 
undercut. We know already that an undercut does 
not readily form with a positive resist: therefore, 
some “tricks” are in order. The first trick is to “pre-
soak” the positive resist surface with an aromatic 
solvent (e.g., chlorobenzene) to convert a surface 
layer. This layer will develop at a much slower rate 
than the bulk of the resist film, thereby providing 
an undercut during development in alkaline solu-
tion. The second method, image reversal, follows 
further below.
A presoak process to develop an undercut on a 
positive resist (Shipley 1827) involves the following 
steps—with typical example materials, equipment, 
and process parameters:
 
1. Dehydration bake of Si wafer to remove all 
moisture. Typically this is done in a natural 
convection oven at 200°C for 30 minutes.
 
2. Wafer priming using HMDS.
 
3. Spin coat resist using a Solitec 5100 spinner. 
Spin to 1000 rpm for 5 seconds to spread the 
resist and then at 7000 rpm for 35 seconds to 
complete the spin cycle.
 
4. Soft bake at 90°C for 20 minutes in a natural 
convection oven.
 
5. Expose the wafer for 15 seconds in a Kasper 
Contact Mask Aligner.
 
6. A 5-minute chlorobenzene soak. Chloroben-
zene diffuses into the photoresist top layer, 
causing it to swell. A gel is formed to the depth 
of the diffusion, which develops much slower 
than the bulk of the resist. This causes the devel-
oper to undercut the photoresist structures and 
produces the desired profile. After the soak, 
blow-dry the wafers with a nitrogen gun.
 
7. Develop the wafers using Microposit MF319 
from Shipley. Development rates are increased 
with exposure time and decreased by soaking 
time. The exposed regions develop faster; the 
undercut of the structure is formed when the 
development front passes the gel layer, and fast 
lateral development of the unexposed regions 
begins. Use a development time of 5 minutes 
with mild agitation. Then place the wafers in 
DI water for approximately 2 minutes, and 
blow-dry with nitrogen.
 
8. Deposit desired material.
 
9. Liftoff. Dissolution of the photoresist is the 
final step in the liftoff process. Positive resist 
is very soluble in acetone, which has been used 
traditionally. Soak the wafers in acetone for 
5 minutes with mild agitation.
There are many different techniques to make 
undercut resist profiles with a positive tone resist, 
including:
 
1. Chlorobenzene induced lip in single-layer pho-
toresist (see above)
 
2. Multilayer resists (e.g., a bilayer) where top 
layer develops more slowly
 
3. Special undercoatings that develop faster than 
resist in developer
 
4. Trilayer methods
 
5. Image reversal resists (see next section)
Image Reversal
Because swelling does not take place during the 
development of positive photoresists, several pro-
cess variations aim at reversing the tone of the image 
so that the resists can act as high-resolution negative 
resists. Examples of positive photoresists that may 
be used for this purpose are OCG 895i and Shipley 
1800. One purpose of reversal processes is for the 
generation of an undercut profile for liftoff. As we 
have seen, positive resists more readily lead to over-
cut resist profiles as shown in Table 1.9Ac, whereas 
with a negative resist an undercut is more readily 
generated (Table 1.9B). A typical image-reversal pro-
cess is demonstrated in Figure 1.41a. After a diazo-
positive resist has been patterned, an amine vapor 
(such as imidazole or triethanolamine, or, more 
generally, a base) is diffused into the exposed areas. 
The amine neutralizes the byproduct of the photo-
decomposition (a carboxylic acid in this case) and 
makes these exposed areas highly resistant to fur-
ther change by exposure to light and highly insensi-
tive to further development. The base inducing the 

[Page 51]
Photolithography   51
image reversal may also be added to the resist for-
mulation before coating. A subsequent flood expo-
sure makes the areas adjacent to the neutralized 
image soluble in conventional positive photoresist 
developers. The net result is a negative image of the 
mask with an undercut profile and improved reso-
lution because the resist does not swell as negative 
resists do.
Image reversal with a negative resist, such as 
KTFR, is possible as well (see Figure 1.41b). We have 
already discussed that remaining oxygen in a resist 
can improve resolution by preventing insolubiliza-
tion in light-scattered zones outside the exposed 
area (Figure 1.39). Image reversal is an extension 
of this insolubilization. By working at low inten-
sity, oxygen flooding can scavenge all photogene-
rated azide polymerization precursors, making the 
exposed areas soluble in a developer as they are 
prevented from polymerizing. A subsequent flood 
exposure under a nitrogen blanket, at higher inten-
sity, initiates the polymerization in the previously 
nonexposed areas.28
A dual-tone resist chemistry, based on a phenolic 
resin with diazonaphthoquinone as the acid genera-
tor and hydroxymethylmelamine as the hardening 
agent, was developed in 1986 by Feely and cowork-
ers at Rohm and Haas (Figure 1.42).10 The increase in 
molecular weight for the exposed dual-tone Rohm 
and Haas photoresist is the result of a condensa-
tion reaction between phenol formaldehyde resins 
and amino-based cross-linkers. Initially, the Rohm 
and Haas process drew a lot of attention because 
it promised to have many miniaturization science 
applications. Earlier, in Figure 1.8a, we illustrated 
the process flow options for this resist.9
Exposure produces the latent image, which results 
in the “normal” positive resist relief image when 
developed at this stage (right-hand path in Figure 
1.8a). If, on the other hand, after exposure, the film 
is heated to induce the acid-catalyzed reaction of 
the melamine with the phenolic resin, the exposed 
areas become insoluble, and image reversal is ini-
tiated. The reversal is completed by a subsequent 
flood exposure, solubilizing the nonexposed areas 
and rendering a negative-tone image of the mask 
(left-hand path in Figure 1.8a). The cross-linked 
nature of the image imparts resistance to swelling 
and dissolution by aqueous and organic solvents, as 
well as dimensional and thermal stability to tem-
peratures >300°C. By using three-tone masks that 
have opaque, transparent, and partial transmis-
sion (50%), stepped (positive-tone process) and 
cantilevered (negative-tone process) structures are 
produced (Figure 1.8b). By appropriate processing 
of image reversal systems, positive, negative, and 
vertical walls become possible as well. Figure 1.8c 
showcases an example of the types of microstruc-
tures that can be printed with the Rohm and Haas 
system. In principle, this resist could be the basis of 
a complete microstructural universe.
Mask
Resist
Substrate
Expose
Bake
Flood expose
Develop
CO2 CO2
R
R
R
R
R
O
O
COOH
COOH
COOH
N2
N2
A
H
H2O
H2O
N
N
+ CO2 
Develop
Develop
Negative imaging
Positive imaging
U.S. Pat. 3,591,378
Flood(N2)
O2 Ambient exposure
O2
O2
O2
O2
(a)
(b)
FIGURE 1.41 Image reversal process sequence. (a) Positive photoresist. (b) Negative photoresist. [(a) Based on Alling, 
E., and C. Stauffer. 1988. Image reversal photoresist. Solid State Technol 31:37–43;54 (b) based on Moreau, W.M. 1988. 
Semiconductor lithography. New York: Plenum Press. With permission.28]

[Page 52]
52   Manufacturing Techniques for Microfabrication and Nanotechnology
Contrast and Experimental Determination 
of Lithographic Sensitivity
The resolution capability of a resist, defined as the 
smallest line width to be consistently patterned, 
is directly related to resist contrast γ. For positive 
resists, the contrast is related to the rate of chain scis-
sion and the rate of change of solubility with molec-
ular weight. The latter is very solvent dependent. 
After development, the thickness of the exposed 
resist layer decreases until, at a critical dose DP, the 
film is completely removed. Lithographic sensitivity, 
DP, and contrast can be obtained from the response 
curve—a plot of normalized film thickness versus 
log D (dose) (Figure 1.43a). To construct a curve as 
shown in Figure 1.43a, a series of positive resist pads 
of known area are subjected to varying doses and 
developed in a solvent that does not attack the unex-
posed film. The thickness of the remaining film in 
the exposed area is then measured and normalized 
to the original thickness and plotted as a function of 
cumulative dosage. Contrast γp is determined from 
the slope of this sensitivity or exposure response 
curve as:
 
γ p
p
p
0
p
p
0
log D
D
log D
D
=
−
=
⎡
⎣
⎢
⎢
⎤
⎦
⎥
⎥
−
1
1
(
log
)
 
(1.11)
 And the lithographic sensitivity Dp is the x-axis 
intersection. For a given developer, Dp corresponds 
Photochemical
acid generator
Novolak resin
M
Three-dimensional
network
elaminecross-linker
Acid
H2O
O
O
O
O
O
O
N
N
N
O
N2
SO2OR
SO2OR
CO2H
hν
CH2)
CH3
OH
HO
OH
OH
O
O
O
N
N
N
N
N
N
CH2
CH2
CH3
CH3
CH3
H3C
–CH3OH
N
N
N
/ T
H
(
FIGURE 1.42 Cross-linking of a novolak resin through acid-catalyzed condensation with a melamine for negative 
 aqueous-base development.
(a)
(b)
LOG D(OSE)
LOG D(OSE)
1.0
0.5
0
DP
O
Dg
i
Dg
o
Dg
x
Dp
1.0
X
0
Normalized ﬁlm thickness
after development
Normalized ﬁlm thickness
after development
FIGURE 1.43 Typical response curves or sensitivity curves. (a) For a positive resist. Contrast γp is determined from the 
slope. The contrast for a positive resist is markedly solvent dependent. A typical contrast value for a positive optical resist 
is 2.2. (b) For a negative resist. The value of Dγ x usually occurs at 0.5–0.7 normalized thickness as shown in Figure 1.44. 
The slope determines the contrast, γn. A typical value for the contrast of a negative optical resist is 1.5. (From Thompson, 
L.F., C.G. Willson, and M.J. Bowden, eds. 1994. Introduction to microlithography. Washington, DC: American Chemical 
Society. With permission.55)

[Page 53]
Photolithography   53
to the dose required to produce complete solubility 
in the exposed region while not affecting the unex-
posed resist. Dp
0 is the dose at which the developer 
first begins to attack the irradiated film. For a dose 
less than Dp but higher than Dp
0, another developer 
could “force develop” the resist. In force developing, 
the developer attacks or thins the original, unex-
posed resist (Table 1.9Ac). The above describes how 
the profile of a positive resist can be manipulated by 
the operator.
For a negative resist, contrast relates to the rate of 
cross-linked network formation at a constant input 
dose. This is simpler than in the case of a positive 
resist, where contrast is also very solvent dependent. 
Consequently, if one negative resist has a higher 
cross-linking rate compared with another, it also 
possesses the higher contrast of the two. With nega-
tive resists, the onset of cross-linking, as evidenced 
by gel formation, is not observed until a critical 
dose Dg
i (also called the interface gel dose) has been 
reached (see Figure 1.43b). In Figure 1.43b, we show 
the response or sensitivity curve: the normalized 
developed film thickness versus log dose. Below 
the interface gel dose, no image can form, as the 
film thickness is insufficient to serve as an etching 
mask. At higher doses, the image thickness increases 
until the thickness of the image equals that of the 
resist before exposure (in reality, it remains thin-
ner as the film shrinks as a result of cross-linking). 
The latter dose is shown in Figure 1.43b as Dg
0, the 
dose required to reach 100% polymerization of ini-
tial film thickness (before exposure). Contrast, γn, is 
obtained from the slope of this curve as:
 
γ n
g
g
i
g
0
g
i
D
D
log D
D
=
−
=
⎡
⎣
⎢
⎢
⎤
⎦
⎥
⎥
−
1
0
1
(log
log
)
 
(1.12)
Lithography sensitivity (Dg
x) defines the dose 
cross-linking the film to the required thickness for 
optimal resolution. The required dose is sometimes 
defined as the dose resulting in dimensional equal-
ity of clear and opaque features (corresponding to 
nominally equal structures on the mask) imaged 
in the resist. The so-defined lithographic sensitivity 
can be determined separately from a plot of feature 
size versus dose for an opaque and a clear feature of 
equal size (Figure 1.44). This dose, Dg
x, correspond-
ing to the lithographic sensitivity transposed on the 
x-axis of Figure 1.43b, fixes the required cross-linked 
film thickness after development on the y-axis (usu-
ally 0.5–0.7 times the normalized thickness). The 
lithographic sensitivity also may be taken as the dose 
D0
x
.7, at which 70% of the original film is retained 
after development.27
Resists with higher contrast result in better reso-
lution than those with lower contrast, and this can 
be explained as follows. In an exposure, energy is 
delivered in a diffused manner because of diffrac-
tion and scattering effects. Some areas outside the 
mask-defined pattern will receive an unintended 
dose higher than Dg
i but lower than Dg
x. The resulting 
resist profile will exhibit some slope after develop-
ment. The higher the contrast of the resist, the more 
vertical the resist profile. Because line width is mea-
sured at a specified height above the resist/substrate 
surface, as the resist profile becomes less vertical, the 
resist line width represents the original mask dimen-
sion less accurately.
Values of Dp and Dg
x are figures of merit used 
only to compare different resists. For lithographic 
sensitivity numbers to have any value they must 
be   accompanied by a detailed description of the 
conditions under which they were measured.
Clear
Clear
Opaque
Opaque
2.5
2.0
1.5
Feature size - µm
1.0
D
x
g
LOG10 DOSE
FIGURE 1.44 Size of a clear and opaque 2.0-µm feature 
(on the mask) as a function of the exposure dose for a 
negative resist. The dose (Dg
x) resulting in the correct 
feature size (same size as on the mask) is called the litho-
graphic sensitivity. (From Thompson, L.F., C.G. Willson, 
and M.J. Bowden, eds. 1994. Introduction to microlitho-
graphy. Washington, DC: American Chemical Society. 
With permission.55)

[Page 54]
54   Manufacturing Techniques for Microfabrication and Nanotechnology
Resolution in Photolithography
Introduction
A line-width measurement made with a SEM or 
another metrology tool from the many options 
reviewed in Volume III, Chapter 6 is used to deter-
mine the resolution of a lithographic system. Correct 
feature size must be maintained within a wafer and 
from wafer to wafer, as device performance depends 
on the absolute size of the patterned structures. The 
term critical dimension (CD) refers to a specific mini-
mal feature size and is a measure of the resolution of a 
lithographic process. We first consider the theoretical 
resolution limits of different photolithography print-
ing techniques; in the subsequent section, we review 
how one can go beyond those conventional limits by 
using resolution-enhancing techniques (RETs). With 
reference to Figure 1.6 where we compare contact, 
proximity, and projection printing, we now delve 
into a mathematical formulation of the expected 
resolution for each of these printing techniques.
Resolution in Shadow Printing 
and Self-Aligned Masks
Introduction
In the shadow printing mode, including contact 
and proximity arrangements of mask and wafer, 
optical lithography has a resolution with limits set 
by a variety of factors. These include diffraction of 
light at the edge of an opaque feature in the mask 
as the light passes through an adjacent clear area, 
alignment of wafer to mask, nonuniformities in 
wafer flatness, and debris between mask and wafer. 
Figure 1.45 illustrates a typical intensity distribu-
tion of light incident on a photoresist surface after 
passing through a mask containing a periodic grat-
ing consisting of opaque and transparent spaces of 
equal width, b.51 Diffraction causes the image of a 
perfectly delineated edge to become blurred or dif-
fused. The theoretical resolution, R, that is, the min-
imum resolved dimension in a grating mask (bmin for 
a line or a space) as illustrated in Figure 1.45 and 
using a conventional resist is given by:
 
R
b
k
s+ z
2
min
=
=
λ⎛
⎝⎜
⎞
⎠⎟ 
(1.13)
where
bmin =  half the grating period and the minimum 
feature size transferable
s =  the gap between the mask and the photoresist 
surface
λ = the wavelength of the exposing radiation 
z = the photoresist thickness 
k = a constant that theoretically is ~1.5
Depending on the relative magnitude of s and z, one 
distinguishes between contact and proximity print-
ing. The square root relation in contact and proximity 
printing is a consequence of the near-field or Fresnel 
diffraction theory valid in the near-field region just 
below the mask openings; this contrasts with the far-
field behavior (Fraunhofer diffraction) of projection 
lithography (see below). These three types of lithog-
raphy are compared in Figure 1.46 (see also Volume I, 
Chapter 5 on far-field and near-field imaging).
Self-aligned printing can be regarded as an 
extreme form of contact printing where there is no 
gap between the mask and the substrate.
Contact Printing
In contact printing, a photomask is pressed against 
the resist-covered wafer with pressures in the range 
Incident
UV light
on mask
Mask plate
Mask pattern
Resist
Wafer
Ideal transfer
Actual transfer 
Minimum period
transferable
S
b
b
b
b
b
b
0
1
2
3
 4
Position on wafer
(arbitrary units)
FIGURE 1.45 Light distribution profiles on a photoresist 
surface after light passes through a mask containing an 
equal line and space grating. (From Thompson, L.F., C.G. 
Willson, and M.J. Bowden, eds. 1994. Introduction to 
microlithography. Washington, DC: American Chemical 
Society. With permission.55)

[Page 55]
Photolithography   55
of 0.05–0.3 atm, and the s in Equation 1.13 is zero. 
In this case, Equation 1.13 reduces to:
 
R
b
k
z
2
min
=
=
λ
 
(1.14)
With λ = 400 nm and a 1-µm-thick resist, we con-
clude that a resolution higher than 1 µm is possible. 
For thinner resist layers, that is, z very small and 
with shorter wavelengths (e.g., 248 nm), the resolu-
tion capability of contact printing further improves. 
Equation 1.14 clarifies the need to use shorter wave-
length and thinner resist layers to achieve higher 
resolution. However, the theoretical maximum reso-
lution is seldom achieved because only diffraction 
effects were taken into account to derive Equation 
1.13. The other factors mentioned above (e.g., wafer 
flatness, mask alignment) and shadowing effect 
(penumbral blur) usually conspire to make the reso-
lution worse. Typical contact printers are the Kasper 
and the Cobilt 800. The required contact between 
mask and wafer also causes mask damage and con-
tamination, rendering the method unsuitable for 
most modern microcircuit fabrication.
Proximity Printing
In proximity printing, spacing of the mask removed 
from the substrate (by at least 10 µm) minimizes 
defects that result from contact. On the other hand, 
diffraction of the transmitted light reduces the res-
olution. The degree of reduction in resolution and 
image distortion depends on the wafer-to-substrate 
distance, which may vary across the wafer. For 
proximity printing, Equation 1.13, with s » z, can be 
rewritten as:
 
R
b
k
s
min
=
=
λ  
(1.15)
The technology parameter k theoretically is 1.5. 
Based on Equation 1.15, for a gap of 10 µm using 
400-nm exposing radiation and a k value of 1.5, the 
resolution limit is about 3 µm.56 More typical mask 
and wafer separations are in the range of 20–50 µm. 
The smallest features resolvable in a practical UV 
proximity exposure measure about 2–3 µm for most 
processes. A typical instrument used for proximity 
printing is the Canon PLA-600FA (the same setup 
can also be used for contact printing). Resolution is 
not as good as in contact printing (see above) or pro-
jection printing (see below), and for dimensions less 
than 2 µm optical projection methods are used.
The main disadvantage of proximity printing is 
a severe reduction in resolution as a result of dif-
fraction spreading. Resolution can be enhanced by 
either decreasing the gap at the risk of contact and 
defect generation or by reducing the wavelength. 
Using wavelengths in the deep UV or even extreme 
UV range will not suffice for optical proximity print-
ing to compete with projection printing. However, 
using x-rays with a wavelength of about 1 nm, fea-
ture sizes less than 0.2 µm can be produced with 
proximity methods. This makes 1× proximity x-ray 
a promising candidate for NGL.
Resolution with Self-Aligned Masks
The most desirable fabrication processes involve in 
situ deposited masks, also called self-aligned or con-
formable masks. These masks, forming molecular 
contact with the machine under construction, offer 
superior resolution as light has no chance to diffract 
between mask and substrate. They may be regarded 
as an extreme case of contact printing—that is, s is 
zero with the mask in atomic contact over the whole 
device under construction. Conformable masks com-
prise either permanent or sacrificial layers produced 
in intermediate process steps on the device itself 
rather than on separate quartz plates.
Figure 1.47 presents an important example of self-
alignment with the so-called SALICIDE process, i.e., 
the self-aligned silicide process, a process in which 
FIGURE 1.46 Proximity and contact printing are near-
field, whereas projection is far-field or Fraunhofer diffrac-
tion (see Volume I, Chapter 5).

[Page 56]
56   Manufacturing Techniques for Microfabrication and Nanotechnology
silicide contacts are formed only in those areas in 
which deposited metal is in direct contact with silicon. 
This self-aligning process is commonly implemented 
in MOS/CMOS processes in which ohmic contacts to 
the source, drain, and poly-Si gate are formed by the 
“salicide” process. The salicide process begins with 
deposition of a thin transition metal layer over fully 
formed and patterned semiconductor devices (e.g., 
transistors). The wafer is heated, allowing the transi-
tion metal to react with exposed silicon in the active 
regions of the semiconductor device (e.g., source,
