Repository: Alvintxh/nanofab-web

# Extracted Book Sources

All 11 textbooks extracted 2026-04-05 using PyMuPDF (extract_pdf.py).

## Extraction Summary

| Book Key | File | Pages | Words | Page Numbering |
|----------|------|-------|-------|----------------|
| cui_2025 | Zheng Cui - Nanofabrication (4th ed) | 419 | ~158K | PDF labels (C1, i-xi, 1-407) |
| campbell_2008 | Campbell - Fabrication Engineering (3e) | 825 | ~369K | offset=18 (front-1..18, then 1-807) |
| teresa_2020 | De Teresa - Nanofabrication (full) | 451 | ~183K | offset=0 (sequential PDF pages) |
| madou_vol1_2011 | Madou - Fundamentals of Microfab Vol.1 | 646 | ~366K | PDF labels |

File: sources/sources_processed/books/madou_vol3_2011/madou_vol3_2011_full.txt (part 5 of 57)
# madou_vol3_2011
 49. Nguyen, N. T., X. Y. Huang, and K. C. Toh. 2002. MEMS—
micropumps: A review. J Fluid Eng 124:384–92.
 50. Findlay, J. B., S. M. Atwood, L. Bergmeyer, J. Chemelli, K. 
Christy, T. Cummins, W. Donish, T. Ekeze, J. Falvo, and D. 
Patterson. 1993. Automated closed-vessel system for in 
vitro diagnostics based on polymerase chain reaction. Clin 
Chem 39:1927–33. See also United States Patent 5422271.

[Page 47]
Nonlithography-Based (Traditional) and Lithography-Based (Nontraditional) Manufacturing Compared   47
 51. Tsao, T. R., R. M. Moroney, B. A. Martin, and R. M. White. 
1991. Electrochemical detection of localized mixing pro-
duced by ultrasonic flexural waves. IEEE 1991 ultrasonics 
symposium proceedings. Orlando, FL.
 52. Miyazaki, S., T. Kawai, and M. Araragi. 1991. A piezo-elec-
tric pump driven by a flexural progressive wave. Proceedings: 
IEEE micro electro mechanical systems (MEMS ’91), 283–88. 
Nara, Japan.
 53. Jorgenson, J. W., and E. J. Guthrie. 1983. Liquid chroma-
tography in open-tubular columns. J Chrom 255: 335–48.
 54. Jacobson, S. C., L. B. Kounty, R. Hergenroder, A. W. Moore, 
and J. M. Ramsey. 1994: Microchip capillary electropho-
resis with an integrated postcolumn reactor. Anal Chem 
66:3472–76.
 55. Kellogg, G. J., T. E. Arnold, B. L. Carvalho, D. C. Duffy, and 
N. F. Sheppard. 2000. Centrifugal microfluidics: applica-
tions. Micro total analysis systems. Eds. A. van den Berg, 
W. Olthuis, and P. Bergveld. Enschede, the Netherlands: 
Kluwer Academic Publishers, pp. 239–42.
 56. Wittwer, C. T., and D. J. Garling. 1991. Rapid cycle DNA 
amplification: 
time 
and 
temperature 
optimization. 
BioTechniques 10:76–83.
 57. Wittwer, C. T., G. C. Fillmore, and D. J. Garling. 1990. 
Minimizing the time required for DNA amplifications 
by efficient heat transfer to small samples. Anal Biochem 
186:328–31.
 58. Harrow, J. J., and J. Janata. 1983. Comparison of sample 
injection systems for flow injection analysis. Anal Chem 
55:2461–63.
 59. Shoji, S., S. Nakagawa, and M. Esashi. 1990. Micropump 
and sample-injector for integrated chemical analyzing sys-
tems. Sensors Actuators A A21:189–92.
 60. Hillman, R. S., M. E. Cobb, J. D. Allen, I. Gibbons, V. E. 
Ostoich, and L. J. Winfrey. 1990. Capillary flow device. US 
Patent 4963498.
 61. Sandifer, J. R., and J. J. Voycheck. 1999. A review of bio-
sensor and industrial applications of pH-ISFETs and an 
evaluation of Honeywell’s “DuraFET.” Mikrochim Acta 
131:91–98.
 62. Thewes, R. 2002. Sensor arrays for fully-electronic DNA 
detection on CMOS. IEEE international solid-state circuits 
conference (ISSCC). San Francisco, CA.
 63. Madou, M., and J. Florkey. 2000. From batch to continu-
ous manufacturing of microbiomedical devices. Chem Rev 
100:2679–91.
 64. Christensen, C. M. 2006. Hewlett–Packard: The Flight of the 
Kittyhawk(A). http://cb.hbsp.harvard.edu/cb/web/product_
detail.seam?R=606088-pdf-ENG&ConversationId=51866.
 65. Ikuta, K., K. Hirowatari, and T. Ogata. 1994. Three dimen-
sional integrated fluid systems (MIFS) fabricated by Stereo 
Lithography. In IEEE International Workshop on Micro Electro 
Mechanical Systems (MEMS ’94), pp. 1–6. Oiso, Japan.

[Page 48]
[empty page]

[Page 49]
49
O u t l i n e
Introduction
Icarus Revisited?
Nature’s Engineering Feats
Emergence of Life: Biogenesis
DNA and RNA: The Software of 
Life
Proteins: Hardware of Life and 
Nature’s Robots
The Genetic Code
Cloning
Therapeutic Cloning, or Biomedical 
Cloning
Stem Cells
Reproductive Cloning and Stem 
Cell Research: Implications in 
Bioethics
Biological Cells and Their Machines
Organelles
Mitochondria and Power
Hydrophobic and Hydrophilic 
Forces Drive Self-Assembly in 
Nature 
From Micelles to Liposomes and 
Biological Cells
Biotechnology and Biomimetics 
DNA Chips
Biomimetics: Some Concluding 
Remarks
Appendix 2A: Uses of 
Extremophiles
Appendix 2B: The Twenty Amino 
Acids Found in Biological 
Systems
Appendix 2C: The Universal Code
Questions
References
2
Nature as an 
Engineering Guide: 
Biomimetics
What then is the vocation of the 
whole man? So far as I can make 
out, his vocation is to be a creator: 
and if you ask me, creator of what, I 
answer—creator of real values … And 
if you ask me what motive can be 
appealed to, what driving power can 
be relied on, to bring out the creative 
element in men and women, there 
is only one answer I can give; but I 
give it without hesitation—the love 
of beauty, innate in everybody, but 
suppressed, smothered, thwarted in 
most of us …
L. P. Jacks
The Education of the Whole Man
Fall of Icarus. Mimicking nature—
biomimetics. The Flemish artist 
Peter Paul Rubens (1636–1638) 
depicts Daedalus looking on as his 
son Icarus is falling from the sky. 
The picture is sometimes used 
to illustrate human arrogance. In 
the current context, the painting 
illustrates an early attempt at bio-
mimetics: the fixing of bird wings 
onto human arms with beeswax. 
When Icarus flew too close to the 
sun, the wax melted.
Watson and Crick with DNA model.

[Page 50]
50   From MEMS to Bio-NEMS: Manufacturing Techniques and Applications
Introduction
In biomimetics, one studies how nature, building 
atom by atom, i.e., through bottom-up manufactur-
ing, through eons of evolution of life, developed 
materials, structures, processes, and intelligence to 
inspire and improve the engineering and design of 
artifi cial materials, human-made structures and 
processes (e.g., software). Human manufacturing 
technology works in the opposite direction, i.e., it 
builds top-down; in most current manufacturing 
we tend to start with larger build ing blocks and use 
stiff materials (e.g., Si or stain less steel), whereas 
nature prefers small build ing blocks and mostly 
soft, low-Young’s modulus materials (e.g., muscle 
or skin). Throughout history, biomimetics has been 
attempted but often with less than satisfactory 
results. Bird flight, for example, did not lead 
to aircraft, but mathematical expressions from 
aerodynamics did. As a consequence, from the 
middle of the eighteenth century to about thirty 
years ago, engineers were tempted to engineer 
around nature’s obstacles rather than be inspired by 
nature itself. Today though, in fields ranging from 
artificial intelligence to microelectromechanical 
systems (MEMS), nanoelectromechanical systems 
(NEMS), and smart materials, the perceived advant-
ages of bottom-up designs and manufacturing are 
convincing many scientists to research natural, bio-
mimetic approaches and manufacturing methods. 
In this chapter, we first introduce the most impor-
tant engineering feats of nature and then explain 
how these are applied in today’s biotechnology. 
It  can be argued that molecular scientists and ge -
netic engineers were practicing nanotechnology 
long before the name became popular with electri-
cal and mechanical engineers. Actually molecular 
biology or “wet nanotechnology” has been called 
by some “nanotechnology that works.” To be fair, 
molecular biology discoveries were rarely seen in 
the light of improved manufacturing techniques, as 
the discoverers were usually aiming for improved 
diagnostics and therapeutics. Within this context 
we introduce the use of natural polymers and their 
mutants not only for optimized sensing and realizing 
new drugs but also for the fabrication of actuators 
and new manufacturing techniques in general.
We start this chapter on a philosophical note, 
inquiring into the wisdom of biomimetics. We then 
detail a long list of nature’s engineering feats. We 
try to define life on Earth and other planets, list the 
many ideas about the emergence of life, introduce 
DNA and RNA as the software of life and proteins 
as its hardware, and explain the build of a biological 
cell and the genetic code. We dwell on how nature 
generates power, while biomimetic approaches  to 
packaging of nanocomponents are covered in 
Chapter 4, this volume, on packaging, assembly, 
and self-assembly, and on implementation of artifi-
cial intelligence in Chapter 9, on power and brains 
in miniature devices.
After introducing a definition of biotechnology we 
present examples of the use of MEMS and NEMS in 
biotechnology. We finish this chapter with a compar-
ison of human- and nature-engineered structures.
This chapter is also meant as a bridge from dry 
engineering, in air and with rigid materials (mechan-
ical and electrical engineering), to wet engineering, 
with flexible materials in aqueous solutions (biol-
ogy and molecular engineering). Miniaturization 
science in 2011 is still practiced predominantly by 
electrical and mechanical engineers, but as appli-
cations are becoming more and more biological in 
nature, biologists, materials scientists, chemists, 
and physicists must work together with electrical 
and mechanical engineers to develop new minia-
turization solutions. We hope that this chapter will 
further stimulate such collaborations.
Icarus Revisited?
Biomimetic-oriented manufacturing is a hot topic 
today, but some caution might be in order. As the 
legend of Icarus reminds us, at least some previous 
attempts at biomimetics have resulted in failure. 
The chapter-opening Fall of Icarus illustrates an early 
attempt at biomimetics. Icarus and his father Daedalus 
fixed bird wings onto their arms with beeswax. When 
Icarus flew too close to the sun, the wax melted and 
he fell to his death in the Mediterranean. 
Smallness is the ancestral condition of life. Large 
organisms are built bottom-up from cells rather than 
divided into cells. Cells are, in turn, fabricated from 
yet smaller entities. A single Escherichia coli bacterium, 

[Page 51]
Nature as an Engineering Guide: Biomimetics   51
for example, is shaped like a cylinder about 1 µm 
across and 3 µm long. It contains at least 3000 dif-
ferent molecular parts and will divide every 20 min 
when nutrients are available. No wonder scientists 
are intrigued by the miniaturization skills displayed 
by nature! But zoologist Steven Vogel, in his book 
Cats’ Paws and Catapults,1 asks a question very relevant 
to this chapter: “Who then is the better technologist? 
Mother Nature or the human engineer?” Natural 
design and biomimetics are very popular today and, 
according to Vogel, in danger of being overused or 
misinterpreted. Vogel presents a balanced view on 
the relative merits of natural and human mechani-
cal design. He points out that although nature often 
exemplifies desired features, mimicking it has proved 
useful on surprisingly few occasions (as the Icarus 
legend attests). Vogel’s explanation is that human 
and natural mechanical designs are two individually 
well-integrated technologies, but they are within very 
separate contexts. Each might be uniquely integrated 
by its own elements of internal harmony and consis-
tency, but an impressive aspect of one may have little 
relevance to the other. A prominent example is met-
allurgy. In human technology, metals enable stamp-
ing, forging, casting, grounding, slicing, and sawing. 
No known organism uses pieces of pure metal for 
any mechanical purpose; they make stiff materials 
into artifacts by internal growth and surface deposi-
tion. So humanity’s diverse array of metal manufac-
turing techniques is of no value in nature. Nature, 
on the other hand, does not use steel or favor the 
production of flat surfaces and sharp corners—all 
very useful in human manufacturing. Nature builds 
with proteins and produces mostly curved surfaces 
and rounded corners, resulting in such masterfully 
engineered objects as biological cells. Both natural 
and human manufacturing approaches have their 
merits within their own proper frame of reference. 
As a consequence, Vogel maintains, most attempts 
at mimicking nature have failed; we do not fly in air-
craft with flapping wings or use wood to build sky-
scrapers. Vogel’s comparison of human and nature’s 
engineering feats principally deals with large designs, 
where he finds them competitive. 
However, it is at the nanoscale level that nature 
truly excels, and perhaps Vogel’s contention might 
not hold true in nanoengineering. In the nanoworld, 
nature is way ahead of human engineering, as it 
works with much smaller, more versatile building 
blocks and has mastered the self-assembly and mul-
tiparallel construction of those building blocks to 
create large, hierarchically arranged organisms that 
are much more complex than even the most com-
plex human machines. Today, using human engi-
neering techniques such as MEMS and NEMS, we 
are not able to build a single micromachine display-
ing anywhere near the complexity of even the sim-
plest biological cell. 
With biomimetic bottom-up manufacturing tech-
niques, we are able to synthesize natural and mutant 
nucleic acids and proteins. Using well-established 
approaches such as recombinant DNA, gene shuf-
fling,  and knockout mutations, we can alter the 
genome of a cell, but there has been little progress 
made assembling an artificial cell or even the simplest 
organelle. But all this might be changing soon: at the 
end of 2007, a team of 20 scientists constructed a 
synthetic chromosome that is 381 genes long and 
contains 582,970 base pairs of genetic code, using 
lab-made chemicals at the J. Craig Venter Institute.2 
Prior  to this work, the largest synthesized DNA 
contained only 32,000 base pairs. The J. Craig 
Venter team achieved its technical breakthrough by 
chemically making DNA fragments in the lab and 
developing new methods for their assembly and 
reproduction. After several years of work perfecting 
chemical assembly, the team members found that 
they could use homologous recombination (a process 
that cells use to repair damage to their chromosomes) 
in the yeast Saccharomyces cerevisiae to rapidly 
construct the entire artificial bacterial chromosome 
from large synthesized subassemblies. This team 
then started working toward the ultimate goal of 
inserting a synthetic chromosome into a cell and 
booting it up to create the first synthetic organism. 
The artificial chromosome was to be transplanted 
into a living bacterial cell, and in the final stage of 
the process, it was anticipated to take control of the 
cell and in effect become a new life form. The new 
life form would still depend for its ability to replicate 
itself and metabolize on the molecular machinery 
of the cell into which it has been introduced, and 
in that sense, it would not be a wholly synthetic 
life form, rather one more in tune with a parasitic 

[Page 52]
52   From MEMS to Bio-NEMS: Manufacturing Techniques and Applications
life form. In May 2010, Venter’s team did indeed 
create such a “synthetic cell,” i.e., a normal bacterial 
cell controlled by DNA made in the lab. The Venter 
team first decoded the genome of the bacterium 
Mycoplasma mycoides. Then they purchased about 1000 
bits of DNA about 1000 letters long that make up that 
bacterial genome. These bits were stitched together 
in the right order by putting them into yeast cells. 
The completed synthetic genome, containing almost 
1000 genes, was then put into a different kind of 
bacterial cell, Mycoplasma capricolum, where it replaced 
the native DNA. The man-made DNA booted up the 
host cell, which began to replicate, making millions 
of M. mycoides cells.70 Possible applications of this 
technology are unlimited. For example, in medicine, 
imagine that synthetic genes could be introduced 
into individuals suffering from a genetic disease, 
where they are missing genes or have damaged ones. 
The ability to correct the original faulty gene could 
potentially constitute a cure for a number of genetic 
diseases. Since building large genomes is now 
feasible and scalable, other important applications, 
such as biofuels, can be envisioned. Along this 
line, Venter’s team is working already with Exxon 
Mobil to develop algae that soak up carbon dioxide 
and convert it into hydrocarbon fuel, and on new 
vaccines with Novartis. The hope is that many other 
complex, engineered microbes will be developed to 
clean up water, produce new forms of food, textiles, 
pharmaceuticals and industrial chemicals in ways 
that naturally occurring microbes cannot achieve.
The reason that nature is leading in nanotechnol-
ogy may be sought in the fact that evolution has 
worked much longer on developing a single biologi-
cal cell (3.5 billion years for the first life-forms to 
evolve) than on the larger life-forms (Homo sapiens 
sapiens first appeared only about 120,000 years ago). 
In other words, many designs were experimented 
with over a much longer period of time to come to 
the optimally designed single-cell life forms than 
for the larger living creatures such as trees and 
humans. It will perhaps be through nanochemis-
try that humans can aspire to reach the same level 
of sophistication in the manufacture of nanostruc-
tures as nature does. Moreover, the flight of birds 
did inspire the Wright brothers’ first successful 
fixed-wing aircraft. But, as we are cautioned to do, 
the Wright brothers did not blindly mimic nature: 
they used fixed-wing aircraft, not the flapping bird 
wings of Icarus. That is, one should learn from 
nature’s manufacturing techniques and adapt them 
to human/societal needs rather than blindly mimic 
king nature’s approaches. After all, nature’s manu-
facturing techniques are geared toward maximiz-
ing procreation, not toward maximizing speed and 
efficiency of product manufacturing techniques in a 
modern human societal context.
As humans learn to build with the same construc-
tion set as nature does, we are bound to challenge 
nature in nanoengineering. Because it uses rela-
tively large building blocks, human manufacturing 
is rapid, and the expectation is that nature, because 
it uses much smaller building blocks (for example, 
atoms with a diameter of 0.3 nm), must be very slow. 
To offset the time it takes to work with small, basic 
building blocks, nature, in growing an organism, 
relies on an additive process featuring massive paral-
lelism and self-assembly, the latter of which is intro-
duced as one of the key characteristics of bottom-up 
manufacturing, detailed in Chapter 3, this volume.
Nature’s Engineering Feats
Life?
The question of how exactly to define life has been 
a constant dilemma throughout humankind’s his-
tory. Scientists of the stature of Schrödinger, Fermi, 
Arrhenius, Hoyle, von Helmholtz, Eigen, Haldane, 
von Neumann, Urey, Oparin, Monod, Dyson, de 
Duve, and Crick, to name a few, have been preoc-
cupied with this question. From the plethora of 
ideas and the many attempts to characterize life 
that emerged from these thinkers, we select a few 
that promise the longest staying power. We refer to 
“ideas” and “characterizations” of life rather than 
“definitions,” as no definition has yet been presented 
that is accurate enough.3
One of the better ideas comes from the book 
Life Itself: Its Origin and Nature by Francis Crick, 
who describes life as a process that is able to dire-
ctly replicate its own instructions and indirectly 
replicate any machinery needed to execute those 
instructions.4 Others consider something to be alive 
if it exhibits a minimal set of features that include, 

[Page 53]
Nature as an Engineering Guide: Biomimetics   53
for example, metabolism, self-repair, and replication. 
A more complete set of characteristics associated 
with living “things” is summarized in Table 2.1. Not 
all organisms exhibit all these features all at once, 
but a combination of some of these characteristics 
can describe almost anything that can be defined as 
alive on Earth.
From Table 2.1, we learn that thermodynamics 
offers one of the many descriptions of life. In a 
living system, materials and free energy (ΔG) flow 
into the organism, and waste and heat (ΔH) flow 
out of it. Living things, from the lowly bacteria to 
the more sophisticated, intelligent humans, all are 
highly ordered compared with their constituent 
molecules and seem to violate the law of increasing 
entropy (second law of thermodynamics). The 
second law of thermodynamics states that in any 
spontaneous process, there always is an increase 
in entropy. Living creatures have spontaneously 
developed into more ordered and sophisticated 
systems through evolution with an accompanying 
decrease in entropy (ΔS). This apparent violation 
of the second law of thermodynamics is easily 
explained if one recognizes that the evolutionary 
process takes place within the broader context of 
a universe in which chaos keeps on increasing. In 
more rigorous thermodynamic terms, the argument 
goes as follows: the entropy of the universe may be 
expressed as the sum of the system under study (life) 
and its surroundings, as follows.
 
Δ
Δ
Δ
S
=
S
S
universe
system
surroundings
+
 
(2.1)
TABLE 2.1 Characteristics Associated with Living Things
Characteristic
Remarks
Typical chemistry
Proteins, nucleic acids, fatty acids, sugars and water. Several of these chemicals can 
also be found in nonliving matter.
Very high degree of complexity
The incredible complexity guarantees the unpredictability of organisms. The 
weather is also very complex though and few would consider it alive.
Self-organization
Perhaps more important than complexity is organized complexity. Then again, 
there are also self-assembled monolayers and micelles that we would not call 
alive.
Chirality
Life on Earth almost exclusively uses left-handed amino acids and right-handed 
DNA. Experiments show that proteins cannot form if both right- and left-handed 
DNA are present. 
Self-repair
The object is capable of rectifying errors in either its metabolic or genetic 
machinery.
Autonomy or self-determination
Spontaneity, inner freedom—perhaps the most enigmatic characteristic of life to 
explain, and one that sets life apart from nonlife.
Decrease in entropy
The increasing complexity of a living organism goes hand in hand with a 
decreasing entropy. Unfortunately, such a definition also characterizes a 
refrigerator.
Metabolism and homeostasis
Taking up substances (nutrition) to garner energy and excrete others reaching an 
equilibrium body shape. But what does this characterization make of a dormant 
microorganism?
Self-recognition
Distinguish foreign from self and reject foreign. 
Sensitivity
Response to environmental stimuli.
Information content
The information needed to replicate an organism is encoded in the genes.
Replication
Identical offspring are generated. Then again, many molecules and crystals form 
templates for replication.
Evolution (natural selection)
Populations change over time. 
Reproduction
Offspring is more than a facsimile; it also must incorporate a copy of the 
replication mechanism. Slight differences in the offspring are implied. Clays can 
replicate as well as reproduce (see text).
Growth and development
Growth and gradual evolutionary development, often from a single cell, to more 
complex structures. Crystals also grow, but there is no actual evolutionary 
adaptation.
Heredity
Transmit information from generation to generation with some slight changes 
embedded.

[Page 54]
54   From MEMS to Bio-NEMS: Manufacturing Techniques and Applications
In life, large molecules assemble from simple, 
small ones into those that are increasingly complex; 
that is, ΔSsystem is negative. To reconcile this with 
Equation 2.1, we must remember that ΔSuniverse must 
be positive, which can be achieved only if ΔSsurroundings 
is large and positive.5*
To illustrate how weak some of these “definitions” 
of life are, just consider a thermodynamic defini-
tion, often presented in the literature: a living sys-
tem is one that can maintain itself in a state of low 
entropy. However, a definition in which a system 
reducing its  entropy through interaction with its 
environment is considered alive would also qualify 
your refrigerator—or the weather, for that matter.
Computer science (through modeling of artificial 
life), mathematics (through complexity theory), 
and information theory all contribute their own 
definitions. The following are some of the basic 
tenets. In artificial life, or a-life, computer-virus-like 
entities are created in an artificial computer world 
(e.g., Tom Ray’s Tierra and Network Tierra);6 these 
creatures reproduce, mutate, evolve, and die. Some 
scientists actually have considered these digital 
entities alive. Critics of a-life are skeptical because 
of the many simplifications and the arbitrariness 
of its rules. Independent of the issue of a-life 
being alive or not, important information about 
what life is and how it evolved might be gathered 
in days rather than over  millions or billions of 
years. Indeed, because of the simulation power of 
today’s computers, Darwinian evolution scenarios, 
involving creatures of varying complexity and 
different degrees of environmental pressures, can be 
played out over short periods of time.
The continuing study of complex systems may 
result in a better definition of life. Complexity 
scientists suggest that life is an “emergent” or “self-
organizational” property that arises spontaneously 
* But where did the order of the universe as a whole come from? The 
second law of thermodynamics must have been violated during cre-
ation! Pointing out that the expanding universe allows increasing 
room for order to form could deflate this point, but then one may 
further ask where did the energy and mass of the universe originate? 
The first law of thermodynamics (conservation of energy) must have 
been violated at creation. This point may perhaps be refuted as well 
since the positive energy of the universe is exactly balanced by the 
negative gravitational potential energy: E = k(inetic) + mc2 (matter/
energy) – Vg (gravitational) = 0. So perhaps no energy was required 
to produce the universe?
when a broth of different chemicals reaches a certain 
level of complexity.3 Others are adamant that it is the 
principle of information economy in self-developing 
systems that provided the guiding principle of 
biological evolution. Artificial life and complexity 
theory is touched upon in Chapter 9, on power and 
brains in miniature devices, and in “Emergence of Life: 
Biogenesis” below. Some artificial life Web sites can be 
found at http://alife .org and http://www.alcyone.com/
max/links/alife .html. It is perhaps best at this point 
to admit that, today at least, because of its complexity, 
we cannot define what life really is and that describing 
life obviously is easier than defining it.
Life on Other Planets?
To garner a better understanding of what life is, 
we might look for it on other planets. The search 
for 
extraterrestrial 
intelligence 
(SETI) 
(http:// 
setiathome.ssl.berkeley.edu) is privately funded and 
kept somewhat at arms’ length by NASA out of fear 
of criticism by overzealous politicians, who would 
rather spend tax dollars finding weapons of mass 
destruction. Use of miniaturized systems figures 
prominently in this quest, and NASA is an impor-
tant funding source for miniaturization science. It is 
beyond the scope of this book to dwell on SETI, but a 
brief introduction of the Drake equation, which pre-
dicts the probability of finding intelligent life on other 
planets, might motivate interested readers to explore 
the topic further. The Drake equation has been a 
starting point for almost all theoretical speculation 
on the existence of extraterrestrial intelligence since 
1960.7 The equation is a product of a large number of 
elements, most of which are only vaguely known: 
 
N
R
f
n
f
f
f
L
Physical
 
Biological
Cultural
p
e
i
c
=
×
×
×
×
×
×
*
1
 
(2.2)
The elements forming the Drake equation are as 
follows.
Physical Elements
R* = the rate at which stars are formed in our gal-
axy per year; fp = the fraction of stars, once formed, 
that will have a planetary system; ne = the number 
of planets in each planetary system with the right 
environment suitable for life.

[Page 55]
Nature as an Engineering Guide: Biomimetics   55
Biological Elements
fl = the probability that life will develop on a suit-
able planet; fi = the probability that life will develop 
to an intelligent state.
Cultural Elements
fc = the probability that intelligent life will develop 
a culture capable of communicating over interstellar 
distances; L = the time (in years) that such a culture 
will spend trying to communicate.
We know that N is no less than 1, as manifested 
by life on Earth. Beyond that, the widest range of N 
values has been proposed—from 1 all the way up to 
>100 million! Paradigms Lost by John Casti (1989)7 
presents an excellent treatise on the subject. Casti 
revisited the topic in 20008 and points out that, since 
his Paradigms Lost of 1989, the evidence for planetary 
systems outside our own solar system has become 
overwhelming, increasing ne in Equation 2.2.
Most of the “life” sensors that NASA has developed 
so far are based on the assumption that life on other 
planets is similar to that on Earth and are based on 
sensors for flow of typical Earth-type feed materials 
(e.g., oxygen) and Earth-type waste materials (e.g., 
carbon dioxide), or they may be heat flow detectors. A 
few such “life” detectors were tested on Mars. Oyama, 
for example, in a Mars Viking experiment, wetted a 
soil sample with amino acids and other nutrients 
and then monitored common metabolic gases, such 
as carbon dioxide, oxygen, and hydrogen.9 Perhaps 
too many experiments designed to find life on other 
planets are based on the expectation of Earth-like 
life and a specific molecular structure rather than 
on an abstract system featuring properties such 
as adaptability, flexibility, reproduction, and self-
organization. Life elsewhere might well involve 
molecules other than DNA.
Crick, in his 1981 Life Itself: Its Origins and Nature,4 
details the Panspermia theory, quite controversial at 
the time, in which life on Earth came from some-
where else in the universe. This, of course, puts the 
question about what life is, or how it emerged, on 
another planet and does not answer the underly-
ing question. Interestingly, the Panspermia theory 
has found new supporters. In August 1996, it was 
announced that features that were explained as life 
forms more primitive than those on Earth were 
found  in a 4-pound meteorite retrieved on Earth 
but originating from Mars* named ALH840018 
(Figure 2.1). A mineralogical study concluded that 
the temperature of the rock never rose much above 
that of boiling water, and a living microbe or spore 
deeper inside would have survived the voyage. There 
have also been new suggestions that extremely 
sturdy life forms might reach Earth unscathed via 
dust or small objects such as comets.10,11 We do, 
indeed, know now that some types of meteorites 
contain carbon and organic chemicals, including 
amino acids.11 In this context, the amino acid gly-
cine was found inside the galactic cloud Sagittarius 
B2 in 1994.8 An issue that the cosmic seed theory 
does address is how life on Earth could get off to 
such a quick start; it might have arrived nearly fully 
developed!
Emergence of Life: Biogenesis
Introduction
Religious debates aside (Genesis with creationism, 
vitalism, reincarnation, etc.), and ignoring earlier 
suggested life forces such as psyche, air, lifeblood, 
phlogiston, electricity, and radioactivity, the ques-
tion about the “emergence” of life has been even 
more controversial than the question about what 
life itself is. The two questions, as suggested in the 
preceding section, are intertwined: if we knew how 
* The 1996 NASA announcement of potential proof for life on Mars is 
still mired in controversy relating to life originating from inorganic 
or organic sources.
ALH84001,0
FIGURE 2.1 ALH84001. A rock from Mars retrieved on 
Earth.

[Page 56]
56   From MEMS to Bio-NEMS: Manufacturing Techniques and Applications
life evolved, we might be able to define it better. 
There are several schools of thought on the issue. 
We briefly review the most prominent ones.
DNA, RNA, and Proteins: Who Was on First?
Four billion years ago, there was so much crater-
ing on the moon and on Earth’s surface that no life 
could have taken hold. The oldest fossilized bacte-
ria date the start of life on Earth to 3.8 billion years 
ago. The starting point of “life,” in a “narrow” win-
dow between 3.8 and 4 billion years ago, might have 
been a simple molecule with the ability to catalyze 
its own formation from raw materials found in its 
immediate surroundings—replication through autoca-
talysis. The period of “competing chemistries” before 
terrestrial life developed is known as the prebiotic 
phase. One or several self-replicating “mother mol-
ecules” must have led to the molecules of life we 
have come to know: deoxyribonucleic acid (DNA), 
ribonucleic acid (RNA), and proteins. In Table 2.2 
we summarize some of the most common terms/
definitions used in the context of the emergence of 
life (biogenesis) and genetics.
Many of the debates have focused around the pri-
macy of DNA versus RNA versus proteins. We dis-
cuss life’s functional polymers—DNA, RNA, and 
proteins—and the genetic code in more detail below. 
For now, it will suffice to expose the purported roles 
of DNA, RNA, and proteins in the emergence of 
life.
 
1. DNA first. DNA is the repository of genetic 
information and would seem like a logical can-
didate to be the first molecule of terrestrial life 
to follow one or more of the mother molecules 
of prebiotic times. However, this is not so. It is 
widely accepted that the carrier of the genetic 
code could not have been at the cradle of life, as 
it cannot replicate without the presence of cer-
tain proteins. To be specific, it needs enzymes 
unzipping its double helix structure before it 
can replicate. Some theories have RNA emerg-
ing first, others proteins, and yet others have 
both of them arising separately and developing 
a symbiotic relationship. In all instances DNA 
would have emerged later as a more reliable 
repository for genetic information.
 
2. RNA first. RNA is involved in the copying of the 
DNA genetic code and the assembly of amino 
acids into proteins on the basis of the copied 
DNA blueprint. As told by Casti, Eigen et al., 
in 1974, showed that from a broth containing 
the four RNA bases and an enzyme, RNA could 
self- assemble.8 Thomas Cech (1989 Nobel 
Prize winner for Chemistry for the codiscovery 
of ribozymes, and now director of the Howard 
Hughes Medical Institute), when at the Uni-
versity of Colorado, demonstrated that RNA 
exhibits enzymatic properties and can catalyze 
the replication of other RNA molecules (i.e., 
ribozymes).8 According to Matt Ridley, RNA was 
Greece to DNA’s Rome, Homer to its Virgil.12
 
3. Proteins first. Proteins are the basis of a wide vari-
ety of functions (e.g., catalysis of reactions and 
immunoreactions to combat disease) and struc-
tural elements (e.g., in skin and hair). There is 
also evidence for the protein-first model. Reza 
Ghadiri, for example, showed that in homo-
geneous solutions, certain small peptides can 
catalyze the formation of other peptides, form 
symbiotic relationships, and spontaneously 
develop error-correcting mechanisms that pre-
vent mutant forms from replicating.8 In 1997, 
Lee et al.13 published results in Nature on a 
helical peptide that is able to replicate itself, so 
the debate of what came first, RNA or protein, 
remains unsettled.
 
4. There also are serious problems with the pre-
DNA models. The RNA-first model, for example, 
is thought to be too prone to errors. Coding 
errors are induced by mutations, and they are 
quite frequent in RNA, as there is only one 
strand of the molecule, and there would have 
been no “proofreading” enzymes available. As 
we will see below, DNA features two strands 
and special enzymes that repair coding errors 
before the code is translated into proteins. The 
RNA error rate explains why nature eventually 
switched to the more secure DNA molecule 
in order to protect its software. In the case 
of the proteins-first model, it is not easily 
understood how proteins could have passed 
on their heritage. An example of a symbiotic 
relationship theory is the one postulated by 

[Page 57]
Nature as an Engineering Guide: Biomimetics   57
Freeman  Dyson.  In this attractive model, a 
vesicle or cell (the hardware) metabolizes 
proteins but has no genome (the software) until 
a primitive nucleic acid replicating molecule 
invades the vesicle and finds it advantageous to 
replicate not only itself but also all the helpful 
proteins it finds in the cell.8
Made from Clay?
A rival theory to the DNA-, RNA-, or proteins-first 
models has life originating from inorganic materials 
such as clays. (Life originating from clay! Where 
have we heard this before?) This concept was first 
advanced in 1982 by Cairns-Smith,8,10 a chemist at 
the University of Glasgow, Scotland. In a test tube, 
TABLE 2.2 Common Terms Used in Biogenesis and Genetics
Term
Definition
Allele
Slight variant of the same gene in a given species.
Archaea 
Archaeans are single-celled creatures that join bacteria to make 
up a category of life called the prokaryotes (pronounced 
“pro-carry-oats”).
Chromosomes
A complex structured set of DNA with proteins inside the cell 
nucleus. It stores genetic information.
DNA
Biological chain molecule built from four kinds of building blocks, 
the nucleotides. DNA, normally found as a double helix spiral of 
two complementary strands, is the carrier of genetic information in 
all cellular life forms and many viruses.
Eukaryotes
Creatures whose cells have a nucleus, which contains the genetic 
information (pronounced “ew-carry-oats”).
Gene
A segment of DNA containing the necessary information to produce 
a particular protein.
Genome
All of the DNA possessed by an individual member of a species.
Genotype
The particular collection of various possible gene alleles present in 
the genome of a given individual.
Germ cells
The cells of the body involved in reproduction; i.e., the sperm of the 
male and the eggs of the female are formed from germ cells.
Heterozygous
If there is more than one allele of a given gene within the 
population, an individual might have two different alleles for a 
given gene, in which case that individual is said to be heterozygous 
for that gene.
Homologous chromosomes
Chromosomes containing the same gene sequence.
Homozygous
Having the same alleles at a particular gene locus on homologous 
chromosomes.
Mutation
Modification of a DNA sequence extending from a single base 
change to the addition or elimination of an entire DNA fragment.
Phenotype
The physically discernible features resulting from a particular 
genotype.
Polymorphic genes
Genes that have allelic forms.
Prokaryotes 
Prokaryotes’ genetic material, or DNA, is not enclosed in a central 
cellular compartment called the nucleus. Bacteria and archaea are 
the only organisms of this class.
Protein
Molecules made up of long chains of amino acids. They build tissues, 
organs, etc., and carry out many critical functions in the body.
RNA
A nucleotide chain that differs from DNA in having the sugar ribose 
instead of deoxyribose and having the base uracil instead of 
thymine. RNA helps translate the instructions encoded by DNA in 
order to synthesize proteins.
Single-nucleotide polymorphisms
Differences (polymorphism) of individual bases within a genome 
from different individuals.
Somatic cells
All of the cells in the body except the germinating cells, such as 
those in the eggs and sperm.

[Page 58]
58   From MEMS to Bio-NEMS: Manufacturing Techniques and Applications
small clay plates (platelets), less fragile than nucleic 
acids, given the right feed stock, will replicate—that 
is, identical offspring are generated (see Figure 2.2a). 
In a natural, more challenging setting in which a
