Repository: Alvintxh/nanofab-web

# Extracted Book Sources

All 11 textbooks extracted 2026-04-05 using PyMuPDF (extract_pdf.py).

## Extraction Summary

| Book Key | File | Pages | Words | Page Numbering |
|----------|------|-------|-------|----------------|
| cui_2025 | Zheng Cui - Nanofabrication (4th ed) | 419 | ~158K | PDF labels (C1, i-xi, 1-407) |
| campbell_2008 | Campbell - Fabrication Engineering (3e) | 825 | ~369K | offset=18 (front-1..18, then 1-807) |
| teresa_2020 | De Teresa - Nanofabrication (full) | 451 | ~183K | offset=0 (sequential PDF pages) |
| madou_vol1_2011 | Madou - Fundamentals of Microfab Vol.1 | 646 | ~366K | PDF labels |

File: sources/sources_processed/books/madou_vol2_2011/madou_vol2_2011_full.txt (part 6 of 57)
100
(3.5)
10+
(.35)
drain, gate) forming a low-resistance transition 
metal silicide. The transition metal does not react 
with the silicon oxide or nitride insulators present 
on the wafer. Following the reaction, any remaining 
unreacted transition metal is removed by chemical 
etching, leaving silicide contact metal automatically 
aligned to gate, source, and drain region.
We explained in Volume I, Chapter 4 that an 
important advantage of the SALICIDE process in 
new generation CMOS circuitry is that the entire 
junction area is used for contact formation, which 
translates into a lower overall contact resistance. The 
silicide contact materials on the transistors are then 
further contacted through chemical vapor deposi-
tion (CVD)-deposited plugs of pure W filling the 
contact vias (see Volume I, Chapter 4).
Projection Printing
Resolution
In projection printing, wafer contact is completely 
avoided; a high-resolution lens projects an image of 
the photomask onto the photoresist-covered wafer. 
Imaging in this case is far field or Fraunhofer dif-
fraction dominated, as shown in Figure 1.46. A sche-
matic of a projection lithography system is presented 
in Figure 1.48.
In Volume I, Chapter 5, we calculated (based on 
the Maxwell equations) the Rayleigh criterion for 
far-field resolution as:
R = 0.61λ/NA
with λ the wavelength of the light used for the pat-
tern transfer, and NA the numerical aperture of the 
imaging lens system.
Diffraction in a small opening transforms nor-
mally incident light into an angular spread as 
FIGURE 1.48 Optical projection printing. The basic 
 components of a generic optical projection system.
FIGURE 1.47 Example of a self-aligned silicide (SALICIDE) 
process in the formation of a MOS transistor. (a) An oxide is 
deposited over the polysilicon gate. (b) The deposited oxide 
is RIE patterned, leaving the sidewalls of the poly-Si covered 
with oxide (oxide spacer). (c) Metal is deposited over the 
structure and heated to form silicides where naked Si is 
exposed. (d) Unreacted metal is etched away, leaving silicide 
automatically aligned to gate, source, and drain region.

[Page 57]
Photolithography   57
illustrated in Figure 1.49. The numerical aperture of a 
lens determines how much of this diffracted light the 
lens can capture and image (see Volume I, Chapter 
5: NA = nsinθ). Because of this spreading effect, 
fewer diffracted orders are captured by the lens and 
form the image. This means that information about 
the smallest pattern is lost because the smaller the 
pattern the wider the spread. In Figure 1.50 we show 
the effect of including increasing numbers of dif-
fracted orders on the image of a slit of width w. The 
more diffracted orders we can pick up, the higher 
the fidelity of the resulting image. As explained in 
Volume I, Chapter 5, for absolute image fidelity, 
we need an NA = 1. Pendry’s near-field amplifying 
superlens (NFSL) offers that prospective. A near-
field superlens illustrated in Volume  I, Chapter 5 
enables subdiffraction limit imaging so that even 
nanometer objects can be imaged with light of say 
365-nm wavelength.
The NA of lenses in projection aligners ranges 
from ~0.16–0.80 (see Figure 1.80). With a good 
lens, possessing an NA of 0.5, the Rayleigh expres-
sion suggests that the best resolution one can obtain 
roughly equals the size of the wavelength of the 
exposure system. Although the Rayleigh criterion is 
too simplistic—it only takes into account character-
istics of the optical system—it correctly predicts that 
a larger NA or a shorter wavelength leads to better 
resolution.
The derivation of R = 0.61λ/NA (Volume I, 
Chapter 5) was based on the concept of a “point 
source” something that does not really exist. Here we 
want to introduce the practical resolution of a photoli-
thography system starting from the grating  equation. 
From the  grating formula d
N
n
NA
=
λ
θ
λ
2
2
sin
,
=
N
 we 
 calculated that the  resolution with incoherent illu-
mination is better than with coherent light [R = 0.5 
λ/NA for coherent light (Volume I, Chapter 5) vs. 
R  = 0.25 λ/NA for incoherent light (Volume  I, 
Chapter 5)]. We generalize these results using a 
dimensionless constant k1 to define the practical 
limiting resolution R in projection printing as:
 
R
k NA
1
=
λ  
(1.16)
where k1 is the experimentally determined dimen-
sionless parameter that depends on resist parameters, 
process conditions, mask aligner optics, and so on.
To achieve higher resolutions, we want to work at 
shorter wavelengths λ, higher NA, and smaller k1.
FIGURE 1.49 The numerical aperture (NA) of a lens tells us how much of this diffracted light the lens can capture and 
image (see Volume I, Equation 5.3: NA = nsinθ).
–w
2
w
2
0.00
0.50
1.00
1.50
Relative intensity
N' = 9
N' = 1
N' = 3
FIGURE 1.50 The higher the number of diffracted orders 
a lens can pick, i.e., the higher the NA of a lens, the better 
the resolution of the image.

[Page 58]
58   Manufacturing Techniques for Microfabrication and Nanotechnology
The k1 parameter fluctuates between 0.3 for sur-
face imaging resists to 0.5 for multilayer resists 
(MLRs), 0.75 for single layer resists (SLRs), and 1.1 
for reflective surfaces like aluminum. Up until 1995, 
production engineers demanded that k1 be about 
0.7 for SLRs; today, its value is closer to 0.5 (see 
Figure 1.81). Technologies enabling lower k1 values, 
besides surface imaging and MLRs, include phase-
shift masking, antireflective coatings, and off-axis 
illumination. We will review these methods under 
resolution-enhancing technique (RET) and learn, 
for example, that with RET one can obtain a resolu-
tion about one-half of the exposure wavelength or 
even better. The better resolution afforded by a lower 
k1 makes for a narrower process window and thus a 
more difficult process; it is expected that one cannot 
go much lower than a k1 of 0.25 (see Figure 1.81).
Depth of Focus
To obtain good line-width control, the latent image 
must remain in focus throughout the depth of the 
resist layer. A certain amount of defocus tolerance 
is allowed. The defocus tolerance or depth of focus 
(DOF or δ) of an optical system is given by:
 
DOF
k
NA
2
2
=
δ =
λ
±
±
 
(1.17)
And by using Equation 1.16:
 
DOF
k
R
k
2
2
1
2
=
δ =
λ
±
±
 
(1.18)
In Equations 1.17 and 1.18, k2 is a process- dependent 
constant hovering around 0.5. For a detailed math-
ematical derivation of the DOF equations we refer 
to Bowden.56 From Equation 1.16, we know that 
to achieve better resolution we must reduce λ and 
increase NA. As deduced from the DOF equations, 
the penalty is a reduction in DOF, perhaps becom-
ing so small that a focused image through the total 
depth of a typical 1.0–1.5-µm-thick photoresist can-
not be achieved anymore. A good NA of a lens for a 
g-line (436 nm) lithography system is 0.54. With a 
k1 factor of 0.8, this leads to a resolution of 0.65 µm 
(based on Equation 1.16). With i-line (365 nm) 
lithography, a resolution of 0.65 µm can be achieved 
with a 0.45-NA lens while exhibiting a superior DOF 
of 0.9 µm compared with 0.7 µm for the g-line. Wide-
field i-line steppers with variable numeric apertures 
(Figure 1.51) are available with a 22 × 22-mm field, 
a 5× reduction ratio, and a resolution of better than 
0.35 µm (e.g., the Nikon NSR-2205i14E, http://www.
nikon.co.jp/main/eng/news/dec14e_97.htm). This 
type of equipment allows one to balance resolu-
tion, DOF, and wafer throughput for different appli-
cations. Because the patterns on wafers have their 
own topology and wafers may not be perfectly flat, 
a large DOF is needed to ensure that the image stays 
in focus over the entire field. If even a small part is 
out of focus, the final product will be ruined.
Photography enthusiasts easily relate to this dis-
cussion (see Figure 1.52): a high aperture setting on 
a camera leads to sharp images for objects that are 
close to the camera (see rose), whereas a small aper-
ture keeps objects in focus all the way to infinity (see 
stones).
Microlithographic (or practical) DOF is defined as 
the total defocus allowable for a desired tolerance on 
a minimum feature size. It may be different from the 
values estimated from Equations 1.17 and 1.18. The 
practical DOF must encompass device topography, 
resist thickness, wafer flatness, and focus tilt errors. 
For sub-0.5-µm lithography, only a small amount of 
residual nonplanarity in device topography can be 
tolerated without negatively affecting critical dimen-
sion control. Small DOF values require expensive 
 planarization processes to bring all IC features in 
focus within the DOF of the optical system. Some 
of these planarization processes will be reviewed 
Illumination light
Projection
     lens
Wafer
plane
NA 1
NA 2
DOF1
DOF2
Res 1
Res 2
FIGURE 1.51 Variable numeric aperture stepper.

[Page 59]
Photolithography   59
further below. Thin film imaging (TFI) methods, 
reviewed below, also allow one to work around 
DOF problems by imaging in thin film resist lay-
ers and then transferring that image to underlying 
thicker resist layers. Miniaturized structures often 
possess more extreme topologies than ICs, mak-
ing planarization an even bigger challenge. During 
the past 20 years, progress in expanding the DOF 
of semiconductor equipment has not kept pace with 
the decreasing CDs. For miniaturization science, the 
former is more important. We will learn how topo-
graphical masks and using x-ray and e-beam lithog-
raphy have enabled the higher DOFs needed for 
high-aspect-ratio miniaturized 3D machines.
Types of Projection Methods
Since 1973, when Perkin-Elmer (http://instruments.
perkinelmer.com) first introduced its scanning pro-
jection system for lithography, optical projection of 
mask patterns has become the standard lithography 
method. Some of the many projection systems in 
use include projection scanners (e.g., Perkin-Elmer’s 
Micralign 700 series), 1:1 and reduction (e.g., 5:1 
and 10:1 times, often denoted as 5× and 10×), step-
and-repeat projection systems (e.g., 10× Electro-
Mask), step and scan systems [e.g., ASML’s (http://
www.asml.com) PAS 5500/900], and double-sided 
mask aligners [e.g., the SUSS MicroTec MA/BA6 
Mask Aligner (http://www.suss.com/products/mask-
aligner/ma-ba6-gen2.html)].
A scanning projection system exposes the wafer in 
a single scan without the benefit of midscan realign-
ment to local alignment marks. The wafer and the 
mask move simultaneously and continually on an 
air-bearing carriage through a light arc covering the 
whole mask and wafer at once. With a deep UV light 
source, resolution of 1 µm can be obtained, DOF of 
±6 µm is possible, and an overlay accuracy of ±0.25 
µm (1 σ) has been reached. In practice, these scan-
ners are mainly used for alignment of patterns with 
CDs in the 3-µm range and for high throughput 
applications (e.g., 100 wafers/hour).
FIGURE 1.52 The concept of depth of focus (DOF) in lithography and photography.

[Page 60]
60   Manufacturing Techniques for Microfabrication and Nanotechnology
A stepper system, also step-and-repeat, exposes 
one small part of the wafer followed by a new expo-
sure at the next position (Figure 1.53). By stepping 
and repeating, the entire wafer is covered with the 
reticle pattern. Steppers have the ability to align to 
each field and make adjustments to x, y, rotation and 
focus, and tilt. They offer higher alignment accura-
cies but are slower than scanners. Most steppers use 
reduction lenses (e.g., with a 10:1 or a 5:1 reduction) 
rather than one-to-one projection printing. The 
reduction printer exposes part of the wafer to a pat-
tern from a mask 5–10 times larger than the projected 
image. The reduction process makes reticle inaccu-
racies less significant, consequently improving the 
resolution and resulting in easier mask making. The 
only drawback pertains to the size of the image field: 
the higher the reduction ratio, the smaller the image 
field. Because of lens imperfections and diffraction 
considerations, projection techniques have a lower 
resolution for pattern transfer than that provided by 
a contact or self-aligned mask; however, CDs of 65 
nm have already been achieved today with projec-
tion lithography.
With steppers, the full exposure field (pretty 
much the whole lens) is illuminated, and the reti-
cle image is projected in one flash at each location 
across the wafer. In newer step and scan systems 
(Figure  1.54), used in 193-nm lithography, only a 
narrow slit of the wafer is illuminated. In tools of 
this type, the wafer is stepped to a new field, which 
is then scanned; this sequence continues until all 
the fields have been scanned. This method projects 
a part of the image from the reticle onto the wafer 
and uses only a small fraction of the lens area. By 
synchronously moving the reticle stage (up to 1 m/s) 
and the wafer stage (up to 25 cm/s) in opposite 
directions, the whole reticle pattern is imaged onto 
the wafer. With step and scan systems, larger image 
fields can be exposed (see Figure 1.54), resulting in 
higher productivity; because a smaller area of the 
lens is used (only a slit over the center of the lens), 
each lens can be better optimized for higher resolu-
tion and lower distortion.
A mask aligner of particular interest to the 
non-IC miniaturization engineer is a double-sided 
mask aligner. With this equipment, features can be 
aligned on opposite sides of the wafer. An example 
is the SUSS MA-150 RH with a top-to-bottom preci-
sion alignment accuracy of 1 µm (1σ) in production. 
Another double-sided top and bottom aligner is the 
600 series EV640 by Electronic Visions Co. (http://
www.elvisions.com). Double-sided mask alignment 
is discussed in more detail under “Mask Alignment 
in Projection Printing,” this chapter.
FIGURE 1.53 Stepper exposure field.

[Page 61]
Photolithography   61
Modulation Transfer Function
In the projection printing of a grating, a series of 
light intensity maxima and minima are produced, 
as illustrated in Figure 1.55. Because of mutual inter-
ference, dark regions in the image never reach com-
plete darkness, and the maximum brightness never 
corresponds to 100% transmission. The quality of 
the image transfer can be expressed by the modula-
tion index (also simply modulation) M defined as:
 
M
I
I
I
I
max
min
max
min
=
−
+
 
(1.19)
In this equation, Imax and Imin are the peak and 
trough intensities, respectively. M reveals the degree 
to which diffraction effects cause incident radiation 
to fall on the resist between the images of two slits 
in a mask. Ideal optics would give a modulation M 
equal to 1. In practice, exposure systems behave less 
ideally with an M < 1.
The optical imaging quality (that is, the capabil-
ity of reproducing a mask feature on a wafer surface) 
for a given projection system can be characterized 
in terms of the modulation transfer function (MTF) 
curve. The MTF of an exposure system is defined as 
the ratio of the modulation in the image plane to 
that in the object or mask plane (that is, Mim/Mmask) 
as a function of spatial frequency (ν) or number 
of line pairs per millimeter on the mask. Because 
the intensity in the mask plane at the center of an 
opaque feature is essentially zero, we can equate 
Mmask = 1. Consequently, we can also equate MTF 
and Mim as shown in Figure 1.55 where the curve 
is normalized to 100%. An MTF curve is obtained 
by imaging a series of gratings with different spatial 
frequencies placed in the object plane, and the cor-
responding modulation Mim(ν) in the image plane is 
measured.52
The MTF of an exposure system depends on NA, 
λ, mask feature size, and the degree of spatial coher-
ency of the illuminating system. Because NA and λ 
are fixed by the system hardware design, a plot of 
MTF versus feature size, parametrically changing 
the spatial coherency, often is used to compare a sys-
tem’s imaging capability. Coherence (σ) varies from 
σ = 0 for coherent radiation to σ = ∞ for fully incoher-
ent illumination. Only point sources are completely 
coherent with all light waves impinging perpendicu-
lar on the mask. In reality, we deal with light sources 
of finite size as illustrated in Figure 1.56, resulting 
in partially coherent light. The degree of coherence 
of the light on the resist plane is dependent on that 
size, and the resulting light is usually only partially 
coherent. The definition of coherence is:
 
S = NAc/NAo or also S = s/d 
(1.20)
FIGURE 1.54 Step and scan systems. With wafer steppers, 
the full image is exposed in one flash, whereas with the 
step and scan systems, the wafer stage and reticle stage 
move simultaneously in opposite directions during the 
exposure to scan the image onto the wafer.
FIGURE 1.55 Modulation and modulation transfer func-
tion (MTF).

[Page 62]
62   Manufacturing Techniques for Microfabrication and Nanotechnology
where NAc and NAo are the NA of condenser and 
objective lens, respectively, s is the size of the 
light source, and d is the diameter of the lens (see 
Figure 1.56).
MTF curves (also the modulation Mim in the 
image plane) for coherent, partially coherent, and 
incoherent illumination are shown in Figure 1.57. 
Contrary to the coherent case in which MTF remains 
constant up to the cutoff frequency νmax = NA/λ, the 
MTF curve for the incoherent case decreases mono-
tonically as the frequency increases up to a maxi-
mum value νmax of 2NA/λ. Because νmax = 1/2bmin 
and R = bmin, the maximum resolution for coherent 
light is predicted to be 0.5λ/NA; for incoherent light 
it is 0.25λ/NA (see also the derivation of Equations 
5.6 and 5.9 in Volume I). Completely incoherent 
light produces an MTF curve that has a greater 
resolution limit, but the MTF value only slowly 
increases as the feature size increases. For these rea-
sons, partially coherent light often is preferred.56 
Based on various tradeoffs, a coherence value of 
~0.7 typically is selected for a practical exposure. 
The cutoff frequency shown in Figure 1.57 defines 
the resolution limit of the exposure system. It is 
proportional to the NA of the lens and inversely 
proportional to the wavelength. Good sources for 
a more detailed treatise on the MTF are Bowden,56 
Sheaths,57 and Wolf.50
Critical MTF Values
For the practical resolution of a resist to approach 
the Rayleigh limit of the optical system, the resist 
should have an infinite contrast. Because a resist 
always has a finite contrast value, a greater degree 
of modulation is needed before an adequate image 
can be formed. Thus, the minimum MTF of an opti-
cal system to adequately define an image in a resist 
depends on the resist contrast value γ and is defined 
as the critical MTF, or CMTFresist. The relationship 
between the resist contrast and CMTF is given by:
 
CMTFResist =
−
+
10
1
10
1
1
1
γ
γ
 
(1.21)
A resist material with γ = 2 results in a CMTF value 
of 0.52. For an exposure system to adequately print 
a given feature size, the MTF of the feature size must 
be larger than or equal to the CMTFresist of the resist 
used. If the MTF of an exposure system is known 
for various feature sizes, knowledge of the resist 
contrast and Equation 1.21 will allow prediction of 
s
d
Light
source
Condensor
lens
Mask
Light
source
Condensor
lens
Mask
FIGURE 1.56 Coherent and incoherent light.
NA = 0.3
= 0
 = 436 nm
vmax = NA
vmax = 2NA
= 0.7
= 
8
100
80
60
40
20
% min
v (line pairs per mm)
200
400
600
800
1000
1200
FIGURE 1.57 Percent modulation in the image plane, % 
Mim, modulation of an image as a function of spatial fre-
quency ν for different coherency factors. σ = 0 (coherent), 
σ = 0.7 (partially coherent), and σ = infinite (incoherent). 
(From Brodie, I., and J.J. Muray. 1982. The physics of micro-
fabrication. New York: Plenum Press. With permission.52)

[Page 63]
Photolithography   63
the smallest features printable when applying that 
system.
Mask Alignment in Projection Printing
Fiducial Marks Thus far we have not dwelled much 
on the alignment or registration of the wafer to the 
mask in so-called aligners or printers. In projection 
lithography, the mask, or reticle, is held in place above 
the projection lens by a reticle stage. The projection 
lens focuses the high-resolution images of the reticle 
patterns precisely onto a wafer that is positioned 
and held in place by the wafer stage. During this 
critical alignment process, the wafer stepper aligns 
the mask image to alignment or fiducial marks on 
the wafer. This ensures that the pattern pictured by 
each mask layer is precisely aligned and “overlays” 
the previous layer. In the process of manufacturing 
a miniaturized device, several thin films are stacked 
on top of one another; each is patterned differently; 
and each wafer goes through the wafer stepper 20–30 
times. For a detailed description of mask alignment 
equipment, we refer the reader to the specialized lit-
erature.58 We discuss the types of errors that can be 
expected from mask alignment below.
Mask alignment errors can have catastrophic 
effects on the performance of integrated circuits and 
miniature machines, often rendering them inca-
pable of operating. For example, a device that has 
a minimum line width between 1 and 1.5 µm can 
only tolerate a variation of ±0.25 µm with respect 
to the alignment of masks without encountering 
greatly increased device failure rates. Product fail-
ure is caused mainly by poor alignment between the 
image being projected and the pre-existing patterns 
on the wafer. To align one layer with a previously 
fabricated layer when performing photolithography, 
appropriate fiducial marks are created on the mask. 
Different laboratories and foundries use different 
marks, and these may need to be placed in a specific 
position on the design. Additional requirements 
include a scribe lane around each chip to indicate 
where the wafer is to be cut when it is diced. The 
inclusion of a unique mask number and an indica-
tion of layer names on the mask make it possible 
to tell by looking how far through the fabrication 
process a wafer has progressed (http://www.dbanks.
demon.co.uk/ueng).  In Figure 1.58, we illustrate a 
mask set with many of the common features: fidu-
cial marks, arrows to point to the marks, test struc-
tures, and mask and layer numbers. Optical vernier 
(Figure 1.59) patterns created on the different lev-
els to be aligned are another common and useful 
feature. Vernier scales allow us to resolve alignment 
errors more accurately than the minimum feature 
size for a given process. To gain this fine resolution, 
vernier scales depend on accurately spaced lines. 
A pictorial tutorial on how to use vernier scales in 
lithography can be found on the Internet at http://
www.schlenkent.com/vernier.htm.
Types of errors encountered in projection printing 
are illustrated in Figure 1.60. They range from mis-
alignment to mask error, optical distortion, wafer or 
Test structures
Arrows point to
mark to make it
easy to ﬁnd
M001   L1
M001         L2
M001   L1   L2
Mask number
Layer i.d.
Scribe lane
Alignment
marks as they
appear when
drawn one
above the
other
A very simple alignment design for two
layers (example only, not to scale)
FIGURE 1.58 A simple set of fiducial marks and other 
important guiding features often found on masks. (Based 
on Banks at http://www.dbanks.demon.co.uk/ueng.)
Level 1
Vernier pattern
Level 2
Vernier pattern
Levels 1 and 2
Vernier aligned
FIGURE 1.59 Standard optical vernier test pattern 
for overlay evaluation. (From Moreau, W.H. 1988. 
Semiconductor lithography. New York: Plenum Press. With 
permission.28)

[Page 64]
64   Manufacturing Techniques for Microfabrication and Nanotechnology
mask expansion, and magnification change. Pattern 
registration capability is the degree to which the pat-
tern being printed can “fit” mask alignment marks 
and previously printed patterns. With an optical 
stepper, the step-and-repeat operation is performed 
by laser interferometer-controlled stages to a posi-
tioning accuracy of <40 nm, thereby allowing the 
registration of successive layers of a semiconductor 
device with similar precision. Because interferomet-
ric schemes enable sensitivities at less than 10 nm, 
it appears feasible that aligners compatible with line 
widths of 0.1 µm or even 50 nm can be developed. 
For CDs of 0.25 µm and even down to 0.20 µm, con-
ventional wafer steppers can be used. However, at 
design rules of 0.18 µm, step and scan technology 
becomes more important (see above under Types of 
Projection Methods).
Alignment in MEMS Alignment is more complex in 
3D miniaturized machines than that in IC manu-
facture. Not only does one deal with high-aspect-
ratio 3D features, which can cause problems for 
alignment systems with low DOF, but one also fre-
quently needs to align 3D features on both sides of 
the wafer. The objective is to position alignment 
marks opposite each other on the two surfaces of the 
same wafer, allowing accurate positioning of all later 
feature-defining photolithographic patterns. There 
are several options for front-to-back alignment. 
One not too elegant or desirable way is by etch-
ing holes through the silicon wafer. Another better 
way is to use infrared to see through the silicon or, 
with visible light, to use a double-sided mask align-
ment system defining marks on opposite sides of the 
wafer with a set of mirrors, two light sources, and 
two masks. In the latter double-sided mask aligner, 
mask 2 is first aligned to mask 1; then the wafer is 
inserted and aligned, and UV exposure of both sides 
can begin. Wafers polished on both sides are used to 
minimize light scattering. Two popular commercial 
double-sided alignment and exposure systems are 
by SUSS, Germany, and Electronic Visions, Austria. 
The operation of the SUSS MA-150 is illustrated 
in Figure  1.61. Cross-hair marks on the mask are 
aligned to cross-hair marks on the back of the wafer. 
In the alignment process the alignment marks on the 
mask are first viewed by two microscope objectives, 
and the image is electronically stored. The wafer is 
then loaded with the back-side alignment marks fac-
ing the microscope objectives, and the wafer stage is 
moved and adjusted until the marks are aligned to 
Errors:
Misalignment
Mask error
Optical distortion
Wafer expansion
Mask expansion
Magniﬁcation change
x - y
Pincushion
Barrel
Magniﬁcation error
Random
FIGURE 1.60 Sources of errors in projection printing.
Mask alignment keys
Mask
Front side
Wafer
Chuck
Wafer alignment
keys 
Microscope
objectives
(a)
(b)
(c)
X
Y
Microscope view
FIGURE 1.61 Double-sided alignment scheme for the 
SUSS MA-150 production mode system: the image of mask 
alignment marks is electronically stored (a); the alignment 
marks on the back side of the wafer are brought in focus 
(b); the position of the wafer is adjusted by translation 
and rotation to align the marks to the stored image (c). 
The right side illustrates the view on the computer screen 
as the targets are brought into alignment. [Adapted from 
product technical sheet (SUSS, Munich, Germany) and 
Maluf, N. 2000. An introduction to microelectrochemical 
systems engineering. Boston: Artech House.59]

[Page 65]
Photolithography   65
the electronically stored image. With the alignment 
finished, exposure of the mask on the front side of 
the wafer is completed either in contact or prox-
imity mode. On a SUSS MA-150 RH, with robotic 
 bottom-side alignment (BSA), a standard deviation 
less than 0.33 µm on front-to-back alignment has 
been demonstrated; of course, the alignment accu-
racy depends on a multitude of process parameters, 
but in a typical production mode this mask aligner 
can achieve an accuracy of better than 1 µm (3σ).
Because two-sided mask aligners and infrared 
microscopes are costly, researchers have been look-
ing into less expensive but still accurate alternatives. 
In the simplest, least-accurate approach, wafer flats 
can be used as reference for the double-sided align-
ment with, at best, 5-µm accuracy. In a slightly more 
sophisticated procedure, White and Wenzel60 use 
a simple laboratory jig as shown in Figure 1.62. In 
this approach, mask 1, containing only alignment 
marks, is contact printed onto photoresist-coated 
mask 2 while both are positioned snugly against 
the three pins on the jig. After developing and etch-
ing the alignment marks on mask 2, the individual 
alignment patterns from the two masks are trans-
ferred onto the opposite faces of a semiconductor 
wafer coated on both sides with photoresist. This is 
accomplished by sandwiching the resist-coated Si 
wafer between the two alignment masks (again set 
snugly against the three pins of the jig), exposing 
each wafer surface (directly for one side and through 
the large hole in the jig for the other side). The align-
ment patterns then are etched into the wafer and 
used in a conventional one-sided mask aligner. The 
authors estimate the predictable alignment errors 
to be less than 1 µm across a 250-µm-thick, 2-in. 
wafer. Kim et al.61 describe a different front-to-back 
alignment technique involving the visual alignment 
of stepper crossbars (alignment keys) to the center of 
a transparent thin diaphragm etched from the back 
of the wafer. These authors claim a <1-µm alignment 
error, but no experimental evidence is presented. 
Tatic-Lucic et al.62 elaborated on the latter type of 
double-sided alignment method and demonstrated 
a <2-µm error across a 4-in. wafer. In this upgrade, 
only alignment marks on the front of the wafer 
formed in a low-stress insulating layer are required. 
This insulating layer with the alignment marks is 
later etched from the back so that a freestanding 
diaphragm with a cavity underneath it results. This 
cavity makes the front-side alignment marks visible 
from the back. This allows visual alignment from 
both sides of the wafer with a traditional GCA 4800 
stepper. Yet another alternative to facilitate double-
sided alignment is the pickup of capacitive signals 
between conductive metal fingers on the mask and 
ridges on a small area of the Si wafer. This technique, 
requiring close proximity between mask and wafer, 
is only applicable for 1:1 proximity lithography as 
used, for example, in LIGA (see Chapter 10).
There are numerous problems associated with 
using classical exposure tools for fabricating highly 
non planar miniature machines. Therefore, maskless 
exposures to photons (in air) or electrons (in vacuum) 
with high-precision linear and rotary positioning 
stages and numerically controlled beam direction 
and stage position are gaining popularity with non-IC 
machinists. Nonplanar lithography methods are dis-
cussed in Chapter 2 on next generation lithographies.
Mathematical Expression for Resist Profiles
The slope of the resist edge (dz/dx) of an image of a 
mask feature of width W (see Figure 1.63), for a case 
where the dose D is low and the developer influence 
dominant, can be written as:
 
dz
dx
dz
dD
dD
dx
= ⎛
⎝⎜
⎞
⎠⎟⎛
⎝⎜
⎞
⎠⎟ 
(1.22)
FIGURE 1.62 Sketch of two-sided alignment jig with the 
two alignment masks in place for contact printing marks 
onto mask 2 (top mask). The cross represents an alignment 
mark on mask 1. (Courtesy of Dr. Richard White, University 
of California, Berkeley.)

[Page 66]
66   Manufacturing Techniques for Microfabrication and Nanotechnology
where z is the thickness dimension and x is the lat-
eral dimension in the resist.
The term dz/dD (developer elution term) is only 
resist- and resist-processing dependent. Additionally, 
the term dD/dx, the derivative of the energy or dose 
absorbed, also called the intensity profile, is a term 
dependent only on the exposure system and the 
object that is being imaged. The response of a posi-
tive resist to dose D is given by γp, the contrast of the 
resist, and the developer-process term in Equation 
1.22 can be approximated by63:
 
dz
dD
D
p
p
= −γ
 
(1.23)
where γp is the contrast of a positive resist as given 
by Equation 1.11, that is, the slope of the curve of 
thickness remaining versus log of exposure dose. In 
Equation 1.11, Dp
0 represents the exposure energy 
below which no resist removal by the solvent takes 
place, and Dp embodies the sensitivity of the resist 
or the exposure energy at which no resist remains 
after development. Exposure energy Dp
0 is indepen-
dent of the thickness t of the resist. Resist sensitivity 
Dp, on the other hand, will vary strongly with the 
thickness, predominantly through the absorbance 
of the film:
 
D
D
p
T
t
≈
.10α  
(1.24)
with α the resist absorbance per unit thickness and 
DT a threshold exposure that depends on resist 
type and is equal to or smaller than Dp
0. With these 
further  simplifications we can rewrite Equation 
1.23 as:
 
dz
dD
a
t)Dp
≈
+
1
(
α
 
(1.25)
where a is a constant for the resist and α is the 
absorption coefficient. The dD/dx term in Equation 
1.22, or the intensity profile, depends on the object 
and the imaging system. The intensity profile of the 
image is affected by the wavelength of exposure λ, 
the numerical aperture NA, the depth of focus of the 
exposure tool DOF, and the uniformity of illumina-
tion and can be written as:
 
dD
dx
2NA
1
k DOF
NA2
=
⎛
⎝⎜
⎞
⎠⎟
⎡
⎣
⎢
⎢
⎤
⎦
⎥
⎥
λ
−
× 
λ
2
 
(1.26)
where k is a parameter depending on the coherence 
of the light source. Based on Equations 1.25 and 
1.26, we can rewrite Equation 1.22, describing the 
resist profile, in identifiable parameters, as:
 
dz
dx
2NA
a
t) 1
k DOF
NA2
=
⎛
⎝⎜
⎞
⎠⎟
⎡
⎣
⎢
⎢
⎤
⎦
⎥
⎥
λ
+ α
−
×
λ
(
2
 
(1.27)
It follows that, for a steeper edge slope, dz/dx, the 
thickness and the absorption of the resist should be 
reduced, and the resist contrast γp should be as high 
as possible; finally the shorter the exposure wave-
length λ and the higher the NA, the sharper the 
image profile. Because a higher NA means a lower 
DOF, which deteriorates image profiles at larger 
depths, there is an optimum NA for each exposure/
resist system.
When imaging the grating of Figure 1.55 with 
a period p = 2b, the image intensity will be sinu-
soidal [D ≈ 1/2 (1 + M cos 2πx/p)], where x is the 
lateral dimension, and M is the normalized mod-
ulation. The maximum image edge slope is then 
simply dD/dx = πM/p, and Equation 1.27 may then 
θ
Mask
width: W
Substrate
Z
X
dz
dx
Resist
h
L1
L2
∆W= image bias
FIGURE 1.63 Edge slope of a positive resist, dz/dx primar-
ily determines the image bias, ∆W. The change of line 
width of a feature developed in resist with a topographic 
feature of height h is given by L2 – L1 = ∆CD.

[Page 67]
Photolithography   67
be written with the maximum of the dz/dx term 
expressed as a function of the normalized modula-
tion M, or:
 
dz
dx
M
a
t)D b
p
=
π
+ α
2(
 
(1.28)
From this expression, we would want to work with 
the largest possible image modulation M.63 Equation 
1.27 also implies that a high-contrast resist with a 
low absorbency will have wider exposure latitude 
and can tolerate a larger intensity variation in expo-
sure system output (Dp).
The image bias or error, ΔW, shown in Figure 1.63, 
is primarily a function of the resist edge slope and 
grows smaller as dz/dx becomes steeper. At a high 
radiation dose (>100 mJ/cm2), the profile of a posi-
tive resist is dominated by the absorption of radia-
tion, the reflected photons, and the quantum yield 
[Φ or G(s)] of the photochemical reaction (see Table 
1.9Aa). The absorbed energy per depth z dominates 
the rate of dissolution. In a developer-dominated 
(also force-developed) resist profile (also overcut), 
the profile recedes, and thinning of the whole resist 
layer occurs (see Table 1.9Ac). This thinning does not 
occur in the case of insolubilized traditional nega-
tive resists, rendering those resists less susceptible 
to overdevelopment (see Table 1.9B). For traditional 
negative resists, γn is not influenced by the solvent, 
and apart from some uncontrollable swelling of neg-
ative resists during development, the resist profile 
cannot be manipulated in the development step. By 
using a normal exposure dose with moderate devel-
oper influence, a “perfect” image transfer can be 
accomplished with a positive resist as shown in Table 
1.9 Ab. At those moderate doses, both the developer 
elution term and the energy absorption term con-
tribute to the formation of the resist profile.
From Figure 1.63, we can see how the exposure 
gradient results in the developed positive resist pro-
file having a larger opening on top, forming a so-
called normal or overcut profile. This profile results 
in a difference of dimension in subsequent pattern-
ing steps over features with different topography. 
The change in CDs, ΔCD, relates to profile angle θ 
and topography height h, and can be expressed as:
 
ΔCD = L1 − L2 = 2h (tanθ)−1 
(1.29)
A lithography simulator such as PROLITH/2 
(http://www.finle.com/index.asp) or Sample (http://
cuervo.eecs.berkeley.edu/Volcano/docs/sample3D.
html) may be used to perform resist profile simu-
lations.64 Experimentally determined parameters 
are fed into the simulated models to make the pre-
dicted resist profiles more accurate. An example is 
the measurement of deprotection reaction para-
meters of chemically amplified (CA) resists.65 The 
concentration of the protection groups determines 
the solubility of the resist, and consequently the 
simulation parameters related to the deprotection 
reaction will have a significant influence on the 
accuracy of profile simulations of CA resists. The 
measurement is carried out by incorporating a PEB 
system inside a Fourier transform infrared (FTIR) 
spectrometer.
Planarization
Introduction
Microlithography process latitude can become seve-
rely limited by nonsmooth topography. Resist films 
crossing over steps have their local thickness altered; 
thinning occurs over high features, and pileup hap-
pens in low-lying regions. During exposure, the thin 
resist may get overexposed and the thick regions 
underexposed. Moreover, resist pileup regions may 
exhibit/standing wave effects (see below), leading to 
resolution losses. Reflective notching on buried topo-
graphical features could decrease resolution even fur-
ther (see Figure 1.64). This rough topography creates 
problems for uniformity of subsequent layers, creating 
a need to planarize surfaces after each new layer. As 
seen above, practical DOF should encompass device 
topography, resist thickness, wafer flatness, focus, and 
tilt errors for the projected image to remain sharp over 
the whole wafer. Shallow DOF of high NA-optical-
exposure tools, standing waves, and reflective notch-
ing can be solved by using very thin resist layers on 
planar substrates or by planarizing resist layers on 
nonplanar substrates. Chip makers stack metal lines 
four layers high, and five- and six-level devices are 
possible. These “high-rise” chips need rigorous inter-
level planarization. The SEM image in Figure 1.65a 
is a cross-section of a modern IC device showing 
the various metallization lines (yellow) embedded 

[Page 68]
68   Manufacturing Techniques for Microfabrication and Nanotechnology
in passivation material (e.g., silicon nitride). In 
Figure 1.65b we show an SEM section through 4-MB 
dynamic random access memory (DRAM) cells. The 
section was made by using a focused ion beam micro-
scope a technique capable of performing corrective 
microsurgery on IC chips. The extremely high features 
often encountered in micromachining pose further 
challenging planarization problems. Strategies often 
rely on an interplay of deposition and removal of sac-
rificial layers (e.g., resist); some of the terminology 
used in this  section will become better understood 
after reading Chapter 3 on dry etching and Chapter 7 
that covers additive processes.
Planarization Strategies
Planarization provides a means of having very flat 
wafers even after previous patterning steps, and
