Repository: Alvintxh/nanofab-web

# Extracted Book Sources

All 11 textbooks extracted 2026-04-05 using PyMuPDF (extract_pdf.py).

## Extraction Summary

| Book Key | File | Pages | Words | Page Numbering |
|----------|------|-------|-------|----------------|
| cui_2025 | Zheng Cui - Nanofabrication (4th ed) | 419 | ~158K | PDF labels (C1, i-xi, 1-407) |
| campbell_2008 | Campbell - Fabrication Engineering (3e) | 825 | ~369K | offset=18 (front-1..18, then 1-807) |
| teresa_2020 | De Teresa - Nanofabrication (full) | 451 | ~183K | offset=0 (sequential PDF pages) |
| madou_vol1_2011 | Madou - Fundamentals of Microfab Vol.1 | 646 | ~366K | PDF labels |

File: sources/sources_processed/books/madou_vol3_2011/madou_vol3_2011_full.txt (part 6 of 57)
# madou_vol3_2011
small change might induce the platelets to change 
shape (evolution), they may even reproduce—that 
is, their offspring become somewhat different, and 
these offspring may in turn replicate (identical 
offspring) or reproduce (offspring changed in shape). 
Microcrystals of clay, typically flat platelets with 
two large plane surfaces exposed to the surrounding 
medium, consist of a silicate lattice with a regular 
array of ionic sites but an irregular distribution of 
metal ions (e.g., Mg2+ and Al3+) occupying these 
sites. The precise arrangement of metal ions in the 
clay may be capable of catalyzing specific reactions 
of organic molecules on the clay surface. These 
organic molecules in turn can bestow certain 
benefits onto the clay crystals: perhaps a more 
advantageous platelet shape or cementing the crystal 
planes together better—anything that protects them 
against the environment and speeds up (catalyzes) 
their replication. During crystal growth, silicate and 
metal ions from the surrounding medium will tend 
to carry the same pattern of ionic charges as the clay 
layer below it. In this way, the metal ion patterns, the 
carriers of information, are replicated and selected 
by environmental pressures. Replication and repro-
duction of clay are illustrated in Figure 2.2a. In a 
clay such as kaolinite, many cross-sectional shapes 
of crystallites are possible. The electron micrograph 
of the structure of kaolinite in Figure 2.2b illustrates 
the basic idea. The distribution of metal ions 
on these platelets, in association with organic 
molecules from the surrounding medium, helps 
favor one platelet out-replicating another. Physical 
aspects of the crystal act as the phenotype (what 
an organism—in this case a crystal—looks like as 
a consequence of its genotype) and cause selection 
to choose among the genotypes (the genes that an 
organism possesses).
Cairns-Smith suggests that clays came first, 
enzymes second, cells third, and genes fourth. After 
natural clay learned to direct synthesis of organic 
molecules, clay and organics learned to make a cell 
membrane. These cells containing clay as the hered-
itary unit eventually discovered RNA, which “piggy-
backed” at first on clays as they fitted snuggly into 
clay lattices. Clays might then have found a way 
of fabricating these self-replicating organics and, 
consequently, they would have quickly out-repli-
cated other clays. By piggybacking on clays, RNA 
could have existed for a long time before becom-
ing self-replicating. Once the organic molecules 
on the clay started replicating faster and faster by 
absorbing organic material from their surround-
ings, “organic life” might have taken over from 
“inorganic life.” The latter is called a genetic take-
over. For Cairns-Smith’s bibliography and work, 
see http:// originoflife.net/cairns_smith/index.html. 
There was not much experimental evidence for the 
Cairns-Smith’s model until 1996, when Ertem and 
Ferris discovered that long strands of RNA, given 
the right feedstock, form spontaneously on the sur-
face of montmorillonite (a type of clay).14
Life’s Origin beneath the Earth’s Surface?
The Archaea (also Archaeabacteria) constitute the 
earliest and most basic life form: relatively simple 
single-celled organisms that are chemotrophic; 
i.e., they do not need light, as they make biomass 
via chemical energy rather than light. Today, these 
organisms are still often are found in “extremophiles” 
living in harsh, toxic environments. Archaea use 
Replicate
Mutate
(a)
(b)
FIGURE 2.2 Replication and reproduction. (a) Replication and reproduction in a stack of clay platelets. (b) Electron 
micrographs of the structure of kaolinite clay.

[Page 59]
Nature as an Engineering Guide: Biomimetics   59
a remarkable diversity of metabolic tricks and 
adaptations to survive under apparently impossible 
conditions. A lot of information has been gathered on 
these “superbugs” in the last twenty years; they have 
been found in oil wells, the Dead Sea, the Antarctic, 
near volcanic deep-sea vents, and deep down below 
the Earth’s surface. From the Archaea two quite 
different groups developed, namely, the Eubacteria 
(bacteria) and the Eukarya (eukaryotes). Archaeans 
and Eubacteria (bacteria) make up a category of life 
called the prokaryotes. In prokaryotes, the genetic 
material, or DNA, is not enclosed in a nucleus, a 
central cellular compartment. The Eukarya include 
all organisms made up of cells with nuclei; that is, 
their DNA is walled off in a separate compartment of 
the cell (see also below under “Cells,” Figure 2.20). It 
should be noted that extremophiles also include 
bacteria, and these hardy organisms can be grouped 
as acidophiles (acid loving), halophiles (salt loving), 
thermophiles (heat loving), hyperthermophiles 
(the present record is 121°C), psychrophiles (cold 
loving), alkaliphiles (thriving at high pH), barophiles 
(surviving under high-pressure levels, especially 
in deep sea vents), osmophiles (surviving in high-
sugar environments), xerophiles (surviving in hot 
deserts where water is scarce), anaerobes (surviv-
ing in habitats lacking oxygen), microaerophiles 
(surviving under low-oxygen conditions), endoliths 
(dwelling in rocks and caves), and toxitolerants (able 
to withstand high levels of damaging agents, for 
example, living in water saturated with benzene or 
in the water core of a nuclear reactor).
Carl Woese, from the University of Illinois, in 
1977, had a hard time convincing the world about 
the existence of Archaeans.15 Woese found that 
Archaeans clustered together as a group well away 
from the usual bacteria and the eukaryotes. Because 
of their vast differences in genetic makeup, he 
proposed that life be divided into three domains: 
Eukaryota, Eubacteria, and Archaebacteria (Figure 
2.3). Craig Venter, in 1996, completed the genome 
sequence of the first Archaean, Methanococcus jan-
naschii. The genome data of this hardy bacterium, 
thriving at a balmy 85°C and 200 atm of pressure, 
Animals
Plants
Fungi
Ciliates
Slime molds
Termotoga
Presumed common progenitor
of all extant organisms
Presumed common progenitor
of Archaebacteria and eukaryotes
Flavobacteria
Green sulfur
bacteria
Borrelia
burgdorferi
Methanococcus
jannaschii
Halobacterium
Halococcus
Sulfolobus
Eubacteria
Archaea
Termococcus
Methanobacterium
E. coli
B. subtilus
Microsporidia
Euglena
Diplomonads
(Giardia lamblia)
Eukaryota
FIGURE 2.3 The tree of life.

[Page 60]
60   From MEMS to Bio-NEMS: Manufacturing Techniques and Applications
includes the sequence of more than 1700 extremely 
heat-stable proteins never before sequenced.
The idea that chemicals beneath the Earth’s sur-
face produced these prebiotic replicators is attractive 
to many researchers. Early Earth, with high concen-
trations of CO2/H2S/H2 etc., low oxygen levels, and 
high temperatures, was largely inhospitable to life as 
we know it today. Life forms that could evolve in such 
an environment needed to adapt to these extreme 
conditions. Many hyperthermophiles and Archaea 
are H2 oxidizers. Thus, it is widely held now that 
extremophiles represent the earliest forms of life, 
with nonextreme forms evolving after cyanobacte-
ria had accumulated enough O2 in the atmosphere.
The recognition of life in those harsh environ-
ments on Earth makes the prospect of life on a harsh 
planet like Mars a bit more likely, and Archaea are 
favorites of the adherents of the Panspermia theory. 
A Web site with good information on extremophiles 
is http://www.astrobiology.com/extreme.html.
Extremophiles present a tremendous opportunity 
for more robust biotechnology processes and nano-
chemistry. Ordinary natural macromolecules can-
not withstand extreme environments, making the 
prospect of widely used bottom-up, biomimetic 
devices less bright unless proteins from these super-
bugs are used to implement more robust nano -
chemistry. A well-known example of this approach 
is that of the hyperthermophile Thermus aquaticus 
used as the DNA polymerase in the very useful 
polymerase chain reaction (PCR) technique, which 
amplifies DNA samples by heat cycling the DNA 
sample together with the required chemistry cocktail 
(see “Polymerase Chain Reaction”). In Appendix 2A, 
we list other applications of extremophiles.
Complexity Theory
A groundswell of opinion has it that the difference 
between life and nonlife is only one of degree 
of organization, not of the type of components 
involved, and that life is how things behave, 
rather than of what they are made. Along this line, 
complexity scientists suggest that life is an “emergent” 
or 
“self-organizational” 
property 
that 
arises 
spontaneously when a large set of chemicals reaches 
a certain level of complexity (see also Chapter  3, 
“Self-Organization”). The background here is quite 
profound: humans are reasonably capable of 
calculating behavior of inorganic materials and the 
structures built from them, but we have had much 
less success with the more complex organic systems. 
This is where the science of complexity comes 
in—just like scaling and artificial life, complexity is 
a subdiscipline of biomathematics and represents a 
general attempt to elucidate fundamental biological 
principles on the basis of mathematics.
The Belgian Nobelist Ilya Prigogine (1917–2003) 
models complex systems that are far removed from 
thermodynamic equilibrium and describes their 
self-organizing* properties. These self-organizing 
properties have a tendency to reach critical “bifur-
cation” or “indecision points,” where their behavior 
may leap into chaos or greater complexity and sta-
bility.16 The latter scenario, Prigogine envisions, is 
how life might have started, that is, on the precipice 
between order and chaos.
An outstanding example of work in complexity is 
the theoretical work by Kauffman, from the Santa 
Fe Institute, who showed that an autocatalytic 
set of reactions leads to “emergent” and “self-
organizational” behavior when a certain level  of 
interconnectedness is reached between the reac-
tions.17 Kaufmann’s Web site can be found at 
http://wn.com/Stuart_Kauffman. There is plenty 
of experimental evidence gathering for  his theory 
in the laboratory. We described Ghadiri’s protein 
work already (see “DNA, RNA, and Proteins: 
Who Was on First?”). In similar work, Rebek has 
demonstrated that synthetic chemicals can also 
reproduce, mutate, evolve, and combine with other 
reproducing chemicals.18 Skeptics not only point to 
the simplifications and the arbitrariness of the rules 
of complexity theory but also point out that life is 
actually not an example of self-organization but one 
of genetically directed or specified organization. In 
other words, in life there is a software code directing 
the organization that emerges from complexity; 
in the complexity theory, on the other hand, there 
is no underlying software. In complexity theory, 
the physical boundaries of the system lead to the 
* In Chapter 3, we clarify the distinction between self- assembly (near 
equilibrium) and self-organization (far removed from equilibrium) 
(see “Self-Assembly and Self-Organization”).

[Page 61]
Nature as an Engineering Guide: Biomimetics   61
emergence of organization. Despite the skeptics, 
this discipline is proving itself. We need to know 
how the system’s software came  about before we 
can understand how life emerged.
A Model from Information and 
Communication Theory
Yet another way of looking at the emergence of life 
comes from the theory of information and commu-
nication. Considering that DNA stores the informa-
tion needed to construct and operate an organism, 
noise, a form of disorder, may then be regarded as 
the encroaching entropy. One then has to explain 
the creation of information (negative entropy) from 
noise, which again seems to violate the second law of 
thermodynamics until we realize that we are dealing 
with an open system (see above). Mutations in this 
model generate the noise, and it is the environment, 
via natural selection, that selects which information 
out of that noise ends up in the genetic message. 
The ultimate question in this model is, from where 
did the information content of the universe come?10 
The above considerations can be expressed in some 
simple mathematical formulations. There is a direct 
connection between information content (I) in a 
system and its entropy (S); an increase in entropy 
implies a decrease of information, and vice versa. 
Boltzmann linked entropy, S, to the computed prob-
ability of sorting objects into bins—a set of N into 
subsets of sizes ni as follows:
 
S =
k
p ln p
i
i
i
−∑
 
(2.3)
where pi is ni/N, and k is the Boltzmann constant 
(3.2983 10–24 calories/°C). On Boltzmann’s tomb-
stone, Equation 2.3 is written out as follows:
 
S = k log W 
(2.4)
where W is the probability of a given state. One of 
the classic equations of information, derived by 
Claude Shannon in the 1940s, is formally similar to 
Equation 2.3.
 
I =
p log p
i
i
2
i
•
 
(2.5)
Information, I, is a dimensionless entity, but its 
partner entity, entropy, has a dimension; compar-
ing Equations 2.3 and 2.5, one notices that S and 
I have opposite signs and otherwise differ only in 
their scaling factors, and to convert from one to the 
other expression, one may write S = –(k ln2)I, or an 
entropy unit equals –kln2 bits. Information is thus 
a concept equivalent to entropy, and “life” can be 
described in terms of one or the other.* Lowenstein 
promotes the idea that the first molecular mutants 
that came about were those that made the most effi-
cient information loops, an information loop where 
the product promoted its own production.19 As with 
digital computers, it is in the resetting of the mem-
ory register where the unavoidable thermodynamic 
price is paid. Each time a molecule has been pro-
duced on its template, the molecule needs to be reset 
for spinning out the next “clone.”
For further reading on the origins of life in gen-
eral, good starting points are http://www.seti.org/
seti and http://www.panspermia.org/.
DNA and RNA: The Software of Life
In all known life forms on Earth, heredity, or geno-
type, is encoded by deoxyribonucleic acid (DNA). 
This molecule first appeared on Earth more than 3.5 
billion years ago. Sections of DNA, called genes, con-
stitute the chemical recipe expressed in the actual 
form of an organism or its phenotype. DNA—a 
master “read-only” memory—guides, records, and 
passes on every evolutionary development of all 
carbon-based life on Earth. Its building blocks are 
sugar (deoxyribose), phosphate, and four different 
nitrogen-containing bases, namely guanine (G), 
cytosine (C), thymine (T), and adenine (A). A unit 
of a base, sugar, and phosphate is a nucleotide, and 
since there are four different bases in DNA, there are 
also four different nucleotides in DNA. A model of a 
DNA molecule is shown in Figure 2.4b.
In 1953, James Watson and Francis Crick  (see 
photo on chapter-opening page), building on exper-
imental results by Rosalind Franklin (Figure  2.5), 
Maurice Wilkins, and many others, elucidated the 
*  William Dembski, a proponent of intelligent design, has claimed that 
natural causes are incapable of generating information. He calls this 
the law of conservation of information. From Equations 2.3, 2.4, and 
2.5, information gain is equivalent to loss of entropy, and Dembski 
is confusing entropy and energy: entropy is not a conserved quantity 
like energy. 

[Page 62]
62   From MEMS to Bio-NEMS: Manufacturing Techniques and Applications
double helix motif of DNA. Within a few years, it 
became clear how DNA, with the help of some other 
more or less complex molecules, is able to store 
and pass on hereditary information. This insight, 
among others, earned a Nobel Prize for Watson, 
Crick, and Wilkins in 1962. A fascinating historical, 
scientific, and ethical perspective on the discovery 
of the human blueprint is that of Robert Shapiro, 
The Human Blueprint: The Race to Unlock the Secrets of 
Our Genetic Script.20 While scientific, Shapiro’s book 
manages an entertaining account of the personalities 
involved in this greatest of scientific discoveries. 
Watson’s autobiography Double Helix reads like a 
detective story and has become a classic bestseller.21 
Contrasting it with Crick’s autobiography, What 
Mad Pursuit,22 reveals how differently these two 
Nobel laureates measured their own contributions 
and that of others leading to that same monumental 
discovery (Crick passed away in July 2004).
The double helix DNA molecule consists of a right-
handed spiral coil of two linked strands and is about 
20 Å in diameter. Watson, during a dinner talk, per-
haps after a bit too much wine, could muster only, “It 
is beautiful.”* A model of the molecule as shown in 
Figure 2.4 is a bit misleading, since DNA is in reality 
a very narrow but extremely long molecule. From an 
* It has been noted that the height of one unit of the DNA helix is 
related to its width in a proportion equal to the Golden Ratio. 
Throughout history, the ratio for length to width of rectangles of 
1.61803398874989484820 has been considered the most pleasing to 
the eye. The Greeks named this ratio the Golden Ratio. In the world of 
mathematics, the numeric value is called “phi,” named for the Greek 
sculptor Phidias. Many artists who lived after Phidias have used this 
proportion. Leonardo Da Vinci called it the “divine proportion” and 
featured it in many of his paintings. Long before Phidias, the Great 
Pyramids were proportioned based on the Golden Ratio.
C
C
C
N
N
N
N
N
N
N
N
N
N
N
N
C
C
C
C
C
C
C
C
C
C
C
C
C
C
O
O
H
H
H
H
H
H
H
H
H
H
H
H
H
H H
H
C
NH2
NH2
Cytosine
Guanine
Adenine
Uracil
Tymine
T
A Adenine
H
H
H3
H
H
H
H
H
H
H
H
H
H
H
H
H
O
O
O
Guanine
Cytosine
N
N
N
N
N
N
N
N
N
N
N
N
N
NH2
NH2
C
C
C
C
C
C
C
C
C
C
C
C
C
C
C
C
C
C
C
Replaces thymine in RNA
Nitrogenous
bases
RNA
DNA
A
G
U
O
Nitrogenous
bases
Nitrogenous
bases
Base pair
Sugar
phosphate
backbone
G
(a)
(b)
FIGURE 2.4 (a) Single-stranded RNA. (b) Double-stranded DNA.

[Page 63]
Nature as an Engineering Guide: Biomimetics   63
engineering point of view, DNA is a highly asymmet-
ric molecule, with a width on the atomic scale and a 
length on the macroscopic scale, that is, from milli-
meters to centimeters and up to meters for a human.
This asymmetry makes DNA quite susceptible to 
breakage by shearing forces. The winding staircase 
of the DNA molecule in Figure 2.4 has railings made 
up by alternating molecules of sugar and phosphate; 
the steps are made up by pairs of bases. The four 
bases guanine (G), cytosine (C), thymine (T), and 
adenine (A) form only two types of pairs. An A base 
always joins to a T base via two hydrogen bonds (in 
shorthand, A = T), and a G always joins a C via three 
hydrogen bonds (G ≡ C). Walking up the staircase 
of the double helix, staying close to one side of the 
steps, the climber might read at his or her feet a base 
sequence such as AGCTAT; coming back down, on 
the other side of the steps, the descending person 
will read TCGATA. DNA often operates in conjunc-
tion with another nucleic acid, namely, ribonucleic 
acid (RNA). RNA is involved in the copying of the 
DNA genetic code and the assembly of amino acids 
into proteins based on the copied DNA blueprint. 
RNA uses a base called uracil (U) in place of thy-
mine (T) and also employs a slightly different sugar 
ring (ribose instead of deoxyribose) (Figure 2.4a). 
Apart from these two differences, the components 
of RNA are identical to those of DNA.
The joining of two single-stranded DNA (ssDNA) 
strands into one double-stranded DNA (dsDNA) is 
called hybridization. The Watson-Crick pairing or 
hybridizing of DNA bases is shown in Figure 2.6.
FIGURE 2.5 Rosalind Franklin.
N
N
C
H
H
H
Adenine
C
C
O
C
H
H
N
C
CH3
C
N
N
H
O
C
C
C
N
N
Sugar
phosphate
backbone
O
H
N
H
H
5
3
3
5
H
N
H
O
C
C
H
N
C
C
N
N
N
C
H
H
Hydrogen
bond
Guanine
C
C
C
C
N
N
Cytosine
Tymine
FIGURE 2.6 Base pairing in DNA.

[Page 64]
64   From MEMS to Bio-NEMS: Manufacturing Techniques and Applications
To pass on information, a DNA molecule simply 
splits apart down the middle and then rebuilds 
matching parts to each half. The two strands in the 
ladder are complementary to one another, and, if the 
strands separate, each is fully capable of recreating 
the base sequences of the other with the help of a 
specialized enzyme. The enzyme, DNA polymerase, 
links up the appropriate nucleotides to make 
two daughter strands. The replication process is 
demonstrated in Figure 2.7. From this figure, we see 
that once the original double helix “unzips,” the two 
separated strands act as templates (molecular molds), 
directing the production of new matching strands. If 
a double-stranded DNA is heated above its so-called 
“melting temperature,” Tm, the two strands separate 
into two single strands. The melting temperature is 
a function of the ion concentration of the solution 
and the G-C content in the specific DNA sequence. 
When the temperature is reduced again, the two 
strands will eventually pair again by diffusion, 
and consequently “rehybridize” or “renature.” The 
process just described is the one taken advantage of 
in PCR to replicate DNA (see above).
As mentioned earlier, one must distinguish 
between DNA replication as shown in Figure 2.7 and 
reproduction. Reproduction involves making modi-
fied copies of itself that can reproduce in return. If 
reproduction were flawless, evolution would never 
have occurred. DNA not only replicates and allows 
for reproduction, it also is the blueprint* for the 
synthesis of proteins. Further below, we introduce 
* Not everyone sanctions the blueprint analogy. Ian Steward in Life’s 
Other Secret correctly points out that genes are actually more like reci-
pes in a cookbook rather than engineering blueprints; they tell us 
what ingredients to use, in what order, and in what quantities, but 
they do not provide a complete, accurate plan of the final result. Matt 
Ridley in Genome prefers the analogy of an immense book, a recipe of 
extravagant length; he also considers the term blueprint a poor anal-
ogy for a one-dimensional digital code. Then again, Robert Shapiro 
titled his book The Human Blueprint: The Race to Unlock the Secrets of 
Our Genetic Script.
Sugar phosphate
backbone
Base pair (joined by 
hydrogen bonding)
Old strands
Nucleotide
about to be
added to a
new strand
New
strands
FIGURE 2.7 The DNA replication process.

[Page 65]
Nature as an Engineering Guide: Biomimetics   65
some important characteristics of proteins, but we 
must first learn how a reading of the DNA blueprint 
results in their synthesis or production; i.e., we need 
to understand the mechanism of the genetic code.
Proteins: Hardware of Life 
and Nature’s Robots*
Introduction
Virtually every process and product in an organism 
depends on proteins. In addition to their roles as 
enzymes (catalysts), messengers between cells, and 
defenders against infection, they are the principal 
constituents of cell membranes, tendons, muscles, 
skin, blood, bone, silk, hair, and other structural 
materials. The human body alone contains more 
than 100,000 distinct types of proteins, and all are 
synthesized in the same basic way. Just like nucleic 
acids, they are macromolecules, long polymeric 
chains. In the case of proteins, the chains are com-
posed of just twenty different types of amino acids 
that are always joined in the simplest possible man-
ner: linearly, in long chains (see Appendix 2B for a 
listing of their names and chemical formulas). There 
are many more amino acids, but nature only uses 
the twenty listed.
Biomolecules can process electrical and/or optical 
signals, but what proteins excel in is at recognizing 
and reacting to three-dimensional shapes. Proteins 
have twenty letters in their alphabet rather than the 
four of DNA, and they have the ability to adapt an 
endless number of three-dimensional (3D) shapes, 
making them much more versatile molecules than 
DNA. Information in biology, we shall see, is stored 
in the 3D shape of molecules.
Making Proteins
Amino acids are the basic components that make 
up all proteins. They are left-handed chiral mol-
ecules (except for the simplest, glycine) containing 
both a carboxylic acid group and an amine group. 
Chiral molecules are molecules that come in two 
forms, enantiomers, which are structurally identical 
except that one is the mirror image of the other. Like 
* From the title of the book Nature’s Robots: A History of Proteins by 
Charles Tanford and Jacqueline Reynolds.
left- and right-hand gloves, these molecules can-
not be superimposed (Figure 2.8). All chiral amino 
acids, forming proteins, in nature are “left-handed,” 
and nucleotides, forming the genetic material, are 
“right-handed.” It is one of the great unifying prin-
ciples of biochemistry that the key molecules of life 
have the same hand in all organisms. The twenty 
common amino acids can be combined in an almost 
infinite number of ways to produce proteins. The 
reaction involved is the formation of a peptide bond 
(amide bond) in a so-called “condensation reaction” 
between the amine group of one amino acid and 
the carboxylic acid of another amino acid. In this 
reaction, a water molecule is released, as shown in 
Figure 2.9.
Each type of protein differs in its sequence and 
number of amino acids; therefore, it is the sequence 
of the chemically different side chains that makes 
each protein  distinct. The two ends of a polypeptide 
chain are chemically different: the end carrying the 
free amino group (NH3+ or NH2, depending on pH) is 
the amino, or N, terminus, and the one carrying the 
free carboxyl group (COO– or COOH, depending on 
pH) is the carboxyl, or C, terminus. The amino acid 
sequence of a protein is always presented in the N to 
C direction, reading from left to right.
When only a few amino acids are linked, the prod-
uct is called a peptide, the difference between a pep-
tide and a protein being one of size. A protein with 
a molecular weight of 50,000 is also referred to as 
a protein of 50,000 daltons or 50 kilodaltons (kD). 
One dalton is equal to one atomic mass unit. 
Mirror
Right-handed
form
Left-handed
form
FIGURE 2.8 Right- and left-handed bromochlorofluo-
romethane. The left-handed form of a chiral molecule 
rotates a beam of polarized light to the left, while the 
right-handed form rotates it to the right. The example 
shown in this figure is the CHFClBr molecule.

[Page 66]
66   From MEMS to Bio-NEMS: Manufacturing Techniques and Applications
In Table 2.3, example proteins and their function 
are reviewed. 
The Odds against the 
Emergence of Proteins
All models of the emergence of life eventually 
rely on the theory that a chance combination of 
chemicals leads to increasingly complex molecules 
and eventually to “life.” Some simple organic 
molecules were already present in Earth’s primeval 
atmosphere, as first demonstrated in 1953 in the now 
famous Miller-Urey experiments.7 Miller, inspired 
by a suggestion of his advisor, Urey, reproduced 
a potential primeval atmosphere in laboratory 
glassware. When heating methane (carbon source), 
ammonia, and hydrogen with water, and passing an 
electrical discharge, to simulate lightning, through 
the mixture, he produced significant quantities of 
organic compounds, including some amino acids 
(e.g., glycine and alanine). He obtained this result 
after running the experiment for one week. Earth’s 
early atmosphere was at first believed to have been 
reducing. Although Miller used hydrogen, ammonia, 
and methane, today it is believed that the atmosphere 
was more of a neutral mixture, consisting mainly 
of carbon dioxide and nitrogen and only small 
amounts of methane and ammonia. Since 1953, 
the Miller-Urey experiments have been reproduced 
with different simulated environments, such as 
the electric spark being replaced by a furnace, 
an ultraviolet lamp, shock waves, and energized 
chemicals. It turns out that amino acid synthesis 
is rather easy; as we saw before, they actually have 
been found even in meteorites.3,7,10 The issue is not 
so much how to make individual amino acids but 
how to string them into the three-dimensional 
complicated proteins that life needs. The odds are 
stacked against making even the smallest protein 
this way. Take a small protein of 100 amino acids; 
with 20 different amino acids, the number of 
differently arranged proteins corresponds to 20 
multiplied by itself 100 times (which corresponds 
to 1.26 × 10130). Even the total number of stars in 
the observable universe, on the order of 1021, is 
trivially small compared with the gigantic odds 
of stitching together a simple protein properly.10 
The latter is the major reason why scientists such 
as Crick and Davies came to believe that life 
on Earth was seeded from interstellar space, as 
there was not enough time to reach that degree 
of complexity on Earth in such a short amount 
of time.23 
First amino acid
Peptide
Peptide bond
Second amino acid
FIGURE 2.9 Water release in protein formation: proteins consist of a polypeptide backbone with attached side chains.
TABLE 2.3 Examples of Proteins
Structural
Functional
Collagen (found in bone and skin)
Hormones (control body functions)
Keratin (principal component of hair and nails)
Antibodies (fight infections)
Fibrin (helps blood clot)
Enzymes (catalyze chemical reactions)
Elastin (major part of ligaments) 
Hemoglobin (carries oxygen and carbon 
dioxide in the blood)
Myoglobin (transports oxygen in muscles)

[Page 67]
Nature as an Engineering Guide: Biomimetics   67
Protein Structure
Proteins begin their life as linear chains of linked 
amino acids; however, most of them do not stay 
that way long, as is clear from Figure 2.10. The 
floppy protein chains quickly fold to minimize 
free energy. This minimization involves hydro-
philic groups (groups that like water) orienting 
themselves toward the aqueous environment and 
hydrophobic groups (groups that dislike water) ori-
enting themselves inward, that is, away from the 
aqueous or hydrophilic environment. Similarly, 
there are groups attracted to one another and 
groups that repel one another. The sequence of 
amino acids constitutes the primary structure of 
the protein. The secondary protein structure can 
follow several motifs—an α-helix (a right-handed 
spiral), a β-pleated sheet, or a ribbon. The tertiary 
protein structure describes how secondary struc-
tural motifs are packed together to give the mol-
ecule its three-dimensional shape. The tertiary 
structure of an enzyme molecule creates cavities 
and grooves on the molecule surface into or onto 
which only selected partner or ligand molecules 
fit. Those select ligand molecules, while bound to 
the enzyme, may in turn react as they present the 
right functional chemical groups to the immediate 
environment. The quaternary structure refers to the 
grouping of individual proteins into protein clusters 
that carry out a task collectively. The final assembly 
of any protein or protein group is all programmed 
by the original amino acid sequence in the linear 
primary structure. The seamless differentiation of 
proteins into different components results in one 
smooth and uniform manufacturing process. Every 
living body is thus a unique molecular machine in 
which function at the nanoscale dictates the cellu-
lar and whole organ behavior at the macroscale.24 
The various protein structural organizational levels 
are illustrated in Figure 2.11.
Today’s computers can barely simulate a fraction 
of the fascinatingly complex protein-folding process. 
With that task in mind, IBM developed a computer 
called Blue Gene. Blue Gene is 500 times faster 
than other supercomputers. It was the first petaflop 
computer (1015), and it is able to simulate interac-
tions of certain proteins with their natural ligands 
and potential drug candidates and thereby poten-
tially aid in the design of more efficient and potent 
drugs.
Protein Self-Repair and Recycling
Proteins and derived structures (e.g., tissues such as 
skin) are of use only in a small operational range of 
temperature and pH. Despite this narrow dynamic 
Proteins are
made by
ribosomes.
Te structure of a protein
Protein
folding in
nature:
Proteins come 
in many shapes.
Te shape of the
protein gives its
function. Some
transport
molecules around
the body. Others ﬁt
in “receptors” to
turn processes on
and oﬀ. Tere are
thousands of
diﬀerent proteins,
and each type has
its own speciﬁc
function.
Tousands
of tiny
ribosomes read
a set of
instructions,
called a
messenger RNA
template, from
the nucleus and
link amino
acids in the
prescribed
order. Tis order
dictates the
protein’s
eventual shape
and function.
less than a 
minute after
they are formed,
proteins
automatically
fold into their
preordained
shape
Protein
Ribosome
mRNA
template
Amino
acids
Amino
acid
chain
Ribosomes
Cell
Nucleus
FIGURE 2.10 A protein emerges from a ribosome.

[Page 68]
68   From MEMS to Bio-NEMS: Manufacturing Techniques and Applications
range, the synthesis of natural organisms—starting 
with atoms and molecules, through intermediate 
structures such as fibers and grains, to components 
such as skin, bone, and teeth, has led to marvels 
of enduring engineering such as trees, birds, and 
humans. Humans usually use stronger (higher 
Young’s modulus) building materials than proteins 
(say steel or aluminum), but nature has another 
major advantage, namely, self-repair. The external 
physical observable form, function, and behavior of 
living organisms (i.e., the phenotype) are not perma-
nent constructs; they derive from the entire genetic 
information (i.e., the genotype). Some structures, 
such as skin and brain, are in a state of constant 
regeneration; proteins are continually synthesized 
de novo. Other structures, such as the eyes, are made 
up by proteins with some of the slowest turnover 
rates. This type of self-repair compensates for many 
of the deficiencies of life’s construction materials. In 
human engineering, we have nothing of this kind 
yet, and together with self-assembly, self-repair is a 
must for the bottom-up approach in human engi-
neering to succeed. 
Cells of nearly all life forms possess systems for 
recycling proteins that have been damaged or are no 
longer needed. Ubiquitin tags proteins for degrada-
tion in a complex protein system, the proteasome, 
a molecular abattoir, in which only those proteins 
that are unfolded and marked with ubiquitin are 
destroyed. The proteasome also plays an important 
role in the immune system as it cuts foreign proteins 
down into chunks that the immune cells then pres-
ent on their surfaces to signal the start of the attack 
by antibodies.25
(a) Primary structure
(b) Secondary structure
Hydrogen bonds between
amino acids at diﬀerent
locations in polypeptide
chains
Amino
end
Carboxyl end
Pleated sheeet
(c) Tertiary structure
(d) Quaternary structure
Heme
β
β
β polypeptide
Heme group
-helix
FIGURE 2.11 The various protein structural organizational levels.

[Page 69]
Nature as an Engineering Guide: Biomimetics   69
The Genetic Code
In this section, we address the question of how 
nature, using DNA as a template, builds a plethora of 
different proteins from just twenty different amino 
acids. From our description of DNA, we learned 
that there are four different bases and four different 
nucleotides in DNA. All cells contain the same DNA, 
but different genes are expressed depending on the 
local need for an enzyme, a muscle cell, a neuron, 
or a bone. In this process, DNA is the repository for 
the construction blueprint, but it is not responsible 
for building the proteins. This hard work is done 
by another nucleic acid, namely, RNA. RNA uses a 
base called uracil (U) in place of thymine (T), and 
it also employs a slightly different sugar ring (ribose 
instead of deoxyribose). Apart from these two differ-
ences, the components of RNA are identical to those 
of DNA. 
The details of the protein-building process are 
sketched in Figure 2.12. The process of protein man-
ufacture (e.g., of insulin) may be compared to that 
of the manufacture of a car (such comparison was 
first made by Casti).7 It all starts with copying the 
car’s blueprint at headquarters, corresponding to 
transcription or copying of DNA in the cell nucleus. 
Next is a quality control step in which the copy of 
the blueprint of the car is inspected, a process that 
has its analog in the editing, or snipping out, of 
introns in protein manufacture. This step is followed 
by mailing of the copies to the various manufactur-
ing plants—the ribosomes in the case of a cell. After 
a new car, or protein, is finished, it is packaged and 
shipped, and, finally, if the car or protein is no lon-
ger needed, it is disassembled and recycled. 
A bit more slowly, and in more detail, the story 
unfolds as follows. In protein manufacture, an 
enzyme first unzips a section of DNA, and the gene 
(DNA segment) that codes for the protein (in this 
case insulin) is freed for expression. All genes use 
the ATG codon to serve as the marker to start pro-
tein synthesis and TAA to stop it. Expression of a 
specific gene is switched on and off by proteins 
physically attaching themselves to promoter and 
enhancer sequences near the start of the gene text. 
In other words, the blueprint is unfolded for read-
ing and copying one specific part of the original 
only (one car or protein is copied). Messenger RNA 
(mRNA) interprets the freed construction blueprint 
from the DNA inside the nucleus of the cell in a pro-
cess called transcription. In transcription, an mRNA 
strand is synthesized by complementary base pair-
ing between the nucleotide bases of the DNA and 
the mRNA. In Detroit lingo, this translates to the 
photocopying of the blueprint for a certain type of 
car. In eukaryotic cells, the mRNA now leaves the 
nucleus and acts as a template for protein synthesis 
in ribosomes. In our car analogy, copies of the car’s 
blueprint are being distributed to different factories 
in Ohio and Indiana. The code to make proteins on 
the mRNA template is a triplet code—a sequence of 
three bases, or a codon, describes one amino acid. 
If each individual base is coded for only one 
amino acid, then the four bases would only code 
for four amino acids. A pair of bases could code 
for sixteen different amino acids (42), and a triplet 
could handle sixty-four (43). It is the latter code, 
the one with the largest bandwidth available to call 
on the twenty amino acids, that nature has chosen 
to build proteins (see Appendix 2C for a list of the 
twenty amino acids). Actually, an amino acid may 
be encoded by between one and six codons, several 
different triplets may code for the same amino acid, 
and three triplets are assigned to the instruction for 
1. Transcription
DNA
mRNA
mRNA
RNA
polymerase
RNA
nucleotides
Nuclear
membrane
Codon
Protein synthesis
2. Translation
Ribosome
Polypeptide
chain
Proteins
Anticodon
Amino acids
tRNA
rRNA
FIGURE 2.12 Protein manufacture: transcription and 
translation.

[Page 70]
70   From MEMS to Bio-NEMS: Manufacturing Techniques and Applications
a stop. In 1967, Har Gobind Khorana and Marshall 
Nirenberg were able to correlate each one of the 
twenty amino acids with the sixty-four possible 
codons. The resulting universal decoder chart is 
presented in Appendix 2C.
In many cases, stretches of DNA coding for poly-
peptide chains are not continuous but are inter-
rupted by large stretches of “nonsense” sequences. 
Even within genes, there are stretches of nucleotides, 
called introns, that don’t code for anything; Casti 
calls them commercial breaks.8 Exons within the gene 
are the only segments where protein coding occurs
