Repository: Alvintxh/nanofab-web

# Extracted Book Sources

All 11 textbooks extracted 2026-04-05 using PyMuPDF (extract_pdf.py).

## Extraction Summary

| Book Key | File | Pages | Words | Page Numbering |
|----------|------|-------|-------|----------------|
| cui_2025 | Zheng Cui - Nanofabrication (4th ed) | 419 | ~158K | PDF labels (C1, i-xi, 1-407) |
| campbell_2008 | Campbell - Fabrication Engineering (3e) | 825 | ~369K | offset=18 (front-1..18, then 1-807) |
| teresa_2020 | De Teresa - Nanofabrication (full) | 451 | ~183K | offset=0 (sequential PDF pages) |
| madou_vol1_2011 | Madou - Fundamentals of Microfab Vol.1 | 646 | ~366K | PDF labels |

File: sources/sources_processed/books/madou_vol2_2011/madou_vol2_2011_full.txt (part 7 of 57)
100
(3.5)
10+
(.35)
allows for very high-resolution (high R) lithography 
with limited depth of field (low DOF). Planarization 
methods provide degrees of smoothing rather 
Polysilicon
Substrate
STI
STI
UV exposure light
Mask
Exposed
photoresist
Unexposed
photoresist
Notched photoresist
Edge
Surface
FIGURE 1.64 Reflective notching degrades resist profile. STI, shallow trench isolation.
FIGURE 1.65 (a) SEM image of a cross-section of a modern IC device showing the various metallization lines (yellow) 
embedded in passivation material (silicon nitride, for example. (Courtesy of IBM.) (b) SEM section through 4-MB DRAM 
cells. The section was made using a focused ion beam microscope. (Courtesy of FIB International.)

[Page 69]
Photolithography   69
than true absolute flatness. In IC fabrication, the 
 chemical-mechanical polishing (CMP) process is 
used for interlevel dielectric layers (IDL), shallow 
trench isolation (STI—see Figure 1.64), and copper 
metallization (the “damascene” process).
A major cause for nonsmooth topography is 
chemical vapor deposition (CVD) of dielectric lay-
ers. CVD methods experience difficulty depositing 
thin layers conformably. More film tends to build 
on flat than vertical surfaces, and the pronounced 
tendency for narrow spaces to be covered (shallow 
trench isolation) before being completely filled in 
creates voids. Smoothing in this case should entail 
two components: filling in gaps and planarizing a 
film’s top surface.
In the planarizing etch-back process, hilly con-
tours left behind by, for example, a CVD oxide 
deposition technique, are planarized by spin-on 
glasses (SOGs) or resist sacrificial layers, after which 
both sacrificial layer and oxide are etched back 
simultaneously. As its name implies, a SOG dielec-
tric is spun onto a wafer as a liquid and then cured 
at elevated temperatures. The etch-back process 
is adjusted, usually by adding oxygen to the etch 
gases to cause the sacrificial layer and the underly-
ing film, principally oxide or other dielectrics such 
as PECVD silicon nitride, to etch at equal rates (see 
Chapter 3). In the etch-back planarization, photo-
resists are more popular than SOG because they 
tend to provide a more planar result.66 SOG often 
is used in the dielectric sandwich approach for nar-
row gap filling. Using many thin dielectric layers 
piled on top of one another until the narrow spaces 
between metal lines are completely filled averts 
voids. In this sandwich, layers of CVD oxide alter-
nate with coats of a SOG dielectric. Etching back 
with photoresist may then planarize the top sur-
face of the film.
There are two types of SOGs: silicates (inorganic) 
and siloxanes (organic). The film properties of both 
resemble those of low-temperature CVD glasses. 
Silicate films tend to absorb water, resulting in a 
higher relative dielectric constant. In both cases, 
films tend to crack because of tensile strength as 
they are densified at 300–500°C. Film stress may be 
as high as 200 MPa in tension, but annealing low-
ers tension considerably. Silicate glasses are more 
prone to cracking, but doping with phosphorus 
makes them more crack resistant. Even phosphosili-
cate glasses can only be applied in layers of 1000 Å; 
thus, often two or three coats are required. It is eas-
ier to apply siloxane in a thicker film, for example, 
greater than 3000 Å. Hitachi Chemical Company 
America, Ltd. (http://www.hitachi.com) has devel-
oped an organosiloxane SOG able to deposit films 
thicker than 1 mm. As gaps in shallow trench isola-
tion become increasingly narrow, the gap-filling to 
planarize a surface becomes more difficult. At gap 
spacings less than 0.3 µm, current SOGs fail to fill 
the gap completely and are prone to leave a small 
circular or teardrop-shaped void. Such voids appear 
with increasing frequency as the gap size decreases 
and as the gap aspect ratio increases. The effect is 
most pronounced with re-entrant angles.67
Replacing the oxides with a type of dielectric that 
fills and planarizes much the same as a liquid film 
may help to eliminate the severe topologies that 
CVD oxides create. Polyimides fit that dielectric by 
forming crack-free films that have virtually no pin-
holes, absorb stress, and generally exhibit a much 
lower dielectric constant than oxides. Currently, 
polyimides that will planarize a large pitch geom-
etry to a 90% level with a single coat are available. 
Reluctance to expand the use of polyimide at this 
point is linked to its poor barrier properties toward 
moisture and ions. Also, the prevailing tendency is 
to trust inorganic CVD oxides more than organic 
polyimides.66
Because the electrical properties of SOGs are 
poor compared with CVD silicon oxides, an ideal 
solution would be if the CVD process itself filled 
the spaces between metal lines and planarized the 
top surface without breaking the vacuum within 
a single processing chamber. One example of this 
type of processing is electron cyclotron resonance 
CVD (ECRCVD) (see Figure 7.45 illustrating pla-
narization using ECRCVD). ECRCVD uses ECR to 
generate high-density plasma that can deposit CVD 
SiO2 at high rates while temperatures and pressures 
remain low. As deposition proceeds, the wafer is 
radio frequency-biased so that argon atoms from 
the plasma can simultaneously sputter-etch the sub-
strate. The sputtering keeps submicrometer spaces 
open until they are filled. By carefully balancing the 

[Page 70]
70   Manufacturing Techniques for Microfabrication and Nanotechnology
two processes, one can deposit a film and sputter it 
back in such a way that high-aspect-ratio spaces are 
completely filled while the oxide surface planarizes. 
If planarization needs improvement, ECRCVD can 
be combined with an etch back.
CMP combines mechanical action with chemi-
cal etching; it typifies a planarization technique 
where a wafer with an uneven surface is polished 
in an abrasive suspended in an alkaline solution on 
a polishing pad (see Figure 1.66). Material removal 
rate is controlled by the slurry flow and pH, applied 
pressure on the polishing head, rotational speed, 
and operating temperature. Although slow (with 
removal rates less than 100 nm/min), CMP results 
in large surfaces with a roughness less than 1 nm.
The CMP process has been around for a long 
time but became popular only in the 1990s when 
it became one of the crucial steps in the manufac-
turing of IC chips. The reason CMP became crucial 
is because of its ability to achieve defect-free global 
planarization of surfaces. The chemicals in the 
slurry have a “softening” effect on the surface to be 
polished, thus reducing damage when the abrasives 
abrade the surface. Oxides, polysilicon, and metal 
topography can be planarized this way. For oxide 
or silicon polishing, an alkaline slurry of colloidal 
silica (SiO2 particles in a KOH solution or NH4OH) 
is continuously fed to the pad/wafer interface. CMP 
is also popular with micromachinists. For example, 
Sniegowski68 is using CMP to enhance the manu-
facturability of polysilicon surface micromachinery. 
CMP planarization alleviates processing problems 
associated with the fabrication of multilevel struc-
tures, eliminates design constraints linked with 
nonplanar topography, and provides an avenue for 
integrating different process technologies. A typical 
CMP setup looks very similar to a lapping machine, 
but the precision is much higher.
The damascene process (named after an art form 
from the Damascus, Syria area) for inlaid metal 
objects (see Chapter 8, Figures 8.41 and 8.42) used 
for copper metallization is also dependent on CMP 
as one of its key steps.
A thin film of Au, Al, or Cu can effectively pla-
narize when melted briefly with a laser. Planarization 
occurs rapidly because of the high surface tension 
and low viscosity of clean liquid metals.69
Photolithography Resolution 
Enhancement Technology
Introduction
Since the mid-1980s, the demise of optical lithog-
raphy has been predicted as being only a few 
years away, but each time a new resolution limit 
approaches, some new method extends the useful 
life of the technology. The three main technologies 
involved in printing ICs and other miniaturized 
devices are resist technology, mask technology, and 
the exposure tool, all of which need to be addressed 
to optimize lithography resolution.
From the previous section, we learned that opti-
mized production lithography uses projection print-
ing operated close to the conventional Rayleigh 
diffraction limit with features about the size of 
the wavelength of the exposure source printed. In 
this section, we learn about resolution enhance-
ment technology (RET) enabling subdiffraction 
printing through improvements in resist strategies, 
mask engineering, and exposure tools. However, 
the cost of RET is often prohibitive, and in the 
past, printing with shorter wavelengths has proven 
more economical.25 But with CDs of 65 nm, one 
is forced to rely on RET. Miniaturization science is 
well suited to contribute to the development of new 
RET techniques,  especially in the area of new mask 
engineering.
CMP slurry
Pad
Pressure
Head
Wafer
Platen
Conditioner
FIGURE 1.66 Schematic of chemomechanical-mechanical 
polishing (CMP). The CMP process involves pressing the 
face of the wafer to be polished against a compliant 
polymeric polishing pad and generating relative motion 
between the two surfaces. A slurry consisting of abrasives 
and chemicals is fed in between the interface between 
the wafer and the pad.

[Page 71]
Photolithography   71
Strategies for Improved Resolution 
through Improved Resist Performance
Chemically Amplified Resists
Quantum yields for typical positive-tone resists are 
0.2–0.3; for negative-tone resists they are 0.5–1 (see 
Table 1.6). As several photons are required for one 
useful scission (positive resist) or polymerization 
(negative) event, this places a fundamental limit on 
the photosensitivity of these resists. The situation 
is worse at shorter exposing wavelengths. Typical 
near-UV positive resists (e.g., DNQ-sensitized 
novolak resins) are not useful for deep UV lithog-
raphy because of the strong unbleachable absorp-
tion at less than 300 nm (reminder: bleaching is the 
decrease in optical density during exposure enabling 
further penetration of the resist as the top layers are 
being cleared). The short wavelength absorption 
coefficients of the base resin and the added sensitiz-
ers are too high to allow uniform imaging through 
practical resist thicknesses (0.5–1 µm for ICs).
In the late 1970s, commercially available resists 
performed poorly at short wavelengths; those with a 
good plasma etching resistance, frequently based on 
novolak resins, had excessive unbleachable absorp-
tion, whereas those with an acceptable transparency, 
such as methacrylate-based resists, had insufficient 
etching resistance. This is of even greater concern in 
miniaturization science where often much thicker 
resist layers are used. Short wavelengths do not pen-
etrate thick resist films completely, and very long 
exposure to dry or wet etchants, needed to create the 
desired features, degrades the resist. An additional 
problem, touched on before, is that deep UV optics 
absorb more light, thus making less light available at 
the resist plane.
To circumvent the intrinsic sensitivity limitation 
of low quantum yield resists, chemical amplifica-
tion was proposed in 1980 and developed at IBM 
(http://www.ibm.com) in the early 1980s.37,70–72 In 
this approach, a single photon initiates a cascade 
of chemical reactions of the sort that characterizes 
a silver halide photographic emulsion system. This 
amplification or gain is based on the photogene-
ration of a catalytic photoproduct, often an acidic 
species that catalyzes the scission of the base resin 
for a positive-tone resist or the cross-linking of the 
resin for a negative-tone resist. The overall quan-
tum efficiency of the catalyzed reaction is higher 
than the efficiency for the initial acid generation.73 
Within a resist, which has been sensitized with an 
onium salt such as diphenyliodonium hexafluo-
roarsenate, a Lewis acid is released on photolysis. 
Compared with conventional free-radical initia-
tors, the onium salts have excellent thermal stabil-
ity and are not sensitive to oxygen.29 In the case 
of a positive resist, the released acid, on baking at 
100°C, may catalyze the cleavage or scission of the 
resist, making it more soluble. This type of imag-
ing involves the usual formation of a latent image 
during exposure. However, the latent image, a 3D 
distribution of the catalytic photoproduct, does 
not immediately generate a concomitant change in 
dissolution rate, as do regular resists. Image forma-
tion only takes place after an activating thermal 
step—to diffuse the photogenerated acid (PGA) 
and complete the reaction—in a postexposure bake 
(PEB) at 100°C. A typical turnover rate for one 
acid catalyst molecule is in the range of 800–1200 
cleavages. Resists amplified this way may attain 
a photosensitivity of 5 mJ/cm2 or better. Tenfold 
sensitivity increases are common. Both the acid-
catalyzed scission and cross-linking reactions are 
highly dependent on the PEB temperature, time, 
and method. The control of these parameters rep-
resents a significant difference with conventional 
resists. In Figure 1.67, a schematic representation of 
a generalized chemically amplified resist process is 
shown, as well as typical chemicals. Depending on 
the developer being polar or nonpolar, a positive 
or a negative image can be generated. Their dual-
tone nature makes these resist systems more flex-
ible. Chemical amplification resists are continually 
improving and today constitute an important foun-
dation for the design of advanced resist systems for 
use in short-wavelength (<300 nm) lithographic IC 
technologies and miniaturization science applica-
tions. It was the advent of chemical amplification 
that made 248-nm lithography finally possible.
The pioneering chemical amplification work 
involved a catalytic deprotection scheme based on 
poly(tert-butoxycarbonyloxystyrene) and a triph-
enylsulfonium hexafluoroantimonate onium salt 
(Figure 1.68), in which a thermally stable, acid-labile 

[Page 72]
72   Manufacturing Techniques for Microfabrication and Nanotechnology
tert-butoxycarbonyl group (tBOC) is used to mask 
the hydroxyl functionality of poly(vinylphenol).24
In this amplification scheme, development is based 
on polarity changes rather than molecular weight 
changes through scission and polymerization. On 
exposure to deep UV and subsequent baking to dif-
fuse the photogenerated acid (PGA) and complete 
the reaction, the acid cleaves the labile tBOC pro-
tecting group to form a polar polyvinyl phenolic 
polymer. Deprotection (cleavage) of pendant groups 
(b)
N
N
N
N
N
N
N
N
ROH2C
CH3
CH2
(CH2 CH)x
ROH2C
CH2OR
CH2OR
CH2OR
CH2OR
N
CI
CCl3
CH
DDT
Cl
Ar
CCl3
(CH2OR)n
CCl3
x
OH
OH
(
)
Matrix resins
Cresol novolak
Poly (hydroxystryrene)
Photoacid generators
Onium salts
S-triazine derivatives
Cross-linking agents
Melamine derivatives
Benzyl alcohol derivatives
(a)
Coated
resist
Substrate
Expose
Imaging radiation
Mask
Postexposure bake
Latent image
(distributed catalytic
photoproduct [C])
Nonpolar
develop
Polar
develop
Region of altered
dissolution
characteristic
Positive imaging
Negative imaging
C C C
C C C
FIGURE 1.67 (a) Schematic representation of a generalized chemically amplified resist process. Depending on the devel-
oper being polar or nonpolar a positive or negative image can be created. (b) Typical chemicals used in amplification 
type resists. [Part (a) based on Reichmanis, E., L.F. Thompson, O. Nalamasu, A. Blakeney, and S. Slater. 1992. Chemically 
amplified resists for deep-UV lithography: a new processing paradigm. Microlithogr World November/December:7–14;74 
Part (b) based on Lamola, A.A., C.R. Szmanda, and J.W. Thackeray. 1991. Chemically amplified resists. Solid State Technol 
53:53–60. With permission.75]
(CH2 CH)
2
3
(CH2CH)
3
O
O
O
C
C
CH
3
CH
3
CH
H
OH
C
C
H3C
CO
CH
CH3
3
CH
3
CH
2
CH
=
+
H
+
+
Lipophilic
 PBOST
Hydrophilic
    PHOST
Regeneration of
         acid
Acid-catalyzed deprotection for polarity change (tBOC resist);
cleavage of a pendant group to convert a lipophilic polymer
(PBOCST) to a hydrophilic polymer (PHOST)
FIGURE 1.68 Chemical amplification with a catalytic deprotection scheme based on poly(tert-butoxycarbonyloxysty-
rene) (PBOCST) and a triphenylsulfonium hexafluoroantimonate onium salt, in which a thermally stable, acid-labile 
tert- butoxycarbonyl group (tBOC) is used to mask the hydroxyl functionality of poly(vinylphenol). (Reichmanis, E., O. 
Nalamasu, F.M. Houlihan, and A.E. Novembre. 1999. Radiation chemistry of polymeric materials. Polym Int 48:1053–59.24)

[Page 73]
Photolithography   73
in tBOC induces a polarity change and allows for 
dual-tone (positive/negative) imaging. By using a 
non polar solvent, the unexposed resist is removed 
and a negative image formed. A polar solvent is used 
to remove the exposed area, resulting in a positive 
image. By the mid-1980s, tBOC was used in the pro-
duction of millions of 1-MB DRAM devices at IBM.37
We encountered dual-tone resists earlier when 
reviewing the novolak/DNQ system by Rohm and 
Haas (see Figure 1.8).
The chemical amplification resist family today 
has become prolific and can be grouped into cate-
gories according to imaging mechanisms: deprotec-
tion (see tBOC), depolymerization, rearrangement, 
intramolecular dehydration, condensation, and cat-
ionic polymerization (SU-8). Cationically polym-
erizing monomers such as epoxies and vinyl 
compounds and condensation reactions between 
phenol formaldehyde resins and amino-based cross-
linkers increase the molecular weight after exposure. 
Changes in polarity are achieved through the acid-
catalyzed deprotection of a variety of esters.
Although chemically amplified resists provide 
reasonable throughput for e-beam and deep UV 
lithographies (short wavelengths), they often suffer 
from poor environmental stability and too high a 
sensitivity to processing conditions. Environmental 
effects (oxygen) cause surface inhibition by neutral-
ization of photogenerated acid in the top resist layer. 
A resist topcoat can be used to minimize this effect. 
Unfortunately, such a multilayer resist further com-
plicates the photoresist process.
Antireflection Coatings: Thin 
Film Interference Effects
When using single-layer resists, the deleterious 
effects  of thin film interference effects need to be 
overcome for good CD control, especially of sub-
micrometer features. The most important thin film 
interference effects are schematically illustrated in 
Figure 1.66. The effects manifest themselves as non-
vertical resist profiles, line-width variations, reflective 
notching, scumming (underexposed resist leaving 
organics behind after development), and alignment 
inaccuracies. Solutions to thin film interference 
effects involve the use of antireflective coatings and 
the use of MLRs (see below). Antireflective coatings 
overcome interference effects caused by reflections 
from either the top or bottom of the resist (Figure 
1.69a and b). Example antireflective coatings are the 
ARC coatings (trademark from Brewer; http://www. 
brewerscience.com), liquid resins that are cast into a 
film before coating the photosensitive resist layer. A 
key design element is for the cast film to absorb light 
very efficiently at specific wavelengths. In designing 
the light-absorbing properties of ARC coats, two strat-
egies were pursued. One is the mixing of dyes with a 
polymer resin. The second is to design the polymer 
with molecular chains that intrinsically absorb light.
When a resist is exposed to monochromatic radi-
ation, standing waves are formed in the resist as a 
consequence of coherent interference from reflecting 
substrates creating a periodic intensity distribution 
in the direction perpendicular to the surface (see 
Figures 1.69c and 1.70). The standing wave effect 
leads to light intensity variations, perpendicular to 
the resist film, of as much as a factor of three from 
one position to another. The standing wave effect is 
a strong function of resist thickness, and exposure 
variations resulting from variation in resist thick-
ness in the vicinity of steps result in changes in 
(a)
(b)
Dose
to
clear
Dose
to
clear
(d)
hv
hv
hv
hv
Photoresist
Reﬂective
notching
Silicon substrate
Al
Si3 N4
Standing
wave
proﬁle
(c)
FIGURE 1.69 Thin film interference effects. Light 
reflected from resist/Si (a) or Si3N4/Si (b) interfaces through 
various resist or nitride thicknesses changes the dose 
necessary to clear the resist. Also, standing-wave profile 
(c) and reflective notching effects (d) are shown. (From 
Horn, M.W. 1991. Antireflection layers and planarization 
for microlithography. Solid State Technol 31:57–62. With 
permission.76)

[Page 74]
74   Manufacturing Techniques for Microfabrication and Nanotechnology
line width. Because standing waves are the result of 
coherent interference of monochromatic light, using 
broadband illumination can decrease the effect. To 
minimize standing wave effects, one also can use 
thinner resists (<0.3 µm), but these cause a degrada-
tion in line-width control over varying topography. 
Reflective notching (Figures 1.69d and 1.70) comes 
about when light is reflected from the more reflec-
tive topological features buried in the resist.
Thin Film Imaging
Introduction Variations in resist thickness over 
steps lead to line-width control problems (see 
Figure 1.71). This lack of line-width control and the 
limitations of low source intensity and shallow DOF 
are overcome in thin film imaging (TFI). In TFI, the 
projected image is confined to a thin layer near the 
surface of the resist. Because the thin exposed layer 
is optically isolated from the substrate, the previ-
ously mentioned deleterious effects such as standing 
waves and scattering from underlying topography 
are avoided. There is often a need for a thick pla-
narizing resist underneath because of topography 
and because a very thin film by itself usually does 
not have the required etch resistance. As a conse-
quence, TFI usually involves a surface modified 
thick resist in the case of top surface imaging (TSI) 
or a multilevel resist stack (bilayer, trilayer, or multi-
layer). After the image has been transferred onto the 
thin top surface layer, it is transferred to the under-
lying resist layer(s). Pattern transfer often involves 
dry etching in oxygen plasma, that is, “dry devel-
opment.” We will discuss single-layer resist TSI first, 
and then discuss multilayer resist methods.
Thin Film Imaging in Single-Layer Resist—Top Surface 
Imaging Top surface imaging (TSI) is one approach 
to thin film imaging (TFI). In TSI, only the top sur-
face of an SLR is modified under light exposure. A 
single layer of a thick, opaque resist is used, and 
exposure leads to  differential diffusion/reaction 
rates of a silicon-containing compound into either 
exposed or unexposed areas (depending on the 
resist tone). It was Taylor et al.77 who discovered that 
small amounts of Si (about 10%) drastically lower 
the etching rates of organic polymers. Areas contain-
ing Si convert to SiOx in oxygen plasma and thus 
become plasma resistant.
 Standing waves cause nonuniform exposure
along the thickness of the photoresist ﬁlm
Incident wave
Reﬂected wave
Te use of antireﬂective
coatings, dyes, and ﬁlters can
help prevent interference.
Incident wave
Antireﬂective
Film
Substrate
Substrate
Film
Photoresist
Photoresist
coating
FIGURE 1.70 Standing waves and antireflective coatings.

[Page 75]
Photolithography   75
The DESIRE (dry etching of silylated image resist) 
process by UCB (Belgium, http://www.ucb.be), illus-
trated in Figure 1.72, exemplifies a single-layer resist 
TSI scheme. In this case, a short exposure of a thick 
layer of planarizing positive DQN-novolak resist 
produces latent images of indenecarboxylic acid. In 
a postexposure bake, in a vacuum, the layer is con-
verted into a film enabling selective silylating. In the 
silylating process, Si atoms only diffuse/react on/
into the surface of the exposed resist, locally forming 
a thin Si-containing resist layer. The polymer film is 
typically exposed and silylated to a depth of at least 
1000 Å to provide sufficient differential plasma etch 
resistance for pattern transfer. An oxygen plasma 
etch subsequently removes the unexposed, unre-
acted resist, and the silylated mask remains because 
of the formation of a protecting silicon oxide layer; 
a negative-tone image of the mask results. The 
DESIRE process in Figure 1.72 illustrates not only 
dry resist development but also image reversal.
A major advantage of TFI techniques is that only 
the surface of the resist requires exposure, which, 
coupled with the anisotropic nature of plasma etch-
ing, allows for the use of thick resist layers that pla-
narize the underlying topography to a higher degree 
than resists with more typical thicknesses could. 
The lithography process also remains unaffected by 
substrate reflection, and resist thickness variation as 
light does not have to penetrate the thickness of the 
resist. Image quality with DESIRE is excellent. An 
advantage of TSI over bilayer or multilayer TFI tech-
niques is that only one single layer is spun on before 
silylation. DESIRE made it from research and devel-
opment into manufacturing in the late 1980s at TI 
(http://www.ti.com).78 It was used for the top metal 
level patterning in DRAM manufacture. This level 
had the most reflectivity and most topography. The 
resist that TI applied, using a standard coater, was 
the Plasmask® 200-g from Japan Synthetic Rubber 
(JSR, http://necsv01.keidanren.or.jp/A2J/data/06025.
html). Two additional machines, a silylation tool 
and a dry develop etcher, were developed for the 
TSI process. Both liquid and vapor silylation are 
feasible and have been compared at IBM.78 The use 
of a dry etch in development leads occasionally to 
FIGURE 1.71 The dimensional variation of resist lines going over steps is a well-known phenomenon: reflection of light 
by the nonvertical sidewalls of the step causes increased incoupling of light into the resist adjacent to the step, leading 
to a reduction in line width. Similar effects may be observed on reflective materials with a particularly coarse-grained 
structure. 
Expose
Silylate
SiO2
O2 RIE
Resist
Topography
Substrate
Mask
FIGURE 1.72 The DESIRE (dry etching of silylated image 
resist) process developed by UCB Chemical Company. 
Exposure and silylation are confined to the upper layers of 
the resist coating.

[Page 76]
76   Manufacturing Techniques for Microfabrication and Nanotechnology
so-called grass residue in open areas (see Chapter 3, 
Figure 3.23).  The grass is assumed to stem from 
sputtered silicon from silylated areas. With higher 
plasma density systems, less grass forms. This can be 
explained by the lower energy of the ions attacking 
the resist surface.
Pure poly(hydroxystyrene) (PHOST) (sensitivity 
22 mJ/cm2) has been studied extensively as a model 
TSI resist for use with 193-nm optical projection 
lithography.79
Multilayer Resist Thin Film Imaging In the bilayer TFI 
approach shown in Figure 1.73, the resist stack con-
sists of a thick, planarizing bottom layer and a thin, 
top imaging overlayer. These layers function syn-
ergistically to achieve higher resolution otherwise 
impossible to obtain with thick, planarizing single-
layer resists. After exposure and development of the 
thin imaging overlayer, the pattern is transferred to 
the planarizing underlayer. An intermediate isolation 
layer sometimes separates the planarizing and imag-
ing layers, preventing their mixing. Depending on 
the exposure dose and development condition (wet 
etching) of the planarizing resist layer, an undercut 
or overcut may be generated. Alternatively, if good 
fidelity of the mask pattern is desired, dry directional 
etching (RIE) may be used (see Figure 1.73).
In a trilayer system, a thin imaging layer is spun 
onto a thin oxygen dry etch-resistant hard mask 
coated on top of a thick planarizing layer. The 
hard  mask may be a plasma-deposited or spin-on 
silicon oxide.
With the advent of 193-nm lithography, TFI will 
become increasingly popular as radiation is readily 
absorbed by most photoresists at this short wave-
length. Once extreme UV is used as the exposure 
radiation of choice (see below), widespread use of 
TFI might be unavoidable.78
Strategies for Improved Resolution 
through Improved Mask Technology
Background
Besides improved resists, mask engineering also pro-
vides important contributions to RET. Interestingly, 
Richard Feynman in the second of his now famous 
lectures on micromachining imagined a microma-
chined mask with miniature levers and valves that 
could be used over and over to generate different 
patterns.80 The mask techniques described above are 
timid attempts to use micromachining technology 
for mask engineering. In one scenario, by control-
ling the phase and the amplitude of the light at the 
image plane in a phase-shifting mask, resolution 
and depth of focus are greatly improved.
In miniaturization science, where we often print 
high-aspect-ratio features, masks with an expanded 
DOF are favored—but masks with increased 
resolution remain of greater importance in IC 
manufacture.
Phase-Shifting Masks
One method that allows further improvement of 
photolithography resolution and DOF at a given 
wavelength (λ) and NA is to carefully control light 
diffraction using constructive and destructive inter-
ference to help create a circuit pattern. The idea 
of selectively altering the phase of the light pass-
ing through certain areas of a photomask to take 
advantage of destructive interference to improve 
resolution and DOF in optical lithography was 
first proposed in 1982.81 The method is based on 
building PSMs. Using such a mask one can con-
trol both the amplitude and the phase of the light 
Isolation layer may be omitted
Tin imaging resist layer
Planarizing
resist layer
Topographic
feature
Substrate
Substrate
Substrate
Wet
development
RIE
FIGURE 1.73 Multilayer resist scheme. Thick planarizing 
underlayer for planarizing of wafer topography, optional 
intermediate isolation layer, and thin imaging overlayer 
for optimum resolution. Wet etching (development) and 
dry etching (RIE) produce different resist profiles.

[Page 77]
Photolithography   77
and, in particular, arrange the mask so that light 
with the opposite phase emerges from adjoining 
mask features. Destructive interference can be used 
to cancel some of the image-spreading effects of 
diffraction.
In Figure 1.74, we illustrate the effect for three 
nearby mask apertures; a classical transmission 
mask is added for comparison.82 The amplitude pro-
file at the plane of the classical transmission mask 
consists of three square-cornered features with posi-
tive amplitude. The amplitude at the wafer level is 
broadened and rounded but does not change sign. 
With a PSM, a shifter layer results in a reversal of 
the phase of the light at the mask. As the photoresist 
only shows sensitivity toward the intensity of the 
light and not to the sign, the three bright features 
develop identically, and the areas where the light of 
opposite phases causes destructive interference form 
very dark contrast lines.
One type of PSM is an alternating aperture 
PSM (AAPSM), also called a hard shifter. Going 
beyond the traditional chrome-on-quartz approach, 
AAPSMs accomplish the task of shifting the phase of 
the light by etching regions of the quartz substrate 
to the precise depth (which depends on the wave-
length of the light to be used to expose the wafer) 
where shifting is desired and have become known 
as Levenson-type PSMs. The etched areas cause the 
light to become 180° out of phase with the light 
passing through the unetched regions (Figure 1.75).
An important alternative PSM is the embedded 
attenuated PSM (EAPSM). EAPSMs, or soft shifter 
masks, are similar to ordinary (binary) masks in that 
a quartz substrate is coated with a material in which 
the design is etched. The most common material 
used today is molybdenum silicide. Unlike chrome, 
molybdenum silicide allows a small percentage 
of the light to pass through; however, the amount 
passing through is “soft” and does not expose the 
resist on the wafer. Where it does pass through, the 
light is 180° out of phase compared with light pass-
ing through the quartz alone. Where the coating 
and quartz meet, light interferes in such a way as 
to sharpen the edges of the design. The most dif-
ficult task in the case of EAPSMs is to create a thin 
film structure with the desired transmission (4–8%) 
and phase (180°) at a specific wavelength (i-line 
or deep UV) that can be patterned, inspected, and 
repaired using currently available tools.83 It has been 
+
_
+
_
+
_
+
_
+
_
+
_
Chrome patterns    Shifter layer
(a) Conventional
(b) Phase shifting
Light intensity
distribution on a wafer
Light amplitude
distribution on a wafer
Light amplitude
distribution on a mask
FIGURE 1.74 Comparison of a conventional transmission 
mask (a) and a “Levenson-type” phase-shifting mask (b). 
Both contain opaque chrome (Cr) regions, but the light 
passing through some of the apertures of the phase-
shifting mask also passes through the transparent mate-
rial of the phase shifter. This reverses the phase of the 
light at the mask, giving rise to destructive interference at 
the photoresist plane. (From Levenson, M.D. 1992. Phase-
shifting mask strategies: isolated dark lines. Microlithogr 
World 6:6–12. With permission.82)
Etched quartz
(180° phase)
Quartz
(0° phase)
Chrome
Reticle
Phase
(energy)
Intensity
(energy2)
Wafer
Resist threshold
Remaining resist
after develop
+
_
FIGURE 1.75 A hard shifter alternating aperture PSM or 
AAPSM.

[Page 78]
78   Manufacturing Techniques for Microfabrication and Nanotechnology
estimated that a PSM mask for 100-nm work could 
cost up to $50,000. This makes RET often synony-
mous for Really Expensive Technology!
How narrow a feature can one make using PSMs? 
Oki Electric Industries (http://www.oki.de) sells a 
metal semiconductor field effect transistor (MESFET) 
device with a 0.18-µm gate patterned by i-line litho-
graphy, ordinarily considered capable of only 0.5 µm 
resolution!82 Thus, PSMs can easily improve resolu-
tion by 50–100%. Using 248-nm deep UV lithog-
raphy researchers at MIT’s Lincoln Laboratory have 
reported sub-100-nm features using phase-shifting 
masks. Because the same method is applicable to 
193-nm radiation, the approach appears promising 
for further extending photolithography.84
The use of TSI and PSM techniques can reduce k1 
in Equation 1.16 to 0.4, well below the 0.61 expected 
from Rayleigh’s criterion.
Optical Proximity Correction
Optical proximity correction (OPC) printing was 
first developed in the early 1970s as a means of 
addressing lithography distortions in IC manu-
facturing. The goal is to produce smaller features 
in an IC using current lithography equipment by 
enhancing the “printability” of a given wafer pat-
tern. OPC applies systematic changes to photomask 
geometries to compensate for nonlinear image dis-
tortions. These distortions include line-width varia-
tions (nonuniform CDs), line-end shortening, and 
rounding of sharp corners. Sharp features, in gen-
eral, are lost because higher spatial frequencies are 
lost as a result of diffraction. Causes of these distor-
tions include reticle pattern fidelity, optical proxim-
ity effects, and diffusion and loading effects during 
resist and etch processing. Thus, a mask incorporat-
ing OPC is a system that negates undesirable dis-
tortion effects during pattern transfer. In OPC, the 
traditional (WYSIWYG—what you see is what you 
get) relationship between layout, mask, and sili-
con is no longer valid. OPC works by making small 
changes to the IC layout that anticipate these dis-
tortions. To compensate for line-end shortening, 
for example, the line is extended using a hammer-
head shape that results in a line in the resist that 
is much closer to the original intended layout. To 
compensate for corner rounding, serif shapes are 
added to (or subtracted from) corners to produce 
corners on the silicon that are closer to the ideal 
layout (see Figure 1.76). Determining the optimal 
type, size, and symmetry (or lack thereof) is very 
complex and depends on neighboring geometries 
and process parameters. A sophisticated computer 
program is necessary to properly implement OPC. 
OPC improves the resolution by decreasing k1.
Strategies for Improved Resolution 
through Improved Exposure Technology
Background
Under “Improved Exposure Equipment,” we describe 
progress in decreasing k1 and NA in Equation 1.16 
to further enhance resolution R by modifying the 
exposure equipment. Off-axis illumination (OAI) 
is one of the three major resolution enhancement 
technologies that have enabled optical lithography 
to push practical resolution limits far beyond what 
was once thought possible (the others being phase-
shifting masks and optical proximity corrections; 
see above). We will briefly review OAI and Köhler 
illumination and finish this chapter by introducing 
immersion lithography.
Off-Axis Illumination and Köhler Illumination
With OAI, diffraction information is distributed 
selectively over the lens pupil, influencing the impact 
FIGURE 1.76 Optical proximity correction (OPC). (a) Mask 
of a standard cell before OPC. (b) Mask after OPC.

[Page 79]
Photolithography   79
of aberrations on imaging. Off-axis illumination 
allows some of the higher order diffracted light to 
be captured and hence can improve resolution (by 
decreasing k1). OAI refers to any illumination shape 
that significantly reduces or eliminates the “on-
axis” component of the illumination, that is, the 
light striking the mask at near-normal incidence. 
By tilting the illumination away from normal inci-
dence, the diffraction pattern of the mask is shifted 
within the objective lens. This enables higher dif-
fracted orders to be included in the lens aperture, 
which increases the resolution (see Figure 1.77). 
The increased focal depth for OAI can be under-
stood in terms of the path difference, which is now 
shorter for all the waves arriving at the resist sur-
face. OAI can improve imaging resolution by 20% 
and DOF by 40%.
Köhler illumination, named after August Köhler, 
the man who invented it in 1983, is also known as 
double diaphragm illumination because it uses both 
a field and an aperture iris diaphragm to set up the 
illumination in microscopy. If the light path is set up 
properly, one has the advantages of an evenly illu-
minated field, essential to avoid shadows, glare, and 
incorrect contrast. Köhler illumination in lithogra-
phy achieves the same goals by using a collector lens 
in front of the light source (see Figure 1.78). This 
“captures” diffracted light equally well from all posi-
tions on the mask. This improves the resolution by 
bringing k1 down.
Immersion Lithography
From the discussion up until this point, the resolu-
tion limit for 193-nm exposure systems may be cal-
culated using the Rayleigh equation with λ = 193 nm, 
NA = 0.93, and k1 = 0.25 (see Equation 1.16) as:
 
R = 0.25 × 193/0.93 = 52 nm 
(1.30)
From this calculation, a highly optimized 
ArF  exposure system has an absolute optimal 
FIGURE 1.77 Off-axis-illumination (OAI).
FIGURE 1.78 Köhler illumination in lithography.

[Page 80]
80   Manufacturing Techniques for Microfabrication and Nanotechnology
resolution of 52 nm, sufficient for the 65-nm line 
widths introduced in 2005 but not capable of meet-
