Repository: Alvintxh/nanofab-web

# Extracted Book Sources

All 11 textbooks extracted 2026-04-05 using PyMuPDF (extract_pdf.py).

## Extraction Summary

| Book Key | File | Pages | Words | Page Numbering |
|----------|------|-------|-------|----------------|
| cui_2025 | Zheng Cui - Nanofabrication (4th ed) | 419 | ~158K | PDF labels (C1, i-xi, 1-407) |
| campbell_2008 | Campbell - Fabrication Engineering (3e) | 825 | ~369K | offset=18 (front-1..18, then 1-807) |
| teresa_2020 | De Teresa - Nanofabrication (full) | 451 | ~183K | offset=0 (sequential PDF pages) |
| madou_vol1_2011 | Madou - Fundamentals of Microfab Vol.1 | 646 | ~366K | PDF labels |

File: sources/sources_processed/books/madou_vol3_2011/madou_vol3_2011_full.txt (part 7 of 57)
# madou_vol3_2011
(see Figure 2.13). In humans, there is only about 
one gene per 100,000 base pairs, and the mean gene 
extends over 27 kilobases, whereas the mean tran-
script is 1.3 kilobases.
The validity of the mRNA copy is checked 
by verifying the integrity of all base pairs (also 
called editing). A team of enzymes snips out 
the  introns and  reconnects the parts that contain 
useful information called exons, which are the 
expressed genetic sequence. This editing process 
reduces the error rate to about one in 1 billion 
base pair replications. Although most editing is 
done by enzymes, some RNA molecules can do it 
unassisted. These are called ribozymes, reflecting the 
Exon
Exon
Exon
Exon
DNA
Ribosome
A
C
U
A
C
G
C
G
A
U
A
G
U
G 
U
G
A
A
G
E
E
N
mRNA
tRNA
Transcription
Transcription
Amnio
acid
Polypeptide
chain
Gene
Intron
Intron
U
G
C
G
C
U
A
U
C
A
C
A
U
G
A
C
U
U
A
C
G
C
G
A
T
A
G
G
T
G
A
A
G
T
G
T
A
C
T
G
A
A
Exon - Constitutes the mRNA
and translation into protein
Intron - Intervening sequence
FIGURE 2.13 In the expanded gene, only the exons actually code for the protein corresponding to the gene.

[Page 71]
Nature as an Engineering Guide: Biomimetics   71
fact that they  show  -enzyme-like tendencies. The 
nonsense DNA—perhaps up to 95% of the human 
genome—has been called junk DNA in the past but 
more recently has been upgraded to selfish DNA, as 
scientists recognized that it might play some role in 
heredity after all. Crick speculated that this selfish 
DNA might be involved in the rapid evolution of 
some of the complex genetic control mechanisms 
essential for higher organisms (lower organisms 
have none or much less of this selfish DNA). Crick 
believed selfish DNA might be there for its own sake 
rather than that of the organism itself. The same 
claim is made by Richard Dawkins26 in his book 
The Selfish Gene.*
We continue now our story about the genetic code 
and car manufacture and study the process that fol-
lows transcription and editing—that is, translation 
of the blueprint into proteins, or how to go from a 
blueprint copy to a car.
Living organisms feature armies of three-
dimensional protein construction sites called ribo -
somes (see also Figure 2.12) in which any conceivable 
protein can be manufactured. Small RNA molecules 
called transport RNA (tRNA) transport the proper 
amino acids to the ribosomes, which are cell 
organelles located in the cytosol outside the nucleus, 
to build new peptide chains on the mRNA template 
in the so-called translation process. Each of the 
twenty amino acids has its own tRNAs equipped 
with a codon, complementary to the triplet of 
bases that encodes the tRNA’s amino acid on the 
mRNA template. In the car analogy, individual car 
components are being shipped to the car assembly 
plant. The ribosomes bind together the amino acids, 
docked in place by the tRNAs, in a growing protein 
chain at a rate of five amino acids per second. Many 
ribosomes can be lined up on one mRNA strand 
so that a full copy of a new protein—for example, 
insulin—can be delivered every few seconds. The 
insulin protein just fabricated in the ribosome 
contains a short sequence specifying the part of the 
cell to which it should be sent. This is the equivalent 
of a bar code on a new car. When this signal sequence 
(the bar code) has emerged from the ribosome, the 
* The Selfish Gene is an elegant account of neo-Darwinism in which 
Dawkins argues the view that DNA rules.
cell’s transport mechanism is activated, the bar code 
is read by a signal recognition particle, and in the 
case of an emerging insulin it is, together with its 
ribosome, directed toward the membrane of the 
cell’s shipping dock, the endoplasmic reticulum 
(ER). The ribosome attaches to the ER membrane, 
and the protein is threaded through a pore in the 
ER. Once inside the ER, the signal sequence or bar 
code is removed, the protein—assisted by molecular 
chaperones—folds into its native shape and is 
packaged into a small sphere (vesicle) that buds out 
of the ER membrane. The vesicle then transports the 
insulin to the Golgi apparatus. The Golgi apparatus, 
similar in appearance to and perhaps continu-
ous with the ER, is a region of smooth, stacked 
membranous sacs. Cell biologists have shown that 
the Golgi apparatus modifies proteins, which it 
receives from the ER in vesicles, and prepares them, 
in a series of steps, for excretion to the exterior. Just 
as a letter is taken to the post office to be mailed 
to another location, proteins are transported to the 
Golgi apparatus for shipment to other locations in 
the body. Within the Golgi apparatus, the proteins 
and lipids are labeled with sequences of molecules 
(an address), which tells the body where the product 
should be delivered.
The French biochemists Francois Jacob and 
Jacques Monod showed in the 1960s that genes 
regulate one another, switching each other on and 
off via the proteins they encode. For example, some 
genes that encode proteins used in the cell (called 
structural genes) are partnered with regulatory genes 
that encode repressor genes. With the regulatory 
gene switched on, the repressor protein is synthe-
sized and binds to the structural gene, preventing it 
from being expressed (transcribed and translated into 
its protein). Jacob and Monod called these regulated 
stretches of DNA operons.
The fact that information flows from DNA to RNA 
to protein is called the central dogma of molecular 
biology. This “dogma” also implied that there was 
only one protein per gene. A first serious attack on 
the first part of this central dogma came in 1970 
when David Baltimore and Howard Temin discov-
ered an enzyme that does just the opposite: it trans-
forms the RNA genome of a group of RNA viruses, 
now called retroviruses, into a DNA copy that can be 

[Page 72]
72   From MEMS to Bio-NEMS: Manufacturing Techniques and Applications
inserted into a genome. The family of retroviruses 
includes HIV. The enzyme in question is a reverse 
transcriptase. In comparison with DNA polymerase 
that replicates DNA chains, reverse transcriptase is 
very error-prone. The latter is what makes it so dif-
ficult to make an HIV vaccine. Baltimore and Temin 
received a Nobel Prize in 1975 for this discovery. 
Gene Copying Errors: The Error Catastrophe
A higher organism has about thirty thousand genes 
capable of storing about one hundred million bits of 
information, each of which may be subject to copy-
ing errors. Too many copying errors can cause the 
reproduction machine itself to come to a halt. The 
German biochemist Eigen called this the error catas-
trophe.27 Eigen, who believed in an RNA-first world, 
introduced a simple mathematical formulation for 
characterizing this error catastrophe. He assumed 
that a self-replicating system is specified by N bits 
of information and that each time a single bit is rep-
licated from parent to offspring the probability of 
making and error is given by ε. He also accepted that 
natural selection penalizes copying errors by a selec-
tion factor S. In other words, an error-free replication 
has a selective advantage of S over a system with one 
error, and so on. Then according to Eigen the crite-
rion for survival of a replicating organism is:
 
Nε < log S 
(2.6)
If the above condition does not hold, the species 
will die out, but with the inequality satisfied, 
the selective advantage of the error-free system is 
great enough to maintain a population alive with 
few errors. To understand the deeper meaning of 
Equation 2.6, we may look back to the information 
theory of life (see above) for some further insights. 
The left side of the inequality represents the 
information loss through copying errors in each 
generation. The right is the number of bits supplied 
by the selective action of the environment. If the 
information supplied is less than the information 
lost in each generation, a progressive degeneration 
is inevitable. The selective advantage of an error-free 
system cannot be too large, so that log S is probably 
not much greater than 1 (life always survives on 
the edge of chaos). The greater the number of genes 
an organism possesses, the lower the error rate 
must be to avoid error catastrophe. Human beings 
accumulate about 100 mutations per generation, 
with N of the order of 108, to satisfy Equation 2.6, 
ε must be of the order of 10–8. In other words to avoid 
error catastrophe, the copying error in human DNA 
should be less than one in a hundred million per 
replication. In human cells, an editing process weeds 
out errors, and the remaining error rate is actually 
one in a billion. Bacteria with considerably fewer 
genes than humans can get away with many more 
errors (they can tolerate up to one in a million), and 
a virus can survive an even greater number of errors. 
The latter is the reason why drug-resistant mutations 
emerge with such rapidity, always keeping research-
ers one drug behind. This will continue to challenge 
chemists and the pharmaceutical industry, keeping 
the latter happy and rich for a long time to come.
Genes and Chromosomes
A gene, as we learned above, is a segment of DNA 
with a unique sequence of nucleotides that encodes 
 information—the genetic code—for assembling 
amino acids into a particular protein. Genes are 
located on chromosomes and humans have twenty-
three chromosome pairs (Figure 2.14). Genes are 
isolated from chromosomes through purification of 
RNA molecules. Since RNA is not very stable, this 
purified material is first converted back into DNA 
known as complementary DNA (cDNA). To store and 
make copies of genes, the cDNA is stitched into a 
small circular bacterial chromosome. Whenever 
more of the gene is needed, the bacterial colony 
containing the gene of interest is grown, and the 
required amount of cDNA is isolated. 
The biggest surprise of the rough analysis of the 
first sequencing of the human genome (see below) 
was the low number of genes it contains. For years 
scientists had been predicting that human DNA 
would contain somewhere between 100,000 and 
140,000 genes. It turns out we may have as few as 
26,000—a genome about the size of a rat or a corn 
plant, with roughly a third more genes than the fruit 
fly. We are coming to the somewhat uncomfortable 
conclusion that there is no relation between the 
complexity of an organism and the number of chro-
mosomes or genes or the length of the DNA strand. 
Lysandra atlantica (a butterfly) has 250 chromosomes 

[Page 73]
Nature as an Engineering Guide: Biomimetics   73
versus our meager 46. Nor is there a correlation 
with the number of genes; the fruit fly has 13,700, 
whereas Caenorhabditis elegans (a 1-mm nematode 
worm) has 20,500. Despite the fact that the eye of 
the fruit fly is composed of more cells than are found 
in the entire Caenorhabditis worm (profoundly more 
complex in structure and behavior than the micro-
scopic roundworm), the fruit fly has 5000 fewer 
genes! Finally, there is also no correlation with the 
length of the DNA, with, for example, the Amoeba 
dubia at 670,000,000,000 bases and Homo sapiens at 
3,000,000,000. Obviously, the  complexity of organ-
isms is not reflected in the complexity of its genes. 
Some people are referring to this dilemma, the lack 
of correlation between the genome and the complex-
ity of the organism, as the cosmic joke. The cosmic 
joke violates a second tenet of the central dogma, 
i.e., one gene to one protein. Ron Evans, Michael 
Rosenfeld and others clearly demonstrated that the 
same RNA gene transcript can be spliced in many 
ways to encode multiple proteins.28 This discovery 
shed much-needed light into the low number of 
genes–large number of proteins paradox.
Only 40% of a chromosome consists of DNA. 
The rest is made up of packaging protein mate-
rials. Figure 2.15 illustrates an exploded view 
of a chromosome as well as some other impor-
tant cell  components. The total human genome, 
that is, the full set of chromosomes, comprises 
about 3 billion DNA base pairs. One strand of 
human DNA stretched out would measure up to 
5 cm. Since there are forty-six chromosomes in a 
human cell, this means we have about 230 cm, 
or 6 feet, of DNA for each cell. Within the chro-
mosome, the DNA is obviously very well coiled 
and packed. This remarkable feat of packaging is 
described in more detail in Chapter 4 on packag-
ing (see Figure 4.1). In this packed state, the DNA 
is so tightly bundled that it is entirely inaccessible 
to gene-activating enzymes. Only as stretches of 
chromosome move out of this condensed state are 
genes exposed and available for expression. Inside 
the nucleus of each cell there are two complete 
sets of the human genome. Egg and sperm cells 
contain only one copy, and red blood cells do not 
have any DNA.
Centromere
Chromatid
_
_
19
13
6
1
2
3
4
5
7
8
9
10 11
12
14
15
16
17
18
20
21
22
X 23 Y
Organism
Human (Homo sapiens)
Laboratory mouse (M. musculus)
Mustard weed (A. thaliana)
Roundworm (C. elegans)
Fruit ﬂy (D. melanogaster)
Yeast (S. cerevisiae)
Bacterium (E. coli)
Human immunodeﬁciency virus (HIV)
3 billion
2.6 billion
100 million
97 million
137 million
12.1 million
4.6 million
9,700
30,000
30,000
25,000
19,000
13,000
6,000
3,200
9
Genome Size (Bases)
Estimated Genes
FIGURE 2.14 Human chromosomes and genome size (bases) and estimated number of genes for some different 
organisms.

[Page 74]
74   From MEMS to Bio-NEMS: Manufacturing Techniques and Applications
Evolution 
The driving force for the sequence of events that led 
to the plethora of life forms we know today comes 
from the ever-changing challenges presented by the 
environment to living organisms in a process called 
evolution or natural selection. Evolution theory tells 
us that over long periods of time, life forms change. 
Perfect replication of DNA would only have led 
to a planet with very little diversity among its life 
forms. Errors during DNA replication do occur, and 
when errors occur, they can manifest themselves 
as mutations in the organisms that inherit them. 
Mutations not only arise from copying errors but 
may also be caused by physical damage to the DNA 
in the genes, such as that caused by radiation and 
certain chemicals. If an alteration of a gene results 
in an observable change in some aspect of an indi-
vidual’s phenotype, and if this change is passed on 
to his or her offspring, then we say that a mutation 
has occurred or a new allele of a gene was created. 
Only mutations in germ cells are passed on to the 
offspring: mutations in somatic cells (all the cells 
of an organism except for the germ cells) do of 
course occur, but they are not passed on. An allele is 
defined as one of the two alternative states of a gene 
that occupy the same locus on homologous chro-
mosomes (chromosomes containing the same gene 
sequence) and that are responsible for alternative 
traits. Not all genes have alleles; many genes within 
a given species are invariant among individuals. If 
there is more than one allele of a given gene within a 
population, an individual might inherit two differ-
ent alleles for a given gene (one from the father and 
one from the mother), in which case that individual 
is said to be heterozygous for that gene. Some alleles 
are dominant over others, and with a heterozygote 
the dominant allele will be the one that is expressed 
in the phenotype. With two identical alleles, the 
individual is called monozygotic. Random errors in 
the DNA coding are mostly disadvantageous, some-
times neutral, and very rarely beneficial, conferring 
Base pairs
DNA(double
helix)
Histones
Cell
Telomere
Centromere
Telomere
Chromosome
Nucleus
FIGURE 2.15 From chromosome in the nucleus to DNA.

[Page 75]
Nature as an Engineering Guide: Biomimetics   75
an advantage on the mutant. Over long periods 
of time, favorable traits will be transmitted more 
efficiently to the offspring, and unfavorable ones 
will occur with decreasing frequency, until they 
are eliminated. For any two unrelated individuals, 
there is roughly one alteration every 1000 bases, or 
3 million sequence variations altogether. These sites 
of sequence variations are called single-nucleotide 
polymorphisms (SNPs, pronounced snips). Those 
“snips” are critically important in the development 
of new molecular diagnostics (see applications in 
Chapter 10). 
The concepts of evolution and inheritance were 
introduced in the second half of the nineteenth 
century with Charles Darwin’s On the Origin of Species 
(1859). Gregor Mendel published in Transactions 
of the Brunn Natural History Society on heredity of 
peas in 1865, but his work was not widely known 
until 1900, when it was rediscovered. Darwin had 
predicted a continuous variation within a species 
with gradual change over long periods of time. The 
perpetuation of any life form requires a fine balance 
between fidelity of replication and variation from 
generation to generation. A slight imbalance, and 
extermination certainly follows. Among Mendel’s 
pea plants, a more discrete variation manifested 
itself, with the plants exhibiting either white or 
purple flowers with no continuous variation in 
between. In the early twentieth century, evidence 
pointed toward gene mutations having a big step 
effect rather than a continuous effect. Only later 
did it become apparent that although the units of 
heredity—genes—are discrete, many mutations do 
have small-scale effects, and that combinations of 
genes can produce continuous variations, such as 
height in humans. The mathematical foundation 
of  Darwin’s theory was on solid footing by the 
1930s. Mendel’s very discrete heredity results were 
found to be coincidental, because the traits he 
studied were controlled by single genes only. If this 
had not been the case, he would not have obtained 
such clear-cut results. 
There is some controversy as to whether natural 
selection explains all features of evolution. One 
extreme position is that of Dawkins, who, in his 
books The Selfish Gene26 and The Blind Watchmaker,29 
contends that everything is shaped by natural 
selection alone. The opposite extreme, much 
more controversial, is represented by, for example, 
Micheal  J.  Behe with his intel ligent design who 
claims that Darwin’s mechanism—natural selection 
working on varia tions—can explain small changes 
but does  not explain how complex molecular 
systems, such as vision, might have been gradually 
pro duced (for an introduction visit http://www.
talkorigins.org/faqs/behe/review.html). Intelligent 
design is a criticism of Darwinism, not a theory, 
as it does not logically follow from experimental 
evidence. In between, there are scientists such as the 
late Stephen Jay Gould, who believed that there must 
be other factors involved and that selection alone is 
not capable of explaining all patterning forces in 
the history of life (http://www.stephenjaygould.org/
library/gould_structure.html). This view supports 
complexity theory, which sees evolution as a 
complex system, not to be studied by its individual 
parts alone. This implies that self-organizational 
properties typical of complex systems would go hand 
in hand with selection. Artificial life simulations 
also have the potential to solve some of the major 
problems that evolutionary biologists have struggled 
with for decades. The first one has to do with the 
concept of predetermin ism in evolution. Evolution 
is not supposed to have purpose or a predetermined 
goal in mind—mutations are random, which 
makes it difficult to explain how life organized itself 
into increas ingly complicated organisms. However, 
computer simulations of artificial life do suggest a 
tendency for systems to organize themselves into 
increasingly complex forms for purely mathematical 
reasons. A second problem is that of mass extinc-
tions, which computer simulations suggest are the 
norm, not the exception.6 
Transposomes
It is estimated that less than 5% of the DNA in a 
human contains gene sequences that code for 
proteins. Noncoding DNA is assumed to consist of 
structural elements and repetitive sequences such as 
transposons. Transposons, also called jumping genes, 
are stretches of DNA that jump from site to site 
within one genome or “catch a ride” with a virus and 
move from species to species in so-called horizontal 
transmission.

[Page 76]
76   From MEMS to Bio-NEMS: Manufacturing Techniques and Applications
Barbara McClintock won the 1983 Nobel Prize 
for her work on transposons in Indian corn; she 
postulated transposons as far back as the 1940s. It 
is now widely accepted that genes operate as parts 
of networks almost like those formed by neurons in 
the brain, and individual genes may either inhibit 
the  action of another gene or cause it to be more 
likely  to express itself (translate into proteins). 
Because of this additional complexity, it seems 
increasingly likely that a traditional reductionist 
approach will not be able to solve all of the issues 
involved in the expression of the 30,000 or so 
human genes. Answers may come from the science 
of complex systems instead, and, as a result, 
nonlinearity and complexity mathematics may 
become the most important contributors to the 
understanding of life and evolution. Along this line 
of thinking, Roy Britten at Caltech and many others 
believe that evolution cannot be explained by single-
point mutations only.30 Britten’s position is  that 
transposons are a much larger source of natural 
variation. To make his argument, he has focused 
on the Alu transposons that are unique to primates. 
Alus make up more than 5% of our DNA and could 
conceivably be responsible for the diversity  of 
primates. Alus, for some unknown reason, seem 
to have started spreading widely around 30 to 50 
million years ago. Wanda Reynolds discovered that 
Alus have the power to alter which sets of genes 
are expressed, by which hormone, and when they 
are triggered, thereby elevating or reducing gene 
expression in certain tissue so that the evolution of 
a species can gradually be changed (see also http://
www.ncbi.nlm.nih.gov/pmc/articles/PMC38434/). 
This process might have been an important factor 
in creating diversity in primates. Despite the fact 
that the genet ic distance separating us from pygmy 
chimps is only 1.6%, it is possible that not all our 
differences are the result of this (the chimp-human 
split occurred not much more than 10  million 
years ago, possibly even less than 5 million). The 
proximity of Alus might have regulated which sets 
of genes were triggered, enabling Homo sapiens to 
appear around 40,000 years ago. Transposons can be 
regarded as an internal environmental challenge to 
the evolution of life forms rather than the more famil-
iar external environmental factors. Transposons, 
by posing a continuing challenge to increasingly 
complex genomes, have helped evolution along and 
might even be the reason why more complicated 
organisms such as humans could emerge at all. 
The reason for the dense packing of chromosomes 
in more complex  living systems is probably to 
keep transposons better hidden within them. As a 
consequence, only 0.2% of all spontaneous human 
mutations are caused by transposons, although they 
make up a large portion of our genome. By contrast, 
fruit fly transposons constitute only 10–20% of 
the genome, yet they are responsible for as much 
as 85% of spontaneous fruit fly mutations. The 
chromosomes of the fruit fly hide the transposons 
much less than our chromosomes do.
In 1998, Schatz and coworkers at Yale University 
identified yet another major role that transposons 
might have played in evolution, namely, the devel-
opment of a powerful immune system in verte-
brates.31 A powerful immune system is created by 
mixing gene fragments to create a vast array of anti-
body genes in millions of B cells.* Schatz’s group 
has demonstrated that the mechanism for the cre-
ation of these antibody cocktails involves the RAG1 
and RAG2 genes, which produce the proteins used 
to “cut and paste” the gene fragments into new 
combinations. RAGs have lost their ability to rein-
sert themselves at random in our genome, and as a 
result, they are not only harmless but actually bene-
ficial. Transposons also might be dangerous, as their 
presence near or on a functional gene may damage 
or destroy it; they have been associated with diseases 
such as leukemia, hemophilia, and breast cancer. 
Human Genome Project
The aim of the $3 billion Human Genome Project, 
started in the mid-1980s, was to decode the details 
of the software running the genetic code machin-
ery depicted in Figure 2.12 by 2005.32 Scientists 
working on the project located, mapped, and iden-
tified the ~30,000 individual genes carried on our 
twenty-three pairs of chromosomes by 2001. If the 
* B cells develop from stem cells in the bone marrow. Each B cell is 
programmed to make one specific antibody. For example, one B cell 
will make an antibody to block a virus that causes the common cold, 
while another produces an antibody to attack a bacterium that causes 
pneumonia.

[Page 77]
Nature as an Engineering Guide: Biomimetics   77
human genome is compared to a book, the twenty-
three chromosomes may be considered the chap-
ters, with each chapter containing many stories, or 
genes. Each story contains many paragraphs, called 
exons, interrupted by advertisements called introns. 
The words are codons, and each word is written in 
letters, or bases.12 One of the project’s approaches 
involved cloning fragments of DNA, inserting them 
into E. coli bacteria, and looking for shared sequences 
of DNA that could be identified chemically. The 
Human Genome Project stressed free access, includ-
ing via the Internet, to all the information resulting 
from this multinational project (http://genomics 
.energy.gov). On the other hand, Celera, a com-
peting private company, had already applied for 
patents on 6500 different gene sequences. In elu-
cidating the genome, Celera used an approach in 
which the genetic material was shredded into tiny 
pieces and, after analysis, a supercomputer tried to 
put the pieces back together.  In September 1999, 
Celera succeeded in mapping the genome of the 
fruit fly (Drosophila melanogaster), which contains 
“only” 180 million base pairs. The Human Genome 
Project announced the elucidation of the map of 
human chromosome 22, the second smallest, on 
December 2, 1999.33 Although this chromosome 
holds only 1.6–1.8% of the human genetic code, it 
is believed to contain genes that play a role in at 
least thirty-five diseases, including congenital heart 
disease, mental retardation, leukemia, and schizo-
phrenia. By June 26, 2000, Bill Clinton, president 
of the United States and Tony Blair, prime minister 
of the United Kingdom, simultaneously announced 
that the rough draft of the Human Genome was 
complete. We can now only hope that humankind 
has it in its genes to exploit the results for the ben-
efit of humanity rather than for making a very few 
very rich individuals yet richer at the cost of their 
own country and especially to the detriment of 
third world nations. 
Identification of the DNA sequence is only the 
beginning; the real payoff is still to come; molec-
ular biologists worldwide that wrote down the 
3.5-billion-bit genetic code are now trying to link 
specific genes and the proteins for which they code. 
It is becoming apparent that the expression of genes 
and the folding of proteins might better be solved by 
complexity theory than with a reductionist approach 
because of the extreme interconnectedness of the 
subcomponents. 
Death and Aging
With the aging of the population in the industri-
alized countries, research funding for the study 
of death and aging is rapidly increasing. Some 
things about aging are known, but more needs to 
be learned,  and plenty of controversy surrounds 
the topic. Here are some generally accepted facts. 
The simpler the life form, the easier it is to prolong 
its life or to regenerate parts of itself. Bacteria, for 
instance, continue to grow and produce progeny as 
long as they have food and a nontoxic environment. 
They do not die because of aging. Aging becomes 
increasingly important as a species acquires more 
sophisticated, specialized cells and organs. In these 
more complex life forms, there are two types of 
cells,  namely germ cells and somatic cells. Germ 
cells are potentially immortal (like bacteria, they 
can  reproduce the whole living entity forever); 
somatic cells are there for the greater efficiency 
of particular functions but cannot reproduce the 
whole organism. If a worm is cut in half, the tail, 
which contains germ cells, can reproduce a whole 
worm; the head, which only contains somatic 
cells, dies. The higher the ratio of somatic cells to 
germ cells, the more prone an organism is to aging. 
Mutating the genes that control how worms respond 
to hormones resembling insulin enable worms to 
live two to five times longer.34,35 
Chromosomes are capped and protected by spe-
cial DNA pieces called telomeres, in the same way 
that shoelaces are prevented from becoming frayed 
by aglets. These telomeres in mammals consist of 
thousands of TTAGGG repeats and act somewhat as 
an internal clock for the aging of cells: each time a 
cell divides, the telomeres on the chromosomes get 
shorter, and when they are short enough, they signal 
the cell to stop dividing. By adding telomerase, an 
enzyme that rebuilds telomeres, cells cultured in a 
dish become immortal (the patent rights for telom-
erase are owned by Geron in California). Cancer 
cells keep on dividing in part because they reactivate 
their telomerase! It is not yet clear how telomeres 
relate to death and aging in humans, since so many 

[Page 78]
78   From MEMS to Bio-NEMS: Manufacturing Techniques and Applications
other factors play a role. It is reasonable to expect, 
though, that some cells and tissue—especially those 
that divide quickly—become crippled by shortened 
telomeres. Short telomeres in old people might 
weaken the immune system and the capability of 
regenerating bone and skin, all of which contain 
rapidly dividing cells. The more times DNA is repli-
cated, the more likely it is that errors are introduced. 
This link between age and mutation frequency is 
clear from parental-age-dependent genetic disorders 
such as Down’s syndrome. Dolly, the cloned sheep, 
died in 2003, at age seven, very young for a sheep 
(see Figure 2.18). It has been speculated that Dolly 
started off life with a telomeric “clock” set already at 
her mother’s age. This has put somewhat of a damper 
on cloning enthusiasm. 
Many factors are claimed to influence average 
lifetime. Free oxygen radicals decrease the average 
life span (Linus Pauling’s vitamin C is an antioxi-
dant, and he claimed that it increased lifetime!).36 
Mutant forms of the enzyme catalase decrease the 
average life span; food restriction and less sexual 
activity (or more sex later in life—figure that one 
out!) will make you live longer. Cooler tempera-
tures and an efficient glucose metabolism also pro-
long life (goodbye Florida). Although we can expect 
to live longer and healthier in the new millennium, 
Hayflick discovered in 1961 that normal human 
cells, when grown in a culture dish, divide a limited 
number of times (mean value is 61) and then die. 
This ultimate ceiling for life has been dubbed the 
Hayflick limit. Hayflick believes that our maximum 
life span is fixed by our genes at about 125 years.37–40 
Evolutionarily, there is no reason for human life to 
go on after the reproductive years are over (just look 
at the Rolling Stones). 
Cloning
Introduction
The last decade of the twentieth century brought 
one of the most important milestones in molecu-
lar biology: the creation of the cloned sheep Dolly 
in 1996,41 an event that made unprecedented 
headlines, both in scientific journals and in the 
popular press. The result was that suddenly the 
entire world was introduced to cloning. Cloning 
has become a household term, but most people 
are still unacquainted with the scientific processes 
involved in cloning and how cloning is actually 
executed. In this section, the cloning process and 
its implications from a molecular biology point 
of view is introduced. As shown below, there are 
three different types of cloning: 1) DNA cloning 
or recombinant DNA technology, 2) reproductive 
cloning, and 3) therapeutic cloning.
DNA Cloning, or Recombinant 
DNA Technology
First, we should mention that the terms cloning, 
gene cloning, recombinant DNA technology, and 
molecular cloning are used interchangeably to 
denote the same genetic engineering method. The 
term cloning denotes the process by which genetic 
material from one species is transferred to a self-
replicating genetic element, such as a bacterial plas-
mid or a virus. A plasmid is an extrachromosomal 
circular piece of DNA distinct from the normal 
bacterial genome that contains genes and that is 
capable of producing multiples copies of itself when 
introduced into a host organism (i.e., bacteria, 
yeast, mammalian, or plant cells). Thus, plasmids 
replicate desired genes; in nature, these genes are 
from the plasmid’s same organism (bacteria, yeast, 
etc.), but in recombinant DNA technology, scien-
tists introduce foreign genes and use the plasmid to 
copy said genes. For example, in genetically modi-
fied foods, a gene encoding for a natural pesticide 
can be incorporated into a corn cell, giving rise to 
corn that now can produce its own pesticide.
Of all the terms used to denote cloning, recom-
binant DNA technology is perhaps the one that best 
defines what the procedure entails. As explained, 
the method involves taking a gene that encodes for 
a desired protein and introducing it within a bac-
terial plasmid, thereby recombining this foreign 
DNA with that of the plasmid. More specifically, 
the gene to be cloned first is isolated or cut out 
from chromosomal DNA by employing restriction 
enzymes, a type of enzymes that cleave DNA when 
they encounter a specific sequence of DNA bases 
that they recognize, leaving a distinct sequence of 
bases at both ends. The resulting DNA fragment 

[Page 79]
Nature as an Engineering Guide: Biomimetics   79
containing the gene is then isolated and purified 
from the mixture of chromosomal DNA, so it is 
ready to be inserted into the plasmid. Likewise, the 
plasmid is also cut open, or cleaved, with the same 
restriction enzyme, leaving the same sequence of 
bases at each end of the open plasmid as those 
present in the isolated gene. In that manner, when 
the gene fragment and the open plasmid are mixed 
together in the presence of another enzyme—ligase, 
whose function is to bind or “glue” together DNA 
sequences—they recombine like two pieces in a 
puzzle. After the plasmid is constructed, it is ready 
to be inserted into a host—most commonly a bac-
terium—where it will take advantage of the host’s 
cell machinery to replicate in large amounts. The 
plasmid then expresses the gene that was inserted, 
thus producing the protein encoded by the desired 
gene. Figure 2.16 depicts a generic cloning proce-
dure performed in bacteria.
Reproductive Cloning
The process of reproductive cloning is different from 
DNA cloning as described above. Its goal is to cre-
ate an animal from the nuclear DNA of an exist-
ing one. The principle of this method involves the 
removal of the nucleus of an egg containing all 
the DNA of the cell and replacing it with that from 
another cell. In the laboratory, the newly created egg 
is then treated with chemicals or electrical stimu-
lation so it can divide. Once the embryo reaches a 
certain cellular stage, it is inserted into the uterus 
of a female host, or “surrogate mother,” where it 
grows and develops until birth (see Figure 2.17). 
It is important to note that cloned animals are not 
Source DNA
Bacterium
Restriction
sites
Restriction
enzymes
Base pairing
and DNA ligase
Transformation
and cell division
Bacterial clone carrying copies
of gene of interest
Gene of interest
FIGURE 2.16 A generic cloning procedure performed in bacteria.

[Page 80]
80   From MEMS to Bio-NEMS: Manufacturing Techniques and Applications
exact replicas of their progenitors because the clones, 
in addition to the nuclear DNA from the progeni-
tor, have mitochondrial DNA that is derived from 
the original egg. Mitochondrial DNA plays a role in 
the aging process, an important consideration when 
choosing the egg donor. 
Reproductive cloning is not as effective as DNA 
cloning, where virtually any gene can be cloned into 
a suitable host, with the exception of a few incom-
patibilities. Reproductive cloning methods, although 
continuously improving, still are inefficient, with 
more than 90% of the embryos failing to produce 
viable offspring. To date, not enough data are avail-
able to allow one to predict the long-term effects of 
cloning, partly because a large number of the cloned 
animals produced are dying at a premature age. The 
first example of reproductive cloning, performed in 
1952, resulted in a tadpole.42 
Although other examples of cloned amphibians 
and other animals exist,43 the most notable exam-
ple of this type of cloning involves the creation of 
Dolly the sheep (named after the country singer 
Dolly Parton). Dolly (Figure 2.18) was cloned by a 
team of Scottish scientists led by Dr. Ian Wilmut,41 
currently at the Queen’s Medical Research Institute 
at the University of Edinburgh. Dolly’s cloning was 
exemplary in that she was the first large mammal 
to be cloned, thus bringing to reality the possibility 
of cloning other large animals, including humans. 
Unfortunately, Dolly’s life was not easy; she suffered 
from crippling arthritis and lung cancer in addition 
to having to deal with paparazzi following her at all 
times—she was a Dolly Parton kind of celebrity! As 
a result, Dolly had to be euthanized when she was 
only six years old, a rather short life span compared 
to the eleven to twelve years of life of regular sheep. 
Therapeutic Cloning, or Biomedical Cloning
The goal of this type of cloning is to produce an arti-
ficial organ or tissue that can be transplanted back 
into the individual who supplied the original DNA. 
The procedure, in its first stages, is almost identical 
to that of reproductive cloning, and it involves first 
removing the nucleus of an egg and then replacing 
the genetic material by inserting the nuclear DNA 
of the individual for whom a new organ or tissue is 
needed. The egg is allowed to develop until it has 
produced a large number of stem cells. After that, 
the stem cells are harvested from the embryo. This 
procedure results in the destruction of the embryo. 
The stem cells are allowed to reproduce in vitro and 
are chemically treated so as to develop in different 
types of stem cells that will give rise to the desired 
organ or tissue type. Once the artificial tissue 
or organ has been produced, it can be implanted 
into the patient (see Figure 2.19). The fact that the 
embryo is being destroyed during the cloning pro-
cess brings up a number of ethical issues (see dis-
cussion in the section below). Nevertheless, the 
potential benefits of therapeutic cloning are tre-
mendous, and researchers believe that these cells 
will be invaluable in the treatment of all sorts of 
diseases, among others, those of neurological origin 
Cloning procedures
Blastocyst
Early embryo
Fetus
Adult possible donors
Culture cell
Implantation into
surrogate uterus
Progeny
Injection
Fusion
Remove
nucleus
Recipient
egg
FIGURE 2.17 Reproductive cloning.
FIGURE 2.18 Dolly with her firstborn lamb, Bonnie. All of 
Dolly’s offspring were bred the old-fashioned way. (Roslin
