Repository: Alvintxh/nanofab-web

# Extracted Book Sources

All 11 textbooks extracted 2026-04-05 using PyMuPDF (extract_pdf.py).

## Extraction Summary

| Book Key | File | Pages | Words | Page Numbering |
|----------|------|-------|-------|----------------|
| cui_2025 | Zheng Cui - Nanofabrication (4th ed) | 419 | ~158K | PDF labels (C1, i-xi, 1-407) |
| campbell_2008 | Campbell - Fabrication Engineering (3e) | 825 | ~369K | offset=18 (front-1..18, then 1-807) |
| teresa_2020 | De Teresa - Nanofabrication (full) | 451 | ~183K | offset=0 (sequential PDF pages) |
| madou_vol1_2011 | Madou - Fundamentals of Microfab Vol.1 | 646 | ~366K | PDF labels |

File: sources/sources_processed/books/madou_vol3_2011/madou_vol3_2011_full.txt (part 8 of 57)
# madou_vol3_2011
Institute Image Library, http://www.roslin.ac.uk.)

[Page 81]
Nature as an Engineering Guide: Biomimetics   81
(e.g.,  Parkinson’s, Alzheimer’s), cardiac diseases, 
and autoimmune diseases.
Stem Cells
The human body has more than 200 different types 
of cells, all derived from the same original stem 
cells. These stem cells are capable of reproducing 
themselves and transforming into different kinds, 
depending on what type of signal they receive 
while growing. This results in the production of a 
large number of diverse specialized cells respon-
sible for organ and tissue formation in animals. 
Much research has been devoted to understanding 
the signaling events and pathways that lead to the 
transformation of a pool of identical unspecialized 
stem cells into this distinct very specialized cells 
originators of organs and tissues. Embryonic stem 
cells can develop into all different types of cells, 
whereas adult stem cells (present in fully developed 
adult individuals) are limited to the production of 
only certain types of specialized cells. In addition 
to embryonic and adult stem cells, rather recently, 
stem cells have been identified in placenta and 
in umbilical cord blood. The latter two types can 
develop into various types of blood cells. The char-
acteristics and differences between embryonic and 
adult stem cells are shown in Table 2.4, below.
There is much to be learned about stem cells, but 
undoubtedly, the knowledge gained thus far already 
shows the vast number of applications and benefits 
that their manipulation and production will have 
in medicine, agriculture, and in the environment. 
A clear example of the potential of embryonic stem 
cells in medicine involves the preparation of active 
functioning nerve cells in mouse brains. In order to 
realize all the benefits of stem cells, protocols and 
methods will need to constantly be improved and 
simplified. In that regard, in 2006 researchers dem-
onstrated the feasibility of producing embryonic 
stem cells from the morula (i.e., solid mass of cells 
that develops about six days after fertilization of an 
egg cell) of a mouse, thus showing that stem cells 
can be made without animal products in a culture. 
In November 2007, two separate teams of research-
ers were able to reprogram skin cells and turn 
them into stem cells.44,45 The teams, led by James 
Thomson of the University of Wisconsin-Madison 
and by Shinya Yamanaka of Kyoto University in 
Japan, first identified four genes that confer the abil-
ity to reprogram certain types of cells. They then 
introduced these genes into skin cells from differ-
ent sources and individuals by employing a retro-
virus to essentially infect the skin cells and carry 
these genes into the nucleus of the cells. Once the 
new genes were part of the skin cells, they repro-
grammed them, converting the skin cells into pluri-
potent stem cells. Because the original cells came 
from different types of tissue (i.e., facial skin, con-
nective tissue, fetal skin, and baby foreskin) and 
from a variety of individuals (i.e., a 36-year-old 
woman, a 69-year-old man, a fetus, and a baby), 
the researchers are confident that the method will 
be able to be generalized and employable in most 
individuals. While the efficiency of the method was 
not the best—the Japanese team reported that 1 in 
5,000 cells treated turned into a stem cell, and the 
US team, 1 in 10,000—both methods still result 
Add diﬀerent
growth
factors
Muscle
Blood
Nerve
Pluripotent stem cells diﬀerentiate
into many cell types
(b)
How cloning might be used
therapeutically
Nucleus
transfer
Anucleate
unfertilized
egg from donor
Adult cell
from patient
(a)
FIGURE 2.19 Therapeutic cloning.

[Page 82]
82   From MEMS to Bio-NEMS: Manufacturing Techniques and Applications
in a good number of cell lines that are viable. The 
implications of this discovery are vast, as this is the 
first real demonstration of conversion of cells from 
mature adult individuals into stem cells. The major 
downfall of these cell-reprogramming experiments 
is that they use a retrovirus to carry the reprogram-
ming genes into the skin cells to be transformed. 
Retroviruses are known to cause tumors in human 
cells, and thus, the risk of inducing tumors cannot 
be trivialized. However, at this moment the pos-
sible positive outcomes of this new breakthrough 
technology outweigh the negative. Perhaps the 
most interesting application stemming from the 
work of these groups is the possibility of regenera-
tion of organs and tissues of a patient from his/her 
own cells. Moreover, since the methods developed 
bypass the use of embryos or oocytes, the ethical 
dilemmas and controversy associated with their use 
will be avoided. 
Finally, it is important to note that stem cells are 
also useful in studying human development, for 
testing new drugs and screening of toxins, and for 
testing gene therapy methods.
Reproductive Cloning and Stem Cell 
Research: Implications in Bioethics
Dolly’s creation and life led to controversy, and as a 
consequence, reports regarding the ethics of cloning 
were drafted in the European Union (EU), the United 
States, and a number of other countries, including 
Canada and Australia. Specifically, in 1997, after 
Dolly’s creation, President Clinton responded quickly 
to the prospect of human cloning, banning the use 
of federal funds for human cloning in the United 
States. Having considered the scientific and moral 
implications of said research, he also asked privately 
funded researchers to implement a temporary 
moratorium on human cloning research until the 
Bioethics Advisory Committee set up guidelines 
regarding this matter. Moreover, in 2001, then 
President George W. Bush created The President’s 
Council on Bioethics (http://www.bioethics.gov/
topics/cloning_index.html), whose mission is to 
advise the President on bioethical issues that may 
emerge because of advances in biomedical science 
and technology. Currently, there are no federal 
TABLE 2.4 Stem Cell Overview
Characteristics of Stem Cells
Embryonic Stem Cells
Adult Stem Cells: Adult Tissues
In Vitro Fertilization
Nuclear Transfer
Properties
Produce all cell types
Produce all cell types
Successful in certain treatments
Easy to manipulate and grow 
in the laboratory
Easy to manipulate and 
grow in the laboratory
Stem cells are genetically matched 
to patient
Can obtain embryos from in 
vitro fertilization clinics
Stem cells are genetically 
matched to patient
Limitations
Limited number of cells 
available for federally funded 
research
Not achieved with human 
cells yet
Results in limited numbers of cell 
types
Risk of creating tumors from 
transplanting 
undifferentiated cells
Risk of creating tumors 
from transplanting 
undifferentiated cells
Not found in all tissues or organs
Difficult to manipulate and grow in 
the laboratory
Ethical issues
Destruction of human embryos
Destruction of human 
embryos
No ethical issues have been raised
Require informed consent 
from embryo donor
Require informed consent 
from embryo donor
Possible misapplication in 
reproductive cloning
Source:  Adapted from the National Academies of Sciences, http://dels.nas.edu/dels/rpt_briefs/Understanding_Stem_Cells.pdf.

[Page 83]
Nature as an Engineering Guide: Biomimetics   83
laws in the United States that prohibit human 
reproductive cloning. To date, federal regulations on 
most human biotechnologies are not adequate, and 
more comprehensive regulatory policies are needed. 
Regarding stem cell research, in 2001, President Bush 
imposed a limitation on federal funding earmarked 
to embryonic stem cell research. This policy decision 
has been a source of controversy and debate, with 
many members of Bush’s own Republican Party 
regretting this limitation and siding with the more 
progressive Democratic members of Congress. 
Also noteworthy are some of the most outspoken 
supporters of stem cell research, Republican public 
figures Nancy Reagan, former First Lady, and 
Arnold Schwarzenegger, the California governor. 
In that regard, then Governor Schwarzenegger led 
the country by proposing a bill, Proposition 71, in 
his state to fund stem cell research. Californians 
voted to pass the bill in 2004, which authorized 
up to $3 billion over 10 years for embryonic stem 
cell research in California. With this funding, the 
California Institute for Regenerative Medicine was 
created to foster stem cell research and appropriate 
the funds provided by the state of California. Other 
states have followed suit with the creation of stem 
cell research programs, albeit not as ambitious or 
comprehensive as the California one.
In 2005, the National Academies of Sciences 
of the United States published the Guidelines for 
Human Embryonic Stem Cell Research, which pro-
vide a common set of scientific and ethical guide-
lines aimed at aiding scientists from both the public 
and private sectors to establish new protocols in 
stem cell research. These guidelines state the need 
for the monitoring of all human embryonic stem 
cell research and outline specific methods for the 
derivation of new stem cell lines; for example, 
experimenting on human embryos by inserting 
stem cells into them is not allowed. Furthermore, 
the rapid advances in stem cell research prompted 
the National Academies to create a panel com-
posed of experts in the field to monitor and review 
scientific developments; to change ethical, legal, 
and policy issues; and to prepare periodic reports 
to update the guidelines. More information on this 
can be found at http://www.nationalacademies.
org/stemcells.
Within the EU, the European Convention on 
Human Rights and Biomedicine has prohibited 
human cloning in one of its protocols; however, 
only a few countries—namely Greece, Spain, and 
Portugal—have ratified this protocol. Furthermore, 
the ambiguity continues in the EU with regard 
to any kind of legal standing on reproductive 
human cloning despite the fact that the Charter of 
Fundamental Rights of the European Union has 
prohibited its practice. The United Nations decided 
to introduce debate on this issue among the country 
members of its General Assembly; as a result, in 
March 2005, the United Nations Declaration on 
Human Cloning was adopted. 
For information on National Polices Governing 
New Technologies of Human Genetic Modification 
in a large number of different nations, see http://
geneticsand society.org/article.php?id=304. For read-
ers interested in the topic of bioethics, information 
can be found at http://ethics.sandiego.edu/Applied/
Bioethics/index.asp. In addition, a good source of 
information and interesting reading can be found 
on the Web site of Professor Lee Silver of Princeton 
University, an expert in bioethics, http://www. 
leemsilver.net/challenging/index.htm. Dr. Silver’s 
views are provocative as well as entertaining, and 
interested readers will enjoy his written work and 
audiovisual pieces.
Biological Cells and Their Machines
Prokaryotes and Eukaryotes
Earlier, we learned how cells might have emerged 
from a soup of chemicals, and their more detailed 
construction and operation will be instructive for 
the future of  miniaturization science. Living cells 
and their organelles have dimensions in the micro-
meter and submicrometer range and constitute the 
first truly autonomous micromachines. There is 
much more membrane area (99%) surrounding the 
internal organelles than there is outer membrane 
surface (1%). 
Microscopic sizes are the normal working size 
for the biological world, a biological cell of about 
5–10 µm being one of the larger components. The 
human body contains approximately 100 trillion of 
these cells. Some of the simplest organisms, such as 

[Page 84]
84   From MEMS to Bio-NEMS: Manufacturing Techniques and Applications
bacteria and algae, have no cell nucleus, and their 
genetic material is mixed in with the aqueous cyto-
plasm. These life forms are known as prokaryotes, a 
designation used to convey their relatively simple 
status as protocells, and they are the forerunners 
to multicellular organisms. Most multicellular 
organisms have their genetic material in a separate 
chamber within the cell, the nucleus, and are called 
eukaryotes, literally, “true nucleus.” These two types 
of cells are compared in Figure 2.20. 
Prokaryotes (from bacteria to blue-green algae) 
took about 500 million years to evolve, but the 
evolution of the first eukaryotic cells took 2500 
million years. Clearly the development of this more 
elaborate construction was a crucial step in the 
evolution toward more complex life forms; early 
eukaryotic cells began the evolutionary path that 
led to complex multicellular animals and plants. 
The more complex a multicellular organism, the 
more different types of cells it has; a blue whale, 
for example, has approximately 120 types of cells, 
whereas a mushroom has fewer than 10. Eukaryotic 
cells come in a very wide variety of shapes and 
sizes, but on average a cell has a volume of about 
3.4 × 10–9 ml and weighs roughly 3.5 × 10–9 grams. 
Cell size, on the upper end (400 µm3), is limited 
by the ability of diffusion to bring nutrients to the 
appropriate parts inside the cell and to dispose of 
waste products. The smallest size for a free-living 
organism (0.02 µm3) most likely is set by the catalytic 
efficiency of enzyme and the protein synthetic 
chemistry machinery. 
Organelles
Introduction
Organelles, visible in the eukaryotic cell in Figure 
2.20b, are specialized structures. The functions of 
several of these cell organelles are described in the 
following sections. As depicted in Figure 2.21, a cell 
might be compared to a city, with the corresponding 
functions listed below the images. The high degree 
of spatial/temporal organization of molecules and 
organelles within cells is made possible by protein 
machines that transport components to various des-
tinations within the cytoplasm. These different tiny 
motors are specialized for specific tasks, such as cell 
division, cell movement, crawling, maintenance of 
cell shape, movement of internal organelles, synthe-
sis of ATP, RNA synthesis, DNA synthesis, etc.
Microvillus
Smooth
endoplasmic
reticulum
Mitochondrion
Rough
endoplasmic
reticulum
Golgi apparatus
Lysosome
Plasma
membrane
Ribosomes
Nucleus
Centriole
Microﬁlament
(b)
Mesosome
Nucleoid
Cell wall
Flagellum
Plasma membrane
Ribosomes
(a)
Prokaryotes
Eukaryotes
No nucleus—have a nuclear “area”
Nucleus present
No membrane-bound organelles
Have membrane-bound organelles
DNA present usually as 1 large chromosome
DNA in nucleus
Primitive cells usually quite small
“Modern” cells, can be quite large
Archebacteria, Eubacteria
Plants, Animals, Fungi, Protists
FIGURE 2.20 Comparison of a prokaryotic cell (a) and an eukaryotic cell (b).

[Page 85]
Nature as an Engineering Guide: Biomimetics   85
Mitochondria and Phylogenetic Trees
The nucleus contains the genetic material (library), 
and the mitochondria (power plants), through 
utilization of pyruvate and oxygen, produce ATP 
(adenosine  triphosphate), a compound that pro-
vides energy for cellular activities. There is con-
vincing evidence that these mitochondria used to 
be independent structures with a life of their own 
that became incorporated into eukaryotic cells over 
time—very much like bacteria that permanently 
colonize more complex cells.46 Mitochondria, for 
example, contain DNA that uses a slightly different 
code for amino acids than does the same DNA in 
the nucleus of the cell. As in bacteria, the length 
of DNA is closed into a loop and the mitochondria 
reproduced by splitting in two. These are amazing 
findings, as the DNA code for amino acids is other-
wise the same for species as different as humans 
and fish (see under “The Genetic Code”). While 
each of us necessarily has two parents, our mito-
chondria and mitochondrial DNA come from the 
ovum and hence from our mothers. Our mothers, 
in turn, got their mitochondrial DNA from their 
Workers/machines
Proteins 
Roads 
Actin filaments
Highways 
Microtubules
Trucks 
Molecular motors
Power plants 
Mitochondria
Factories 
Ribosomes
Library 
Nucleus with DNA
Post office 
Golgi apparatus
Police
Chaperones
Gates, keys, passes
Ion channels
Electric fences
Membranes
Train tracks
Actin filament network
Motors, generators
ATP synthases
Vehicles
Hemoglobin
Train control center
Centrosome
Copy machines
Polymerases
Chain couplers
Ligases
Bulldozers, destroyers
Proteases, proteasomes
Internet nodes
Neuron synapses
Mail sorting machines
Protein sorting machines
FIGURE 2.21 The cell is like a city.

[Page 86]
86   From MEMS to Bio-NEMS: Manufacturing Techniques and Applications
mothers, and so on. Thus, while our nuclear DNA is 
a mish-mash of the DNA of our four grandparents, 
mitochondrial DNA (mtDNA) is an almost exact 
copy of the DNA of our maternal grandmother. The 
match is not exact because of mutations: mtDNA 
has a pointwise mutation substitution rate 10 times 
faster than nuclear DNA—so it is a better record of 
evolutionary change.
Evolutionary trees or phylogenies can be recon-
structed by comparing mtDNA (Figure 2.22). In 
fact, the mutations in the mitochondrial DNA pro-
vide the molecular clock that allows us to determine 
how much time has elapsed since the mitochondrial 
Eve lived. University of California Berkeley’s Allan 
Wilson, in 1987, compared mtDNA of many racial 
groups.47 Knowing the average mutation rate, he fig-
ured out that we all derive from a single version of 
mtDNA that existed 200,000 years ago in the cells 
of an African woman—the common ancestor of all 
of humanity. This work is now seen as overly sim-
plistic. Construction of an exact phylogenic tree is 
indeed still controversial: for example, it is not nec-
essarily true that the molecular clock is constant; 
i.e., mutation rates may change, and environmental 
pressure may change (http://www.sciencemag.org/ 
feature/data/tol). Moreover, the mathematical de -
scriptions and algorithms that may lead to a his-
torically correct phylogenetic tree remain to be 
developed (http://tolweb.org/tree). 
Mitochondria and Power
Here we dwell for a moment as we consider the 
operation of the cells’ power  stations—the mito-
chondria—in more detail (Figure 2.23). We study 
how cells derive their power from the sun by relying 
on mitochondria. Energy is required for mechani-
cal work, transportation, and chemical work. When 
considering building artificial cells, powering the 
micro- or nanounits is one of the first priorities. This 
might mean, in human engineering terms, captur-
ing radiant energy (e.g., sunlight) with a solar cell 
Angiosperms
Gymnosperms
Ferns
Ascobolus
Neurospora
Green algae
Sponges
Nematodes
Arthropods
Amoeba
Slime molds
Mollusks
Coelenterates
Urochordates
Vertebrates
Echinoderms
Yeasts
Diatoms
Cilates
Heliozansus
Dinoﬂagellates
Archaebacteria
Gram positive
bacteria
Purple bacteria
Myxobacteria
Cyanobacteria
Mitochondria
Red algae
Brown algae
Chloroplasts
FIGURE 2.22 Evolutionary trees or phylogenies can be reconstructed by comparing mitochondrial DNA.

[Page 87]
Nature as an Engineering Guide: Biomimetics   87
and converting it to a fuel that can be stored for later 
use (e.g., hydrogen through water electrolysis).
In Figure 2.24a we show the molecular structure 
of the energy currency of a biological cell, i.e., 
adenosine triphosphate or ATP, the immediate 
source of energy in all cells of all living organisms 
on Earth. The structure of an ATP molecule contains 
three molecules of phosphate linked to each other; 
at the pH of normal biological fluids, they have a 
negative charge. When energy is required, ATP is 
hydrolyzed to adenosine diphosphate (ADP) and 
inorganic phosphate (Pi). Back in the mitochondria, 
ADP is recycled back to ATP almost immediately, 
so that the energy is again available to do needed 
work (recharging of the batteries) (Figure 2.24b). 
The production of ATP is due to three different cell 
processes, namely photosynthesis, fermentation, 
and respiration. In photosynthesis, nature uses 
stacks of thylakoids in a chloroplast, a plant 
organelle as shown in Figure 2.25. We will detail the 
photosynthesis process, the conversion of carbon 
dioxide and water into glucose with the help of 
sunlight, shortly.
For now it suffices to say that through photosyn-
thesis, plants, algae, and some bacteria store solar 
energy in the form of the high-energy chemical 
bonds of glucose. In that process carbon dioxide 
and water are consumed, and some leftover oxygen 
is released in the air. This energy consuming pro-
cess is said to be anabolic; i.e., large molecules are 
synthesized from smaller ones in a scenario sche-
matically illustrated in Figure 2.26a (ΔG > 0). Most 
living organisms (including plants and animals) 
then reverse photosynthesis by taking glucose apart 
and releasing energy to power their own growth and 
development. In this second process, oxygen is con-
sumed, and water and carbon dioxide, the original 
ingredients consumed by the plants, algae or bac-
teria, are released. This energy producing process 
is said to be catabolic, i.e., breaking down complex 
Mitochondria inner structure
Inner
membrane
Outer
membrane
Matrix
Cristae
FIGURE 2.23 Mitochondria.
O
O
O
P
P
P
O
O
O
O
O
O
H
H
H
H
O
O
N
N
N
N
OH OH
HC
CH2
C
C
C
CH
Adenine
NH2
Ribose
ATP
H2O
P
P
P
P
P
P
Energy
Inorganic
phosphate
Adenosine diphosphate (ADP)
(b) Hydrolysis of ATP
Adenosine triphosphate (ATP)
+
+
Phosphate groups
(a) Structure of adenosine triphosphate
FIGURE 2.24 (a) Molecular structure of adenosine triphosphate (ATP). (b) Hydrolysis of ATP to ADP. 

[Page 88]
88   From MEMS to Bio-NEMS: Manufacturing Techniques and Applications
molecules into smaller, simpler ones. This is illus-
trated in Figure 2.26b (ΔG < 0). 
Direct oxidation of glucose with oxygen would 
release 686 kcal/mol (ΔG= –686 kcal/mol) (Reaction 
2.1), but cells cannot use the energy stored in glu-
cose directly.
In the cytoplasm of a cell, first, nine different 
enzymes must help convert the glucose (a chain 
of six carbons with twelve hydrogen atoms and six 
oxygen atoms) in nine successive chemical reactions 
Chloroplast
Tylakoid
membrane
Hydrocarbon tail
(H atoms not shown)
Porphyrin ring
(light-absorbing
“head” of
molecule)
CH2
CH2
H
CH3
CH3
CH3
CH2
CH2
CH2
H3C
H3C
CH3
CHO in chlorophyll b
in chlorophyll a
CH
C
C
C
C
C
C
C
C
C
C
C
C
C
C
Mg
C
C
C
C
C
O
O
O
O
O
C
C
C
C
N
N
N
H
H
N
H
H
C
H
Cluster of
pigment molecules
embedded
in membrane
Granum
(stack of thylakoids)
Chloroplasts
Chlorophyll
Leaf
Molecule
Organelle
Cells
Tissues
Organ
Community
FIGURE 2.25 Photosynthesis in plants: from trees to pigment molecules in the thylakoids in chloroplasts.
C6H12O6
6H2O
6CO2
O2
ATP
and
heat
kcal/mol
ΔG = -686 
Reaction 2.1

[Page 89]
Nature as an Engineering Guide: Biomimetics   89
to two molecules of pyruvate (a three-carbon 
chain with three hydrogens and three oxygens). 
This complicated process is called glycolysis. After 
glycolysis, it is the pyruvate that carries on as the 
energy source originally produced with the solar 
energy input, and transports it to the mitochondria. 
The mitochondria takes the energy garnered 
during photosynthesis (in the case of plants) or the 
digested food (in the case of animals) and stored as 
pyruvate and converts it to ATP. This conversion in 
the mitchondria occurs at a very high surface inner 
membrane in a complex set of reactions, including 
the famous Krebs cycle. The Krebs cycle is an aerobic 
process (i.e., it involves the use of oxygen) that is 
responsible for cellular respiration. Hydrolysis 
of the ATP result in the release of one of three Pi 
groups, along with 7 kcal/mol, and the formation 
of ADP (Figure 2.24b). ATP thus packs a wallop of 
concentrated solar power. These tiny solar batteries 
are released by the mitochondria into the cell to 
power all types of uphill reactions (ΔG > 0). In 
releasing their power, ATP battery molecules shed 
instantly one phosphate (Pi) and are discharged to 
become ADP (ATP minus one Pi). In biochemistry, 
phosphorylation is the addition of a Pi group to a 
protein or a small molecule. Beyond doubt, protein 
phosphorylation is the most important regula-
tory event in eukaryotic cells. Many enzymes and 
receptors are turned on or off by phosphorylation 
and dephosphorylation. Phosphorylation is cata-
lyzed by various specific protein kinases, whereas 
phosphatases dephosphorylate. The discharged ADP 
solar battery, in need of recharging now, diffuses 
until it finds a mitochondria power station, where it 
will regain its lost phosphate. Cells obviously recycle 
the ATP batteries they use for work.
To make ATP from pyruvate, as we show in Figure 
2.27, the most prevalent and efficient pathway is 
 cellular aerobic respiration. In cellular aerobic res-
piration, the conversion of 1 mol of glucose yields 
up to 36 mol of ATP; therefore, the energy efficiency 
is 36 × 7 kcal/mol divided by 686 kcal/mol = 252/ 
686 = 36.7% (compared with about 3% efficiency 
in the  burning of oil or gasoline). In the absence 
Photosynthesis
Plants
Algae
Some bacteria
Sugars and
other organic
molecules
Energy
of
sunlight
Anabolic
CO2 + H2O
O2 + Sugars
O2
H2O
H2O
CO2
Respiration
Most
living
organisms
Useful
chemical
bond
energy
Catabolic
H2O + CO2 
O2
CO2
Sugars + O2
(a)
(b)
FIGURE 2.26 (a) Anabolic process: use of energy to conduct unfavorable/uphill reactions (from small to large molecules). 
(b) Catabolic processes: fuel breakdown to deliver energy (from large molecules to small).
Glucose
Pyruvate
2 ATP
With
O2
Without
O2
34 ATP
Lactic
acid
Ethyl
alcohol
+ CO2
Oxidative
respiration
Glycolysis
Fermentation
FIGURE 2.27 Various pathways to making of pyruvate, 
the food source for mitochondria.

[Page 90]
90   From MEMS to Bio-NEMS: Manufacturing Techniques and Applications
of oxygen, certain cells are still able to make ATP, 
albeit in a less efficient matter. This can be accom-
plished through fermentation and anaerobic respira-
tion. Fermentation is the breakdown of sugars in the 
absence of oxygen to release energy, carbon dioxide, 
and alcohol (or lactic acid). Yeast cells produce ethyl 
alcohol by fermentation. 
Some prokaryotes are able to carry out anaerobic 
respiration, respiration in which an inorganic 
molecule other than oxygen (O2) is the final 
electron acceptor. For example, certain bacteria 
known as sulfate reducers can transfer electrons to 
sulfate (SO4
2–), reducing it to H2S. Other bacteria, 
called nitrate reducers, can transfer electrons to 
nitrate  (NO3
–), reducing it to nitrite (NO2
–). Other 
nitrate reducers can reduce nitrate even further, to 
nitrous oxide (NO) or nitrogen gas (N2). The total 
energy yield per glucose oxidized is less than with 
aerobic respiration, with a theoretical maximum 
yield of 36 ATP molecules or fewer.
Cellular respiration, fermentation, and anaerobic 
respiration are catabolic, energy-yielding pathways. 
The totality of an organism’s chemical reactions 
is called metabolism. Metabolism manages the 
material and energy resources of the cell. In Figure 
2.28 the various processes that ATP energizes are 
summarized.
Since animals cannot make food directly from 
water and CO2, chloroplasts and mitchondria work 
in tandem, as illustrated in Figure 2.29. Photo-
synthesis and respiration are complementary pro-
cesses in the living world. Photosynthesis uses the 
energy of sunlight to produce sugars and other 
organic molecules. These molecules, in turn, serve as 
energy sources or food. Respiration is a process that 
uses O2 and forms CO2 from the same carbon atoms 
that had been taken up as CO2 and converted into 
sugars by photosynthesis. In respiration, organisms 
obtain the energy that they need to survive. It is 
the cycling of molecules between chloroplasts and 
mitochondria that allows a flow of energy from 
the sun through all living things. Photosynthesis 
preceded respiration on the Earth by, probably, 
billions of years before enough O2 was released to 
create an atmosphere rich in oxygen. Ultimately, 
the process of photosynthesis (Reaction 2.2) can 
be considered one of the most, if not the most, 
important chemical reaction on Earth.
Transport work: ATP phosphorylates transport proteins
Membrane
protein
Solute
Motor protein
Reactants
Product made
Protein moved
Solute transported
X
X
Y
Y
P
P
P
P
P
ADP
+
ATP
Chemical work: ATP phosphorylates key reactants
Mechanical work: ATP phosphorylates motor proteins
FIGURE 2.28 The various processes that ATP energizes: ATP at work.

[Page 91]
Nature as an Engineering Guide: Biomimetics   91
 
6CO2 + 12H2O + light energy 
 
⇒ C6H12O6 + 6O2 + 6H2O 
Reaction 2.2
For building artificial cells, we would be better off 
building plant like-cells, as the source for fuel is in 
the atmosphere (water and/or CO2) and harvesting 
energy from the sunlight is relatively simple. So let 
us take a more detailed look at how the chloroplasts 
in plant leaves do it (Figure 2.25). 
Pigments in the leaves of plants absorb sunlight, 
principally through chlorophyll in the chloroplasts. 
Chloroplasts are found mainly in mesophyll cells 
forming the tissues in the interior of the leaf (Figure 
2.25). Chlorophyll comes in two slightly different 
forms, called chl a and chl b. Most leaves contain at 
least two additional types of pigments, carotenes and 
xanthophylls, that are capable of absorbing light of 
different wavelengths. The more abundant chloro-
phylls usually mask the latter two types of pigments. 
There are about half a million chloroplasts per square 
millimeter of leaf surface. The color of a leaf comes 
from chlorophyll, the green pigment in the chloro-
plasts. Oxygen exits and carbon dioxide enters the leaf 
through microscopic pores, stomata, in the leaf. Veins 
deliver water from the roots, and carry off sugar from 
mesophyll cells to other plant areas (Figure 2.30). 
Only chl a can participate directly in the light 
reactions. Other pigments in the thylakoid mem-
brane (e.g., chl b, carotenoids) can absorb light and 
transfer the energy to chl a. These pigments thus 
broaden the spectrum of solar light (wavelengths) 
that can drive photosynthesis. Plants only use a nar-
row range of frequencies from sunlight between 400 
and 700 nm. Light reactions on the thylakoid mem-
brane convert solar energy and produce oxygen, and 
dark reactions fix CO2 in the Calvin-Benson cycle to 
make sugar, as shown in Figure 2.31. 
Molecular Motors
Other subcomponents of biological cells exhibit 
equally fascinating feats of nanoengineering. For 
illustration, consider molecular motors, composed of 
a discrete number of atoms that produce molecular 
or supramolecular motions. Molecular motors derive 
energy from ATP that is present in the cytoplasm 
and nucleoplasm of every cell and is the universal 
energy currency for all biological processes (see 
Figure 2.24). Living things can use ATP like a battery. 
Molecular motors are in a sense nanomachines 
that do mechanical work through the hydrolysis 
of ATP, the energy source of the cell. During 
hydrolysis of ATP, a shape change occurs within the 
motor protein (a mechanochemical process), and 
mechanical work is performed. This mechanical 
work is used to move the motor along a track in 
order to perform a load transport function or to 
apply forces to the filament for cell motility and cell 
Light energy
Ecosystem
Organic
molecules
Photosynthesis
in chloroplasts
Cellular respiration
in mitochondria
CO2 + H2O
+ o2
ATP
Powers most cellular work
Heat energy
FIGURE 2.29 From light to photosynthesis to cellular 
respiration and heat energy.
Leaf cross section
Vein
Mesophyll
Mesophyll cell
Stomata CO2 O2
FIGURE 2.30 Stomata and veins in a green leaf.

[Page 92]
92   From MEMS to Bio-NEMS: Manufacturing Techniques and Applications
division. Three types of motors can be distinguished, 
i.e., linear motors (such as myosin, dynein, and 
kinesin), rotary motors (F0-F1 ATP synthase) and 
polymerization motors (RNA, ssDNA); their tracks 
and functions are summarized in Table 2.5. Many 
of proteins can be considered nanoactuators, not 
only rotary or linear motor proteins. In some cases, 
even a simple binding of a protein and a specific 
target 
molecule—a 
chemical 
reaction—results 
in definite shape change—a mechanical effect. A 
conformational change might be put to good use in 
genetically engineered nanoactuators or biosensors 
(see calmodulin example, below).
Kinesin is a linear motor protein that steps along 
the microtubuli, the tubelike fibrils of the cell’s skel-
eton, and is responsible for carrying organelles over 
a long distance within the cell (Figure 2.32). Most 
kinesins “walk” toward the plus ends of micro-
tubules. A single kinesin molecule can drag along 
relatively large things like chromosomes and other 
organelles. Svoboda et al. demonstrated that kinesin 
can even work in vitro on a microscope slide.48 This 
was demonstrated by gluing kinesin on microtubuli 
and observing it drag along a little ball of silica gel. 
Its strength is about 5 piconewtons (the force a laser 
pointer makes on a screen). Optical tweezers are 
well suited for studying molecular motors because 
of their low spring constants. Using optical traps, 
this same group determined that kinesin moves in 
individual steps that are 8 nm (80 Å) in length, a 
size consistent with its dimensions (Figure 2.33).48 
Microtubules can also move themselves on a glass 
slide surface containing bound kinesin (a single 
molecule bound to glass can move a microtubule). 
For the latest on kinesin research, visit the kinesin 
homepage at http://www.proweb.org/kinesin. 
Noji et al. discovered that the γ-subunit of the 
hydrophilic F1 portion of ATPase rotates in response 
to the synthesis/hydrolysis of ATP (Figure 2.34).49 
The moving part of an ATPase is a central protein 
shaft (or rotor, in electric-motor terms) that rotates 
in response to electrochemical reactions with each 
of the molecule’s three proton  channels (compa-
rable to the electromagnets in the stator coil of an 
electric motor). The ubiquitous ATPase was the first 
rotary motor enzyme ever found, and the force gen-
erated by this motor protein (>100 pN) is among 
the greatest of any known molecular motor. The 
enzyme puts out a very large torque, comparable 
ADP
NADP+
Pi
Calvin-Benson
cycle
FIGURE 2.31 Photosynthesis with light reaction and dark 
reaction in the Calvin-Benson cycle.
TABLE 2.5 Molecular Motors and Their Tracks and Functions
Type
Track
Function
Myosin
F-actin, filament
Cell crawling, cell division, muscle contraction
Dynein
Microtubules
Eukaryotic cell (produces the axonemal beating 
of cilia and flagella and also transports cargo 
along microtubules toward the cell nucleus)
Kinesin
Microtubules
Organelle transport, chromosome segregation, 
moves cargo inside cells away from the 
nucleus along microtubules
Polymerase
RNA, single-stranded
Nuclear processes (transcribes RNA from a DNA 
template)

[Page 93]
Nature as an Engineering Guide: Biomimetics   93
to a person rotating a 150-m rod. The enzyme can 
spin such a long filament because it automatically 
ratchets down the rotation rate. A no-load rotational 
velocity of 1020 rpm was calculated, and the motor 
has a diameter of less than 12 nm. Montemagno 
et al.,50 then at Cornell University, integrated these 
genetically engineered motor proteins with NEMS, 
for example, by attaching the protein nanomotors 
to arrays of nickel posts and attaching nickel rotor 
blades to the protein molecules.50 The “handle” for 
attaching the ATPase motor to the nanofabricated 
metallic substrates is a synthetic peptide composed 
of histidine and other amino acids. The histidine 
peptide allows the molecular motors to adhere to 
nanofabricated patterns of gold, copper, or nickel—
the three standard contact materials in integrated 
circuits. 
The researchers attached fluorescent microspheres 
(~1 µm in diameter) to the ATPase molecule’s rotor 
and observed the microsphere movement with a dif-
ferential interferometer and with a charge-coupled 
device camera.
The authors envision that F1-ATPase motors will 
be used to pump fluids and open and close valves in 
nano- and microfluidic devices and provide mechani-
cal drives for a new class of nanomechanical devices.50 
This work was cited by Discover magazine as one of 
the most promising new technologies of 1999. Today, 
twelve years later, that promise remains unmet.
Bacteria swim in viscous liquid environments by 
rotating helical propellers known as flagella, shown 
in Figure 2.35 (see also Volume I, Chapter 6, “Mixing, 
Stirring, and Diffusion in Low Reynolds Number 
Fluids”). The bacterial flagellum is a nanomachine 
made of about twenty-five different proteins, each of 
them in multiple copies ranging from a few to tens 
of thousands. It is constructed by self-assembly of 
these large numbers of proteins, each into a different 
Kinesin
Vesicle
Plus
end
Minus
end
Microtubule
Glass slide
FIGURE 2.32 Kinesin motor. Schematic diagram showing 
movements mediated by kinesin, an ATP-driven motor, on 
microtubule tracks. Vesicles and beads containing kinesin 
molecules on their surface move toward the plus end of 
microtubules. Microtubules can also move themselves 
along a glass slide containing bound kinesin.48
Bead
Kinesin
Displacement (nm)
0.0 0.1 0.2 0.3 0.4 0.5 0.6
Time (s)
0
8
16
24
32
40
Optical trap
Microtubule
FIGURE 2.33 Laser tweezers were used to study kinesin motors with the kinesin molecule attached to a bead traveling 
over a microtubule. (From http://www.stanford.edu/group/blocklab.)

[Page 94]
94   From MEMS to Bio-NEMS: Manufacturing Techniques and Applications
part that exerts a different function, such as a rotary 
motor, bushing, drive shaft,  rotation-switch regu-
lator, universal joint, helical propeller, and rotary 
promoter for self-assembly. The rotary motor, with 
a diameter of only 30–40 nm, drives the rotation of 
the flagellum at around 300 Hz, at a power level of 
10–16 W, with energy conversion efficiency close to 
100%. These protein motors appear to be fueled by 
a flow of protons across a pH gradient and can push 
an average-sized cell at 30,000 nm/s or 15 body-
lengths per second—and can also run in reverse!51 
In comparison, the surface micromachined motors 
of Volume II, Chapter 7, are hopelessly impractical.
The structural designs and functional mecha-
nisms revealed in the complex machinery of the 
bacterial flagellum could provide many novel tech-
nologies that may become the basis for future nano-
technology, from which we should be able to find 
many useful applications.
Mammalian muscle, nature’s ubiquitous actuator 
for larger organisms, is another chemomechanical 
actuator. Muscle cells are long and cylindrical and 
made up of thick myosin filaments surrounded by 
thin actin filaments. A central myosin filament and 
surrounding actin filaments form a sarcomere unit, 
which has a length of 2.5 µm and a thickness of 
10–20 nm. The thin and thick filaments are inter-
digitated, and upon muscle contraction, the thick 
filaments are pulled along the thin filament in a 
ratchet-like manner (Figure 2.36). The linear motion 
is effected by the myosin head, which is attached to 
the thick filament via a flexible hinge and binds to 
the actin filament (Figure 2.37). This linear protein 
motor again uses chemical energy released in the 
conversion of ATP to ADP and a phosphate ion (Pi). 
The hydrolysis of 1 mol of ATP releases about 10 kcal 
of energy (i.e., 6.96 × 10–20 J per molecule). 
The maximum static muscle force generated per 
unit cross-sectional area (i.e., tension, stress) is about 
0.350 MPa, a constant number for all vertebrate 
muscle fibers. In vertebrate muscle, the maximum 
force generated can be held only for short periods
