Repository: Alvintxh/nanofab-web

# Extracted Book Sources

All 11 textbooks extracted 2026-04-05 using PyMuPDF (extract_pdf.py).

## Extraction Summary

| Book Key | File | Pages | Words | Page Numbering |
|----------|------|-------|-------|----------------|
| cui_2025 | Zheng Cui - Nanofabrication (4th ed) | 419 | ~158K | PDF labels (C1, i-xi, 1-407) |
| campbell_2008 | Campbell - Fabrication Engineering (3e) | 825 | ~369K | offset=18 (front-1..18, then 1-807) |
| teresa_2020 | De Teresa - Nanofabrication (full) | 451 | ~183K | offset=0 (sequential PDF pages) |
| madou_vol1_2011 | Madou - Fundamentals of Microfab Vol.1 | 646 | ~366K | PDF labels |

File: sources/sources_processed/books/madou_vol2_2011/madou_vol2_2011_full.txt (part 9 of 57)
100
(3.5)
10+
(.35)
offer perhaps the first real possibility for the integra-
tion of electronics and optics on the same chip.
One further comment is in order here. Ultimately, 
all the technological barriers listed above might 
be overcome, but the real question is, at what cost? 
Moore’s second law states that capital costs increase 
faster than revenue and that the rate of technological 
#of Transistors
DRAMChip
4K
64K
1M
16M
DRAM
16G
10
100
1000
10000
1970
1980
1990
2000
2010
2020
1.E+04
1.E+06
1.E+08
1.E+10
1.E+12
Minimum feature size (µm)
# of  transistors/DRAM chip
ITRS
roadmap
1G
Approximate number of
neurons in the human brain
(in 15 cm2)
256M
x
x x x
x
DRAM
bits/mm2
Areal neuron density
in human brain (# N/mm2)
Year
FIGURE 2.1 Semilog plot of DRAM bits and minimum feature size as a function of time. (Courtesy of Dr. Rashid Bashir, 
Purdue University.) See also Volume I, Chapter 4.

[Page 93]
Next-Generation Lithographies and Lithography Research   93
progress is controlled by financial realities. Specifi-
cally, Moore gloomily predicted that the cost of build-
ing a chip manufacturing plant doubles with every 
other chip generation, or roughly every 36 months. 
This is often referred to as Moore’s “second law.” The 
projected cost of an IC lab in 2015 is ∼$100 billion.
Kurzweil: A View from an Optimist
To explore what the future of Moore’s law holds, 
we consider Ray Kurzweil’s optimistic predictions.4 
Kurzweil (Figure 2.2) and others observed that com-
puting power had been growing exponentially long 
before the invention of the transistor. From Kurzweil 
we learn that from 1900 onward the speed of com-
putation has doubled every three years, and that 
by 2020, computers will equal the human brain in 
terms of memory capacity and computing speed (see 
Figure 2.3).
Kurzweil believes that Moore’s law is an illustra-
tion  of a broader underlying law, The Law of Acce-
lerating Returns, which is based on The Law of Time 
and Chaos. The latter, as quoted from Kurzweil, reads: 
“In a process, the time interval between salient 
events (that is, events that change the nature of 
the process, or significantly affect the future of the 
process) expands or contracts along with the amount 
of chaos.” As a consequence, the Law of Accelerating 
Returns (a sublaw of the Law of Time and Chaos) states 
that as order exponentially increases, time exponen-
tially speeds up, or the interval between salient 
events grows shorter as time passes.* It is assumed 
that another technology will take over when Moore’s 
law, based on photolithography, is no longer valid. 
New technology may involve quantum devices, three-
dimensional (3D) chips, superconductors, photonic 
crystals, plasmonic devices, and metamaterials. 
All that is needed for this evolution to take place is 
the growing order of the evolving technology itself 
and enough surrounding chaos—that is, diversity 
of options or alternatives—from which to draw 
new ideas. This is similar to natural evolution, 
* The other sublaw of the Law of Time and Chaos is the Law of Increasing 
Chaos. With chaos exponentially increasing, time exponentially 
slows down. The events developing after the Big Bang are an illustra-
tion of this law; most salient events occurred immediately after the 
Big Bang and became less frequent thereafter.
which needed the many options provided by a rich 
and varied environment to develop sophisticated 
and intelligent life forms. It follows that Moore’s 
law, describing the speeding up of technology 
developments in the IC world, and Taniguchi’s 
laws (see Chapter 6), describing the speeding up of 
technology developments in me chanical machining 
(tool development), are both examples of the Law of 
Accelerating Returns. Similarly, in data recording, the 
rate of progress has exponentially increased. It started 
slowly, perhaps with crude cave drawings, then 
pictorial script followed by symbolic script, then pen 
and paper followed by a colossal milestone, which 
speeded up things considerably, i.e., the Gutenberg 
printing press. Then magnetic recording in computers 
started with recording using a copper-wound coil; 
when this became too crude, the invention of the 
thin film read/write head by IBM’s L. Romankiw 
in 1973 took over.5 In magnetic data storage with 
thin film read/write, the ultimate limit at room 
temperature is projected to be 40 Gb/in.2,6 A next 
leap forward in recording density is expected when 
proximal probes prove their mettle as read/write 
heads; 45 Gb/in.2 (Terris et al.7) and 400 Gb/in.2 
(Kraus and Chou8) have been demonstrated already. 
Using a 32 × 32 (1024) array of AFM cantilevers, 
King et al.6 thermomechanically wrote data bits 
40 nm in diameter and pitch (this corresponds to a 
data density of 0.4 Tb/in.2), and they read those bits 
thermally at a speed of 480 Mb/s. Figure 2.4 shows 
a picture of a thin film read/write head (a) and an 
STM-based read/write head (b) (IBM’s millipede).
Yet another example of the Law of Accelerating 
Returns is exemplified in the Human Genome 
Project started in the mid-1980s (see Volume III, 
FIGURE 2.2 Ray Kurzweil is on the left, but does Bill 
believe him?

[Page 94]
94   Manufacturing Techniques for Microfabrication and Nanotechnology
Chapter 2). The speed of the process of writing down 
all 3.5 billion bits of the human genetic code expo-
nentially increased since the start of the project, caus-
ing the project to finish ahead of schedule. For some 
additional reading from Kurzweil’s work, see The 
Singularity Is Near: When Humans Transcend Biology.9
Next-Generation Lithographies
Introduction
Having set a rather optimistic forecast for the 
future of miniaturization sciences, we now intro-
duce a set of possible next-generation lithographies 
FIGURE 2.3 What $1000 of computing buys. The number of million instructions per second (MIPS) is a general measure 
of computing performance. (Based on Ray Kurzweil.)
(a)
(b)
FIGURE 2.4 (a) Thin film read/write head. (b) STM-based read/write head (IBM’s millipede).

[Page 95]
Next-Generation Lithographies and Lithography Research   95
(NGLs). This includes extreme ultraviolet lithogra-
phy (EUVL), x-ray lithography, charged-particle-
beam lithography, including scattering with angular 
limitation projection electron-beam lithography 
(SCALPEL) and ion projection lithography (IPL), as 
well as imprint lithography [nanoimprint lithogra-
phy (NIL) and step-and-flash imprint lithography 
(SFIL)]. In the context of electron-beam lithography 
(EBL), we also look at progress made with micro-
electromechanical system (MEMS)-based arrays of 
field emitters.
Extreme Ultraviolet Lithography
As mentioned before, the 32-nm node is viewed 
as beyond the scope of DUV lithography [even when 
applying all the resolution-enhancing technologies 
(RETs) or taking advantage of immersion lithography, 
which we learned about in Chapter 1]. EUVL is one of 
the most likely NGLs to achieve the 32-nm node.
Extreme ultraviolet lithography (EUVL), using 
wavelengths in the 10–14-nm range to carry out 
projection imaging, is the most natural extension 
of optical projection lithography as, in principle, it 
only differs in terms of the wavelength. This type 
of radiation is also referred to as soft x-ray radiation 
and vacuum UV. Sources for this type of radiation are 
laser-produced plasmas and synchrotrons.
To appreciate the merits of EUVL, we take as a 
starting point the expressions for resolution (R):
 
R
k NA
1
=
λ
 
(1.16)
and depth of focus (DOF):
 
DOF
k
NA
2
2
= ± δ = ±
λ
 
(1.17)
In Chapter 1 we learned that in practice, both 
resolution R and DOF are experimentally deter-
mined and are influenced by both resist and expo-
sure systems. In large-scale IC manufacture with 
g- and i-line light, k1 values used to be around 0.6 
(see Figure 1.81) and DOFs were larger than 0.5 µm. 
At that time, these parameters led to the desired CD 
control within a tolerable process window. The push 
for higher resolution with 248-nm and 193-nm 
radiation made it necessary to achieve smaller k1 
values, and this led to processing problems; it became 
more difficult to control the CD, and it created an 
intolerably low DOF. The RETs discussed in Chapter 1 
enhance resolution and the effective DOF, but, as 
we discussed, they are often not very manufacturer-
friendly (people only half-jokingly refer to RET as “real 
expensive technology”). With EUVL, on the other 
hand, one surmounts these problems because of 
its shorter wavelength. The technique is capable of 
printing sub-100-nm features while maintaining a 
DOF of 0.5 µm or larger, and has k-values that make 
the process control less demanding. Unfortunately, 
things are not that simple—EUV is strongly absorbed 
in virtually all materials, and, consequently, imaging 
must be carried out in a vacuum; also, all camera 
optics and masks used must be reflective rather than 
refractive. New resists and processing techniques 
must be developed as well.10–12
In Figure 2.5 a schematic of an EUVL setup is 
shown. A laser is directed at a xenon gas and heats 
up the gas to create a plasma, radiating light at 
13.6 nm—too short for the human eye to see. That 
EUV light is directed onto a condenser, gathering the 
light and directing it onto the mask. The mask is a 
representation of one level of the IC under construc-
tion and is made by patterning an absorber on some 
parts of a mirror but not on others (Figure 2.6). The 
pattern on the mask is reflected onto a series of four 
to six curved mirrors, reducing the size of the image 
and focusing the image onto the resist-coated silicon 
wafer. The entire process takes place in a vacuum 
because at these short wavelengths even air absorbs 
the light.
With respect to EUVL reflectivity, it is well known 
that most materials have very low reflectivity for 
near-normal incidences at those short wavelengths; 
therefore, multilayer Bragg reflectors with multiple 
reflecting coatings are used, as illustrated in Figure 
2.6. The concave and convex mirrors in EUVL, 
including the mask, are coated with multiple lay-
ers (e.g., 80 of them) of molybdenum and silicon 
(another pair of material used is Mo-Be) with dis-
similar EUVL optical constants, providing a resonant 
reflectivity when the period of the layers is close to 
λ/2. With magnetron-sputtered Mo-Si-based reflec-
tors, peak reflectivities of up to 70% at 13.4 nm 

[Page 96]
96   Manufacturing Techniques for Microfabrication and Nanotechnology
have been achieved (the other 30% is absorbed by 
the mirror). Without the coating, the light would be 
almost totally absorbed before reaching the wafer. 
The mirror surfaces have to be nearly perfect; even 
small defects in coatings can destroy the shape of 
the optics and distort the printed circuit pattern.10
The multilayer stacks in EUVL masks today have 
a demonstrated defect level of ∼1014 defects/cm2, still 
two orders of magnitude above target. Prototype 
EUVL cameras designed for 13.4-nm radiation have 
an numerical aperture (NA) = 0.1 and a four- mirror 
set with multilayer Mo-Si-reflecting coatings.10 
These step-and-scan 4× cameras have a resolution 
better than 100 nm with a ring field of 26 × 1.5 mm. 
In the step-and-scan system, the mask and wafer 
are simultaneously scanned in opposite directions, 
with the mask moving four times faster than the 
wafer. The camera wave-front error at 13.4 nm needs 
to be less than 1 nm so that the surface figure (that 
is, the basic shape of each of the mirrors) will be 
accurate to 0.25 nm rms or better. Achieving these 
accuracies will also require improved metrology 
techniques because current ones cannot confirm 
the accuracies required. The fact that EUVL masks 
are reflective has advantages and disadvantages. 
Advantages are that no thin and brittle membranes 
are needed as required in the case of x-ray lithogra-
phy—just a solid substrate (e.g., a Si wafer) coated 
with the required reflective coatings and a patterned 
EUVL absorber; because of the 4:1 reduction, mask 
making is also easier than with x-rays. A major dis-
advantage is that the defect density in the reflective 
coating needs to be made so small that there are few 
techniques available yet to accomplish such defect-
free films. Current resists absorb all the EUVL pho-
tons within less than 100 nm. Approaches for EUVL 
resists include silylated single-layer resist, refractory 
bilayer resists, and trilayer resists.
The Extreme Ultraviolet LLC (EUV LLC) was 
created to spearhead the research involved in 
bringing EUVL to the marketplace. The consortium 
includes Intel Corporation, Motorola Corporation, 
Advanced Micro Devices Corporation, IBM, Infineon, 
Micron Technology, and the Sandia and Lawrence 
Livermore National Laboratories (http://www.sandia.
gov/media/NewsRel/NR2001/euvlight.htm). Intel  is 
leading this consortium, and an introduction of EUVL 
is planned for 2009. For the past couple of years there 
has been a growing realization that the resolution 
capabilities of the EUVL wavelength are being 
FIGURE 2.6 Two schematic representations of EUVL 
reflective masks. In EUVL, only reflective optics will work 
(see text).
Vacuum isolation:
Projection optics/
illuminator
Illuminator optics
EUV-generating
plasma
6-Mirror
projection optics
(NA=0.25)
Reﬂective
mask
EUV source
collector
300 mm wafer
Separate projection
optics and wafer
vacuum environments
Separate mask and
projection optics
vacuum environments
Vacuum isolation:
FIGURE 2.5 Schematic of an EUVL lithography setup. (From SEMATECH’s Next Generation Lithography Workshop 
brochure.)

[Page 97]
Next-Generation Lithographies and Lithography Research   97
countered by the effects of electrons released after 
absorption, and it is feared that a 13.4-nm resolution 
might be impossible. On the other hand, on May 30, 
2007, NEDO announced, that using EUVL, it had 
drawn circuit patterns with just 26-nm line widths 
(isolated and dense lines) using EUVL (http://www.
nedo.go.jp/english/archives/190820/190820.html).
X-Ray Lithography
Introduction
X-ray lithography uses a shadow printing method 
similar to optical proximity printing. The x-ray wave-
length (4–50 Å) is much shorter than that of UV 
light (2,000–4,000 Å) (Table 2.2). Hence diffrac-
tion effects are reduced and higher resolution can be 
attained. For example, for an x-ray wavelength of 5 Å 
and a gap of 40 µm, R is equal to 0.2 µm. In contrast 
with electron lithography and ion-beam lithography, 
no charged particles are directly involved in x-ray 
exposures, which makes the need for vacuum less 
stringent (see Figure 2.7).13 Like with all high-energy 
radiation (see EUVL), a vacuum is preferred to avoid 
absorption of photons by gas molecules, formation 
of ozone, and corrosive reactions with the expo-
sure station’s hardware. Another advantage of x-rays 
is that one can use flood exposure of resist-coated 
wafers, ensuring higher throughput than when writ-
ing with a thin electron or ion beam. The method is 
also referred to as deep x-ray lithography (DXRL).
The three main classes of sources for x-ray lithog-
raphy are electron impact tubes, laser-based plasmas, 
and synchrotrons (Figure 2.8). In miniaturization 
science, we are mainly concerned with synchrotron 
radiation. For reasons that are explained below, 
in the case of ICs, less-expensive alternative x-ray 
sources might suffice.
TABLE 2.2 Light Sources for Various Types of 
Lithography
Wavelength 
(nm)
Source
Range
436
Hg arc lamp
g-line
405
Hg arc lamp
h-line
365
Hg arc lamp
i-line
248
Hg/Xe arc lamp, 
KrF excimer laser
Deep UV (DUV)
193
ArF excimer laser
DUV
157
F2 laser
Vacuum UV (VUV)
~10
Laser produces 
plasma sources
Extreme UV (EUV)
~1
x-ray tube, 
synchrotron
x-ray
FIGURE 2.7 A comparison of (a) photolithography, (b) electron-beam, (c) x-ray lithography, and (d) ion-beam. (Based on 
Brodie, I., and J.J. Muray. 1982. The Physics of Microfabrication. New York: Plenum Press. With permission.13)

[Page 98]
98   Manufacturing Techniques for Microfabrication and Nanotechnology
Major Features of X-Ray Lithography
X-ray lithography is superior to optical lithogra-
phy because of its use of shorter wavelengths and 
its very large DOF, as well as because exposure time 
and development conditions are not as stringent. 
Reproducibility is high because results are indepen-
dent of substrate type, surface reflections, and wafer 
topography. Another important benefit is that x-ray 
lithography is immune to low atomic number (Z) 
particle contamination (dust). With an x-ray wave-
length on the order of 10 Å or less, diffraction effects 
generally are negligible, and proximity masking can 
be used, increasing the lifetime of the mask. With 
a standard 50-µm proximity gap and using syn-
chrotron x-rays, 0.25-µm patterns can be printed; 
by decreasing the proximity gap to 25 µm, patterns 
of 0.15 µm can be resolved.14 The obtainable aspect 
ratio, defined as the structural height or depth to 
the minimum lateral dimension, reaches more 
than 100. With UV photolithography, under special 
conditions, an aspect ratio of about 25 is possible 
at most (see SU-8 in Chapter 1). An aspect ratio of 
100 corresponds to the aspect ratio attainable by wet 
chemical anisotropic etching of monocrystalline Si 
(see Chapter 4).
In x-ray lithography, there are essentially no 
optics involved, and although this sounds like an 
advantage, it also presents one major disadvantage 
because one can only work with 1:1 shadow print-
ing. No image reduction is possible, so the mask fab-
rication process is very complicated. In the United 
States, IBM remains the only major champion of 
x-ray lithography for NGL.15 At the end of 1999, IBM 
fabricated several PowerPC 604e microprocessor 
batches to demonstrate the viability of the method.16 
In Japan, there are still many players involved, such 
as NTT, Toshiba, Mitsubishi, and NEC.17
LIGA
The LIGA technique (a German acronym for Litho-
graphie, Galvanoformung, Abformung) was invented 
about 25 years ago.18 LIGA exploits all of the 
advantages of x-ray lithography listed above, and 
the process is schematically illustrated in Figure 2.9. 
The LIGA process involves a thick layer of resist 
(from micrometers to centimeters), high-energy 
x-ray radiation, and resist development to make a 
resist mold. By applying galvanizing techniques, 
the mold is filled with a metal. The resist structure 
is removed, and metal products result. Alternatively, 
the metal part can serve as a mold itself for precision 
plastic injection molding. Several types of plastic 
molding processes have been tested, including 
reaction injection molding, thermoplastic injection 
molding, and hot embossing. The so-formed plastic 
part, just like the original resist structure, may also 
serve as a mold for fast and cheap mass production 
because one does not rely on a new x-ray exposure. 
LIGA enables new building materials and a wider 
dynamic range of dimensions and possible shapes. A 
showpiece structure for LIGA technology is pictured 
in Figure 2.10, in which an ant holds a Ni gear. 
Of particular interest to miniaturization science 
is the possibility of creating 3D shapes with slanted 
FIGURE 2.8 (a) Schematic of a synchrotron. (b) Grenoble synchrotron (http://www.esrf.eu).

[Page 99]
Next-Generation Lithographies and Lithography Research   99
sidewalls (see Figure 2.11)19 and step-like struc-
tures. Two German companies, IMM (http://www.
imm-dueck.de) and Jenoptik Mikrotechnik GmbH 
(http://www.jo-mikrotechnik.com), have  developed 
an x-ray scanner that allows for continuous tilt 
angles of the mask/substrate assembly with respect 
to the x-ray beam, rotation of the mask/ substrate, 
and that contains an internal mask alignment sys-
tem for different masks for multiple exposures. 
The unprecedented precision attainable with LIGA 
makes this technique stand out against other 3D 
lithography methods such as DUV with SU-8 (see 
Chapter 1). Using the IMM/Jenoptik scanner, a verti-
cal resist wall with a precision better than 0.05 µm 
was demonstrated, and even resist walls inclined at a 
45° angle were made with an accuracy of 1 µm over 
a height of up to 500 µm.18 LIGA is further discussed 
in Chapter 10.
X-Ray Resists
An x-ray resist should have high sensitivity to x-rays, 
high resolution and resistance to chemical, ion, and/
or plasma etching, thermal stability of >140°C, and 
a matrix or resin absorption of less than 0.35 µm–1 
at the wavelength of interest. No presently available 
resist meets all those requirements. One material 
predominantly used in x-ray lithography is positive 
poly(methylmethacrylate) (PMMA), a material better 
known by its trade names PlexiglasTM and LuciteTM. 
Another name commonly used for polymers based 
on PMMA is acrylics. Clear sheets of the material are 
FIGURE 2.9 The LIGA process.
FIGURE 2.10 Ant with gear. (From Forschungszentrum 
Karlsruhe, Program Microsystem Technologies. With 
permission.)

[Page 100]
100   Manufacturing Techniques for Microfabrication and Nanotechnology
used to fabricate “unbreakable” windows, inexpen-
sive lenses, machine guards, and clear lacquers on 
decorative parts. At a wavelength of 8.34 Å, the 
lithographic sensitivity of PMMA  typically hovers 
about 2–6.5 J/cm2, a rather low sensitivity implying 
a small throughput. A possible approach to make 
PMMA more x-ray sensitive is the incorporation of 
x-ray-absorbing high atomic number atoms. Ano-
ther approach, discussed in Chapter 1, involves the 
use of chemically amplified photoresists. Other 
x-ray resists explored for LIGA applications are 
poly(lactides)20 and some SU-8 epoxy resin modifi-
cations.21 These resists show a considerably enhanced 
sensitivity and reduced stress corrosion compared 
with PMMA.19
Negative x-ray resists exhibit inherently higher 
sensitivities compared with positive x-ray resists, 
although their resolution capability is limited by 
swelling. Poly(glycidyl methacrylate-co-ethyl acry-
late) (PGMA), a negative e-beam resist, has been 
used in x-ray lithography. In general, resist materi-
als sensitive to e-beam exposure are also sensitive to 
x-rays and function in the same way; that is, materials 
that are positive in tone for electron-beam radiation 
typically also are positive in tone for x-ray radiation. 
A strong correlation exists between the resist sensi-
tivities observed with these two radiation sources, 
suggesting that the reaction mechanisms might be 
similar for both types of irradiation.22
The IC industry requires a typical resist layer 
not more than 1–2 µm thick. Thicker layers, between 
10 and 1,000 µm, are dictated by the need for 
high- aspect-ratio micromachines. The technology 
of app lying thicker layers of photoresist remains 
challenging. Spin coating of multiple resist lay-
ers (for relatively thin coats), resist casting with in 
situ polymerization of mildly cross-linked PMMA 
(for layers >500 µm), and plasma polymerization 
of PMMA with a possibility of subsequent dia-
mond grinding of the resulting layers are some of 
the techniques currently in use (see also Chapters 1 
and 10).
In the case of exposures with very high energy 
x-rays (hard x-rays), the associated wavelength is 
measured in angstroms, not in nanometers. At those 
energies, almost every type of polymer becomes a 
“resist,” and even “resistless” lithography becomes 
possible as thin films can be etched, vaporized, or 
ion-implanted directly.
X-Ray Masks
Another challenge in x-ray lithography, besides 
the low sensitivity of the resists and the high cost 
of sufficiently bright x-ray sources, is the mask 
making—already complex for producing DRAMs, 
but even more complex for 3D structures with 
high aspect ratios. In Table 2.3, the procedure 
for making an optical mask is compared with 
the procedure involved in making an x-ray mask. 
Technologies developed for manufacturing masks 
for submicrometer circuitry with x-ray lithography 
do not directly transfer to the fabrication of x-ray 
FIGURE 2.11 LIGA structures obtained at IMM using an x-ray scanner enabling continuous tilt angles of the mask/ 
substrate assembly. (Ehrfeld, W., and A. Schmidt. 1998. Recent developments in deep x-ray lithography. J Vac Sci 
Technol B16:3526–34.19) (Courtesy IMM.)

[Page 101]
Next-Generation Lithographies and Lithography Research   101
masks for building micromachines. An x-ray mask 
basically consists of a pattern of x-ray-absorbing 
material (a material with a high atomic number, 
Z, such as gold, tungsten, or tantalum silicide) on 
a membrane substrate transparent to x-rays (a low 
Z material, e.g., Ti, Si, SiC, Si3N4, BN, Be) (see 
Figure 2.12). The membrane must have windows 
or other features in certain areas for alignment 
purposes. Additionally, the material also needs 
to be thermomechanically stable to a few parts 
in 10.23 Mechanical stress in the absorber pattern 
can cause in-plane distortion of the supporting 
thin membrane, requiring a high Young’s modulus 
material. Also, humidity or the x-ray exposure itself 
might distort the membrane.
A fabrication sequence for an x-ray mask is shown 
in Figure 2.13. In this case, the x-ray absorber pat-
tern is ion beam-etched in a Au-film after the pat-
tern first has been written in a 300 Å PMMA layer 
with an e-beam. The absorber film typically consists 
of two metal layers: a thin layer of chromium for 
adhesion to the substrate, topped by a thicker layer 
of gold. The higher the required aspect ratio of the 
exposed resist, the thicker the gold layer of the mask 
absorber pattern must be to maintain a good con-
trast. The x-ray mask shown in Figure 2.13 only has 
a 400-Å-thick gold layer, which adequately covers 
DRAM manufacture but not high-aspect- ratio 3D 
structures, where 5–15 µm of gold absorber might be 
required for a 500-µm-thick resist and up to 50 µm 
for 10-cm-thick resists. A proximity x-ray mask, as 
shown in Figure 2.13, is placed close to the substrate, 
and its pattern is reproduced by exposure to x-rays. 
Various other schemes to make LIGA x-ray masks 
are explored in Chapter 10.
TABLE 2.3 Optical versus X-Ray Mask
Optical Mask
X-Ray Mask
Mask design: CAD
Mask design: CAD
Substrate preparation:
Substrate preparation:
Quartz
Thin membrane 
substrate (Si, Be, Ti)
Thin metal film 
deposition
Deposit plating base 
(50 Å Cr then 300 Å Au)
Pattern delineation:
Pattern delineation:
Coat substrate with resist
Coat with resist
Expose pattern 
(optical, e-beam)
Expose pattern 
(optical, e-beam)
Develop pattern etch 
Cr layer
Develop pattern
Strip resist
Absorber definition:
Electroplate 
Au (~15 µm for hard 
x-rays)
Strip resist
Cost: $1–3K
Cost: $4–12K
Duration: 3 days
Duration: 10 days
FIGURE 2.12 X-ray mask structure: Ta patterns on SiC or 
SiN membrane. The absorber Ta is 300 nm thick (stress ~ 0 
MPa). Membrane SiC or SiN is 2 m thick (stress = 100 MPa ~ 
200 MPa), 20 ~ 30 mm square. The minimum pattern width 
is 50 nm. Pattern position accuracy: 3σ < 30 nm (http://
www.ntt-at.com/products_e/x-ray_masks/index.html).
FIGURE 2.13 Fabrication of a silicon membrane-based 
x-ray mask with a gold absorber pattern. For use in high-
aspect-ratio micromachining, the gold absorber layer 
must be between 5 and 15 µm. (Based on Brodie, I., and 
J.J. Muray. 1982. The physics of microfabrication. 
New York: Plenum Press. With permission.13)

[Page 102]
102   Manufacturing Techniques for Microfabrication and Nanotechnology
Why Use a Synchrotron to Generate X-Rays?
The full power of x-ray lithography for minia-
turization science only materializes when using 
hard, collimated synchrotron radiation. To appre-
ciate this, we will explore the procedure using a 
less intense, less collimated beam from an electron-
beam bombardment source. A schematic diagram 
of an x-ray exposure system using an electron-
beam bombardment-based x-ray source is shown in 
Figure 2.14. 
The mask is typically offset above the wafer by 
about 10 µm after alignment. A proximity scheme, 
rather than a contact mask, is a useful feature, given 
the fact that an x-ray mask can cost up to $13,000. 
Because the x-ray source is finite in size and sepa-
rated by a distance, D, the edge of the mask does not 
cast a sharp shadow but rather has a blurry region 
associated with it, known as penumbral blur, d. 
Image blurring limits the ultimate resolution power 
of an x-ray exposure system, as shown in Figure 2.14. 
As diffraction effects can be ignored, simple geomet-
ric considerations can be used for relating the image 
to the pattern on the mask. From Figure 2.14, we 
estimate that the blurring, δ, at the resist plane is 
given by:
 
δ = s
d
D
⎛
⎝⎜
⎞
⎠⎟ 
(2.1)
where s = mask-to-wafer gap
d = the source diameter
D = source-to-substrate distance
In a high-resolution system, δ can be controlled 
to within 0.1 µm. Spacing, s, should allow the 
accommodation of large-diameter masks while 
avoiding the high risk of contacting the resist and 
greatly increasing the occurrence of defects. The 
x-ray source must be sufficiently collimated. In prac-
tice, this translates into a small source diameter 
d (e.g., a few millimeters) and a large source-to-
mask distance (D). All these factors contribute to 
mini mizing penumbral blurring. Conventional 
e-beam-generated x-ray sources have sizes of a 
few millimeters and are about 40 cm away from 
the mask. Unfortunately, a large distance required 
for adequate collimation results in prohibitively 
long exposure times (e.g., hours) as a result of the 
weak intensity of these sources. With synchrotron 
radiation, on the other hand, penumbral blurring 
does not limit the spatial resolution. Because of 
the high collimation of synchrotron radiation, 
rather large distances between the mask and the 
wafer can be tolerated (about 1 mm for 1-µm line 
width patterns). In the electron storage ring or 
synchrotron, a magnetic field constrains electrons 
to follow a circular orbit, and the radial acceleration 
of the electrons causes electromagnetic radiation to 
be emitted forward. Thus, the radiation is strongly 
collimated in the forward direction and can be 
assumed to be parallel for lithographic applications. 
Because of the much higher flux of usable collimated 
x-rays, shorter exposure times become possible. 
The Advanced Light Source (ALS) synchrotron in 
Berkeley, for example, can deliver a flux of 0.4 W/
cm2 at 30 m for 3–9-keV radiation (http://www.als.
lbl.gov). Especially if one wants to generate a highly 
collimated photon flux in the spectral range required 
for precise deep-etch x-ray lithography in thick resist 
layers, synchrotron radiation comes close to being 
the ideal source because of its intensity, tunability, 
small source size, and small divergence.24
As mentioned in Chapter 1, the IC industry today 
favors improved photolithography over x-rays. Des-
pite huge efforts, until recently, x-ray lithography 
FIGURE 2.14 X-ray lithography with an electron-beam 
x-ray source. Inset, extent of penumbral effect calculated 
from geometric considerations. (Based on Brodie, I., and 
J.J. Muray. 1982. The physics of microfabrication. New 
York: Plenum Press. With permission.13)

[Page 103]
Next-Generation Lithographies and Lithography Research   103
seemed abandoned as a candidate for NGL. The pro-
hibitive cost of introducing a new type of industrial 
lithography remains a strong deterrent, pushing 
existing photolithography to its absolute resolution 
limit. For example, by using UV phase-shifting mask 
lithography, planar IC features approaching x-ray 
lithography resolution have been made. Even in the 
micromachining field, there are continued attempts 
to squeeze more out of classical photolithography. 
Using techniques such as DUV lithography and deep 
dry etching with dense plasmas, LIGA-like, high-
aspect-ratio features have been produced, hemming 
in the potential for broader use of x-ray lithography 
even for building 3D miniaturized machines. But 
x-ray lithography might well make a comeback.25 
At recent lithography conferences, four in five NGL 
presentations were on x-rays. Highlights are there 
is no need for a synchrotron anymore as new types 
of light sources have been developed (e.g., from a 
laser); x-ray masks are cheaper than EUV masks; and 
15-nm resolution has been established.17
Charged-Particle Beam Lithography 
Introduction
In this section, we introduce lithographies based 
on charged-particle beams. Charged-particle versus 
non–charged-particle approaches were compared 
earlier in Figure 2.7. Both narrow-beam direct writ-
ing and flood exposure projection systems with 
electrons and ions will be considered. The mask fab-
rication process is significantly simpler in the case 
of narrow-beam lithography compared with flood 
exposure-based lithography.
In direct write systems, the computer-stored pat-
tern is directly converted to address the writing 
charged particle beam, enabling the pattern to be 
exposed sequentially, point by point, over the whole 
wafer. In other words, the mask is a software mask. 
Electron-beam (e-beam) and ion-beam (i-beam) 
lithographies involve high current density in narrow 
electron or ion beams. The smaller the beam sizes, 
the better the resolution, but more time is spent 
writing the pattern. This sequential (scanning)-type 
system exposes one pattern element or pixel at a 
time. Within that area, the charged-particle beam 
delivers maximum current (i), which is limited pri-
marily by the source brightness and column design. 
The experimental setup imposes a limit on the speed 
at which the writing beam can be moved and modu-
lated, resulting in a “flash” time in seconds (t). The 
maximum dose (in coulombs/cm2) deliverable by a 
particular beam is given by:
 
Dmax = it/A 
(2.2)
with A the pixel area in square centimeters. It will 
then be necessary to work with resists that react suf-
ficiently fast at Dmax to produce a lithographically 
useful, 3D image (latent or direct image). The e-beam 
method displays a large DOF, as active focusing over 
various topographies is possible. The continued 
development of better charged- particle beam sources 
keeps widening the possibilities for nanoscale engi-
neering through direct write lithography, etching, 
depositing, analyzing, and modifying a wide range 
of materials, well beyond the capability of classical 
photolithography. Table 2.4 lists some i-beam and 
e-beam applications.
Flood exposure of a mask in a projection system 
(that is, parallel exposure of all pattern elements at the 
same time, as we saw in DUV) is possible with ions 
and electrons as well. In principle, these methods can 
take advantage of the excellent resolution of charged-
particle beams while providing the throughput levels 
necessary for IC manufacture. Exposure masks are 
fabricated from heavy metals on semitransparent 
organic or inorganic membranes. We will learn how 
SCALPEL and IPL have the potential of making 
e-beam and i-beam high throughput. The high cost 
TABLE 2.4 Electron- and Ion-Beam Applications
Electron-Beam Applications
Ion-Beam Applications
Nanoscale lithography
Micromachining and ion 
milling
Low-voltage scanning 
electron microscopy
Microdeposition of metals
Critical dimension 
measurements
Maskless ion implantation
Electron beam-induced 
metal deposition
Microstructure failure 
analysis
Reflection high-energy 
electron diffraction 
(RHEED)
Secondary ion mass 
spectroscopy
Scanning auger microscopy

[Page 104]
104   Manufacturing Techniques for Microfabrication and Nanotechnology
of mask fabrication and the instability of the mask 
as a result of heating have postponed commercial 
acceptance of these high-energy exposure systems. 
Moreover, with i- and e-beams, flood exposure is 
limited to chip-size fields because of difficulties 
in obtaining broad, collimated, charged-particle 
beams. The most prevalent use of charged-particle 
beams remains the narrow-beam scanning mode.
Electron-Beam Lithography
Overview Electron beam lithography (EBL) refers 
to a lithographic process that uses a focused beam 
of electrons to form the circuit patterns needed for 
material deposition on (or removal from) a substrate. 
In contrast with optical lithography, which uses light 
for the same purpose, electron lithography offers 
higher patterning resolution than optical lithogra-
phy because of the shorter wavelength associated 
with the 10–50-keV electrons that it uses. Electrons 
are easily generated and can be used to either directly 
write the desired structure to the resist in electron-
beam direct write or in electron projection lithogra-
phy (EPL) flood exposure where a much wider beam 
is used (such as in SCALPEL). We also analyze the 
status of micromachined electron emission sources 
and electron emission source arrays.
Direct Write e-Beam Lithography Direct write EBL 
is a high-resolution patterning technique in which 
high-energy electrons (10–100-keV) are focused 
into a narrow beam and used to expose electron-
sensitive resists. There are two basic ways to scan an 
electron beam. In raster scanning, the patterns are 
written by an electron beam that moves through a 
regular pattern. The beam scans sequentially over 
the entire area and is blanked off where no expo-
sure is required. On the contrary, in vector scanning, 
the electron beam is directed only to the requested 
pattern features and hops from features to features. 
Therefore, time is saved in a vector scan system. The 
direct write technique was first developed in the 
1960s using existing scanning electron microscope 
(SEM) technology. A typical setup involves 30-keV 
electrons from a Hitachi HL-700F EBL. As a research 
solution, several groups are still “Rube Goldberging” 
their standard SEM to create customized e-beam 
writing systems. For example, Rosolen25 modified 
a Hitachi S2500 with a purpose-built pattern gen-
erator and alignment system (see also Figure 6.14 in 
Volume III for a schematic of an SEM and a photo 
of a commercial SEM machine). The instrument did 
not require alignment marks on the sample and was 
able to compensate for positional errors caused by the 
 sample stage and mask tolerances. The EBL method, 
like x-ray lithography, does not limit the obtainable 
feature resolution by diffraction because the quan-
tum mechanical wavelengths of high-energy elec-
trons are exceedingly small. EBL exhibits some other 
attractive attributes compared with photolitho-
graphy. These include:
 
1. Precise control of the energy and dose delivered 
to a resist-coated wafer
 
2. Deflection and modulation of electron beams 
with speed and precision by electrostatic or 
magnetic fields
 
3. Imaging of electrons to form a small point of 
<100 Å, as opposed to a spot of 5000 Å for 
light
 
4. No need for a physical mask; only a software 
mask is required
 
5. The ability to register accurately over small 
areas of a wafer 
 
6. Lower defect densities
 
7. Large DOF because of continuous focusing over 
varying topography; at 30 keV, electrons will 
travel on average >14 µm deep into a PMMA 
resist layer
Some of the disadvantages of EBL include:
 
1. Electrons scatter quickly in solids, limiting 
practical resolution to dimensions >10 nm 
 
2. Electrons, being charged particles, need to be 
held in a vacuum, making the apparatus more 
complex than for photolithography
 
3. The slow exposure speed: an electron beam 
must be scanned across the entire wafer (for 
a 4-in. wafer with a high feature density this 
requires ∼1 hour)
 
4. High system cost
The resolution of EBL tools is not simply the 
spot size of the focused beam; it also is affected 

[Page 105]
Next-Generation Lithographies and Lithography Research   105
by forward scattering of the e-beam inside the 
resist and substrate (at relatively smaller angles) 
and by backscattering from the substrate exposing 
the resist over a greater area than the beam spot
