Repository: Alvintxh/nanofab-web

# Extracted Book Sources

All 11 textbooks extracted 2026-04-05 using PyMuPDF (extract_pdf.py).

## Extraction Summary

| Book Key | File | Pages | Words | Page Numbering |
|----------|------|-------|-------|----------------|
| cui_2025 | Zheng Cui - Nanofabrication (4th ed) | 419 | ~158K | PDF labels (C1, i-xi, 1-407) |
| campbell_2008 | Campbell - Fabrication Engineering (3e) | 825 | ~369K | offset=18 (front-1..18, then 1-807) |
| teresa_2020 | De Teresa - Nanofabrication (full) | 451 | ~183K | offset=0 (sequential PDF pages) |
| madou_vol1_2011 | Madou - Fundamentals of Microfab Vol.1 | 646 | ~366K | PDF labels |

File: sources/sources_processed/books/madou_vol3_2011/madou_vol3_2011_full.txt (part 9 of 57)
# madou_vol3_2011
of time because of muscle fatigue. The maximum 
sustainable force usually is about 30% of the peak 
value. For this reason, the maximum static sustain-
able stress generated by muscle is about 0.100 MPa. 
The maximum power per unit mass (in W/kg) is an 
important figure of merit for robotic and prosthetic 
actuators. For human muscle, it typically measures 
ATP
Na+
Na+
ADP + Pi
10 nm
δ
β
α
α
ε
γ
b
Cytoplasm
Periplasm
F1
F0
a
c
FIGURE 2.34 ATPase motors. A single molecule of F0 
F1-ATPase acts as a rotary motor—the smallest known. 
A central rotor of radius ~1 nm, formed by its γ-subunit, 
turns in a stator barrel of radius ~5 nm formed by three 
α- and three β-subunits.
Flagellar ﬁlament
Hook
2 7 nm
Outer membrane
Inner (plasma)
membrane
“Bearing”
“Rotor”
Conceptual diagram of the
motor mechanism of E. coli
“Stator”
Peptidoglycan layer
FIGURE 2.35 Bacteria swim in viscous liquid environments by rotating helical propellers called flagella.

[Page 95]
Nature as an Engineering Guide: Biomimetics   95
about 50 W kg –1 but can be as high as 200 W kg –1 for 
some muscles for a brief period of time. To illustrate 
the excellent cycle lifetime of a muscle, we need only 
look at cardiac muscle. The heart beats more than 
3 × 109 times in the lifetime of an average person; an 
excellent lifetime compared with any artificial actu-
ator. When trying to mimic a muscle with an artifi-
cial actuator, one of the most difficult properties to 
emulate is the extreme change in stiffness occurring 
between resting muscle and maximally activated 
muscle. Stiffness can increase as much as 5 times 
from rest to a 100% contraction.52 On the basis of 
these observations, researchers preparing artificial 
muscles are now shifting from using stiff inorganic 
materials with a high Young’s modulus, such as Si, 
to low-Young’s modulus organic materials, such as 
hydrogels and redox polymers. 
The beating motion of hair-like cilia on cells and of 
flagella depends on an interplay of a pair of proteins, 
dynein and tubulin (see Figure 2.38). Dyneins walk 
toward the minus ends (the microtubule part with 
less expand and shrink activity) of microtubules, caus-
ing sliding of microtubules, which leads to a beating 
motion. This protein pair is equivalent to the myosin 
and actin pair in muscle tissue (see Figure 2.37). 
Unlike the cells of plants and fungi, animal cells 
do not have a rigid cell wall. This feature was lost in 
the distant past by the single-celled organisms that 
Sacromere
Tick ﬁlament
(myosin ﬁlament)
Tin ﬁlament
(actin ﬁlament)
Z disc
Relaxation
Contraction
Z disc
FIGURE 2.36 Muscle cells: the linear motion of muscles, which results in muscle contraction, is driven by chemical energy 
as ATP is hydrolyzed.
Tick ﬁlament (myosin)
Z line
Tin ﬁlament
(actin)
ATP
Myosin
head
ATP binds to a myosin head, which is
released from an actin ﬁlament
ADP
ADP
P
P
Hydrolysis of ATP cocks the myosin head.
2
4
3
1
Ca2+
Te myosin head attaches to an actin
binding site, with the help of calcium.
Te power stroke slides the actin (thin)
ﬁlament.
New position of Z line
FIGURE 2.37 The linear motion is effected by the myosin head, which is attached to the thick filament via a flexible 
hinge, and binds to the actin filament.

[Page 96]
96   From MEMS to Bio-NEMS: Manufacturing Techniques and Applications
gave rise to the kingdom Animalia. Most eukaryotic 
cells, both animal and plant, range in size between 
1 and 100 µm. The lack of a rigid cell wall allowed 
animals to develop a greater diversity of cell types, 
tissues, and organs. Specialized cells that formed 
nerves and muscles—tissues impossible for plants to 
evolve—gave these organisms mobility. The ability 
to move about by the use of specialized muscle tis-
sues is a hallmark of the animal world, though a few 
animals, primarily sponges, do not possess differ-
entiated tissues. Notably, protozoans locomote, but 
only via nonmuscular means, in effect, using cilia, 
flagella, and pseudopodia.
Different types of cells, such as neuronal cells 
and brain cells will be reviewed in more detail in 
the context of equipping micro- or nanomachines 
with a muscle and brains in Chapters 8 and 9, this 
volume, respectively.
Hydrophobic and Hydrophilic Forces 
Drive Self-Assembly in Nature 
Introduction
Hydrophobic forces are most important with regard 
to self-assembly such as in protein folding, cell 
wall formation and formation of macromolecular 
assemblies (e.g., DNA hybridization). The concept 
of hydrophobic forces only was introduced in the 
1950s and is hard to define, as the underlying physi-
cal principles are not easily understood.* Jencks’s 
* “The magnitude, range and origin of the hydrophobic interaction 
have been a mystery ever since the pioneering work by Kauzman and 
Tanford” (J. Israelachvili, 2005).53
definition is one of the better ones: “hydrophobicity 
is an interaction between molecules that is stronger 
than the interaction of the separate molecules with 
water, and can not be accounted for by covalent, elec-
trostatic, H-bonding or charge transfer processes.”
As we saw in Volume I, Chapter 7, a hydrophobic 
molecule, also termed a nonpolar or lipophilic 
molecule, is a water-fearing or -repelling molecule. 
Since hydrophobic molecules are not electrically 
polarized, and because they are unable to form 
hydrogen bonds, water repels them in favor of 
bonding with other water molecules. Examples of 
hydrophobic molecules include the alkanes, oils, 
fats, and greasy substances in general. Hydrophilic 
or polar molecules is the term used for water-
loving molecules. Examples include polar organic 
groups  such as amino, carboxyl, and hydroxyl 
groups, such as those in amines, carboxylic acids, 
and alcohols. Amphiphilic or amphipathic mole-
cules are molecules that have both a hydrophobic 
and a hydrophilic component, which makes them 
at the same time water-loving and water-repelling. 
They are compounds that exhibit both hydrophilic 
and hydrophobic properties simultaneously, for 
example, fatty acids and detergents. One type  of 
an amphiphilic molecule has a water-soluble  car-
boxylic group head and a water-insoluble hydro-
carbon tail. Amphiphilic molecules of this sort 
are called surfactants. A surfactant is a soluble 
chemical amphiphilic compound that reduces the 
surface tension between two liquids. It is used in 
many detergents and soapy cleaning compounds 
because of its ability to surround grease particles 
and solubilize them. Another type of amphiphilic 
molecules, introduced below, is the phospholipids.
Hydrocarbon groups have greater polarizability 
(not to be confused with polarity) than water, so 
they prefer to interact with each other rather than 
with water. But this effect is rather small, so there 
must be a more dominant effect at work, espe-
cially since even if the force between nonpolar 
molecules is repulsive they are aggregating when 
put together in a polar medium. The complex that 
forms between nonpolar molecules has less unfa-
vorable interaction with the solvent than the sum of 
the uncomplexed molecules (the lesser of two evils 
so to speak) (Figure 2.39). It is this latter effect that 
Ultrastructure of cilia and ﬂagella
Axoneme
Outer doublet
microtubules
Central
microtubles
Dynein
arms
Basal
body
Plasma
membrane
FIGURE 2.38 Dynein, found in cilia and flagella, causes a 
beating motion.

[Page 97]
Nature as an Engineering Guide: Biomimetics   97
causes the hydrophobic interaction—which in itself 
is thus incorrectly named since the energetic driv-
ing force comes from the hydrophilic molecules. 
The hydrophobic effect is illustrated in more 
detail in Figure 2.40 and in the sequence of events in 
Figure 2.41. Both figures clarify what happens when 
we dissolve lipid molecules in water. In Figure 2.40, 
we illustrate how hydrophobic compounds upset 
the structure of water and lead to the formation of 
a clathrate. A clathrate, clathrate compound, or cage 
compound is a chemical substance consisting of a 
lattice of one type of molecule trapping and contain-
ing a second type of molecule. The ordering of the 
shell of water molecules around the hydrocarbon 
solute in a clathrate compound (so as to minimize 
“dangling” H-bonds) causes a significant decrease in 
the entropy of the water (ΔS < 0). Typically, the total 
change in entropy, ΔS, in dissolving small hydro-
carbon molecules in water (at 298 K) is about –100 
J K–1 mol–1. This decrease in entropy (associated with 
the ordering of molecules) makes it unfavorable to 
mix “hydrophobic molecules” in water, or solvent 
entropy favors the removal of nonpolar solutes from 
solution. The overall enthalpy change of interaction 
of a nonpolar solute with water, on the other hand, 
is not particularly unfavorable (ΔH < 0) because the 
nonpolar molecules induce cage-like ordering of the 
first shell of water molecules (clathrate), strength-
ening their H-bonding. Comparing the numbers, it 
is clear that the origin of the hydrophobic effect is 
mostly entropic. 
The latter is also clear from the following exam-
ple. When a hydrophobic molecule such as n-butane 
is added to water at 25ºC, the Gibbs free energy 
changes as follows.
ΔG = ΔH – TΔS = –4.3 + 28.7 = +24.5 kJ/mol 
(2.7)
Generalizing, ΔH is related to bond formation/
breaking, and ΔS is related to configurational free-
dom and water ordering. For a favorable reaction, we 
want the equilibrium constant to be K > 1, ΔG < 0, 
ΔH < 0, and ΔS > 0, where K = exp(–ΔG˚/RT) with 
R = 8.3145 JK–1mol–1. In the case of ΔH –  negative, we 
have bond-making gain, and with ΔS –  negative we 
lose entropy because of increased ordering. It is thus 
enthalpically favorable to place n-butane in water, 
but it is unfavorable from an entropic perspective 
(increasing order). 
The sequence of events depicted in Figure 2.41 
illustrates what happens when amphiphilic or 
amphipathic molecules are placed in water to form 
a micelle. A micelle is an aggregate of amphipathic 
molecules in water, with the nonpolar portions in 
the interior and the polar portions at the exterior 
surface, exposed to water. In Figure 2.41a, the water 
molecules around one amphiphilic molecule reduce 
the entropy of the water through ordering (forming 
of a clathrate). In Figure 2.41b, we show a dispersion 
of lipid molecules, where each molecule forces sur-
rounding water molecules to become highly ordered. 
In Figure 2.41c, only lipids at the edge of the cluster 
force the ordering of water. Fewer water molecules 
are ordered, and the entropy is thus increased. 
Finally, in Figure 2.41d, all hydrophobic groups are 
sequestered from water; the ordered shell of water is 
minimized, the entropy is further increased, and a 
micelle is formed. 
The two immiscible phases (hydrophilic and 
hydrophobic) change so that their corresponding 
interfacial area is minimized in the micelle construct. 
This effect constitutes a phase separation. Depending 
on their concentration and ionic strength in solution, 
Nonpolar
molecule
Nonpolar
molecule
Nonpolar
molecule
Nonpolar
molecule
FIGURE 2.39 Aggregation reduces the hydrophobic 
surface area that requires ordering of water molecules for 
optimized solvation.
Tetrahedrally
coordinated
FIGURE 2.40 A water “cage” around another molecule or 
a clathrate.

[Page 98]
98   From MEMS to Bio-NEMS: Manufacturing Techniques and Applications
the temperature, and other factors, surfactants can 
assemble into spherical micelles, cylindrical micelles, 
or bilayers (membranes) or even saddle surfaces in 
bicontinuous structures (Figure 2.42). A bicontinuous 
surface, as shown in Figure 2.43, separates the oil phase 
and water phase. The oil and water are completely 
separated, but both are continuous across the system. 
Bilayer sheets are bent into “cubic phases,” in which 
sheets are bent into a complex, ordered network of 
channels (see also http://www.nationalacademies.
org/bpa/reports/bmm/bmm.html).
In a low-dielectric-constant solvent, micelles turn 
inside out, shielding their hydrophilic heads and 
forming a reverse micelle. Micelles form spontane-
ously—i.e., ΔG < 0. When water is added to dried 
phospholipids, multilamellar vesicles (MLVs) form, 
Hydrophilic
“head group”
Hydrophobic
alkyl group
Highly ordered H2O molecules form
“cages” around the hydrophobic alkyl chains
“Flickering clusters” of H2O 
molecules in bulk phase
(a)
(b)
(c)
(d)
FIGURE 2.41 Steps involved in making a micelle. See text for explanation. (a) The water molecules around one 
amphiphilic molecule reduce the entropy of the water through ordering (forming of a clathrate). (b) Dispersion of lipid 
molecules, where each molecule forces surrounding water molecules to become highly ordered. (c) Only lipids at the 
edge of the cluster force the ordering of water. Fewer water molecules are ordered, and the entropy is thus increased. 
(d) All hydrophobic groups are sequestered from water; the ordered shell of water is minimized, the entropy is further 
increased, and a micelle is formed.
FIGURE 2.42 Surfactants can assemble into spheri-
cal micelles, cylindrical micelles, bilayers (membranes), 
or saddle surfaces in bicontinuous structures. (From 
I. W. Hamley. 2000. Introduction to soft matter. 
(2nd  edition), J. Wiley, Chichester. With permission.)

[Page 99]
Nature as an Engineering Guide: Biomimetics   99
with water trapped between the successive polar 
head groups of the multiple bilayers. Sonicating 
these produces small unilamellar vesicles (SUVs).
From Micelles to Liposomes 
and Biological Cells
Introduction
It appears that the chemistry of life cannot take 
place in anything much simpler than a cell. A virus, 
a prototype life form, needs to invade a cell and 
assume control of the cell’s chemical machinery by 
reprogramming it to produce more viruses. For life 
to have started, it seems essential that the important 
chemicals were somehow concentrated in order to 
increase their chance of meeting and reacting. This 
could have occurred when water evaporated in a 
small pond, or it could have involved reactions on a 
clay surface (meeting on a two-dimensional plane is 
more probable than meeting in three-dimensional 
space). Another possibility is that the chemicals 
became grouped in some kind of a vesicle. Thus, 
they could not diffuse away into the primordial 
broth. One of the many unanswered questions is, 
when did this cell-wall precursor take hold, before, 
during, or after the prebiotic chemical steps? 
Micelles, Liposomes, and Biological Cells
Another type of an amphiphilic molecule (besides 
the detergents encountered above) consists of a 
phospholipid with an ionic phosphate head group 
and two hydrocarbon chains attached to it. A glyc-
erol molecule links the two hydrocarbon chains 
together, and the phosphate group often has other 
hydrophilic molecules, such as choline and serine, 
attached to it. When a choline attaches, the mol-
ecule is called phosphatidylcholine, one of the most 
abundant phospholipids in all the cell membranes 
(Figure 2.44A). To form a micelle, water-soluble 
heads of amphiphilic molecules maintain con-
tact with water, while the water insoluble ends are 
tucked inside.
A spherical micelle is the most stable configu-
ration of amphipathic lipids that have a conical 
shape, such as fatty acids (Figure 2.44Ba). A bilayer 
is the most stable configuration of amphipathic lip-
ids with a cylindrical shape, such as phospholipids 
(Figure 2.44Bb). Lipid bilayers are back-to-back 
arrangements of monolayers, and they  typically 
form when there is more than one fatty acid chain 
connected to the polar head group. Double-chain 
fatty acids do not pack as well as single-chain fatty 
acids in a micelle configuration. Unilamellar ves-
icles, as shown in Figure 2.44Bc, are known as 
liposomes; multilamellar vesicles containing one 
or more bilayers arranged around the initial unila-
mellar vesicle. These types of vesicles are currently 
used as vehicles to deliver drugs in treatment of 
various diseases. For example, technologies have 
been developed to enclose chemotherapy and 
other drugs in unilamellar liposome bubbles. 
The hydrophobic effect is essential for life. It 
forces the spontaneous clustering of lipids, forming 
biological membranes. Early in the development 
of life on Earth, chemicals organized themselves 
into cells, just like micelles. In humans, they are 
principally composed of phospholipids, formed 
from fatty acids, with some specialized proteins 
embedded in them, as shown in Figure 2.45. A 
wide variety of amphiphilic molecules can be 
accepted into a cell membrane. About half of a 
membrane surface is covered with proteins and 
sugars performing a wide variety of roles.
The bilayer that constitutes the cell surface—the 
plasma membrane—is permeable to some mole-
cules, either passive or mediated by transmembrane 
proteins (pumps), impermeable to others (most 
water soluble molecules), and very flexible; call it a 
FIGURE 2.43 Surfactants can create a bicontinuous 
surface to separate an oil phase and a water phase. (From 
R. A. L. Jones. 2002. Soft condensed matter. Oxford 
University Press, Oxford. With permission.)

[Page 100]
100   From MEMS to Bio-NEMS: Manufacturing Techniques and Applications
dynamic two-dimensional fluid in which lipids and 
proteins can move laterally. The membrane is also 
a very good electrical insulator, typically holding 
70 mV over 45 Å (i.e., a field strength of 1.6 107 V/m), 
has no corners, and self-assembles.
As widely accepted as the idea of a plasma mem-
brane with embedded proteins as ion channels and 
ion pumps has become, there are still valid objec-
tions to this model, as Gerald Pollack lucidly explains 
in Cells, Gels and the Engines of Life.54 Pollack presents 
plenty of evidence that a cell is not enveloped by an 
ion-impermeant barrier. In this elegantly written 
book, he explains most cell functions by invoking 
the gel nature of the cytoplasm.
Natural Biopolymers
Even the most complex self-assembled structures 
of natural biopolymers, such as nucleic acids and 
proteins, are all driven by very simple balances of 
coil entropy and bond enthalpy; the coil entropy 
wants to expand, but the folded structure is held 
in place by enthalpic bonds such as hydro gen 
bonds, ionic bonds, and hydrophobic bonds. Being 
individually weak, these noncovalent interactions 
nevertheless can sum to an impressive total, often 
several hundreds of kilojoules, when many are 
present within a given macromolecule or between 
macromolecules. This explains the stability of the 
macromolecular structures. But being individually 
Individual units are
wedge-shaped
(cross section of head
greater than that
of side chain)
Individual units are
cylindrical (cross section
of head equals that of
side chain)
Aqueous
cavity
(a) Micelle
(b) Bilayer
(c) Liposome
(B)
Choline
Phosphate
Glycerol
CH2
CH2
CH2
CH2
CH
CH2
CH2
CH2
CH2
CH2
CH2
CH2
CH2
CH2
CH2
CH2
CH2
CH3
CH2
CH
CH
CH2
CH2
CH2
CH2
CH2
CH2
CH2
CH2
CH2
CH2
CH2
CH2
CH2
CH2
CH2
cis-double
bond
C
C
O
O
O
O
O
O
O
O
P
CH2–N+(CH3)3
CH2
Unsaturated
Saturated
Fatty acid
Fatty acid
Polar
(hydrophilic)
head group
Nonpolar
(hydrophobic)
tails
(A)
FIGURE 2.44 (A) Example of an amphiphilic molecule (phosphatidylcholine). (B) Amphiphilic molecules forming micelle 
(a), lipid membranes (b), and unilamellar liposome (c).

[Page 101]
Nature as an Engineering Guide: Biomimetics   101
weak, individual noncovalent bonds in macro-
molecular structures can be broken and reformed 
rather easily. The latter in turn explains the 
flexibility in macromolecular structures. All bio-
chemical processes have thus enthalpic and 
entropic contributions that combine to dictate 
spontaneity. DNA is a straightforward example of 
this, with a balance of mostly H-bonds and coil 
entropy (Figure 2.46). DNA structure arises from 
a favorable enthalpic term (enthalpy-dominated 
state) compensating for an unfavorable entropic 
term (ΔH < 0 and ΔS < 0). At a critical temperature 
Tcritical, this reverses and entropy wins out. This 
melting temperature can be derived by solving 
ΔG = ΔH – TΔS, with ΔH from H-bonds balanced 
by ΔS from the amount of disorder, as follows.
 
T
H
S
critical =
 
(2.8)
Because there are three hydrogen bonds between 
cytosine and guanine and only two between ade-
nine and thymine, a higher C, G content makes for a 
higher melting temperature. The latter is illustrated 
in Figure 2.47. 
In the 1980s, Nadrian Seeman (http://seemanlab4 
.chem.nyu.edu) from New York University took 
advantage of the intrinsic self-assembling proper-
ties of DNA molecules, as described here, to con -
struct DNA molecular complexes. By synthesizing 
branched DNA and exploiting this behavior, Seeman 
and coworkers managed to assemble increasingly 
complex structures that do not occur in the natural 
environment (DNA-mediated assembly is described 
in Chapter 4, Figure 4.49). The use of stable branched 
DNA molecules permits one to make stick figures 
as depicted in Figure 4.49a, where we show a stable 
branched DNA molecule, and in Figure 4.49b, where 
we show such a molecule with sticky ends; four of 
these sticky-ended molecules are shown assembled 
into a quadrilateral. More exploits from the world 
of DNA nanotechnology, such as DNA origami, can 
be found in Chapter 3, this volume, on bottom-up 
manufacturing.
Carbohydrate
Protein
Phosphate head
Fatty
acid tail
Phospholipid
bilayer
FIGURE 2.45 The cell wall of an animal cell is a phospholi-
pid bilayer with embedded proteins regulating a series of 
functions, e.g., transport, recognition.
O
O
O
OH
OH
OH
A T
A T
A T
A T
C G
C G
C G
C G
G C
G C
G C
G C
T A
T A
T A
T A
OH
H
H
H
H
H
H
H
H
H
H
N
N
N
N
N
N
N
H
H
H
N
H
H
H
H
H
H
H
O
O
O
H
H
H
H
N
N
N
N
N
N
N
H
H
H
P
P
H
O
O
O
O
O
O
O
O
OH
P
O
OH
O
O
O
Cytosine
Adenine
Guanine
Tymine
CH2
CH2
CH2
CH3
H2C
H2C
H2C
O
O
O
O
O
O
O
O
P
P
P
FIGURE 2.46 DNA: a question of entropy of coiling versus enthalpy of the hydrogen bonds (two between adenine and 
thymine and three between cytosine and guanine).

[Page 102]
102   From MEMS to Bio-NEMS: Manufacturing Techniques and Applications
Proteins are polypeptides prepared from 20 
different amino acids, with a few different ΔH < 0 
bonds holding them together, to form a vast 
number of folded structures that govern biological 
function and biomaterials. As in micelle and 
DNA assembly, entropy and enthalpy balances 
are the basis of protein self-assembling behavior, 
such as the formation of a β-sheet, illustrated in 
the beautifully intricate “β-barrel” structure in 
green fluorescent protein (GFP) (see Volume I, 
Figure  7.108). In self-assembled, native proteins, 
the enthalpy wins over entropy (H dominated) and 
an increase in the temperature helps the entropy 
term till we observe denaturing or unfolding, as 
illustrated in Figure 2.48. Denaturing of a protein 
is the conversion of a biologically functional 
molecule into a nonfunctional form. There are 
many denatured states but only one native state, 
so entropically, the denatured protein state is by 
far the most favored condition for the protein to 
be in. Proteins can regenerate to their native state 
but only slowly. Denatured proteins have a greater 
tendency to aggregate. The transition from native to 
denatured happens at a critical temperature given 
by Equation 2.8. A typical coiling/ordering ΔS 
penalty for a complex protein such as GFP may be 
of the order of 40,000 kJ, the number of H-bonds 
needed to balance this, at ~50 kJ each, is about 800 
(ignoring any hydrophobic bond help). Most of the 
associative effects are enthalpic in origin, except for 
the hydrophobic effect, which is essentially entropic 
in origin.
In the exceptional case of a protein with an 
entropy dominated balance, such as with pyruvate 
carboxylase, a decrease in the temperature lowers 
the entropy term, and we observe denaturation at 
lower temperatures.
Biotechnology and Biomimetics 
Introduction
Today, biotechnology is a major application tar get 
for miniaturization science, as engineered struc -
tures and nature’s building tools have become 
similar in size, and financial rewards promise 
to be much larger for these life science ventures 
than they ever were for mechanical MEMS appli-
cations (see Chapter 10). After putting forward 
a definition for biotechnology and presenting 
examples of the use of miniaturiza tion science 
in biotechnology, i.e., bio-MEMS, we make some 
concluding remarks on biomimetic approaches 
and finish this chapter by comparing some human 
and natural engineered structures. As examples 
of micromachining and nanomachining in bio-
technology (bio-MEMS) we survey three examples 
here: genetically engineered proteins, miniaturized 
PCR and DNA chips. Other bio-MEMS and bio-
NEMS examples, including electrochemical and 
optical immunosensors,  micro physiometers, res-
ponsive drug delivery pills, glu cose sensors, blood 
gas and blood electrolyte sensors, lab on a chips 
(LOCs), etc., can be found throughout the book. 
This section constitutes an attempt at sketch ing 
possible avenues for merging of biotechnology with 
nanochemistry and nanofabrication. 
Biotechnology: Definition
Fermentation processes known from ancient times 
(the oldest known written recipe for beer brewing 
is written on a clay cuneiform tablet, part of an epic 
poem devoted to Ninkasi, the Sumerian goddess 
80
Relative absorbance
85
C+ G = 30%
C+ G = 60%
Tm= 82°C
Tm= 96°C
90
t/°C
95
100
FIGURE 2.47 Melting temperature or critical temperature 
of DNA is reached at the moment that the entropy wins 
out. The higher the CG content, the higher the melting 
temperature.
More hydrocarbon-water
interfacial area,
more water ordered
Unfolded
Folded
Less hydrocarbon-water
interfacial area,
less water ordered
∆S = +
+
HOH
HOH
FIGURE 2.48 Protein folding and unfolding (denaturing).

[Page 103]
Nature as an Engineering Guide: Biomimetics   103
of beer) evolved eventually into a larger endeavor 
called biotechnology, employing either cells or cell 
extracts (e.g., enzymes) to produce foods, drugs, 
insecticides, etc. Generally, modern biotechnology 
is an umbrella term that covers various techniques, 
applied mainly to cells or molecules, which take 
advantage of biological processes in very precise 
ways. The discoveries of three different enzymes in 
the late 1960s, especially, heralded its advent. The 
first of these discoveries was reverse transcriptase 
enzyme, which converts RNA into the correspond-
ing DNA; the second, an enzyme that cuts DNA at 
predefined places; and the third, an enzyme that 
joins separate pieces of DNA. Using these gene tech-
nology tools, the pooled content of a cell can thus 
be used to manufacture proteins that can be used 
for human consumption (e.g., as medicine). Because 
the genetic code is universal, almost any cell in any 
organism can “read” a gene and translate it into a 
desired protein. Bacteria that have been genetically 
engineered to carry the human insulin gene, for 
example, can produce human insulin. Cells might 
also be reengineered and substituted in living things 
to correct for inherited deficiency or performance. 
“Gene therapy” has made great progress, especially 
in plant engineering. 
Genetically Engineered Proteins 
Binding chemistry of a target to a specific protein 
at the nanoscale translates into a mechanical move-
ment/motion of the protein, known as a change in 
conformation. This conformational change of pro-
teins upon binding with a target molecule has been 
exploited in the design of very selective and sensitive 
biosensors. This is accomplished by labeling the pro-
tein, say with a fluorescent probe, in such a way that 
the probe does not hinder the binding of the protein 
with its target, while the change in signal reported 
by the probe upon binding is maximized.
Two important examples of genetically engi-
neered proteins: green fluorescent protein (GFP) and 
calmodulin. GFP, from the molecular system of the 
bioluminescent jellyfish Aequorea victoria, we saw in 
Volume I, Chapter 7, are making quite an impact on 
biotechnology today as fluorescent markers. Here we 
will explore genetic manipulation of the calmodulin 
protein and its uses.
Through judicious genetic manipulation of a 
protein such as calmodulin [a 148-amino acid 
(17-kD) molecule, shown in Figure 2.49], a rationally 
designed molecular biosensor can thus be devel-
oped. The key is to always select the right location 
for attachment of the probe in the protein struc-
ture. Calmodulin is a “regulatory” protein, involved 
in protein-protein interactions and in signaling 
pathways that involve stimulating or inhibiting the 
activities of many enzymes and proteins. Calmodu-
lin is a notably tough molecule: it withstands a very 
low pHs and even survives boiling water. One of 
its binding partners is Ca2+ ion, which matches the 
versatility of the protein. Calcium ions are abundant 
in all biological systems, and its importance derives 
from its role as a universal messenger ion. The ion 
conveys signals received at the cell surface to the 
inside of the cell (the concentration of calcium 
inside the cell is 1,000- to 10,000-fold less than in 
the extra cellular fluid). Calcium ions are involved in 
such processes as the regulation of muscle contrac-
tion; the secretion of hormones, digestive enzymes, 
and neurotransmitters; the transport of salt and 
water across the intestinal lining; and the control of 
glycogen metabolism in the liver. The binding of Ca2+ 
to multiple sites of a calmodulin molecule induces 
a major conformational change—a hinge-type 
motion—that converts it from an inactive to an active 
form, allowing for interactions with other proteins 
and peptides and thus regulating the function of 
Ca+2
Phenothiazine
FIGURE 2.49 Model showing the exposure of drug bind-
ing site in calmodulin following binding of Ca2+. Upon 
binding to calcium, calmodulin undergoes a change in 
conformation, which exposes two hydrophobic pockets 
located in the N- and C-domains. Certain hydrophobic 
peptides and the antipsychotic phenothiazine class of 
drugs interact with these exposed hydrophobic pockets.

[Page 104]
104   From MEMS to Bio-NEMS: Manufacturing Techniques and Applications
the various enzymes and proteins. The calmodulin 
crystal structure has been well studied using x-ray 
crystallography and nuclear magnetic resonance 
(NMR) techniques, and it has been found to consist 
of two domains, the N- and C-domains.* Two high-
affinity calcium-binding sites are located in the 
C-domain, and the other two calcium-binding sites 
(the low-affinity sites) are located in the N domain. 
Upon binding to calcium, calmodulin undergoes a 
change in conformation to an active form, which 
exposes two hydrophobic pockets located in the 
N- and C-domains. Certain hydrophobic peptides 
and the antipsychotic phenothiazine class of drugs 
interact with these exposed hydrophobic pockets, 
and in the presence of calcium ions, calmodulin 
also becomes a sensor for those peptides and drugs 
(Figure 2.49). Schauer-Vukasinovic et al.,55 through 
site-directed mutagenesis of calmodulin, produced 
several mutants that varied from one another 
by a single cysteine residue at various positions 
in 
the 
protein 
skeleton. 
N-[2-(1-maleimidyl)
ethyl]- 
7-(diethylamino)coumarin-3-carboxamide 
(MDCC) (Invitrogen, CA, USA-prod #D-10253), a 
commercially available, environmentally sensitive, 
thiol-reactive fluorophore label was attached to the 
cysteine residue in each of the mutants, and the change 
in fluorescence signal upon binding the calcium 
ions was measured. Mutation sites were chosen on 
the basis of both the crystal and NMR structures of 
free calmodulin and calmodulin complexed with 
calcium. The MDCC-labeled calmodulin mutant 
showed a change in the fluorescence signal in the 
presence of calcium ions, the magnitude of which 
was dependent on the concentration of calcium.55 
By comparing the enhancement of the fluorescent 
response of the different mutants, a Ca2+ sensor 
with a detection limit as low as 2 × 10–9 M was built. 
The biggest change was noted for the mutant with 
a single cysteine at amino acid residue 109.55 This 
sensing system is highly selective over other metals, 
including magnesium, europium, and barium. 
A calibration plot for calcium obtained with the 
MDCC-labeled calmodulin (CaM) mutant is shown 
in Figure 2.50. 
* The N terminus of the protein denotes the first amino acid of its 
sequence, while the C terminus corresponds to the last one.
In another study by the same team, when phe-
nothiazine was added to calcium-bound fluorophore-
labeled CaM109, a maximum of 100% quenching 
in the fluorescence was observed. This team then 
developed an compact disc based fluidic platform 
(see also Volume I, Chapter 6 on CD fluidics) for the 
sensing of phenothiazine-class of drugs based on 
this drug-dependent change in fluorescence signal.56 
This biosensing system also has been proposed as a 
model for the high-throughput screening of drugs 
that selectively interact with binding proteins.57 
Polymerase Chain Reaction
The polymerase chain reaction (PCR) is to genes 
what Gutenberg’s printing press was to the written 
word, but it took the 1995 O. J. Simpson trial to make 
PCR a household word. PCR perhaps is the most 
important tool of biotechnology today; it was con-
ceived by Kary Mullis in 1983 (Figure 2.51). Mullis 
was granted a patent in 1989, and he received the 
1993 Nobel Prize in Chemistry for his invention.58 
The invention of PCR, amplifying the amount of 
DNA in a sample, is as important for the biotechnol-
ogy field as the transistor, amplifying electrons, is 
for electronics. 
Mullis, a maverick, unbending to authority, never 
got the financial rewards or academic credit for his 
invention, a victim, to some degree, of commer-
cial greed and academic jealousy. Mullis’ technique 
enables the replication of any stretch of DNA as long 
as the arrangement of nucleotides at the two ends 
is known. Through PCR, a desired DNA sequence 
log (Ca2+, M)
-5
-6
-7
-8
-9
-10
-11
0
20
40
60
80
100
Fluorescence (%)
FIGURE 2.50 Calibration plot for calcium obtained with the 
MDCC [N-[2-(1-maleimidyl)ethyl]- 7-(diethylamino) coumarin-
3-carboxamide]-labeled calmodulin (CaM) mutant. The 
x-axis denotes the concentrations of free calcium.56

[Page 105]
Nature as an Engineering Guide: Biomimetics   105
of viral, bacterial, plant, or human origin can be 
amplified hundreds of millions of times in a mat-
ter of hours. By amplifying minute amounts of DNA 
to analyzable quantities and thus circumventing the 
need for lengthy cell-culture methods, the technique 
has had major impact on clinical medicine, genetic 
disease diagnostics, forensic science, and evolution-
ary biology. In addition, the ability to isolate genes 
from organisms by essentially copying them directly 
from their genome has allowed for the rapid cloning 
of a myriad of genes whose function was unknown. 
This has also benefited the fields of genomics and 
proteomics and thus had an impact on not only sci-
ence but medicine and biotechnology as well. 
Through miniaturization, PCR is becoming faster 
and applicable to ever smaller samples. The origi-
nal PCR process is based on the heat-stable DNA 
polymerase enzyme from Thermus aquaticus (Taq) 
(see Figure 2.52), a thermophilic bacterium that can 
withstand high temperatures and that can synthe-
size a complementary strand to a given DNA strand 
in a mixture containing the four DNA bases and two 
primer DNA fragments (each about 20 bases long) 
flanking the target sequence. 
The mixture is heated to separate (denature or 
melt) strands of double-helix DNA containing the 
target sequence and then cooled to allow 1) the 
primers to find and bind (anneal) to their comple-
mentary sequences on the separate strands, and 2) 
the Taq polymerase to extend the primers into new 
complementary strands. The Taq polymerase needs 
about 1 min to synthesize 1 kb pair, so the synthesis 
time depends on the length of the product. Repeated 
heating and cooling cycles multiply the target DNA 
exponentially, since each new double strand sepa-
rates to become two templates for further synthesis. 
In Figure 2.53a, we illustrate how each PCR cycle 
doubles the amount of DNA.
A typical temperature profile (Figure 2.53b) for 
PCR is as follows:
 
1. Denature at 93°C for 15–30 s
 
2. Anneal primer at 55°C for 15–30 s
 
3. Extend primers at 72°C for 30–60 s
The primer extension step has to be increased by 
roughly 60 s/kb to generate products longer than 
a few hundred bases. The above are typical instru-
ment times; in fact, the denaturing and annealing 
steps occur almost instantly, but temperature rates in 
commercial instruments (Figure 2.53c) usually are 
less than 1°C/s when metal blocks or water are used 
for thermal equilibration and samples are contained 
in plastic microcentrifuge tubes. Instantaneous tem-
perature changes are not possible because of sample, 
FIGURE 2.51 Kary Mullis, inventor of polymerase chain 
reaction.
FIGURE 2.52 The bacterium Thermus aquaticus was first discovered in several springs in the Great Fountain area of the 
Lower Geyser Basin at Yellowstone National Park.

[Page 106]
106   From MEMS to Bio-NEMS: Manufacturing Techniques and Applications
container, and cycler heat capacities, and extended 
amplification times of 2–6 h result. During the peri-
ods where sample temperature is making a transi-
tion from one temperature to another, extraneous, 
undesirable reactions occur that consume impor-
tant reagents and create unwanted and interfering 
compounds.59 Micromachining has improved PCR 
in several respects. 
By micromachining thermally isolated, low-
thermal-mass PCR chambers, one is able to mass-
produce a faster, less expensive, more energy 
effi cient, and more specific PCR instrument. To 
appreciate better the fast thermal cycling of a 
smaller heater, see Chapter 8 on miniaturization of 
thermal elements. Given the PCR chambers’ small 
size, smaller amounts of sample and expensive 
reagents are required. Moreover, rapid transitions 
from one temperature to another ensure that the 
sample spends a minimum of time at undesirable 
intermediate temperatures, so that the amplified 
DNA has optimum fidelity and purity.59 Northrup 
et al.60 fashioned Si microchambers with integrated 
(a)
Step 1 – Denaturation (optimal temperature is 94°C). By heating the DNA, the double
strand melts and opens to single-stranded DNA. 
Step 2 – Annealing (optimal temperature is 60°C). Te single-stranded primers bind to
their complementary single-stranded bases on the denaturated DNA. 
Step 3 – Extension: 72°C is the ideal temperature for the Taq polymerase to attach and
start copying the template. Te result is two new helixes in place of the ﬁrst. 
Step 4 – By applying this cycle several times, the quantity of DNA obtained is quickly
enough to perform any analysis. Starting with one DNA molecule, after just 20 cycles
there will be a million copies, and after 30 cycles there will be a billion copies. 
0
0
0
20
Temperature (°C)
40
60
80
100
1
1
2
2
3
3
1
2
3
4
Time (min)
5
6
7
8
9
10
(b)
(c)
FIGURE 2.53 Polymerase chain reaction (PCR). (a) How PCR cycle doubles DNA. (b) A typical PCR temperature pro-
file (1, denature; 2, anneal primers; 3, extend primers; see text). (c) Commercial PCR instrument from Cepheid: the 
SmartCycler II System.

[Page 107]
Nature as an Engineering Guide: Biomimetics   107
thermally isolated heater elements and found 
that thermal cycling resulted in amplification with -
out the need for active cooling. This is a direct result 
of the more effec tive cooling of these miniaturized 
Si structures (see Chapter 8). Northrup et al.60 found 
that they could heat the PCR reactants as quickly
