Repository: Alvintxh/nanofab-web

# Extracted Book Sources

All 11 textbooks extracted 2026-04-05 using PyMuPDF (extract_pdf.py).

## Extraction Summary

| Book Key | File | Pages | Words | Page Numbering |
|----------|------|-------|-------|----------------|
| cui_2025 | Zheng Cui - Nanofabrication (4th ed) | 419 | ~158K | PDF labels (C1, i-xi, 1-407) |
| campbell_2008 | Campbell - Fabrication Engineering (3e) | 825 | ~369K | offset=18 (front-1..18, then 1-807) |
| teresa_2020 | De Teresa - Nanofabrication (full) | 451 | ~183K | offset=0 (sequential PDF pages) |
| madou_vol1_2011 | Madou - Fundamentals of Microfab Vol.1 | 646 | ~366K | PDF labels |

File: sources/sources_processed/books/madou_vol2_2011/madou_vol2_2011_full.txt (part 10 of 57)
100
(3.5)
10+
(.35)
size (Figure 2.15). This phenomenon is called the 
“proximity effect,” and hence the developed pat-
tern is wider than the scanned pattern due to the 
interactions of the primary beam electrons with the 
resist and the substrate, as illustrated in Figure 2.16. 
Line width variations caused by local feature den-
sity are an immediate result. Proximity correction 
algorithms are used to achieve more uniform resist 
exposure with EBL. Such corrections are computer 
intensive and time consuming, however, and make 
a slow technique even slower.
The biggest disadvantage of direct write electron 
lithography is its low throughput (approximately 
5 wafers/hour at less than 0.1-µm resolution). As a 
result, the use of EBL has been limited to mask mak-
ing and direct writing on wafers for specialized appli-
cations, for example, small batches of custom ICs.
Writing with an e-beam can be additive or sub-
tractive. In lithography the technique is subtractive; 
as an example of additive e-beam writing, e-beam-
induced metal deposition from a metal organic gas 
[e.g., W deposition from W(CO)6] has been used for 
the formation of microstructures of various geom-
etries (see Figure 9.29). These devices are made one 
by one rather than in a large batch. Usually, this type 
of slow, expensive fabrication technique prohibits 
commercial acceptance. Some microstructures, espe-
cially intricate microsystems, might be worth the 
bigger price tag. In that case, serial microfabrication 
techniques may not be as prohibitive as they would 
be in the case of ICs. 
Electron Emission Sources Three types of electron 
emission (field, thermionic, and photoemission) 
(Figure 2.17) underwrite the principle for electron 
emission source construction.26 Schottky emission 
(SE) and cold field emission (CFE) have been in 
common use, especially for nanometer-sized beams 
for ele ctron focusing systems. Emission of electrons 
from a metal under the influence of a field occurs 
in both SE and CFE. During SE, a blunt tungsten 
emitter tip coated with a low work function mate-
rial (ZrO) is heated to 1800 K, and thermionic emis-
sion takes place; that is, heat thermally excites the 
electrons enough to bring them out of the material. 
In other words, the field emission is helped along 
by thermal excitation of the electrons (the current 
in this case is given by the Richardson-Dushman 
equation).27 During CFE, a much smaller tungsten 
wire (radius of <0.1 µm) is used, and a very high 
field causes electrons to tunnel out of the material. In 
CFE sources, electrons tunnel from various energies 
below the Fermi level. With SE cathodes, thermally 
excited electrons (nontunneling electrons) escape 
over a field-lowered potential energy barrier (the 
current in this case is given by the Fowler-Nordheim 
equation).27 Both SE and CFE sources display simi-
lar energy spreads, but their energy distributions are 
mirror images (Figure 2.18).26
With photo emitters, energy is transferred to 
electrons by incident photons, and photoelectrons 
generated close to the surface are able to escape.
FIGURE 2.15 Scattering of the e-beam inside the resist and substrate and backscattering from the substrate exposing the 
resist over a greater area than the beam spot size.

[Page 106]
106   Manufacturing Techniques for Microfabrication and Nanotechnology
Attaining high current levels in a submicrom-
eter electron beam at low voltages (500 eV–1 keV) 
is of interest for EBL and SEM (see also Chapter 6 in 
Volume III). When sensitive biological samples or 
electron beam-sensitive resists are involved, SEM 
pictures must be made at voltages less than 1 keV. 
At these low voltages, high currents are required 
to attain the needed detail and to minimize edge 
effects. Traditional SEM cathodes using tungsten 
hairpin filaments are very limited at low voltages; 
they cannot supply enough current in submicro-
meter beams at the low-voltage end. The high bright-
ness SE and CFE sources, including LaB6 and CeB6, 
can do the job (Table 2.5). SEM instruments with 
beam diameters of 1 nm have been made using such 
cathodes. For further reading about EBL, refer to 
Brewer.28
Electron-Beam 
Resists Numerous 
commercial 
e-beam resists are produced for mask making and 
direct write applications. Bombardment of polymers 
by electrons causes bond breakage; thus, in princi-
ple, any polymer material can function as a resist. 
However, the important considerations include 
sensitivity, tone, resolution, and etching resistance. 
PMMA exemplifies an inexpensive positive e-beam 
resist with a high-resolution capability and a mod-
erate glass transition temperature Tg (114°C). Micro-
posit  SAL601 (Shipley) is an often-used negative 
e-beam resist. SAL601, being novolak based, has much 
better dry etch resistance than PMMA resists. The 
same materials act as x-ray resists as well. This is not 
coincidental, as there is a strong relation between 
x-ray and e-beam sensitivity. A copolymer of glyci-
dyl methacrylate and ethyl acrylate (COP) is another 
frequently used negative resist in mask manufac-
ture. This material, although exhibiting good ther-
mal stability, has (as is typical for acrylates) poor 
plasma-etching resistance. The measured G value 
(see Chapter 1) of representative polymers in the 
COP family is about 10. Whelan et al.29 developed 
a low-energy electron beam top surface imaging 
chemically amplified (AXT) resist. This AXT posi-
tive-mode resist incorporates a poly(hydroxystyrene) 
base resin, achieves sub-100-nm resolution with 
2-keV electrons, and features a sensitivity less than 
1 µC/cm2.
Electron beam
Direction of scan
Desired line
Substrate
Real
resist
image
Resist
FIGURE 2.16 Proximity effect in direct write e-beam 
lithography.
FIGURE 2.18 SE and CFE energy distributions.
FIGURE 2.17 Photoemission, thermionic emission, and 
field emission.

[Page 107]
Next-Generation Lithographies and Lithography Research   107
Streblenchenko et al.30 patterned FeF2 and CoF2 
with 100-keV electrons from a scanning transmis-
sion electron microscope using a 0.5-nm diameter 
electron probe. The fluoride resist films are pre-
pared by thermal evaporation on thin carbon films. 
During electron bombardment, fluorine escapes 
and the transition metal coalesces. The resolution 
in a 20-nm-thick, very small-grained CoF2 film is 
about 5 nm. An electron dose of 1000 C/cm2 at 100 
keV removes 90% of all the fluorine in the 20-nm-
thick CoF2 film. Arbitrarily shaped nanometer-scale 
magnetic structures have been written in such CoF2 
films.
For further reading, see Handbook of Microlitho-
graphy Micromachining and Microfab rication, edited by 
P. Rai-Choudhury (published by SPIE Press), and Joe 
Nabity’s web site (http://www.jcnabity.com) describ-
ing the Nanometer Pattern Generation System. This 
system is the top-selling SEM lithography system at 
research institutions in North America, and its use 
is becoming widespread worldwide.
Electron Projection Lithography: Scattering with 
Angular Limitation Projection Electron Beam 
Lithography Electron projection lithography (EPL) 
is electron beam lithography (EBL) with a wide 
electron beam, using a mask for high through-
put. Scattering with angular limitation projection 
lithography or SCALPEL, a projection electron 
beam technique, using a 4× reduction and a step-
and-scan writing strategy, is the most prominent 
EPL technique. The aspect of SCALPEL (1995, 
Bell Laboratories and Lucent Technologies) that 
differentiates it from previous attempts at projection 
EBL is the use of a mask as illustrated in Figure 2.19. 
As in the case of x-ray lithography, the mask consists 
of a low atomic number membrane covered with a 
layer of a high atomic number material: the pattern is 
delineated in the latter. Although the mask is almost 
completely electron-transparent at the energies used 
(100 keV), using the difference in electron-scattering 
characteristics between the membrane and the 
patterned material generates contrast. The mem-
brane scatters electrons weakly and to small angles, 
whereas the patterned layer scatters them strongly 
and to high angles. An aperture in the back-focal 
(pupil) plane of the projection optics blocks the 
strongly scattered electrons, forming a high-contrast 
aerial image at the wafer plane.
TABLE 2.5 Comparisons of Electron Sources
Electron Source
Field Emission
Working
Principle
Electron emission
at high
temperature
Electron
tunneling in
high ﬁeld
Gun
Vacuum (torr)
10–5–10–6
10–7–10–8 
<10–9
Brightness (B)
(A/cm2 Sr)
~105
105–1010
~106
Gun
Material
LaB6
W
W
Filament
Temperature
~ 3000 K
2000_3000 K
Room
Energy
Width (eV)
2–3
2–3
0.2–0.5
Thermionic Emission
FIGURE 2.19 Scattering with angular limitation projec-
tion lithography or SCALPEL, a projection electron beam 
technique.

[Page 108]
108   Manufacturing Techniques for Microfabrication and Nanotechnology
The mask is a continuous thin membrane (∼100 
nm) made of a low atomic number material like sili-
con nitride, patterned with a 25–50-nm-thick layer 
of a high atomic material such as tungsten (Figure 
2.20). To minimize image distortion, thick silicon 
struts support the thin silicon nitride membrane. A 
broad beam (2–3 mm in  diameter) of high-energy 
electrons (∼100 keV) passes through both mem-
brane and W pattern with minimal energy loss, 
leading to minimal heating effects. In SCALPEL, the 
aperture, rather than the mask, absorbs unwanted 
energy. Thus, the functions of contrast generation 
and energy  absorption are divided between the 
mask and the aperture. This means that very little 
of the incident energy is absorbed by the mask, 
minimizing thermal instabilities in the mask. It 
should be noted that, although the membrane 
scatters electrons weakly compared with the scat-
terer, a significant fraction of the electrons passing 
through the membrane are scattered sufficiently to 
be stopped by the SCALPEL aperture. Image field is 
still limited today to 1 × 1 mm at the mask level. 
The small images at the wafer are assembled (also 
stitched together) from the individual portions on 
the mask through a combination of interferometri-
cally monitored mechanical motions of the mask 
and wafer stages and electronic deflections of the 
beam (see Figure 2.21). The relatively low cost masks 
in SCALPEL [$27,000 vs. $40,000 for a phase shift 
mask (PMS), $40,000–59,000 for an EUV mask, 
and $5,000–10,000 for standard binary masks] may 
make this technique a cost-effective solution for 
lithography at 130 nm and less.31,32
In 1999, IBM introduced Projection Reduction 
Exposure with Variable Axis Immersion Lenses 
(PREVAIL).33 In this system, the optical axis of 
the  electron system is shifted, so aberrations are 
reduced, enabling larger scan fields.  The lens sys-
tem shifts the electron optical axis along a preset 
curvature and precisely deflects the electron beam 
to follow the variable axis curvature. The SCALPEL 
FIGURE 2.20 SCALPEL mask.
FIGURE 2.21 SCALPEL writing strategy involves step-and-scan writing.

[Page 109]
Next-Generation Lithographies and Lithography Research   109
proof-of-concept system was the first system to 
implement sequential illumination of the mask in 
an e-beam reduction projection system by mechan-
ical scanning of reticle and wafer at a 4:1 speed 
ratio underneath a stationary beam. PREVAIL car-
ries this concept further by combining electronic 
beam scanning with continuous stage motions.34 
This approach provides a significantly larger effec-
tive field size needed to achieve commercially viable 
throughput levels. 
Micromachined Electron Emission Sources There 
have been many attempts at decreasing the accel-
erating voltage in direct write EBL because lower 
energy electrons have a more confined lateral back-
scattering range. Moreover, it was found that low-
energy EBL leads to higher sensitivity—that is, for a 
given resist, a lower exposure dose is required than 
with higher energy electrons.35 Low-energy e-beams 
require thinner resist layers, as the penetration depth 
falls off very quickly (e.g., in a typical resist, 2 keV 
will penetrate more than 120 nm). Micromachining 
is ideally suited to deliver these low-energy electron 
writing tools. We only present some examples here 
of micromachined e-beam tools. A first example 
involves the work by Zlatkin et al.,36 who developed 
an elegant array of focused electron writing beams 
operating at 300 eV or less. The emitters used are 
cold field emission (CFE) sharpened tungsten tips, 
although thermionic or Schottky emitters would be 
feasible as well (for a description of different types 
of emission sources see above). The emitters are 
positioned several millimeters above the microma-
chined extraction holes of a lens array fashioned in 
a single crystal Si substrate. Because of the relatively 
large distance between the emitter and the extrac-
tion anode (a 1-µm aperture), no precise alignment 
is necessary. The setup and a detail of the lens sys-
tem are shown in Figure 2.22.
Each lens has a total area of 1 × 1 cm on a 500-
µm-thick silicon wafer and is generally built up from 
two 0.5-µm thin Si layers. The two thin Si layers are 
separated from each other and the Si substrate by 
insulating silicon oxide. An anisotropic etch into the 
single crystal Si side opposite the thin layered sand-
wich structure exposes the oxide/Si/oxide/Si/oxide 
thin layered structure. A short isotropic etch of the 
exposed oxide is followed by a 1-µm dry-etch bore 
in the first thin Si layer (first aperture, 1-µm diam-
eter). The small aperture is used to extract electrons 
from the emitter and to spatially confine the initial 
electron beam. Another isotropic etch through the 
second oxide is followed by the larger dry etched 
aperture (50 µm) in the second thin Si layer. This 
Electron emitters
Array of lenses
integrated on
a single wafer
Writing
beams
(a)
Electron emitter
at 300V
Substrate
(grounded)
Oxide
insulation
Extraction
membrane
(around zero V)
Focusing 
membrane
(0.–250 V)
Electrostatic
beam
reﬂection
Focused
spot
Linear sample
motion (piezo)
Sample grid and
support stage
1 µm
aperture
400 µm
Microlens
Deﬂection
electrodes
Focusing and
extraction
electrodes
1 cm
1 cm
(b)
Substrate with resist layer
FIGURE 2.22 Array of focused electron writing beams operating at 300 eV or less. Setup (a) and detail of the lens 
 system (b). (Redrawn from Zlatkin, A., and N. Garcia. 1999. Functional scanning electron microscope of low beam 
energy with integrated electron optical system for nanolithography. Microelectron Eng 46:213–17.36) 

[Page 110]
110   Manufacturing Techniques for Microfabrication and Nanotechnology
second aperture is used to focus the electron tra-
jectories and is well aligned with the first aperture. 
Changing the voltage on the extraction and focus-
ing electrodes on the thin Si membranes can change 
the focal length. To deflect the electron beam for 
scanning, a set of four electrodes symmetrically 
placed around the extraction and focus apertures is 
energized. The four electrodes are placed on top of 
another insulator layer on the focusing membrane. 
Applying potentials to opposite pairs of deflection 
quadrants deflects the electron beam laterally, and 
the focused spot can be swept over an area either to 
create an SEM image or to pattern a design in EBL 
mode. The aim is to eventually be able to image 
and write in the sub-100-nm range. Imaging in the 
30-nm range was demonstrated already, but writing 
is still inadequate (limited to >200 nm).
Micromachining presents other potential solu-
tions to make “nanolithography” a cost-effective 
and adequately fast proposition in the future. The 
next example addresses the issue of speed in writing 
with small e-beam systems by introducing massive 
parallelism. At Cornell’s National Nanofabrication 
Facility, a research group has been working on arrays 
of microfabricated, miniaturized electron lithogra-
phy systems based on STMs. In this STM aligned field 
emission (SAFE) system, the physical dimension of 
the electron beam column (length and diameter) 
are on the orders of millimeters. A field emission tip 
is mounted onto an STM; the STM feedback prin-
ciple is used for precision x, y, and z piezoelectric 
alignment of the tip to a miniaturized electron lens 
to form a focused probe of electrons as shown in 
Figure 2.23.37 Because many electron-optic aberra-
tions scale with size, microfabrication techniques 
enable lenses with negligible aberrations, resulting 
in exceptionally high brightness and resolution. 
STM controls also allow for stability of the emission 
by automatically adjusting the z-position via a piezo 
element. 
An array of these microcolumns, each with a field 
emission tip as the source with individual STM sen-
sors and controls, can generate patterns in parallel, 
one or more columns per chip (see Figure 2.23). 
The low voltage of operation of these tips obviates 
the need for proximity-effect corrections, as low-
voltage operations have proven to eliminate prox-
imity effects.37,38 For example, low-energy electrons 
(15–50 eV) from a SAFE system have been used to 
write patterns with 23-nm feature sizes, more than 
four times smaller than can be written on the same 
substrate and in the same resist with a tightly focused 
50-kV e-beam.38
Nanolithography with ultrasharp field emitters 
as discussed above needs to be distinguished from 
scanning probe lithography (SPL), discussed fur-
ther below. SAFE is based on an emission technol-
ogy, whereas tunneling is the mechanism in SPL. 
The key differences are the distance between tip and 
substrate (1 nm with SPL vs. 100 nm or more with 
sharp field emitter tips) and the electron generation 
mechanism (tunneling vs. emission).
FIGURE 2.23 A microcolumn based on STM aligned field emission (SAFE) and arrayed microcolumn lithography. (From 
Editorial. 1993. Novel electron-beam lithography system being explored at Cornell’s NNF. Solid State Technol 36:25–26. 
With permission.37) Acronyms are explained in the text.

[Page 111]
Next-Generation Lithographies and Lithography Research   111
Besides the application described above, micro-
machined emission sources are also used or are 
intended to be used for flat panel displays (see 
Spindt cathodes in Figure 2.42), high-temperature 
and high-radiation amplifiers, vacuum gauges, and 
radio frequency oscillators and amplifiers.39
Ion-Beam Lithography
Introduction In ion-beam lithography, resists are 
exposed to energetic ion bombardment in a vac-
uum. As in the case of e-beam systems, ion-beam 
lithography offers direct write and flood exposure 
fabrication opportunities. Direct write ion-beam 
lithography consists of point-by-point exposures 
with a narrow beam scanning source (e.g., 20 nm 
in diameter) of liquid gallium metal. In ion pro-
jection lithography (IPL), flood exposure, with a 
broad ion beam of H+, He2+, or Ar+ (e.g., 1–2 cm2 in 
size), of a stencil mask is used to pattern a substrate. 
Ion-beam lithography uses ions of a kinetic energy 
from a few keV up to several MeV. Ion lithography 
achieves higher resolution than optical, x-ray, or 
electron beam techniques because ions come with 
a smaller wavelength and therefore undergo almost 
no diffraction and scatter much less than electrons 
because the secondary electrons produced by an 
ion beam are of lower energy and have a short 
diffusion range. The total spread including for-
ward and backward scattering of the “stiffer” ion 
beams is typically less than 10 nm, and they only 
require about 1–10% of the electron dose to expose 
a resist. The resist can be an ordinary PMMA resist 
that absorbs most of the ions during exposure. 
Therefore, radiation damage to sensitive, underly-
ing structures is minimized and smaller compared 
with EBL and x-ray lithography. There is also the 
possibility of a resistless wafer process. However, 
the most important application of focused ion 
beams remains the repair of masks for optical or 
x-ray lithography, a task for which commercial sys-
tems are available.
Focused Ion-Beam and Deep Ion-Beam Lithography 
For ion-beam construction, liquid metal ion (LMI) 
sources are becoming the choice for producing high-
current-density submicrometer ion beams. With an 
LMI source, liquid metal (typically gallium) migrates 
along a needle substrate. By applying an electrical 
field, a jet-like protrusion of liquid metal forms at 
the source tip. The gallium-gallium bonds are bro-
ken under the influence of the extraction field and 
are uniformly ionized without droplet or cluster for-
mation. LMI sources hold extremely high brightness 
levels (106 A/cm2 sr) and a very small energy spread, 
making them ideal for producing high-current-
 density submicrometer ion beams. Beam diameters 
of less than 50 nm and current densities up to 8 A/
cm2 are the norm. In addition to Ga, other pure ele-
ment sources are available, such as indium and gold. 
By adopting alloy sources, the list expands to dopant 
materials such as boron, arsenic, phosphorus, sili-
con, and beryllium.
Compared with photons (x-rays and DUV light) 
or electrons, ions chemically react with the sub-
strate, allowing a greater variety of surface modifica-
tions such as patterned doping. The ion-beam spot 
size is the smallest possible—smaller than UV, x-ray, 
or electron-beam spots. The smallest focused ion-
beam (FIB) spots reached are about 4–8 nm, accom-
plished by using a two-lens microprobe system and 
a single-isotope gallium ion source.40, 41 Ion-beam 
lithography experiences the same drawbacks as an 
electron-beam system in that it requires a serially 
scanned beam and a vacuum.
FIBs can be used to perform maskless implan-
tation and metal patterning with submicrometer 
dimensions. FIB also has been applied to milling 
in IC repair, maskless implantation, circuit fault 
isolation, and failure analysis (see Table 2.4). In 
Figure 2.24, deposition, milling, and imaging are 
illustrated. Micromachining applications of ion-
beam technology are reviewed in more detail in 
Chapter 6 on mechanical energy-based removing 
(see Figure 6.32). As a machining tool, FIB is very 
slow. Except for research, it may take a long time 
to become an accepted “micromachining tool.” For 
additional reading on ion-beam lithography in gen-
eral refer to Selinger et al.42; for more specific read-
ing on FIB-induced deposition, see Brodie.13
Using high-energy (2 MeV) protons, deep ion-
beam lithography (DIBL) in PMMA produces 
submicrometer (300 nm) walls with an aspect 
ratio approaching 100. Three-dimensional complex 
microstructures with smooth walls and corners have 

[Page 112]
112   Manufacturing Techniques for Microfabrication and Nanotechnology
been produced this way. The range of 2-MeV protons 
in PMMA is 63 µm.43 Multiple exposures at different 
ion energies (e.g., 0.6 MeV and 2 MeV) allow produc-
tion of multilayer structures in single-layer resists 
such as SU-8.44
FIB systems have been produced commercially 
for approximately 20 years, primarily for large semi-
conductor manufacturers. FIB systems operate in a 
similar fashion to an SEM. When operated at low-
beam currents, the system can be used for imag-
ing, and when operated at high-beam currents, it 
can be used for site-specific sputtering or milling 
(see Figure 2.24).
Ion-Projection Lithography Ion projection lithog-
raphy (IPL), illustrated in Figure 2.25, is another 
of the candidates for high-throughput lithography 
dedicated to future 32-nm and sub-32-nm IC genera-
tions. In ion projection lithography, a stencil mask, 
consisting of an Si membrane with a fine pattern of 
holes, is illuminated with a uniform beam of hydro-
gen or helium ions at about 10 kV. The image of this 
mask is projected through an ion optical column 
and demagnified by 4× on the wafer. Ions are very 
efficient at exposing resists so that the exposure time 
per die is well under a second even for comparatively 
insensitive (1 μC/cm2) resists. Protons or helium 
ions are generated by a radio frequency-driven fila-
ment (ion source). An extraction system consists of 
an E × B mass separation unit and an electrostatic 
lens system.
The ion flood lithography mask typically con-
sists of a silicon membrane a few micrometers thin 
(3 µm) with pattern openings that allow protons 
to pass through.45 The mask fabrication process 
involves silicon-on-insulator (SOI) and dry etch-
ing.46 The holes are defined by EBL and reactive 
ion etching, whereby an oxide is used as a mask. 
Current IPL approaches, like SCALPEL, are 4× tech-
nologies. DOF is large and may reach up to 500 µm. 
The optics in IPL are all electromagnetic, and the 
FIGURE 2.24 FIB deposition can produce features 200 nm or less in thickness. FIB milling can produce even finer results. 
Approximately 30 minutes of FIB time was required to produce this structure (http://fibics.com/Micromachining.html).
Ion source
Extraction system
E × B mass
separation unit
Electrostatic
lens system
Parallel ion beam
Substrate
X-Y-stage
Stencil mask
Cold tube
Shutter
FIGURE 2.25 Ion projection lithography (IPL).

[Page 113]
Next-Generation Lithographies and Lithography Research   113
potential for a 50 × 50-mm exposure field exists. 
The membranes for this work typically consist of 
low-stress silicon nitride or Si. An example of a 
Si stencil mask created at the Cornell Nanoscale 
Science and Technology Facility for masked ion-
beam lithography is shown in the electron micro-
graph in Figure 2.26.
Ion-beam lithography has at least two advantages 
over EBL: 1) it has almost two orders of magnitude 
higher resist sensitivity, and 2) it has negligible ion 
scattering in the resist and very low backscattering 
from the substrate. A major problem is the potential 
for damage to sensitive electronic functions from 
the high energy ions.
Efforts in IPL are especially strong in Europe (e.g., 
at IMS, http://www.ims.co.at).
Imprint Lithography
Nanoimprint lithography (NIL) and step-and-flash 
imprint lithography (SFIL) are techniques that use 
hard molds instead of the soft molds used in soft 
lithography (see below). Stephen Chou at Princeton 
University invented NIL in 1994, with the aim of 
overcoming the diffraction-limited minimal feature 
sizes obtained in semiconductor manufacturing 
based on DUV lithography (http://www.princeton.
edu/∼chouweb). It is possible to break through the 
 diffraction-controlled size limit of  photolithography, 
for example, by using electron beam lithography 
(EBL). But the infrastructure of this approach, we 
know by now, costs billions of dollars. NIL pat-
terns a resist by deforming the resist shape through 
embossing (with a mold/stamp/template) rather 
than by  altering resist chemical structures through 
radiation (with particle beams). After imprinting 
the resist, a dry anisotropic etch is used to remove 
the residual resist layer in the compressed area to 
expose the substrate underneath. In NIL, a template 
(the mold/stamp/template) is made of a hard mate-
rial (usually Ni or Si) and is pressed against a layer of 
polymer. High temperature and pressure conditions 
mold and harden the polymer layer. As illustrated 
in Figure 2.27, the NIL technique is based on the 
craft of hot embossing, with an adaptation to mod-
ern semiconductor needs. In this example the tech-
nique is used to pattern a metal film via liftoff. The 
method relies on the excellent replication fidelity 
obtained with polymers and combines thermoplas-
tic molding with common pattern transfer methods. 
Once a solid stamp with a nanorelief on the surface 
is fabricated, it can be used for the replication of 
many identical surface patterns. The resolution of 
the NIL process is a direct function of the resolution 
of the original template/stamp fabrication process. 
FIGURE 2.26  IPL mask 80-nm feature sizes etched into 
a Si membrane mask. The patterns were defined using a 
Leica VB6 EBL. (From http://www.cnf.cornell.edu/image.)
FIGURE 2.27 Schematic illustration of the nano imprint lithography (NIL). The technique is used here to pattern a metal 
film via liftoff.

[Page 114]
114   Manufacturing Techniques for Microfabrication and Nanotechnology
Electron beam writers that provide high resolution 
but lack the throughput required for mass produc-
tion are used to make them.
The University of Texas–Austin developed its own 
version of nanoimprint lithography, i.e., step-and-
flash imprint lithography (SFIL), in 1998.47 In 2001, 
the SFIL concept was licensed to Molecular Imprints, 
Inc., a company that  develops SFIL-capable tools 
(S-FIL ® systems) and related processes (http://www.
molecularimprints.com). The SFIL method is dis-
tinct from the original NIL in its use of UV-assisted 
nanoimprinting that molds photocurable liquids 
in a step-and-repeat, die-by-die fashion rather than 
by heat-assisted molding of full, polymer-coated 
wafers. As shown in Figure 2.28, in SFIL, a hard but 
transparent template/stamp/mold (fused silica) is 
used to mold a polymer photoresist layer. The fused 
silica surface of the stamp, coated with a release 
layer, is gently pressed into the thin layer of low vis-
cosity photoresist. The photoresist is subsequently 
exposed to UV light through the transparent tem-
plate to harden it. On separation of the fused silica 
template, one layer of the circuit pattern is left on 
the wafer surface. Molecular Imprints uses a fam-
ily of photocurable, low viscosity materials called 
MonoMatTM as its imprint resists. MonoMatTM is 
composed of an organic monomer that polymer-
izes in seconds using low-cost, broadband UV light 
sources. Whereas other imprint tools use spin-on 
imprint resist, S-FIL ® systems dispense low viscos-
ity imprint resist in very small droplets, one field 
at a time, immediately before the imprint step. 
Consequently, both the monomer dispenses and 
imprint functions happen in a step-and-repeat fash-
ion. A residual layer of polymer between features 
is eliminated by a dry etch process, and a perfect 
FIGURE 2.28 Schematic of step-and-flash imprint lithography (SFIL). (Colburn, M., S. Johnson, M. Stewart, S. Damie, 
T.C. Bailey, B. Choi, M. Wedlake, T. Michaelson, S.V. Sreenivasan, J. Ekerdt, and C.G. Wilson. 1999. Step and flash imprint 
lithography: a new approach to high-resolution patterning. Proc SPIE 3676:379–89.47)

[Page 115]
Next-Generation Lithographies and Lithography Research   115
replica of the pattern is ready to be used in semi-
conductor processing for etch or deposition. Only 
the template fabrication process, typically accom-
plished with an e-beam writer, limits the resolution 
of the features. It has been demonstrated that the 
mold templates do not deteriorate even after 1500 
imprints with sub-100-nm feature sizes. Although 
more progress is needed for widespread adoption of 
NIL and SFIL, sub-100-nm feature size devices can 
be reliably fabricated at a reasonable throughput. 
Implementing SFIL for high-volume manufacturing 
of the gate or contact level of transistors is not fea-
sible in the near term, but it is one of the few meth-
ods currently available for low-volume prototyping 
at the 32-nm node. Sub-20-nm features have been 
made already that exceed the present requirements 
of the ITRS. For example, using Molecular Imprints’ 
Imprio 250 system, Toshiba was able to print 18-nm 
isolated features and 24-nm dense features with 
<1-nm critical dimension uniformity and <2-nm line 
edge roughness.48 The Toshiba demonstrations also 
showed lower defectivity and improved results for 
imprint lithography. Defectivity levels of as low as 
<0.3 defects/cm2 are approaching those of immer-
sion lithography, and device overlay results were 
also within Toshiba’s required specifications. How-
ever, the approach faces alignment challenges, and 
critics say the cost of making the reticles will be 
high. Unlike conventional lithography, with mask 
patterns that are four times larger than the printed 
image, nanoimprint is a 1:1 template technology.
Others argue that imprinting processes are eco-
nomical because of the simplicity of the equip ment 
involved and the potential for high through put. 
As the rate of improvements in optical lithography 
decelerates and as the costs of manufacturing con-
tinue to escalate, there is an increased interest in 
printing and molding as alternative processes for 
microfabrication. As imprint lithography depends 
on another lithography technique (perhaps an NGL) 
to make the master, it does not really qualify as an 
NGL itself. Whereas it may initially have targeted 
semiconductor applications, the SFIL process is now 
being explored for manufacturing of several emerg-
ing technologies, such as photonic crystals, micro/
nano-optical components, and nanopatterned 
mag netic media for future hard disk drives. 
Progress in these new areas has been such that SFIL 
is likely to find its first commercial manufacturing 
applica tion in one of these emerging technologies 
well before it would be required for high-volume, 
sub-50-nm semiconductor lithography. A notable 
feature of nanoimprint technologies is their 
relatively low cost, which allows researchers 
to explore applications of nanopatterning that 
would never be economically feasible given the 
extraordinary cost associated with EUV lithography 
or even current-generation 193-nm steppers. This 
is very similar to the current applications of soft 
lithography (see below) with this difference that 
using a hard stamp renders NIL and SFIL more 
industrial manufacturing capable.
Thermal NIL using thermoplastic polymer films 
is focused on applications such as biochips, life sci-
ences, storage media, and optical devices, whereas 
SFIL is focused on LSI and magnetic storage applica-
tions, as summarized in Figure 2.29. Hitachi, with 
NEDO support, has also developed a sheet or roll-
to-roll prototype NIL machine and demonstrated 
the capability to process 15-m sheets.49 The goal is 
to create a continuous imprinting process by using 
belt molding (nickel-plated molds) and polysty-
rene sheets for large geometry applications, such 
as membranes for fuel cells, batteries, and possibly 
for displays. Currently the prototype tool does not 
Optical components
Energy devices
Bio-medical
applications
LSI
Magnetic
storage media
1
0.1
0.01
0.001
0.01
0.1
1
10
Pattern size (µm)
Tolerance (µm)
Termal-
nanoimprint
Photo-cure
nanoimprint
FIGURE 2.29 Usage domains of photocure (SFIL) and ther-
mal nanoimprinting (NIL). (Based on a figure by Hitachi.)

[Page 116]
116   Manufacturing Techniques for Microfabrication and Nanotechnology
offer the desired throughput, but the concept has 
been demonstrated, with future efforts focused on 
throughput, reliability, and repeatability.
Lithography Techniques in the 
Research and Development Stage
Introduction
In this section we cover the more futuristic litho-
graphy methods, some of which could cause a 
paradigm shift in the improvement of CD printing 
capability by perhaps a factor of 10. These might 
eventually enable devices that are a few nanometers 
in size and have switching speeds in the terahertz 
range. We review lithography with ultrathin resist 
layers and block copolymers, zone plate array lithog-
raphy (ZPAL), proximal probe-based lithographies 
such as atomic force microscopy (AFM), scanning 
tunneling microscopy (STM), dip-pen lithogra-
phy (DPL), quantum lithography (two-photon 3D 
lithography), near-field scanning optical micros-
copy (NSOM), apertureless near-field scanning opti-
cal microscopy (ANSOM), holographic lithography, 
plasmonic lithography, and lithography with super-
lenses. In terms of an important lithography method 
that is capable of patterning resist on nonplanar sub-
strates (e.g., patterning a resist on the surface of a 
cylinder), we detail soft lithography, in which a soft 
mask can be bent around nonplanar substrates.
Very Thin Resist Layers
Introduction
Radiation scattering during exposure of a resist lim-
its resolution to no better than the resist thickness. 
Using ever thinner resist layers further improves 
the resolution and renders a low DOF—associated 
with  high NA lenses and short wavelength litho-
graphy—less critical. It is in this context that physis-
orbed Langmuir-Blodgett (LB) resists, self-assembled 
chemisorbed monolayer (SAM) resists, and ultra-
thin film (UTF) resists are explored.
Langmuir-Blodgett Resists
LB resist films were considered for some time 
for the finest lithography applications such as 
ultraresolution nanolithography. In this method, 
LB resist films are prepared by transferring organic 
monolayers floating on a water surface onto solid 
substrates. The procedure is explained in Chapter 8 
on chemical, photochemical, and electrochemical-
based forming (see Figure 8.13). Multilayer films of 
PMMA deposited by the LB technique, for example, 
have been investigated as a potential e-beam resist 
for nanolithography. The range of backscattered 
electrons limits the resolution of e-beam resists 
through the proximity effect, and nanometer-thick 
layers minimize this effect. Despite extensive work 
in the early 1980s to automate LB resist deposi-
tion systems, the technology is not envisioned as 
a viable manufacturing option because of its low 
mechanical and chemical stability.50,51 Other major 
problems concerning LB films need to be addressed 
before the method can become viable, and research 
in this area focuses on speeding up the coating pro-
cess, simplifying surface cleaning procedures, and 
improving etching resistance. Because the bonding 
of an LB film with the substrate is based on phys-
isorption, the adhesion is weak, and chemisorbed 
SAMs have become much more popular (see 
next section).
Self-Assembled Monolayers 
Molecular self-assembly is a chemical process in which 
molecules spontaneously organize to form larger 
ordered structures. Self-assembly is one aspect of 
supramolecular chemistry, i.e., chemistry beyond 
the molecule or the chemistry of the intermolecular 
bond.52 Self-assembly is studied extensively with 
an eye toward mimicking nature’s spectacular 
use of this bottom-up, automated manufacturing 
approach (see Volume III, Chapter 4 on packaging, 
assembly, and self-assembly). In one special type of 
self-assembly, self-assembling precursor molecules, 
from a solution or the vapor phase, react at interfaces 
to produce layers of monomolecular thickness that 
are chemically bonded to solid surfaces. Such layers 
belong to a class of materials known as self-assembled 
monolayers. The thermodynamically favorable bond 
formation involves chemisorption, which results in 
monolayers that are more stable than those possible 
with physisorbed LB films (see above). Therefore, 
SAMs potentially make for better resist candidates. 

[Page 117]
Next-Generation Lithographies and Lithography Research   117
Homogeneous and densely packed molecular layers 
incorporate reactive groups that form bonds with 
the substrate on one side, whereas an organic group 
(e.g., an alkyl group, R) on the other side imparts 
the desired chemical functionality to the surface 
modified with the thin film. Changing even one 
atom at the end group of self-assembling molecules 
is sufficient to dramatically alter macroscopic 
properties such as wettability, biocompatibility, and 
adhesion. For example, fluorinated SAM precursors 
form monolayers ∼1-nm thick with the same low 
wettability and resistance to adhesion typical of 
thick samples of TeflonTM.53 Many SAM films can 
be molecularly engineered to be patterned by 
various types of energetic radiation, including DUV, 
soft x-rays, ion beam, and low-energy electrons.54 
Scratching and microcontact printing (see below) 
can also be used to pattern SAMs. Structures less 
than 20 nm have been obtained by exposure with
