Repository: Alvintxh/nanofab-web

# Extracted Book Sources

All 11 textbooks extracted 2026-04-05 using PyMuPDF (extract_pdf.py).

## Extraction Summary

| Book Key | File | Pages | Words | Page Numbering |
|----------|------|-------|-------|----------------|
| cui_2025 | Zheng Cui - Nanofabrication (4th ed) | 419 | ~158K | PDF labels (C1, i-xi, 1-407) |
| campbell_2008 | Campbell - Fabrication Engineering (3e) | 825 | ~369K | offset=18 (front-1..18, then 1-807) |
| teresa_2020 | De Teresa - Nanofabrication (full) | 451 | ~183K | offset=0 (sequential PDF pages) |
| madou_vol1_2011 | Madou - Fundamentals of Microfab Vol.1 | 646 | ~366K | PDF labels |

File: sources/sources_processed/books/madou_vol2_2011/madou_vol2_2011_full.txt (part 11 of 57)
100
(3.5)
10+
(.35)
STMs and conventional EBL systems.55 SAMs have 
successfully been deposited on metals like gold, 
aluminum, titanium, zirconium, silver, copper, 
and platinum, as well as on SiO2, GaAs, and other 
surfaces.53 The quality of the films depends strongly 
on surface pretreatment. Pinhole density on a Au 
surface of less than 5/mm2 has been reported (see 
Müller and references therein55). Alkane-thiols and 
dialkyldisulfides are typical precursor materials 
for SAMs on gold, the most extensively studied 
substrate. The formation of long chain ω-substituted 
dialkyldisulfides on gold was first demonstrated in 
1983.56 Films of better quality are formed by the 
adsorption of alkylthiols.57 Alkanethiols and dialkyl-
disulfides are lipid-like organic molecules having 
the general formula HS-(CH2)n-X and X-(CH2)-SS-
(CH2)m-Y, respectively, where n and m indicate alkyl 
chain length and X,Y the end groups (e.g., -CH3, 
-azobenzene, -OH).58 Organosilanes are often used 
to form SAMs on Si. These molecules form a Si-O-
substrate siloxane bond on the Si surface, and the 
alkyl group R is responsible for the ordered nature 
of the film. For n > 6 (n is number of carbon groups 
in the R chain), SAMs have substantial crystalline 
order at the air/monolayer interface.53, 58
Microcontact printing, discussed below, also 
takes advantage of SAMs, and so does DNA and 
protein patterning, discussed in Chapter 8. 
Microcontact printing can be considered a merg-
ing of top-down manufacturing techniques (i.e., 
traditional lithography used to make the elasto-
meric stamp) with bottom-up manufacturing (i.e., 
proteins used to ink the stamp as building blocks). 
Protein and DNA patterning has evolved into an 
important research application for lithography. 
It is easy to imagine arrays with several different 
enzymes, antibodies, or DNA probes immobilized 
precisely onto a small transducer surface as a diag-
nostic panel for clinical applications. Different 
approaches for patterning organic materials are 
reviewed in Chapter 8.
Ultrathin Film Resist Layers
Polarity changes are at the heart of the newest 
ultrathin film (UTF) resist strategies. UTF resists 
represent the next evolutionary step in surface 
imaging technologies (see Chapter 1). In UTF, only 
the top monolayer of the resist changes, opening up 
the potential for further resolution improvement. 
Calvert et al.59 use a few monolayers (<10 Å) of 
organosilanes, which are chemisorbed onto a 
substrate. These chemisorbed films are easier to 
prepare and more robust than the physisorbed LB 
films (see above). DUV irradiation of these films 
cleaves organofunctional groups from the  film 
and produces an extremely hydrophilic surface 
(water contact angle < 10°) to which colloi dal Pd/
Sn catalyst does not adhere. Subsequent electroless 
deposition occurs only on those surface regions that 
were not irradiated. Thus, patterns of electroless Ni, 
Co, and Cu are produced on a variety of substrates, 
including silicon, quartz, alumina, metals, and 
polymers. These metal patterns serve as an efficient 
plasma-etching mask for pattern transfer. Fabri-
cation of 0.3-µm line widths has been demonstrated 
in this way.50, 59
Block Copolymer Lithography
Block Copolymers Background
Self-assembly of block copolymers is widely investi-
gated as a simple, inexpensive means for patterning 
high-density arrays of nanoscale features.60 Block 
copolymers comprise two or more different mono-
mer units, strung together in long sequences, which 

[Page 118]
118   Manufacturing Techniques for Microfabrication and Nanotechnology
can self-assemble into highly ordered lattices with 
unit cell dimensions of 10–100 nm. This length 
scale reaches well below the limits of conventional 
optical lithography. The simplest block copolymer 
architecture is the diblock. In diblock copolymers, 
two different types of polymer chains are connected 
at one end with a covalent bond (in a triblock copo-
lymer, three different polymer chains are involved, 
etc.). The immiscibility between the unlike segments 
drives them to self-assemble into periodic domains, 
a process termed “microphase separation.” This self-
assembly process is driven by an unfavorable mix-
ing enthalpy and a small mixing entropy while the 
covalent bond between the two blocks prevents 
macrophase separation. The size and shape of the 
periodic domains are dependent on the molecular 
weight and composition of the copolymer and typi-
cally assume morphologies of spheres, cylinders, and 
lamellae. These morphologies that represent differ-
ent phases are dictated by the Flory-Huggins inter-
action parameter χ, the degree of polymerization N 
(i.e., number of monomers per chain, proportional 
to the polymer molecular weight), and the volume 
fraction f of the blocks.61 The Flory-Huggins inter-
action parameter χ is a dimensionless parameter, 
which expresses, in units of kT, the energy change 
when one takes a molecule of pure A from an envi-
ronment of pure A and puts it in an environment 
of pure B; it is inversely proportional to tempera-
ture and reflects the interaction energy between 
the different segments of the polymer chains. As 
χ increases, phase separation becomes more likely, 
and as N increases, phase separation becomes less 
so. From Figure 2.30, we glean that if the volume 
fractions of the blocks are close to equal, a layered 
morphology is observed. When moving toward less 
equal block ratios, the observed morphologies go 
through a bicontinuous gyroid structure, hexago-
nally packed cylinders, and finally body-centered 
cubic-packed spherical domains. Thus, microphase 
separation leads to a wonderful variety of exotic 
ordered phases, increasing rapidly with the number 
FIGURE 2.30 Schematic diblock copolymer phase diagram: f = volume fraction of A in B, χ = Flory-Huggins interac-
tion parameter, N = diblock degree of polymerization. Known equili brium mesophases are spheres, cylinders, gyroid, 
and lamellae, as well as the disordered (homogeneous) state at small interblock segregation strength (χN). (Diagram 
adapted from Matsen, M.W., and F.S. Bates. 1996. Unifying weak- and strong-segregation block copolymer theories. 
Macromolecules 29:1091–98.62)

[Page 119]
Next-Generation Lithographies and Lithography Research   119
of blocks (with a triblock copolymer, a veritable 
“zoo” of structures results).
Block Copolymers Lithography
The previous section applied to bulk block 
copolymers. What about applying thin layers of 
block copolymers to surfaces? On surfaces, the 
microphase separation also results in nanoscale 
structures (domains) with sub-100-nm length 
scales, unless the surface has too strong an 
interaction with the polymer blocks that it 
prevents them from assembling. Block copolymer 
lithography refers to the use of block copolymers 
in the form of thin films, in which the domain 
structure provides a template for additive or 
subtractive pattern transfer operations, as illustrated 
in Figure 2.31. The idea of using block copolymer 
thin films as lithographic masks, as shown here, 
was first proposed in 1995 by Mansky et al.63 In 
Figure 2.31, we compare traditional lithography 
with block copolymer lithography. The material 
chosen for the block copolymer lithography demo 
is from IBM work, where a diblock copolymer, in 
which polystyrene and PMMA are tied together in 
one chain (referred to as PS-b-PMMA, with total 
molecular weight in the range of 60,000 g/mol), 
is used.64 When spun onto the surface of a silicon 
wafer, the two polymers separate, and although 
the molecules stretch out, the chemical bonds 
keep them attached. Subsequent heat treatment 
above the polymer glass transition temperature 
completes the microphase separation. Typical 
annealing conditions are 200°C (in a vacuum or 
N2) for times ranging between 30 minutes and 24 
hours, depending on the application. In the end, 
PMMA ends up concentrated in small cylinders 
surrounded on all sides by polystyrene. Thus, the 
diblock copolymer forms on its own into a nearly 
FIGURE 2.31 Traditional lithography compared with block copolymer lithography. Conventional lithography exposes a 
photoresist to ultraviolet light. A solvent etchant then removes the exposed part of the photoresist (for a positive type 
photoresist). Self-assembly patterning occurs when a diblock copolymer is heated, thereby separating the two polymers 
in the material into PMMA and polystyrene domains. The PMMA can then be selectively etched away, and the template 
of cylindrical holes can be transferred into the silicon dioxide. (Adapted from Stix, G. 2004. Nano patterning: IBM brings 
closer to reality chips that put themselves together. http://www.fractal.org/Fractal-Research-and-Products/Nano-
patterning.htm.65)

[Page 120]
120   Manufacturing Techniques for Microfabrication and Nanotechnology
perfect honeycomb-like template without the need 
of UV exposure or a mask.
Finally, the IBM team created an array of 20-nm-
wide pores in the polystyrene matrix by removing 
the PMMA using an organic etching solvent (ace-
tic acid). The same team used the thus-obtained 
perforated polystyrene structure to create the flash 
memory cells illustrated in Figure 2.32.64 After the 
PMMA etch, a subsequent etching step was used to 
transfer the same honeycomb pattern into an under-
lying layer of silicon dioxide. Next the polystyrene 
template is removed, and subsequently,  nanocrystal 
formation is accomplished by conformal a-Si (amor-
phous or nanocrystalline Si)* deposition over the 
whole wafer, and a dry anisotropic a-Si etch is used 
to remove all the deposited silicon except for that 
deposited in the holes in the oxide matrix. All that 
is left in the end are nanocrystalline cylinders sur-
rounded by silicon dioxide. The final steps place 
an insulating layer of silicon  dioxide (7-nm-thick 
con trol  or program oxide) over the top of the Si 
nano crystal islands and a polysilicon control gate 
is defined on top of the control oxide using con-
ventional lithography. These flash devices are pro-
grammed by injecting charge into the nanocrystals 
(through the program oxide) and erased by expel-
ling charge from the nanocrystals.
* Nanocrystalline silicon (nc-Si) is an allotropic form of silicon that 
is similar to amorphous silicon (a-Si), in that it has an amorphous 
phase. However, nc-Si has small grains of crystalline silicon embed-
ded within the amorphous phase. This is in contrast to polycrys-
talline silicon (poly-Si), which consists solely of crystalline silicon 
grains, separated by grain boundaries. The term nanocrystalline sili-
con refers to a range of materials around the transition region from 
the amorphous to the microcrystalline phase in a silicon thin film.
Creating closely spaced holes for a flash memory 
as demonstrated here is exceedingly difficult to 
accomplish with ordinary lithographic and deposi-
tion methods. Forming nanocrystalline silicon using 
these conventional techniques creates elements of 
different sizes. In contrast, the self- assembled nano-
crystals are evenly spaced and of uniform size, 
improving their durability and their capacity to 
retain a charge while allowing the cylinders to shrink 
to dimensions even smaller than 20 nm.
For most lithography applications, we must also be 
able to control the orientation of the self- assembled 
pattern with respect to the underlying substrate 
surface. Whereas the self-assembly process itself is 
driven by microphase separation of the constituent 
copolymer blocks, the ultimate pattern orientation 
is determined by the relative strength of the surface 
affinity for each block. Control of block copolymer 
film thickness plays a critical role in determining 
 vertical and lateral ordering and alignment of the 
nanostructures. A variety of approaches for con-
trolled domain orientations have been attempted, 
including topographic prepatterns and/or chemi-
cal prepatterns, an external electric field, thermal 
field, and several other methods as reviewed by 
Segalman,66 Hawker and Rusell,67 Black et al.,64 
Stoykovich and Nealy,68 and Hamley.60
In Figure 2.33, the patterned wettability (polar 
vs. nonpolar stripes) of the surface is used to align 
the nanodomains. Substrates are often preferen-
tially wetted by one of the blocks of the copoly-
mer, and the domains, e.g., lamellae or cylinders, 
tend to orient parallel to the substrate (see Figure 
2.33a and b, where all the lamellae align parallel to 
Silicon gate
Silicon substrate
Silicon
nanocrystals
Silicon dioxide
insulating layers
 
FIGURE 2.32 Flash memory: a layer of self-assembled silicon nanocrystals is inserted into an otherwise standard device 
as part of a novel IBM manufacturing process. (Based on Stix, G. 2004. Nano patterning: IBM brings closer to reality 
chips that put themselves together. http://www.fractal.org/Fractal-Research-and-Products/Nano-patterning.htm; and 
Black, C.T., R. Ruiz, G. Breyta, J.Y. Cheng, M.E. Colburn, K.W. Guarini, H.-C. Kim, and Y. Zhang. 2007. Polymer self assembly 
in semiconductor microelectronics. IBM J Res Dev 51: 605–33.65,64)

[Page 121]
Next-Generation Lithographies and Lithography Research   121
the substrate). Chemical modification can be used 
to neutralize or overcome surface and interfacial 
forces that tend to drive the domains to form paral-
lel to the plane of the film. Controlling the interac-
tions at the interfaces and scaling of the prepatterns 
can achieve parallel and perpendicular align-
ments of the lamellae achieved as shown in Figure 
2.33c and d: the polar PMMA block aligns over the 
polar stripes and the nonpolar polystyrene blocks 
over the nonpolar stripes. The block copolymers on 
the surface arranged themselves into the underly-
ing pattern without imperfections. In Figure 2.33e 
we show a finished structure after etching away the 
PMMA.
In a significant accomplishment, Kramer’s group69 
(University of California, Santa Barbara) has pat-
terned single crystals of 10-nm block copolymer 
spheres across an entire 2-in.-diameter silicon wafer. 
The silicon wafer was first patterned with photoli-
thography to produce 12-µm-wide hexagonal wells. 
A single layer of block copolymer spheres was then 
self-assembled inside those wells. Assessing the 
quality of the self-assembly of the block copoly-
mer in perfect crystal patterns is very  challenging 
because of the small feature size. Whereas high-
resolution microscopy can resolve individual block 
copolymer domains, this technique is limited to 
extremely small sampling areas (∼10−6 mm2). The 
Santa Barbara team used grazing-incidence small-
angle x-ray scattering (GISAXS) to check for the 
crystal quality over macroscopic areas (∼2 mm2), 
and they established it as nearly perfect, demon-
strating that single crystals resulted in each well. 
These results clarify why copolymers constitute a 
viable avenue toward building photonic crystals.
Summary/Applications
The obvious interest in using block copolymers for 
patterning is derived from the fact that they can self-
assemble to form dense arrays of nanostructures 
with dimensions and spacings that are difficult or 
even impossible to create by other means or are pro-
hibitively expensive to fabricate using conventional 
lithographic materials and processes. Polymer self-
assembly can define only a limited set of pattern 
geometries. However, within these constraints the 
materials provide a straightforward means for achiev-
ing feature sizes (<20 nm), pitches (<40 nm), and 
densities (∼1011/cm2) that are currently not achiev-
able by optical lithography.
The use of block copolymer films to pattern 
dense arrays of features is more than a decade old, 
and other reviews have covered this topic in more 
detail (for example, see Segalman,66 Hawker and 
Rusell,67 Stoykovich and Nealy,68 and Hamley60). 
These review articles reveal that patterns of dense 
periodic arrays fabricated with block copolymer 
templates have been demonstrated, and in some 
cases are being commercialized for the fabrication 
of quantum dots, magnetic storage media, flash 
memory devices (see Figure 2.32), semiconduc-
tor capacitors, nanowires, photonic crystals, and 
FIGURE 2.33 Patterned wettability of the surface causes the alignment of the nanodomains of a block copolymer. 
PMMA, polymethylmetacrylate; PS, polystyrene.

[Page 122]
122   Manufacturing Techniques for Microfabrication and Nanotechnology
nanopores. At IBM, a polymer self-assembly pro-
cess was successfully integrated into a 200-mm 
semiconductor fabrication facility at the IBM 
Thomas J. Watson Research Center in Yorktown 
Heights, New York.64
Zone Plate Array Lithography
Fresnel Zone Plate
Before getting into the details of zone plate array 
lithography (ZPAL), we take a look at the building 
blocks of a ZPAL, i.e., Fresnel zone plates. A Fresnel 
zone plate, invented by the French physicist 
Augustin-Jean Fresnel, is a single plate consisting 
of alternating opaque and transparent circular 
zones as illustrated in Figure 2.34. Zone plates use 
constructive interference of light rays from adjacent 
zones (Fresnel zones) to form a focus. The zones 
are spaced so that diffracted light constructively 
interferes at the desired focus. The Fresnel zone plate 
is a relative of the pinhole camera in that it does 
not use mirrors or lenses for its imaging properties. 
Because a diffraction lens can be manufactured 
using planar technologies, it is easier to make 
than a traditional refractive lens. The zone plate is 
especially useful in the UV and x-ray regions of the 
spectrum, for which other imaging devices are hard 
to find. Self-supporting gold zone plates have been 
manufactured for these spectral regions. Moreover, 
it comes with a higher refractive index, allowing for 
better contrast at the image plane. Unfortunately, 
the zone plate has low efficiency and suffers from 
veiling glare because most of the light incident on 
the zone plate passes through it undiffracted and 
falls onto the image plane.
The focal length f of a zone plate with many zones 
is a function of the radius of the outermost zone, rn, 
and its width, Δrn, where n is the number of zones 
and depends also on the wavelength λ (see Figure 
2.34), or:
 
f
2r
r
n
n
=
λ
Δ
 
(2.3)
To get constructive interference at the focus, the 
zone boundaries in a zone plate should switch from 
opaque to transparent at radii where:
 
r
n f
n
n
2
2
=
λ
λ
+
2
4
 
(2.4)
 
r
n f
n
n
2
=
λ +
λ2
4
 
(2.5)
and simplifying when the zone plate is small com-
pared to the focal length: 
 
r
n f
n =
λ  
(2.6)
where n is a positive integer, rn is the radius of the 
nth zone, f is the primary focal length, and λ is the 
wavelength of the illumination source. A Fresnel 
zone plate functions very much like an optical lens. 
Its optical properties do not depend on the material 
used, though, but are determined at the design time. 
For example, the diffraction limited resolution for 
FIGURE 2.34 A Fresnel lens. (From http://xradia.com.)

[Page 123]
Next-Generation Lithographies and Lithography Research   123
coherent light Rescoh of a zone plate is governed by 
the Rayleigh principle as:
 
Res
0.61NA and with
NA
2 r
we obtain:
coh
n
=
λ
=
λ
Δ
Res
r
coh
n
= 1 22
.
Δ
 
(2.7)
The resolution depends only on Δrn, the outer most 
zone width. NIL and EBL can be used for the fabri-
cation of large arrays of high NA diffractive Fresnel 
lens arrays.
In optical lithography, further increasing the 
NA of a lens is difficult and costly (see Figure 1.80 
where a maximum NA of around 0.9 is projected). 
In diffractive optics, making a high NA lens is not 
significantly different than making a low NA lens. 
At MIT, Fresnel lenses with an NA of 0.7–0.9 have 
been achieved.70
Zone Plate Array Lithography Detailed
Zone plate array lithography (ZPAL) requires no 
masks but rather uses arrays of individually targeta-
ble optical beams as shown in Figure 2.35. Beamlets 
of photons, which can be rapidly turned on and off, 
Spatial-light
modulator
Telescope
Zone-plate array
Collimating
lens
Spatial
ﬁlter
Laser
(b)
Scanning stage
Substrate
FIGURE 2.35 (a) Lumarray (http://www.lumarray.com) has demonstrated fully multiplexed ZPAL writing. (b) A laser beam 
is passed through a spatial filter and a collimating lens onto a digitally controlled programmable spatial light modulator 
(SLM), which replaces the photomask.70,71

[Page 124]
124   Manufacturing Techniques for Microfabrication and Nanotechnology
are projected through diffractive Fresnel zone plate 
lenses (see above), allowing myriad complex shapes 
to be fabricated. The zone plates are made using 
lithography techniques, and the shutters for each 
beamlet are micromechanical movable mirrors. 
ZPAL was originally developed at MIT’s nanostruc-
tures laboratory in the mid to late 1990s.70 As shown 
in Figure 2.35a, each zone plate is responsible for 
one unit cell of photoresist exposure corresponding 
to the diameter of one individual zone plate. The 
writing with the shutters on and off results in dot-
matrix-type lines, and moving the wafer in a serpen-
tine fashion under the focused beamlets results in a 
full pattern.
ZPAL is an example of maskless optical projec-
tion lithography (MOPL, see Chapter 1); a laser 
beam is passed through a spatial filter and a 
collimating lens onto a digitally controlled pro-
grammable spatial light modulator (SLM), which 
replaces the photomask (see Figure 2.35b). In one 
of the MOPL systems described in Chapter 1, the 
SLM used is the Texas Instrument micromirror 
array (see DMD™, Example 7.10). In operation, a 
desired pattern is fed into the SLM, and the mov-
able mirrors create the desired image. This image 
is demagnified and focused by a single reduction 
lens on the wafer to expose the photoresist. The 
use of refractive optics prevents the extension of 
this type of MOPL to wavelengths much shorter 
than 157 nm.
In the ZPAL system, the MIT team uses the Grat-
ing Light Valve™ (GLV)* from Silicon Light Machines 
(http://www.siliconlight.com) as the light modu-
lator. In contrast to MOPL, not a single refractive 
reduction lens is used. Instead, an array of (high 
NA) diffractive Fresnel lenses (“the zone plates”) 
is used to focus the incident light onto an array of 
spots on the photoresist-coated substrate. The light 
source in the ZPAL system preferably is a continuous 
wave laser (a pulsed laser source, as used in MOPL, 
severely limits system throughput). Light from the 
laser is passed through a collimating lens to create 
a uniform beam incident on the SLM, and the SLM 
* The Grating Light Valve™ (GLV) technology comprises a series of 
microscopic ribbons on the surface of a silicon chip; the GLV device 
is a diffractive MEMS that acts a dynamic, tunable grating that can 
switch, attenuate, and modulate laser light.
breaks that beam up into individually controllable 
beamlets. A telescope is placed such that each beam-
let is normally incident on one zone plate in the 
array. A Fourier filter within the telescope ensures 
that there is sufficient contrast between the on and 
off states. Each zone plate behaves like a microscopic 
lens focusing the light into a tight on-axis spot in 
its focal plane. The diffractive Fresnel lens optics in 
ZPAL allow the technique to scale to much shorter 
wavelengths than what is possible with MOPL (even 
x-rays are feasible).
In Chapter 1 we used a dimensionless constant k1 
to define the practical limiting resolution R in pro-
jection printing as:
 
R
k NA
1
=
λ
 
(1.16)
where k1 depends on resist parameters, process condi-
tions, mask aligner optics, and so on. The MIT team 
and a startup company called Lumarray (http://
www.lumarray.com) have demonstrated fully mul-
tiplexed ZPAL writing, multilevel alignment, and 
resolution corresponding to k1 < 0.3 [this is without 
any resolution-enhancing technology (RET) applied 
to it].71 In theory, ZPAL could use 193-nm optical 
lithography to inexpensively produce 45-nm chips. 
Moreover, this technology should theoretically work 
with 157-nm lithography and EUVL to create 20-nm 
ICs. ZPAL’s main competition at this point is regu-
lar 193-nm lithography enhanced with immersion 
lithography, a combination that could etch 45-nm 
features (see Chapter 1). ZPAL, however, might be a 
less-expensive and an easier solution. As in optical 
projection lithography, to increase NA, immersion 
lithography can also be applied to ZPAL; in experi-
ments at MIT, a resolution improvement of 1.36 was 
achieved this way.71
Quantum Lithography
Background
In optical projection lithography, a reduced-size 
image of complicated patterns is reproduced onto 
a photoresist. If light always followed the law of 
geometrical optics, there would be a  point- to-point 

[Page 125]
Next-Generation Lithographies and Lithography Research   125
relationship between the object (mask) and the 
image planes (resist). But, as we saw in Volume I, 
Chapter 5, light is a wave, and resolution is limited 
to a finite spot size, defined by the “point-spread 
function”. This point-spread function determines 
the spatial resolution of the imaging setup and 
limits the ability to produce demagnified images 
(see Rayleigh limit of 0.6 λ/NA, Volume I, Chapter 
5). It has been demonstrated that quantum lithog-
raphy with entangled N-photon states beats this 
Rayleigh diffraction limit by a factor of N; thus, in 
two-photon lithography the resolution is improved 
by a factor of two (as if one used a classical source 
with wavelength λ/2).72,73 Einstein, Poldosky, and 
Rosen (EPR) described the entangled two-particle 
state according to the principle of quantum super-
position in 1935, and they pointed out a surpris-
ing consequence: the momentum ΔPx (position 
∆x) for neither photon is known (see Heisenberg 
uncertainty principle, Volume I, Chapter 3); how-
ever, if one particle is measured to have a certain 
momentum (position), the momentum (position) 
of its “twin” is known with certainty, despite the 
distance between them (this is known as the EPR 
paradox).74 The entangled photon pairs come out 
from a point of the object plane, undergo two-pho-
ton diffraction, and result in twice-narrower point-
spread function on the image plane as shown in 
Figure 2.36.
Two-Photon 3D Lithography
Two-photon lithography is an intrinsic 3D lithog-
raphy technique that enables the fabrication of 
structures difficult to produce by conventional sin-
gle-photon processes and with far greater spatial 
resolution than most other 3D microfabrication tech-
niques. As we discuss in Chapter 8 in the section on 
stereolithography, the use of laser rapid proto typing 
by polymerizing a resin point by point enables the 
computer-aided manufacture (CAM) of 3D polymer 
MEMS structures. Linear absorption of laser light by 
a monomer for cross-linking typically limits the reso-
lution to the wavelength of the laser that is used. 
Moreover, deep penetration of the photons into 
the resin bulk is impossible because of the strong 
absorption of the light, so that the process is carried 
out necessarily thin layer by thin layer (see Figure 
8.30). Using two-photon excitation changes all this 
as it enhances the resolution and can penetrate deep 
into the bulk of the resin. When high- intensity light 
shines on a material, the probability for two-photon 
absorption is proportional to the square of the field 
intensity (see Volume III, Chapter 6 for an illustra-
tion of this effect), and thus is greatest at the cen-
ter of a Gaussian laser spot. Using a high NA lens, 
the laser spot can be made less than 1 µm in diam-
eter, and significantly narrower structures can be 
obtained because polymerization starts as soon as a 
certain threshold of intensity has been reached.
hω
Diﬀraction of a pair
Classical diﬀraction
∆x . ∆px = h
∆x
∆x
∆x . ∆px  < h
hω
hω
FIGURE 2.36 The entangled photon pair comes out from a point of the object plane, undergoes two-photon diffraction, 
and results in twice narrower point spread function on the image plane.

[Page 126]
126   Manufacturing Techniques for Microfabrication and Nanotechnology
Therefore, by tightly focusing a femtosecond laser 
beam into a resin, subsequent photo-induced reac-
tions such as polymerization occur only in the close 
vicinity of the focal point, allowing the fabrication of 
subwavelength lithography and 3D polymer struc-
tures. Importantly, because the energy required to 
initiate polymerization is twice that of the incoming 
radiation, it is possible to excite deep into the mono-
mer as the material is transparent to one-photon 
excitation, whereas at the focus, where the intensity 
is high, two-photon excitation occurs.
Parthenopoulos and Rentzepis75 first demon-
strated the 3D microfabrication capability possible 
through two-photon polymerization in optical 
memory in 1989, and Wu et al.76 pioneered the tech-
nique’s utility for lithography in 1992. In two- photon 
lithography one often works with epoxy resins and 
urethane acrylates. Several two-photon photoinitia-
tors with very large two-photon absorption cross-
sections to be added to base polymers have been 
developed.77 In these photoinitiator molecules the 
photon energy that is absorbed is emitted as pho-
tons of a higher energy (up-converted fluorescence). 
The up-converted fluorescence is then used to induce 
various photochemical reactions such as photo-
polymerization and photodissociation of the base 
resin. Two-photon photolithography experiments 
using this idea recently have achieved 120-nm spa-
tial resolution using femtosecond laser pulses with 
a 780-nm central wavelength.78 Below we will see 
that using two-photon lithography combined with 
apertureless near-field scanning optical microscopy 
(ANSOM), a resolution nearly a factor of 2 better 
than the resolution achieved in far-field two-photon 
lithography experiments can be achieved. We will 
also learn that combining a metallic ANSOM tip 
and femtosecond laser pulses, lithographic pattern-
ing with resolution of 70 nm in a SU-8 photoresist 
can be obtained.
As we clarified above, energy transferred to the 
photosensitive resin material by two photons of 
wavelength λ corresponds to that transferred by a 
single photon of wavelength λ/2. At the same time 
one takes advantage of long-wavelength exciting 
light with larger penetration depth, which enables 
3D patterning of bulk material. Scanning the focus 
within the material allows one to produce micro-
scale and submicroscale structures. Subwavelength 
structures can be produced because the absorption 
profile for the two-photon process is narrower than 
the beam profile. Some examples of 3D two-photon 
lithography are shown in Figure 2.37. The two-
photon 3D lithography has also been used to make 
photonic crystals. In Chapter 8 on photochemical 
forming, we will come back to this two-photon 3D 
lithography process and its use in stereolithography 
or microphotoforming.
Quantum lithography is in its infancy, and many 
experimental challenges remain. The main prob-
lem is how to generate N-state entangled photons 
FIGURE 2.37 Two-photon 3D lithography. (a) Microspider array, the body of the spider is above the substrate; it is sup-
ported by eight 1-µm thick legs (http://www.laser-zentrum-hannover.de). (b) Venus micromodels on a human hair (http://
www.laser-zentrum-hannover.de). 

[Page 127]
Next-Generation Lithographies and Lithography Research   127
in a reasonable way. The next problem is how to 
develop an N-photon-sensitive photoresist. Third, 
the exposed field is very small. However, if we 
could overcome all three problems, we can beat the 
Rayleigh limit and approach the Heisenberg limit 
instead, thus approaching a resolution on the order 
of the atomic size.
Plasmon Lithography
Atwater and coworkers from Caltech introduced 
plasmon lithography in 2002. Plasmon lithography 
is based on plasmon resonance occurring in nano-
sized metallic structures, allowing for the replication 
of patterns with a resolution limit considerably below 
the diffraction limit.77 As we discovered in Volume I, 
Chapter 5 on photonics, when metallic nanoparti-
cles are excited in an electromagnetic field, they can 
exhibit collective electron oscillations known as 
surface plasmon oscillations. With the diameter of 
the particle much smaller than the wavelength of 
the incoming light, the oscillating charges produce 
an oscillating dipole field around the metal particles. 
At resonance, i.e., when the excitation frequency 
coincides with the natural relaxation frequency 
of the nanoparticles (ωp), this results in a strongly 
enhanced local electrical field. One can choose the 
nanoparticles such that their resonance frequency 
falls within the sensitivity range of an underlying 
photoresist. The field enhancement at the interface 
of the particle and the resist is then used to locally 
expose the resist, as schematically illustrated in 
Figure 2.38. A transparent mask with a configuration 
of metal nanoparticles deposited on it is brought 
into intimate contact with a thin layer of photo-
resist.  Kik et al.79 used spray deposition to obtain 
 ∼41-nm-diameter silver nanoparticles. To ensure that 
the local field intensity is enhanced directly below 
the metal particles, the illumination beam should 
be at a glancing angle to the resist (p-polarized 
light). Although the whole resist film is illuminated, 
development of the resist only affects the areas that 
received locally enhanced exposure. In this way an 
image of the mask pattern is transferred onto the 
resist layer. The choice of nanoparticle material and 
size depends on the required wavelength; as stated 
earlier,79 the resonance wavelength should fall 
within the resist sensitivity window. For example, 
to be able to use standard g-line photoresist, the 
resonance wavelength should lie between 300 nm 
and 460 nm. Additionally, to obtain high-field 
enhancement, long electron scattering times (τ) 
are desirable. Silver is a good candidate, with long 
reported electron scattering times up to 10 fs and 
a resonance occurring at a wavelength of ∼360 nm 
in air. The particles should also be small enough 
(< 40 m) to attain confined dipolar enhanced fields 
at the resist interface. Particles that are too large 
develop multipolar oscillations as we detailed in 
Volume I, Chapter 5.
From Volume I, Chapter 5 we know that the 
resonance frequency of the metal nanoparticles 
is not a fixed quantity. For a spherical particle, for 
example, the surface plasmon resonance occurs at 
the wavelength λ for which ε’ (dielectric constant 
of the particle) = −2εd (dielectric constant of the 
medium). Consequently, the wavelength at which 
resonance occurs can also be tuned by changing 
the refractive index of the surrounding medium. 
Using this method Kik et al.79 have shown that the 
local field enhancement occurring around metal 
nanoparticles when they are excited at the surface 
plasmon resonance frequency can be used to print 
nanoscale features in thin resist layers. Feature sizes 
less than λ/10 were generated in a parallel fashion 
using visible illumination and standard g-line 
photoresist. Further below we analyze ANSOM 
(a)
(b)
FIGURE 2.38 Schematic representation of plasmon printing showing glancing angle illumination using polarized visible 
light, producing enhanced resist exposure directly below the metal nanostructures in the mask layer (a), and the result-
ing pattern in the resist layer after development (b).

[Page 128]
128   Manufacturing Techniques for Microfabrication and Nanotechnology
lithography, where a scanning metal tip is used 
to generate plasmons for exposing the underlying 
resist.
In Volume I, Chapter 5, we discussed how Pendry 
had the amazing insight that a superlens could be 
made from a flat slab of a negative refractive index 
material, which not only would bring incident rays 
to a focus but also has the capacity to amplify the 
near-field radiation so that it could contribute to 
image formation, thus removing the wavelength 
limitation completely. Thus, a superlens would pre-
vent image degradation and beat the diffraction 
limit established by Abbe! We also discussed the 
development of a poor man’s near-field superlens 
(ε < 0 and µ = 1) in 2003 by Zhang’s group at the 
University of California, Berkeley, who showed that 
optical evanescent waves can be enhanced as they 
pass through a silver superlens.80 This team imaged 
objects as small as 40 nm across with their super-
lens, which itself is just 35-nm thick.81 In contrast, 
current optical microscopes can only resolve objects 
down to around 400 nm. With the superlens, using 
365-nm illumination, features of a few tens of 10 
nm were imaged, clearly breaking Abbe’s diffraction 
limit.
Scanning Proximal Probe Lithography 
Introduction
Proximal probe techniques rely on the use of 
nanoscale probes, positioned and scanned in the 
immediate vicinity of a material surface. Their 
development is often viewed as a first step toward 
nanotechnology because they demonstrate the fea-
sibility of building purposeful structures one atom 
or one (macro) molecule at a time. Proximal probes 
used in lithography might involve electrical meth-
ods where a scanning tunneling microscope (STM) 
tip generates a local field/current that modifies the 
region directly under the tip (e.g., SiH → Si). A sec-
ond approach involves mechanical methods where 
a scanning force microscope (SFM/AFM) tip scrapes, 
thermally deforms, or transfers material at the 
surface; the latter material transfer method corre-
sponds to dip-pen lithography (DPL). Third, it may 
involve a near-field scanning optical microscope 
(NSOM) tip or apertureless near-field scanning 
optical microscopy (ANSOM) that exposes photo-
resist under the tip only.
The use of single proximal probe tips for lithogra-
phy poses a serious drawback in terms of processing 
speed. To use these techniques in the manufacture of 
ICs and data storage devices, it is necessary to devise 
a scheme for parallel processing by making arrays of 
these proximal probes.82
STM/AFM Background
The scanning tunneling microscope (STM) images 
the surface of conducting materials with atomic-
 scale detail (see Volume III, Chapter Six). STM was 
invented by Gerd Binnig and Heinrich  Rohrer of 
IBM’s Zurich Laboratory in 1981 (they received the 
1986 Nobel Prize for their invention).83 In general, 
STM works by bringing a small conducting probe tip 
up to a conducting  surface. When the probe is very 
close to the surface (<10 Å) and operating voltages 
in the ±10-V range are applied, very small currents 
are produced because the electrons in the probe and 
the surface have wave functions extending beyond 
the physical surface boundaries. To the extent that 
these spillover wave functions overlap, a measurable 
current results. The interesting part about this cur-
rent is that it depends exponentially on the spacing 
between the two  conductors (as well as the voltage) 
(see Volume I, Chapter 3 in the section on tunnel-
ing). A piezoelectric transducer accomplishes the 
z-axis distance variation between tip and sample. By 
changing the distance over 1 Å, the current changes 
by a factor of 10. In practice, the current is kept con-
stant through a feedback mechanism, and the probe 
moves up and down over the surface following the 
atomic contours it “sees.” The images produced by 
the STM come from the electronic structure and 
from the geometry of the sample. Up to 100 times 
more powerful than SEMs, STMs measure objects in 
the angstrom range.
Over time, many proximal probe were developed, 
and STM belongs now to a large new family of very 
local, proximal probes, such as atomic force micro-
scopes (AFMs), scanning electrochemical micro-
scopes (SECMS), scanning thermal microscopes,
