Repository: Alvintxh/nanofab-web

# Extracted Book Sources

All 11 textbooks extracted 2026-04-05 using PyMuPDF (extract_pdf.py).

## Extraction Summary

| Book Key | File | Pages | Words | Page Numbering |
|----------|------|-------|-------|----------------|
| cui_2025 | Zheng Cui - Nanofabrication (4th ed) | 419 | ~158K | PDF labels (C1, i-xi, 1-407) |
| campbell_2008 | Campbell - Fabrication Engineering (3e) | 825 | ~369K | offset=18 (front-1..18, then 1-807) |
| teresa_2020 | De Teresa - Nanofabrication (full) | 451 | ~183K | offset=0 (sequential PDF pages) |
| madou_vol1_2011 | Madou - Fundamentals of Microfab Vol.1 | 646 | ~366K | PDF labels |

File: sources/sources_processed/books/madou_vol3_2011/madou_vol3_2011_full.txt (part 11 of 57)
# madou_vol3_2011
FIGURE 3.1 Stained glass: Labors of the Months (Norwich, 
England, ca. 1480). The ruby color is due to embedded 
gold nanoparticles.

[Page 119]
Nanotechnology   119
properties that make nanodevices special, i.e., phys-
ical and chemical behavior that depend on particle 
size and allow one to engineer their properties. In 
one extreme, we have atoms and molecules, gener-
ally less than a nanometer in size, studied in quan-
tum chemistry, and in the other extreme we have 
bulk condensed matter physics that deals with solids 
with an infinite array of bound atoms. Nanoscience 
deals with the  in-between mesoworld where neither 
 quantum chemistry nor the classic laws of physics 
apply. The listing of nanoparticle properties is fol-
lowed by a section on preparation of nanostructures 
in general: from high-energy ball milling to pho-
tolithography to gas phase and liquid phase pro-
cesses. Finally, as more specific examples, we detail 
properties and highlight bottom-up manufacturing 
approaches of carbon nanotubes, graphene sheets, 
and nanowires.
Top-Down versus Bottom-Up Manufacturing
General Characteristics of Top-Down 
and Bottom-Up Manufacturing
Top-down nanofabrication is principally based on 
lithography and traditional mechanical machin-
ing, etching, and grinding, whereas bottom-up 
nanochemistry is based on chemical synthesis, 
self-assembly, and positional assembly. The distinc-
tion is clarified in Figure 3.2. These complementary 
developments constitute different aspects of nano-
technology; both aim to create and use structures, 
devices, and systems in the size range of about 0.1–
100 nm (covering the atomic, molecular, and macro-
molecular length scales).
There are some important distinctions to be made 
between these two approaches to making very small 
things. Whereas top-down methods essentially 
impose a structure or pattern on a substrate, in self-
assembly and self-organization-based bottom-up 
methods the assembly or organization of atomic 
and molecular constituents into larger structures 
is inherent through processes in the manipulated 
system. Self- assembly and self-organization are 
driven by thermodynamics and hold the intriguing 
potential of delegating more and more mechanical 
or logical operations to materials instead of to man-
ufacturing machines. Assembly of atoms or mol-
ecules into larger aggregates in chemical synthesis 
is driven by chemical reactions with the Gibbs free 
energy changes dominated by the enthalpy changes 
associated with breaking and creating bonds (ΔG = 
ΔH − TΔS). In self-assembly the driving forces are 
Bottom-up
Chemical synthesis
Particles
Molecules
Cosmetics
Fuel additives
Displays
Crystals
Films, tubes
Self-assembly
Positional assembly
Lithography
Cutting, etching, grinding
Precision-engineered
surfaces
High-quality optical mirrors
Quantum
well lasers
Computer chips
MEMS
Electronics devices
Chip masks
Experimental atomic
or molecular devices
Top-down
Atoms/molecules
1Å
1 nm
10 nm
Bottom-up technology
SWNT
0.7~2 nm
MWNT
CNT
10 nm
Calixarene
100 nm
Cluster/supermolecules
7 nm~
45 nm~
Integrated
Circuit
Top-down technology
Ultraﬁne fabrication
FIGURE 3.2 Contrasting bottom-up nanofabrication with top-down nanochemistry.2 (SWNT: single wall nanotube; 
MWNT: multiwall nanotube; CNT: carbon nanotube.)

[Page 120]
120   From MEMS to Bio-NEMS: Manufacturing Techniques and Applications
weak interactions (hydrogen bonds, van der Waals 
forces, hydrophobic/hydrophilic interactions, etc.; 
see Volume I, Chapter 7) and are usually driven by 
entropy changes only. Both chemical synthesis and 
self-assembly-based bottom-up processes are based 
on growth phenomena, and any growth scenario is 
governed by the competition between kinetics and 
thermodynamics. Positional assembly is the least 
mature bottom-up technique and uses mechanical 
means, e.g., an atomic force microscope (AFM), to 
assemble nanostructures by forcing atoms or mol-
ecules in close enough proximity and with the right 
orientation to form or break bonds (see Volume II, 
Figures 2.43 to 2.45).
A top-down manufacturing process (for example, 
the writing of an e-beam pattern) is deterministic, 
but a bottom-up process (for example, the chemi-
cal synthesis of a quantum dot from a colloidal 
solution) is stochastic. In the latter case, instead of 
dealing with only one possible “reality” of how the 
process might evolve under time, in a stochastic or 
random process there is some indeterminacy in its 
future evolution, described by probability distribu-
tions. This means that even if the initial condition 
is known, there are many possibilities to which the 
process might go, but some paths are more prob-
able and others less (statistics take over). Current 
top-down manufacturing techniques are in a sense 
crude and wasteful compared with the bottom-up 
manufacturing techniques we survey in this chapter. 
Top-down, making a smooth edge requires grinding 
away and discarding trillions of atoms (i.e., remov-
ing excess material). The hope for bottom-up manu-
facturing is to build with atomic precision without 
wasting material.
Applying modified integrated circuit (IC) meth-
ods, MEMS led to major advances in manufactur-
ing strategies, but the method still presents a limited 
choice of materials and works with building blocks 
that are large and crude compared with the nano-
chemistry arsenal. As humankind learns to build 
with the same construction set nature uses, we 
are bound to challenge nature in nanoengineer-
ing. Because it uses relatively large building blocks, 
human manufacturing is rapid. The expectation is 
that nature, because it uses much smaller building 
blocks, for example, atoms with a diameter of 0.3 nm, 
must be very slow. To offset the time it takes to work 
with small, basic building blocks, nature, in grow-
ing an organism, relies on additive processes featur-
ing massive parallelism and self-assembly. Massive 
parallelism and self-assembly are two areas where 
human technology still is very backward compared 
with nature’s methods. In Table 3.1 we compare 
some of the key characteristics of bottom-up manu-
facturing (nanochemistry) with MEMS technology.
In Figure 3.3 we illustrate the convergence over 
time of top-down and bottom-up methodologies. 
The lines representing top-down manufacturing 
in Figure 3.3 are a simplified representation of a 
1974 diagram by Norio Taniguchi (see Volume II, 
Figure 6.3). The higher of the two lines, marking 
TABLE 3.1 MEMS and Nanochemistry Compared
MEMS Technology
Nanochemistry
Top-down
Bottom-up
Miniaturization with micrometer and 
submicrometer tolerance
Miniaturization with atomic accuracy
Builds mostly on solid-state physics and the 
band model from quantum mechanics 
Builds almost exclusively on quantum mechanics
Evolved from the integrated circuit fabrication 
technology
Evolved from molecular engineering, colloid 
chemistry, supramolecular chemistry, and 
scanning proximal tool assembly
Many MEMS products are commercially 
successful 
Only a few nanomaterials are on the market
Deterministic processes
Stochastic processes
Limited set of building materials 
Huge number of possible building materials 
Relatively large building blocks make for a fast 
process
Very small building blocks necessitate massive 
parallelism and self-assembly

[Page 121]
Nanotechnology   121
progress of absolute tolerance in top-down machin-
ing, corresponds to precision machining. The lower 
line represents absolute tolerance in ultraprecision 
machining, lithography, and energy beam tech-
niques. Some caution is in order about the use of 
the term absolute tolerance in nanotechnology: a 
more rigorous definition of nanotechnology should 
differentiate between absolute tolerances in lateral 
and vertical nanostructures. Deposition of nano-
meter-thick films is relatively easy with all types of 
“traditional” chemical vapor deposition (CVD) and 
physical vapor deposition (PVD) techniques, but pat-
terning of a thin film laterally, with critical dimen-
sions (CDs) that extend from about 100 nm down to 
atomic orders of magnitude, is still quite a challenge 
when employing top-down methods. Bottom-up 
methods hold the potential for nanometric control 
in all three dimensions. This explains why we tend 
to make quantum wells with lithography-based top-
down methods, since only the thickness direction 
requires tight control, but quantum wires and quan-
tum dots are mostly made with bottom-up methods, 
since for those quantum structures we also need 
control in the lateral directions. Vertically layered 
structures, i.e., nanoscaled thin films, are obviously 
much easier to achieve than laterally patterned fea-
tures. When people discuss breakthroughs in top-
down nanotechnology, they mostly refer to better 
lateral patterning techniques. In the same context, in 
Volume II, Chapter 6, we explain how the excellent 
absolute tolerances for precision and ultraprecision 
mechanical machining only hold true for surface 
finishes, i.e., in the thickness direction, while in 
the lateral directions absolute tolerances are again 
worse. Mechanical machining lateral tolerances are 
worse than the lateral tolerances achievable with 
lithography, and those in turn are worse than what 
we can achieve with nanochemistry techniques: 
using electron beam machines we can cut shapes 
with a precision of 2.5 nm, about 1,000 times better 
than what is achievable in a standard machine shop 
(2.5 µm is standard, and 1 µm may be achieved in 
specialty shops), and precision in nanochemistry is 
about 1 Å, 25 times better than what e-beam offers 
today. The two lines in Figure 3.3 representing the 
bottom-up manufacturing progress in achievable 
absolute tolerances show how bottom-up processes 
evolved to enable, ever-larger structures through 
progress in nanochemistry. It is seen from this fig-
ure that from the mid-1970s on, feature sizes that 
could be achieved by nanofabrication (top-down) 
and nanochemistry (bottom-up) started to overlap. 
Over the next ten years, the size overlap of objects 
fabricated with either approach will continue, and 
molecular engineers and supramolecular chemists, 
jointly with IC, MEMS, and nanoelectromechani-
cal system (NEMS) specialists, now making devices 
with 45-nm feature sizes and below, will find new 
ways to combine top-down and bottom-up manu-
facturing methods.
In Volume II, Chapter 6, we commented that the 
reason for the slowdown in electronic device min-
iaturization hinges on securing more mechanical 
stability in the positioning stages, but even more 
so on manufacturing cost and the fact that tran-
sistors are becoming too leaky below the 32-nm 
node, where quantum effects start playing a role. 
To further extend manufacturing accuracy in elec-
tronics one has to look beyond current manufac-
turing methodologies and consider methods such 
as molecular engineering and nanofabrication of 
quantum devices. Micromachining of special lithog-
raphy tools will play a pivotal role in those new 
machining approaches. For example, the scanning 
tunneling microscope (STM), based on microma-
chining ultrasharp tips on Si cantilevers, creates 
machining opportunities with accuracies on the 
atomic level, well beyond the predictions of the 
1940
1 mm
10 µm
1 µm
100 nm
10 nm
1 nm
0.1 nm
1950
1960
1970
“Top-down” approach
Precision &
ultraprecision
machining
Lithography
Energy beams
Nanotechnology
Nanophase materials
Chemistry
“Bottom-up” approach
Biochemistry
Top-
down/
bottom-
up
synthesis
1980
Year
Dimensional scale
1990
2000
2010
FIGURE 3.3 Convergence of bottom-up nanochemistry 
and top-down nanofabrication. The nanotechnology line 
is placed at 100 nm2.

[Page 122]
122   From MEMS to Bio-NEMS: Manufacturing Techniques and Applications
Taniguchi and Moore curves in Volume II, Figure 
6.3. For mechanical NEMS structures, operation in 
the micro- and nanodomains imposes barriers other 
than those described for electronic devices. New 
design philosophies, producing results that are more 
error- insensitive with simpler mechanisms, smaller 
numbers of parts, and, wherever possible, flexible 
members rather than rigid ones must be adopted. 
Most of this book deals with top-down machining; 
in this chapter we deal in some more detail with bot-
tom-up manufacturing.
Important Concepts in 
Bottom-Up Manufacturing
Introduction
Before reviewing nanostructure properties and 
listing methods for bottom-up nanotechnology 
manufacturing, some important contributing con-
cepts and their definitions are in order. What fol-
lows are clarifications and definitions for concepts 
that are often utilized in bottom-up manufacturing 
but are not always well understood, such as self-
assembly, self-organization, biomimetics, supramo-
lecular chemistry, self-replication, and molecular 
assemblers.
Self-Assembly and Self-Organization
Self-Assembly
Self-assembly and self-organization are important con-
cepts in both nanotechnology and biology. According 
to Maasden and Kaiser, about 10% of papers dealing 
with nanotechnology published between 1990 and 
2005 address the concept of self-assembly, and among 
those, 3% deal with self-orga nization.3 The distinc-
tion between self-assembly and self-organization is 
not always readily apparent, and this causes consider-
able confusion, especially when self-replication (see 
below) is thrown into the discussion.
Thermodynamics represents the simplest way to 
differentiate between self-assembly and self-orga-
nization. Self-assembly concerns equilibrium situa-
tions and is purely driven by the tendency of systems 
to minimize their free energy in accordance with the 
second law of thermodynamics. Self-organization, 
on the other hand, occurs in systems that are open 
and are driven by a constant input of energy and 
that are far from thermodynamic equilibrium. As 
we pointed out earlier, in self-assembly free energy 
minimization is often driven by entropy changes, 
ΔS  (Equation 2.7). For natural examples of self-
 assembly, consider phospholipids with hydropho-
bic and hydrophilic ends placed in aqueous solution 
spontaneously forming stable structures (Figures 
2.41–2.43, this volume) or the intricate three-dimen-
sional (3D) patterns in protein folding (Figure 2.11, 
this volume). In technology, self-assembly is taken 
advantage of, for example, in sensors such as DNA 
probes and immunosensors, but is not used much in 
human manufacturing yet. We use self-assembly in 
manufacturing, for example, when growing crys-
tals, in building self-assem bled monolayers (see 
Volume II, Figure 8.14), and in colloid chemistry. In 
colloidal chemistry one can assemble inorganic sol-
ids, such as CdSe crystals, with astonishing regular-
ity in size and properties, comparable to what can 
be accomplished with nanolithography, and this 
method has become an important route for building 
quantum dots (see Figure 3.23).
There is an upswing in self-assembly work that 
is bringing a renewed excitement to the nanotech-
nology field. In Chapter 4, this volume, on packag-
ing, for example, we detail the differences between 
deterministic and stochastic parallel microassembly 
and clarify the need and tremendous opportunities 
for self-assembly in packaging of nanocomponents. 
Recent examples of work in self-assembly based 
packaging, clarified in Chapter 4, include DNA-
mediated self-assembly of metallic and semicon-
ductor components and micro-origami assembly 
of optical components and of small polymer sheets 
(see also the example that follows).
Example of Self-Assembly: 
Scaffolded DNA Origami
Weight
The reproducible generation of atomically precise 
 patterns and shapes is at the heart of nanotechnol-
ogy. Although research has shown improvement 
at creating nanosized shapes, it is still a tremen-
dous challenge to create desired nanostructures 
that always do have the same size and shape with 

[Page 123]
Nanotechnology   123
atomic accuracy. Here we review a recently devel-
oped method that holds that potential. It involves 
a technique for folding long single strands of DNA 
(ssDNA) into arbitrary two-dimensional shapes 
using synthesized DNA staple strands in so-called 
“scaffolded DNA origami.” Scaffolded DNA origami 
builds on Seeman’s DNA nanotechnology, discussed 
in Chapters 2 and 4, this volume (e.g., Figure 4.49) 
and pushes it quite a few steps further.
Origami is the art of folding paper; it originated 
in China as “Zhe Zhi” and was adapted by Japanese 
monks in the sixth century AD (see an example of 
origami in Figure 3.4). Ancient origami is not self-
assembly, but the scaffolded DNA origami reviewed 
here is. DNA by its nature does exhibit self-assembly 
(see base pairing in Chapter 2, Figure 2.6). The same 
characteristics that make DNA so effective geneti-
cally also make it a good choice for programmed 
self-assembly in nanotechnology:
 
◾DNA can be manipulated to create exact copies 
that are extremely accurate (atomic accuracy).
 
◾DNA is predictable and programmable.
 
◾DNA also has the ability to store enormous 
amounts of information.
The most important part of controlling the way a 
DNA strand folds is knowing its genetic nucleotide 
structure. The scaffold strand that has been used 
most often is circular genomic DNA from the virus 
M13mp18 (natural M13mp18 is 7249 bases long). 
Synthesized DNA staple strands then bind to com-
plementary base pairs on the scaffold M13mp18 
viral genome as illustrated in Figure 3.5. Both the 
DNA strand and the staple strand must be known to 
avoid unwanted pairing and to ensure that the sta-
pling takes place in desired locations only, as illus-
trated in Figure 3.6.
The design for a desired shape is made by raster fill -
ing the shape with the ∼7-kilobase single-stranded 
scaffold molecule and by choosing more than 200 
short  oligonucleotide staple strands to hold the 
scaffold in place. Once synthesized, a large excess of 
staples (100×) is mixed with scaffold and annealed 
in a polymerase chain reaction (PCR) machine 
(<2 h) (for details on how PCR works, see Chapter 
2, this volume, Figure 2.53). Synthesized DNA sta-
ples self-assemble, with the viral strands resulting in 
folded area shapes (squares, disks, five-pointed-star, 
etc.) approximately 100 nm in diameter, with a spa-
tial resolution of 6 nm. A nucleotide may serve as a 
6-nm pixel in these designs, so any type of word or 
image can be programmed. Individual DNA struc-
tures can also be made to form larger assemblies 
of two-dimensional (2D) periodic lattices. Sample 
DNA origami are deposited on mica and imaged 
with an AFM in tapping mode. Experimentally veri-
fied by the creation of a dozen shapes and patterns, 
the method is easy, has a high yield, and lends itself 
well to automated design and manufacture. So far, 
computer-aided design (CAD) tools for scaffolded 
DNA origami are simple, require hand-design of 
the folding path only, and are restricted to two-
 dimensional designs. If the method gains wide 
acceptance, better CAD tools will be required.4
A
A
A
A
A
A
T
T
T
T
T
T
T
T
T
T
T
C
C
C
C
C
C
C
G
G
G
G
T
G
G
A
A
A
A
A
A
C
C
C
C
C
C
C
C
G
G
G
G
G
G
C
FIGURE 3.5 DNA staple concept. The sequence of DNA provides a unique address for each location. Staple strands bind 
locations together according to the design.
FIGURE 3.4 Origami art. (From Origami.com, http://www.
origami.com.)

[Page 124]
124   From MEMS to Bio-NEMS: Manufacturing Techniques and Applications
Self-Organization
Self-organization is a term for those types of pat-
tern forming systems that are open and thus driven 
by a constant input of energy and that are far from 
thermodynamic equilibrium. The Rayleigh-Bénard 
instability, or, more simply, Bénard heat convection, 
is regarded as a classic case of self- organization. 
This type of heat convection is named after French 
chemist Henri Bénard, who first recorded the effect 
in 1900. Because the British physicist Lord Rayleigh 
further investigated Bénard’s observation, the condi-
tions that produce it came to be called the Rayleigh-
Bénard instability. Anyone can observe the formation 
of Bénard cells by heating a thin layer of oil in a pan, 
as illustrated in Figure 3.7. With the oil uniformly 
heated from below, a constant heat flux is estab-
lished, moving from the bottom to the top of the 
oil layer in the pan. The oil itself remains at arest, 
and when the temperature difference between top 
and bottom of the oil layer reaches a certain criti-
cal value, thermal conduction is replaced by heat 
convection, in which the coherent motion of large 
number of molecules transfers the heat. At this 
point a very strikingly ordered pattern of hexago-
nal cells (a “honeycomb”) appears, in which hot oil 
rises through the center of the cells, while cooler liq-
uid descends to the bottom along the cell walls. The 
same physics underlies a weather phenomenon that 
leaves hexagonal patterns behind in sand or snow. 
The sun heats up the desert sand or a snowfield, 
and warm air from the surface rises, while cold air 
descends from the upper layers of the atmosphere. 
The conflict is resolved again by the emergence of 
orderly patterns of fluid flow under the action of an 
imposed temperature gradient, resulting in hexago-
nal circulation vortices that leave their imprints on 
sand dunes in the desert and on arctic snowfields.
During the 1960s, Ilya Prigogine (1917–2003), 
 winner of the Nobel Prize in Chemistry, 1977, 
de veloped a new, nonlinear, irreversible thermo-
dynamics, that mathematically describes the self-
 organization phenomenon described here.5 It is 
~ 100 nm
a
b
c
d
e
f
FIGURE 3.6 The design for a desired shape is made by raster filling the shape with the 7-kilobase single-stranded 
scaffold molecule and by choosing more than two hundred short oligonucleotide staple strands to hold the scaffold in place.4
(a)
(b)
Rolling convection cells
Termal jostling
FIGURE 3.7 (a) Patterns of hexagonal Bénard cells viewed from above. The most interesting stable patterns appear right 
at the edge of chaos. This is happening far from equilibrium, thanks to the energy flowing through an open system and 
being dissipated. (b) The hexagonal cells—the simple global order—is more efficient at dissipating heat than the simple 
local motions.

[Page 125]
Nanotechnology   125
quite unlikely that anyone would have deduced these 
 phenomena from the Navier-Stokes equations (see 
Vol ume I, Chapter 6). On the basis of Prigogine’s 
work, Bénard cells are now understood to arise from 
the properties of the liquid state at a bifurcation point 
in which a self-organizing structure emerges. The 
huge number of degrees of freedom of individual 
molecules in the fluid at this critical point suddenly 
organize into a coherent and simple flow pattern that 
dissipates heat more effectively than simple thermal 
conduction. In this new emergent behavior, convec-
tion (transport of heat by mass movement) in self-
 organized  spatial structures becomes the dominant 
process. This change is initiated by an instability (noise) 
in the system, and the result obeys the second law of 
thermodynamics, since this mechanism is a more effi-
cient way of disposing of the system’s heat. More dis-
order must generally prevail (increase in ∆S), but one 
can still have a local increase in order, such as in the 
hexagonal Bénard cells, as long as overall they contrib-
ute to the wider disordering of the surroundings, i.e., 
the dissipation of energy as entropy or waste heat.
What is happening at a molecular level in the frying 
pan is that when the pan is only gently warmed, each 
heated molecule moves by itself, and the molecules 
all chaotically barge about and only eventually emerge 
at the surface, where they shed their excess heat. But 
at a certain critical temperature, a phase transition 
occurs. The jostling molecules are becoming entrained 
into a coherent flow, the rolling convection current 
that moves them smoothly from the heated bottom 
to the cooler surface. The hexagonal cells—the simple 
global order—is more efficient at dissipating heat than 
the simple local motions (see Figure 3.7b). But when 
one heats a Bénard cell just a little more, its orderly 
hexagonal cells soon break up and instead turbulence 
results and disorder appears again. The order turns 
out to exist only for a very finely controlled balance 
between heat input and heat dissipation.
In self-organization what differs from what hap-
pens in self-assembly is that internal variations, 
called fluctuations or noise, trigger self-organization. 
The increase in orga nization corresponds to a decrease 
of entropy equivalent to an increase in redundancy, 
information, or constraint. In other words, after 
the self-organization process, less ambiguity about 
which state the system is in results. Prigogine called 
systems that continuously export entropy in order to 
maintain their organization dissipative structures, i.e., 
systems that exist far from thermodynamic equilib-
rium, dissipate the heat generated to sustain them, 
and have the capacity to change to higher levels of 
orderliness or self-organization. In classic thermo-
dynamics the dissipation of energy in heat transfer, 
friction, and the like was always regarded as waste. 
Dissipative structures introduced a radical change 
in this view by showing that in open systems, dis-
sipation becomes a source of order. According to 
Prigogine, dissipative systems contain subsystems 
that continuously fluctuate. At times, a single such 
fluctuation or a combination of them may become 
so magnified by possible feedback that it shatters the 
preexisting organization in what is called an emer-
gent new property. At such moments, called bifurca-
tion points, it is impossible to determine in advance 
whether the system will disintegrate into “chaos” 
or leap to a new, more differentiated, higher level 
of “order.” While dissipative structures receive their 
energy from outside, the instabilities and jumps to 
new forms of organization are the result of internal 
fluctuations amplified by positive feedback loops. 
Thus, amplifying “runaway” feedback, which was 
traditionally seen as destructive, now appears as a 
source of new order and complexity in this model.
Self-assembly and self-organization are fundamen-
tally different from a thermodynamics point of view: 
while self-assembly stems from minimization of the 
free energy, self-organization requires an open system 
and a constant energy input.* Whereas self-assembly 
is quite well understood and is clearly important at 
small length scales in biology (protein folding, for 
example), self-organization is not as well understood, 
and the length scale at which it comes into play in 
biology is still under debate. For the specific case of 
cell membrane assembly, it is believed that both pro-
cesses eventually lead to quite similar patterns, but 
that their evolution occurs on very different length 
and time scales. Self-assembly produces periodic 
protein patterns on a spatial scale below 0.1 µm in a 
few seconds followed by extremely slow coarsening, 
* Unfortunately, important players in this field, such as Whitesides, 
seem to maintain their own definitions of self-assembly, and J.M. 
Lehn uses both terms more or less interchangeably to characterize 
the synthesis of supramolecular structures.

[Page 126]
126   From MEMS to Bio-NEMS: Manufacturing Techniques and Applications
whereas self-organization results in a  pattern wave-
length comparable to the typical cell size of 100 µm 
within a few minutes, suggesting different biological 
functions for the two processes.6 One thing that every-
one agrees on is that living organisms cannot arise 
wholly from self-assembly, because in the absence of 
a continuous supply of energy they die. In summary, 
crudely said: viruses self-assemble, but elephants 
(perhaps) self-organize (http://www. softmachines.
org/wordpress/?p=178). Another parallel to living 
systems here is that such dynamical structures are not 
devised to exhibit this behavior: they develop sponta-
neously from random initial conditions (we empha-
size: not from special initial conditions).
The behavior of interest, such as that of the Bénard 
cells, is often found in the transition between order 
and chaos—at the edge of chaos—and is classified as a 
kind of organized complexity. The same type of behav-
ior is involved in adaptive path minimization by ants, 
wasp and termite nest building, army ant raiding, fish 
schooling and bird flocking, coordinated cooperation 
in slime molds, synchronized firefly flashing, evolu-
tion by natural selection, game theory, the evolution 
of cooperation, etc. When a flock of birds is taking off 
from a lake (see Figure 3.8), birds compete for posi-
tion, try to get free of the maelstrom of their fellow 
birds and go up into the air. They want to be part of 
the flock, yet at the same time try to avoid collisions 
with each other. Computer models show that each 
bird’s attempt to keep a minimum and maximum 
distance from others causes flight paths to couple into 
feedback loops of attraction and repulsion. Positive 
and negative feedback balance so that the individual 
birds appear transformed into a single organism. The 
late Prigogine wrote about the reception his irrevers-
ible thermodynamics received at first:
It is difficult today to give an account of the hostil-
ity that such an approach was to meet. For example, 
I remember that towards the end of 1946, at the 
Brussels IUPAP meeting, after a presentation of the 
thermodynamics of irreversible processes, a special-
ist of great repute said to me, in substance: “I am 
surprised that you give more attention to irreversible 
phenomena, which are essentially transitory, than 
to the final result of their evolution, equilibrium.”
Ilya Prigogine
1980
Biomimetic Nanomanufacturing
Introduction
Biomimetics is the application of designs, materi-
als, and systems found in nature to engineering and 
technology. As we saw in Chapter 2, this volume, 
where we cover biomimetics in much more detail, 
engineers and scientists tend to increasingly turn 
toward nature for inspiration on designs, materi-
als, and systems, spawning a number of technology 
innovations. There is an obvious reason behind this 
trend: the rigorous competition of natural selection 
means that waste and inefficiency are not tolerated 
in natural systems, unlike many of the technologies 
developed by humans. For this same reason, many 
researchers now give natural, biomimetic manufac-
turing methods another look. Within this context, 
the guiding principles involved in the construction 
of living organisms are as follows.7,8
 
◾The use of composites (rather than monolithic 
materials in human engineering)
 
◾Several successive levels of organization (hier-
archy), often in the form of two prevalent 
natural design motives: fractals (trees, lungs, 
the brain, the cardiovascular system, etc.) or 
layered structures (tree rings, onions, etc.) and 
combinations thereof
 
◾Very wide range of manufacturing sizes: from 
atoms to several meters, i.e., 1012 orders of 
magnitude
FIGURE 3.8 Flock formation as an example of emergent, 
spontaneous organization. (From http://www.cs.vu.nl/∼schut/
bird12.jpg.) 

[Page 127]
Nanotechnology   127
 
◾The use of carbon instead of Si
 
◾Ambient temperature versus the high tempera-
tures used in human engineering
 
◾Low energy (ATP) versus high energy
 
◾Mobility of components (Brownian motion) 
versus rigidity with no or few fluctuations
 
◾Operation in aqueous solution rather air (wet 
vs. dry engineering)
 
◾Compartmentalization in cells
 
◾Plasticity: soft, flexible materials that change 
conformation in response to the environment 
versus rigid components
 
◾Self-assembly (see above), self-organization 
(see above), and self-replication all through 
weak bonds
 
◾Order out of noise versus noise as a nuisance 
(see above)
 
◾The use of templates (e.g., the reading of genes 
by messenger RNA to build proteins in the cells’ 
ribosomes, as shown in Figure 2.12)
 
◾Variable number of components versus fixed 
number of components
 
◾Adhesive surfaces (van der Waals) versus sepa-
rated surfaces
 
◾Robustness through stochastics versus through 
redundancy
These principles provide inspiration for the imple-
mentation of human nanotechnology. As noted in 
Chapter 2, this volume, biomimetics should not 
be taken too far beyond inspiration from nature, 
because  the ultimate goal in nature is spreading 
genetic information to the next generation, not 
to generate the most efficient manufacturing tech-
nique. We add a few comments now for several of the 
attributes of a natural growing process listed above.
Nanocomposites
Nanocomposite materials are widespread in bio-
logical systems, such as bone, cell walls, and soft 
body tissue. The nacre (mother-of-pearl) of abalone 
shell, an oriented coating composed of alternat-
ing layers of aragonite (CaCO3) and a biopolymer, 
is an oft-studied example (Figure 3.9). The lami-
nated structure provides strength, hardness, and 
toughness. Nacre is twice as hard and 1000 times 
as tough as its constituent phases. Humankind has 
accumulated plenty of experience with compos-
ite materials, but attempts to make “biomimetic” 
nanocomposite assemblies are quite recent. Along 
this line, Sellinger et al. reported on an efficient 
self-assembly process for preparing nanolaminated 
organic-inorganic coatings that mimic nacre.9 New 
biomimetic materials such as scaffolds for regrowth 
of tendons tend to be composites too, although not 
on the nanoscale; in the case of tendon scaffolds, 
composites are made from carbon fibers and poly-
lactic acid.7
Hierarchical Organization and 
Range of Manufacturing Sizes
Proteins, bone, and tissue fibers have a hierarchical 
organization (see Figure 2.11 for the various protein 
structural levels) much more complex than that 
of materials of the nonliving world (e.g., crystals). 
This organization bestows many benefits on living 
organisms, such as a high strength-to- density ratio 
and the ability to serve several functions simulta-
neously. The ability of humans to mimic this feat 
is still limited and will improve only if we become 
more adept at manipulating a wider variety of mate-
rials at the nanoscale, use smaller building blocks, 
and build in three dimensions with more dexter-
ity. Traditional lithography is mostly limited to 2D 
structures and is impractical for printing feature 
sizes below 0.1 µm. While 3D lithography tech-
niques, as described in Volume II, Chapter 9, are 
limited in feature size, they do offer a possible route 
to 3D microstructures.
Two ubiquitous design patterns of hierarchical 
structures in nature are fractals (trees, brains, river 
FIGURE 3.9 Abalone shell nanocomposite structure: (a) 
abalone shell and (b) scanning electron microscope image 
of the aragonite composite structure.

[Page 128]
128   From MEMS to Bio-NEMS: Manufacturing Techniques and Applications
deltas, fjords, snowflakes, blood circulation sys-
tem, etc.; see Figure 3.10) and layers (onions, tree 
rings, etc.) and combinations thereof. Consider a 
tree where the trunk forks into branches and the 
branches into smaller twigs. Twigs have leaves, 
which themselves repeat the dendrite pattern in 
their veins. The tree also has a layered build-up radi-
ally in its stem, branches, and twigs. An object is 
called a fractal if it has structures at a large number 
of levels. If they are identical, the fractal is said to 
be self-similar (see Chapter 7, this volume, on scal-
ing, for more details on the similarity concept). Self-
similarity can also be called scale invariance because 
we always find the same pattern upon zooming into 
at different length-scales.
In Chapter 9, this volume, we show that the 
underlying reason for fractal hierarchical struc-
tures is simply that such a shape maximizes sur-
face area while minimizing the energy involved in 
reaching each point on that surface. A fractal net-
work can both absorb and excrete at a maximal rate, 
whether it is water and electricity, oxygen, carbon 
dioxide, bloodstream nutrients, or even neural con-
trol information. We calculate in Chapter 9 that for 
a fractal the resistance is minimized and the surface-
to- volume (S/V) scale is invariant. We also demon-
strate that in a zero-order approximation, a layered 
structure attains the same goals as a fractal, with 
both resistance and S/V scaling, in the same way a 
fractal does when miniaturized.
Using these ubiquitous hierarchical design 
patterns (fractals and layers) and combinations 
thereof, nature covers sizes of biological life forms 
from the atom to several meters (e.g., a 10-m-tall 
tree), i.e., it covers at least twelve orders of mag-
nitude in size. Human manufacturing techniques, 
on the other hand, typically are limited to much 
smaller ranges of size capability (e.g., lithography 
from 90 nm to 1 cm, i.e., hardly three orders of 
magnitude). In Figure 3.11, we sketch the chal-
lenge involved in making an artificial fractal, say 
a carbon tree. As indicated in this drawing, as the 
size ranges we work with approach the atomic and 
molecular size, stochastic manufacturing tech-
niques (1 Å–100 nm), perhaps from a solution in a 
beaker, must take over from the larger scale deter-
ministic manufacturing means, such as lithography 
(100 nm–1 cm) and computer numerical controlled 
(CNC)  machining (1 cm–10 m). In other words, we 
are forced to switch to different manufacturing 
options as we move across different length-scales.
The Use of Carbon Instead of Si
Although silicon, human’s foremost technological 
material, is abundant in silicate minerals, carbon is 
the key to life. In Chapter 5, this volume we explore 
how in nature, carbon occupies a very special place 
as the essential building block of life, and we notice 
how also in human enterprise carbon in its various 
forms has acquired an enviable position. To name 
a few, diamonds are made of carbon, and graph-
ite, coke, diamond-like carbon, and glassy carbon 
are all forms of carbon. So are the more recently 
discovered buckyballs, carbon fibers, and carbon 
(a)
(b)
FIGURE 3.10 Examples of fractals. (a) Romanesco cauliflower. (b) The fractal coastline of eastern Greenland, with its 
many fjords.

[Page 129]
Nanotechnology   129
nanotubes (CNTs). It can rightfully be argued that 
carbon is now also becoming a more and more 
important material in human technology. Some key 
advantages of carbon compared with Si are summa-
rized in Table 5.9. As we see from this table, carbon 
polymerizes better than Si (making organic chem-
istry a field all on its own); it comes in all types of 
forms (amorphous, graphite, nanotubes, etc.); it has 
a wide electrochemical stability window; and it is 
biocompatible, low cost, chemically inert, and easy 
to functionalize.
In Chapter 5, this volume, we further introduce 
the reader to a vision of a carbon-based MEMS and 
carbon-based NEMS world.
Ambient Temperature, ATP, Soft 
Materials, Compartimentalization 
(Cells), and Water Management 
Of the many motivating examples of the promise 
of biomimetics we encountered in Chapter 2, this 
volume, consider enzymes. There are a plethora of 
enzymes that outperform synthetic catalysts by sev-
eral orders of magnitude. For instance, there is no 
human-made catalyst for producing ammonia from 
its elements at ambient temperature and pressure, 
as the nitrogenase of nodule-forming bacteria does 
(the industrial Haber-Bosch synthesis of ammonia 
from nitrogen and hydrogen at high temperatures 
and pressures pales in comparison).
Molecular motors, also covered in Chapter 2, 
this volume, are in a sense nanomachines that do 
mechanical work through the hydrolysis of ATP,
