Repository: Alvintxh/nanofab-web

# Extracted Book Sources

All 11 textbooks extracted 2026-04-05 using PyMuPDF (extract_pdf.py).

## Extraction Summary

| Book Key | File | Pages | Words | Page Numbering |
|----------|------|-------|-------|----------------|
| cui_2025 | Zheng Cui - Nanofabrication (4th ed) | 419 | ~158K | PDF labels (C1, i-xi, 1-407) |
| campbell_2008 | Campbell - Fabrication Engineering (3e) | 825 | ~369K | offset=18 (front-1..18, then 1-807) |
| teresa_2020 | De Teresa - Nanofabrication (full) | 451 | ~183K | offset=0 (sequential PDF pages) |
| madou_vol1_2011 | Madou - Fundamentals of Microfab Vol.1 | 646 | ~366K | PDF labels |

File: sources/sources_processed/books/madou_vol2_2011/madou_vol2_2011_full.txt (part 12 of 57)
100
(3.5)
10+
(.35)
scanning capacitance microscopes, magnetic force 
microscopes, and scanning pH probes, enabling 
microscopy of almost any type of material and 

[Page 129]
Next-Generation Lithographies and Lithography Research   129
property (for more details see Volume III, Chapter 6 
on metrology). The common feature of these instru-
ments is that their resolution is not determined by 
visible light used for the interaction with the probed 
object, as in conventional microscopy.84
Besides their use for imaging and characteriza-
tion of surfaces, proximal probes can also be used 
to modify solid surfaces. Below we introduce some 
examples of this type of proximal lithography.
Scanning Probe Lithography 
Introduction In lithography, STM can produce 
nanostructures at higher resolution but at lower 
speed, whereas AFM can operate at higher scan-
ning speeds but offers lower resolution. AFM can 
be used to image and pattern any kind of material, 
making AFM the more widely used technique. AFM/
STM lithography can be classified as force assisted 
(including thermomechanical), bias assisted, and 
material transfer assisted.
Scratch Lithography—Mechanical Effect The sim-
plest (and perhaps the crudest method) to pattern 
a surface with a proximal probe is by scratching in 
scratch lithography (see inset in the heading of this 
chapter: copy of Pablo Picasso’s “Don Quixote” in 
polycarbonate patterned with scratch lithography). 
In this mechanical process, simply drawing an AFM 
tip across a surface with enough force may cut a 
trench, or the piezomechanism driving the AFM 
cantilever may be modulated in the z-direction to 
tap the tip on the surface as it is drawn over it. Cuts 
as narrow as 20 nm and 2 nm deep have been made 
in III–V semiconductor surfaces.85 One difficulty 
with the scratching approach has been that probe 
tips often break following direct collision with a 
solid surface. As a possible solution, carbon nano-
tubes have been mounted on the tip of silicon can-
tilevers, enabling lines as narrow as 10 nm (Figure 
2.39). Carbon nanotubes constitute the strongest 
material known along the axial direction and yet are 
highly elastic and flexible along the radial direction 
(see also Volume III, Chapter 3).86
The Naval Research Laboratory (NRL) worked 
with proximal probes to pattern thin films of chem-
ically amplified negative e-beam resist (SAL601 
from Shipley). Resist films of 30–70-nm thick were 
patterned with typical tip-sample voltages from –15 
to  –35 V, resulting in minimum feature sizes of 
23 nm.54 Using SAMs as resists (see above), it was 
shown that the lower the exposure threshold energy of 
the film, the better the lithographic resolution. There 
are indications that, with these low voltages (∼4 V), 
SAM resists will eventually yield sub-10-nm CDs.
In a variation on scratch lithography, a resistively 
heated AFM probe writes a data bit by scanning over 
a polymer surface. The combined heat and mechani-
cal force of the tip causes the polymer to soften and 
flow, thus facilitating the writing of data bits in a 
storage medium (see the millipede chip developed 
by IBM for thermal writing in a polymer for mem-
ory; Figure 2.4b).
Electrical Field-Induced Chemical Modification—
Electrochemical Effect In an alternative approach, 
surface oxides were induced on Si and GaAs by 
slightly increased tip voltages on samples held in a 
wet nitrogen atmosphere.38 In this method, the water 
meniscus formed at the tip-sample gap is dissociated 
by the negative tip bias, and the O− and OH− oxida-
tive ions react with the substrate to form localized 
oxide nanostructures. Because the molecular volume 
of the oxides is usually larger than that of the sub-
strate materials, raised nanopatterns are formed after 
the oxidation reaction. These thin oxides, although 
only a few monolayers thick, are sufficiently robust 
to act as a mask for subsequent reactive ion etching of 
FIGURE 2.39 Nanotube mounted on the micromachined 
tip of a Si cantilever is used as a nanopencil for lithogra-
phy of 20–10-nm lines (courtesy of Dr. M. Meyyappan, 
NASA Ames). SEM picture of nanotube mounted on tip of 
Si cantilever (http://cnst.rice.edu/pics.html).

[Page 130]
130   Manufacturing Techniques for Microfabrication and Nanotechnology
the substrate.54 The oxidation process is fairly general 
and may also be applied to Ti and Cr. At NRL, oxide 
features with lateral dimensions as small as 10 nm 
have been achieved.54 Multilayer resist films for 
nanopatterning with SPL have also been developed. 
Sugimura et al.87 work with a three-layer resist to pat-
tern insulating substrates such as thermally grown 
SiO2 with current injection from a scanning probe 
tip. The process sequence is sketched in Figure 2.40.
The bottom layer of the three-layer resist consists 
of 20 nm of amorphous Si (a-Si) and is prepared by 
ion-beam sputtering; a second layer consists of an 
intermediate 2-nm-thick Si oxide and is prepared by 
photo-oxidation of the top layer of the a-Si. The top 
resist layer is 2-nm thick and consists of an octade-
cylsilyl self-assembled monolayer (ODS-SAM). To 
pattern the resist on top of the insulating SiO2, a 
bias voltage is applied between the AFM probe and 
the conductive a-Si layer, which is made positive. 
When a scanning probe is operated in the presence 
of atmospheric water vapor, the probe and sample 
are automatically connected via a tiny water column 
created by capillary forces of the adsorbed water. This 
assembly serves as a minute electrochemical cell. As 
a result of the electrochemical anodization reaction, 
the monolayer resist becomes degraded in the region 
where the probe has passed, and the underlying 
photo oxide grows thicker. A subsequent etch in 0.5 
wt% HF removes the exposed oxide, and that pat-
tern is then transferred to the underlying a-Si by an 
etch of the a-Si in an aqueous solution of 25 wt% 
tetramethylammonium hydroxide (TMAH). The lat-
ter solution etches Si but not SiO2. The a-Si is etched, 
and the etch stops when the underlying insulator is 
reached. The underlying thermal oxide can now be 
etched in HF and the resist stripped. Minimum fea-
ture sizes reached so far are about 50 nm.
Electron Scanning Probe Lithography-Bias Effect 
Lithography using electrons from a scanning micro-
probe offers several potential advantages over writ ing 
with a traditional e-beam source.84,88 One impor-
tant benefit is that the low energy of electrons in 
SPL (<50 eV) compared with those in EBL (10–100 
keV) avoids the detrimental effects of electron back-
scattering, thereby virtually eliminating proximity 
effects and thus producing enhanced resolution and 
superior pattern fidelity.54 Moreover, SPL using an 
STM can be operated in air, whereas EBL relies on a 
vacuum. Because of the small tip-to-sample distance, 
FIGURE 2.40 Schematic of AFM lithography on SiO2 using a multilayered resist system. (a) Cross-section. (b) Exposure 
by drawing patterns into the ODS-SAM layer by current injection from an AFM probe. (c) First development step by HF 
etching to remove the SiO2 just formed. (d) Second development step by TMAH etching to remove the a-Si in the exposed 
area. (e) Pattern transfer with HF to remove the thermal oxide in the exposed area. (f) Resist removal, i.e., removal of all 
the remaining a-Si in TMAH etch. (Based on Sugimura, H., O. Takai, and N. Nakagiri. 1999. Multilayer resist films appli-
cable to nanopatterning of insulating substrates based on current-injecting scanning probe lithography. J Vac Sci Technol 
B17:1605–08.87)

[Page 131]
Next-Generation Lithographies and Lithography Research   131
extremely small spot sizes are achievable so that the 
exposure dose may be confined to a beam diameter 
of less than 10 nm. The method enables wider expo-
sure latitude than EBL, a fact demonstrated in Figure 
2.41.89 In this figure, line width is plotted versus dose 
for SAL601 resist using both EBL and SPL lithogra-
phy systems. From the lower slope of the SPL curve, 
one deduces that SPL has higher dose latitude than 
EBL—in other words, SPL is less sensitive to dose 
variations. On the other hand, SPL is less sensitive 
and requires a higher dose to write the same feature 
size. The mechanism of electron bombardment in 
SPL is very different from that in EBL. In EBL, the 
mean free path of the bombarding electrons is long 
compared with the resist thickness. In contrast, low-
energy electrons in SPL have a mean free path less 
than 2 nm and travel through the resist under the 
influence of an electrical field, undergoing a num-
ber of scattering events before reaching the resist/
substrate interface.89 The latter makes it clear why a 
thinner resist will result in a better resolution. The 
influence of secondary electrons (i.e., all electrons 
emanating from the resist/substrate) in proximal 
probe lithography was investigated, for example, by 
Völkel et al.90
Writing speeds of an SPL tool of 0.1–100 µm/s are 
typical, and several thousands of micrometers per 
second have been demonstrated.91 However, very 
fast scanning will remain limited because the close 
tip-to-substrate distance (typically 1 nm with STM) 
is prone to cause tip crashes. 
With an ultrasharp tip (radius < 10 nm) in the 
emission mode rather than the tunneling mode, one 
may stay as far as 100 nm away from the surface. 
This approach not only enables faster writing (lim-
ited by the response of the piezoelectric material 
only) without fear of crashing the tip as frequently, 
but the high beam current also contributes to the 
possibility for exposure of large area patterns. Even 
at a distance of ∼100 nm, the beam diameter remains 
small at ∼30 nm.55 Structures of lateral dimension of 
∼20 nm have been created in SAMs using ultrasharp 
field emitters.92 The use of arrays of micromachined 
electron emission sources to improve throughput 
was covered earlier (see Figures 2.22 and 2.23) as a 
type of lower energy EBL with less lateral backscat-
tering. In this context a useful array of field emit-
ters for EBL is the so-called Spindt cathode array93 
shown in Figure 2.42. The use of such an array in a 
field emission display is shown in Chapter 7 (Figure 
7.90a). The cathode tips in Figure 2.42 are molybde-
num, and electrons are extracted from the tip at gate 
voltages as low as 20 V (70–100 V is more typical). 
In the newest embodiments of Spindt arrays, the 
molybdenum tip is replaced with carbon nanotubes. 
The use of nanotubes as field emitters was first pro-
posed by Walt de Heer, André Chatelain, and Daniel 
Urgate in 1995.94 Carbon nanotubes are excellent 
field emitters because of their chemical, structural, 
and electronic properties, which afford important 
aspects of robustness that have been lacking in the 
conventional metal and silicon field emitter arrays.
Material Transfer Methods: Atom Lithography or 
Mechanosynthesis and Dip Pen Nanolithography
Atom Lithography or Mechanosynthesis As we 
just learned, proximal probe equipment locally 
modifies surfaces95 and is used to expose resists and 
to oxidize and mechanically scribe surfaces. Also, 
a variety of direct atomic manipulations have been 
demonstrated with proximal probes.95 The electric 
field strength in the vicinity of a probe tip is very 
strong and inhomogeneous (e.g., a field of 2 V Å–1 
concentrated around the probe tip). This field can 
manipulate atoms, including sliding of atoms over 
EBL
SPL
0.1
1
10
100
1000
250
200
150
100
50
0
Line dose (nC/cm)
Line width (nm)
FIGURE 2.41 Line width versus dose for SAL601 resist 
using both EBL and SPL lithography systems. (Wilder, K., 
C.F. Quate, B. Singh, and D.F. Kyser. 1998. Electron beam 
and scanning probe lithography: a comparison. J Vac Sci 
Technol B16:3864–73.89)

[Page 132]
132   Manufacturing Techniques for Microfabrication and Nanotechnology
surfaces and transferring atoms by pick (erase) and 
place (write). Drexel calls this type of machining 
mechanosynthesis.96 Although both positive and 
negative voltages have been used for the deposi-
tion, a tip with a negative polarity is usually more 
stable with higher transfer probability. These atomic 
manipulation processes may be classified in parallel 
processes and perpendicular processes. In parallel 
processes, an adsorbed atom or molecule is induced 
to move along the surface (sliding); in perpendicu-
lar processes, the atom or molecule is transferred 
from the surface to the tip of a proximal probe or 
vice versa. Patterning surfaces at the atomic level 
is demonstrated in Figure 2.43a where a 60 × 48-Å 
image of four Pt adatoms is shown. The four atoms 
were herded into a linear array.95 Figure 2.43b shows 
seven Pt atoms compacted together. The theoretical 
resolution of a lithography technique based on these 
atomic probes is a single atom. Even with “only” a 
100-Å resolution, a single memory bit could be 
stored in an area that measures 100 Å on a side. This 
will enable bit storage of 1012 bits/cm2 as compared 
with 109 bits/cm2 with conventional technology.
In Figure 2.44 we show linear Au chains 2–20 
atoms  long, written by Ho et al.97 from the 
University of California at Irvine on a NiAl (110) 
surface via the manipulation of single atoms with 
an STM. Diff erential conductance (dI/dV) images of 
these gold chains reveal 1D electronic density oscil-
lations at energies 1.0–2.5 eV above the Fermi energy. 
Thus, Ho et al. were able to make a direct correlation 
between the geometric structure and the electronic 
properties of the Au chains, where the former is 
precisely known and the latter is directly measured. 
The same team, again using STM, also connected 
Au chains to a copper phthalocyanine (CuPc) mol-
ecule.98 A typical artificial molecule assembly is 
CuPc@2Au3, consisting of a CuPc molecule and two 
Au3 (three Au atoms in each chain) chains. When 
the separation between the Au chains is six lattice 
constants [of the underlying NiAl (100) substrate] 
FIGURE 2.42 Spindt field emitter array. For its fabrication see Chapter 7, and for its application in a field emission display 
see Volume III, Chapter 10.
FIGURE 2.43 Atom manipulation for nanomatching. 
(a) A 60 × 48 Å STM image of four Pt adatoms assembled 
into a linear array on a Pt (111) surface. Pt atoms were 
herded four unit cells apart along a close-packed direc-
tion of the Pt (111) surface. (b) A 40 × 40 Å STM image of 
a compact array of seven Pt adatoms. (From Stroscio, J.A., 
and D.M. Eigler. 1991. Atomic and molecular manipula-
tion with the scanning tunneling microscope. Science 
254:1319–26. With permission.95) For more pictures of 
STM atom manipulation, visit http://www. almaden.ibm.
com:80/vis/stm/gallery.html.

[Page 133]
Next-Generation Lithographies and Lithography Research   133
or more, a Pc molecule is unable to bridge the gap 
between the chains. With five lattice constants, the 
gap is small enough for a Pc molecule to fill it, and 
the molecule adsorbs symmetrically with two oppo-
site benzene rings attached to the Au chains (see 
the schematic in Figure 2.45j).
This work by Ho’s team is contributing to the 
detailed understanding of the electron transport 
through a molecule that bridges the gap between 
two metal electrodes. Electron transport through 
single-molecule junctions is determined by the local 
electronic structure of the nanoscale region that 
includes the molecule and a number of metal atoms 
in proximity to the molecule-metal contacts. As we 
will detail in Volume III, Chapter 3, a detailed under-
standing of the contact between metal- contacting 
electrodes and molecules is essential for the under-
standing of molecular electronics.
One major drawback to bear in mind with atom 
placing or removing techniques for micromachin-
ing is the time involved in generating even the sim-
plest of features. If one wanted to deposit a metal 
line 10 µm long, 1 µm wide, and 0.5 µm high, 1016 
atoms would need to be manipulated. Even at a 
deposition rate of 109 atoms/s, this would take more 
than 100 days. In the late 1980s, it took an IBM team 
1 week to spell out the IBM logo with an STM, put-
ting Xe atoms in place on a Ni surface. Only use of 
massive parallelism can help this cause.
Dip Pen Lithography AFMs suffer from an annoy-
ing problem: water from the air tends to attach 
itself to the tip, and the greater the relative humid-
ity, the more water that collects. This water menis-
cus  interferes with high-resolution AFM imaging. 
In 1999, Chad Mirkin, a Northwestern University 
researcher, realized that this meniscus could be 
turned into an asset. Because water is always mov-
ing from the tip to the substrate surface or vice versa, 
he decided to use it to float ink molecules onto the 
substrate. The principle of dip pen nanolithography 
(DPN) is shown in Figure 2.46.99 DPN is named 
after the 4000-year-old dip pen, with an AFM tip for 
a sharp point.
A reservoir of “ink” is stored on the cantilever 
holding the scanning probe tip, which is manipu-
lated across the surface, leaving lines and patterns 
behind. Lines as thin as 15 nm have been drawn. 
The attainable resolution depends strongly on the 
substrate roughness, the writing speed, and the 
 relative humidity. Smooth surfaces, fast scan rates 
(and thus shorter pen/paper contact), and lower 
 relative humidity (narrower water meniscus) all 
make for higher-resolution DPN. Thus far, most 
of the work has been carried out with a sulfur-
 containing compound called 1-octadecanethiol on 
gold surfaces. However, many inks and many differ-
ent types of surfaces can be written on, making this 
an interesting nanolithography option. A review 
of different ink/substrate combinations in DPN 
was listed by Ginger et al.100 An additional attrac-
tive feature of DPN lies in the fact that the same 
AFM can be used to write and image the results. 
The downside is that DPN is slow, but to offset this 
negative aspect, arrays of dip pens, similar to the 
millipede chip developed by IBM (see Figure 2.4b), 
can parallelize and speed up the technique: the 
newest array from Chad Mirkin’s group has 55,000 
pens.101 Much needed now is the development of 
an automated ink-coating system for inking indi-
vidual tips with its own ink; perhaps such a system 
FIGURE 2.44 STM topographic images from a single Au 
atom to a linear chain of 20 atoms, arranged in single-
atom increments from left to right. The images are cut 
from 20 separate scans, each taken with a sample bias 
voltage between 2.0 and 2.5 V and a tunneling current 
between 1.0 and 1.5 nA. Each chain has an apparent 
height between 2.4 and 2.7 Å. The chains between 12 
and 20 atoms long were constructed and imaged with a 
tip different than the tip used to construct and image the 
other chains. (Wallis, T.M., N. Nilius, and W. Ho. Electronic 
density oscillations in gold atomic chains assembled atom 
by atom. Phys Rev Lett 89:236802-1–2-4.97)

[Page 134]
134   Manufacturing Techniques for Microfabrication and Nanotechnology
can be achieved through the integration of micro-
fluidic technology. Besides its use in nanolithogra-
phy one can envision the use of DPN for placing of 
molecules on a surface precisely where one wants 
them as in protein and DNA arrays and to build 
3D nanostructures. Mirkin et al.102 have shown that 
through the use of DPN, protein nanoarrays can 
be constructed with high fidelity of specific protein 
binding to proper sites on a Si substrate. NanoInk 
(http://www.nanoink.net) is a start-up company com-
mercializing the DPN technology.
(j)
Low
Au
Au
High
(a)
(b)
(c)
(d)
(e)
(f)
(g)
(h)
(i)
FIGURE 2.45 Assembly sequence and schematic for a structure consisting of a CuPc molecule and two Au3 chains (2Au3). 
All images were taken with Vbias = 1 V, I = 1 nA. (a) CuPc molecule (appears as a protruding four-lobe structure) on the NiAl 
surface together with seven Au atoms, which appear as round protrusions. Four of the atoms have been aligned along 
the same Ni trough. Image size is 74 Å by 74 Å. (b) One of the atoms has been manipulated along the Ni trough to create 
a Au2 chain. (c) First Au3 is created; another atom is positioned five Ni-Ni lattice sites (5 × 2.89 Å) away from Au3, marking 
the starting position for another Au3 chain. (d) A second Au2 chain is created. (e) Assembly of the second Au3 chain and the 
2Au3 junction is completed. (f) Zoom-in image of the 2Au3 and CuPc molecule; the area of image is 47 Å × 47 Å. The image 
was taken with a tip modified by a CuPc molecule adsorbed on it. (g) The CuPc molecule has been moved into the junction 
between the two Au3 chains. As is clear from the image, the molecule is adsorbed only on one of the chains. (h) The posi-
tion of the molecule was adjusted by manipulating the leftmost lobe of the molecule in (g) toward the lower Au3 chain. 
The molecule is adsorbed symmetrically between the two chains, forming CuPc@2Au3. (The tip still has a CuPc molecule 
adsorbed on the apex.) (i) Image of same structure taken after removing the molecule adsorbed on the tip. The area cor-
responds to that of (e). (j) Schematic showing the relation between the internal molecular structure, adsorption geometry, 
and STM image. Black circles represent the Au atoms comprising the two Au3 chains. (From Nazin, G.V., X.H. Qiu, and W. 
Ho. 2003. Visualization and spectroscopy of a metal-molecule-metal bridge. Science 302:77–81.98)
FIGURE 2.46 Dip pen nanolithography: transport of 
molecules to the surface via water meniscus (http://chem-
groups.northwestern.edu/mirkingroup/dpn.htm).

[Page 135]
Next-Generation Lithographies and Lithography Research   135
In Figure 2.47, we illustrate an extension of DPN, 
a writing method dubbed “thermal dip pen nano-
lithography.” In conventional DPN, the probe tip 
is coated with a liquid ink, which then flows onto 
the surface to make patterns wherever the tip makes 
contact. This approach has been hampered by an 
inability to turn the ink flow on and off. A thermal-
DPN (tDPN) method developed by Georgia Tech’s 
William King and NRL’s Lloyd Whitman solves this 
specific problem by using easily melted solid inks 
and special AFM probes with built-in heaters that 
allow writing to be turned on and off at will.103,104 
Moreover, conventional DPN cannot be used in a 
vacuum because liquid inks evaporate, whereas the 
solid materials used in the thermal process bond to 
surfaces, allowing them to be used in vacuum envi-
ronments that are part of conventional semicon-
ductor manufacturing. The thermal materials also 
provide sharper features because they do not spread 
out like liquid inks.
In Figure 2.49 a topographic image of a surface 
scanned with a heated AFM cantilever tip for 256 
sec in each of four 500-nm squares is shown. The 
cantilever temperature is shown for each of the four 
scans. No writing is observed from the two low-
temperature scans. The scan at 98°C resulted in 
light deposition. Robust deposition occurred during 
the final scan when the cantilever temperature was 
increased to 122°C.
Combining thousands of individually controlled 
AFM pens into arrays could allow writing of faster 
and more complex semiconductor patterns. One of 
the first inks used in thermal writing was octade-
cylphosphonic acid, which melts at about 100°C. 
But the tDPN technique has been used also to apply 
other materials, including solders and polymers.
Near-Field 
Optical 
Scanning 
Microscope 
and 
Apertureless Near-Field Scanning Optical Microscopy
Introduction: Breaking the Diffraction Limit To 
obtain a resolution better than Abbe’s optical micro-
scopy limit (Δ ∼
λ
∼200 
x
2NA
nm, based on Volume I, 
Equation 5.1), complicated and costly electron 
microscopy (with resolution of a few nanometers) 
or STMs (with atomic resolution) are required. 
Unfortunately, these techniques sacrifice many of 
the advantages associated with traditional optical 
microscopes (including nondestructiveness, low 
cost, high speed, reliability, versatility, accessibility, 
ease of use, informative contrast, spectroscopy, and 
FIGURE 2.47 Diagram illustrating thermal dip pen nanolithography. When the cantilever is cold (a), no ink is deposited. 
When the cantilever is heated (b), the ink melts and is deposited onto the surface. (Image courtesy of Naval Research 
Laboratory, http://gtresearchnews.gatech.edu/newsrelease/tdpn.htm.)
FIGURE 2.48 A topographic image of a surface scanned 
with a heated AFM cantilever tip for 256 s in each of four 
500-nm squares. The cantilever temperature is shown for 
each of the four scans. No deposited material is observed 
from the two low-temperature scans. The scan at 98°C 
resulted in light deposition. Robust deposition occurred 
during the final scan when the cantilever temperature was 
122°C. (Courtesy of Naval Research Laboratory.) 

[Page 136]
136   Manufacturing Techniques for Microfabrication and Nanotechnology
real time). As seen in Volume I, Chapter 5 on pho-
tonics, combining a scanning proximal probe tech-
nique with optical microscopy in so-called scanning 
near-field optical microscopy, NSOM provides an 
attractive solution to this dilemma. In NSOM, the 
sample is illuminated by a nanoscopic light source 
located close to the surface (10 nm), and the resolu-
tion is  dictated by the source diameter a, or Δx ∼ a ≤ 
100 nm. This is achieved by using nanoscale aper-
tures in NSOM or by using apertureless techniques 
(e.g., a scattering metal tip) in ANSOM or scattering 
scanning near-field optical microscopy. A typical 
NSOM probe is a commercial single-mode optical 
fiber, tapered and coated by a thin CrAl film with 
an aperture of ∼100 nm. In ANSOM, light interac-
tion over nanoscale dimensions is enhanced with 
the use of scattering nanoscale tips, nanospheres, 
and so on. The conceptual idea of near-field optics 
and near-field microscopy came from the semi-
nal proposal of E. H. Synge. It was Synge (in 1928) 
who proposed that if source or detector is scanned 
close to a surface, resolution is dependent on probe 
size and probe-sample distance instead of the Abbe 
limit.105 Synge corresponded about his idea with 
Einstein, who accepted the concept but was doubt-
ful that it could be reduced to practice. But Einstein 
was wrong; today NSOM is an important tool for 
nanotechnologists. NSOM constitutes a form of len-
sless optics with subwavelength resolution, indepen-
dent of the wavelength of the light being used! The 
light coming from an imaged object in the near field 
contains a considerable amount of nonpropagat-
ing, evanescent waves containing high lateral spatial 
resolution, information that decays exponentially 
within a distance comparable to a wavelength. It is 
this evanescent wave information, the information-
rich light, we capture in NSOM and ANSOM, thus 
enhancing the resolution. Several NSOM implemen-
tations using apertures and SNSOM were illustrated 
in Volume I, Chapter 5.
Aperture-based probes are the best developed and 
come with a typical resolution of 50–100 nm. Tip fab-
rication involves heating and pulling and  chemical 
etching of glass optical fibers. Apertureless probes 
enhance local scattering and feature a 1–20-nm reso-
lution. NSOM and SNSOM microscopy are reviewed 
in Volume III, Chapter 6.
NSOM and ANSOM Lithography Besides their utility 
for imaging applications, NSOM and ANSOM may 
also be used for direct write optical nanolithogra-
phy.106 From the above, near-field scanning optical 
microscopy refers to the interaction of light with a 
sample close to a metal aperture (NSOM) or a solid 
metal tip (ANSOM). The light source is held in place 
in a manner similar to those used for other scanning 
proximal probe microscopes. To write patterns into a 
photoresist, one uses aperture NSOM in illumination 
mode or ANSOM in plasmon mode. The first NSOM 
lithography results obtained in several labs dealt with 
nanometric tips on standard positive photoresist and 
on self-assembled monolayers of alkanethiols and 
using laser sources visible up to the UV range. The 
NSOM approach to improved spatial resolution in 
lithography unfortunately is limited because of the 
very small apertures, through which only a very small 
fraction of the light can be transmitted. ANSOM 
overcomes this problem by using sharp metallic 
tips instead of fiber apertures to achieve nanometer-
scale resolution. In ANSOM, light is polarized along 
the sharp axis of the metallic tip, and this induces a 
high concentration of surface plasmons that results 
in strong enhancement of the electromagnetic field 
in the local vicinity of the tip—typically more than a 
few tens of nanometers (see plasmonic printing with 
metal nanoparticles discussed above)! Yin et al.107 
demonstrated near-field two-photon optical lithogra-
phy by using 120-fs laser pulses at 790 nm in an aper-
tureless near-field optical microscope and produced 
lithographic features, even without optimization, of 
70 nm in a commercial SU-8 resist. Thus, combining 
ANSOM with two-photon absorption can provide a 
spatial resolution as high as l/10 λ, nearly a factor of 
two better than the resolution achieved in previous 
far-field two-photon lithography experiments.
Limitations of NSOM and ANSOM lithography 
include very low working distances, very shallow 
depth of field, and very long scan times for pattern-
ing large surfaces with a high-resolution image.
Holographic Lithography
Holography Background
As this section concerns holographic lithography, 
a short reminder about what holography is, is in 

[Page 137]
Next-Generation Lithographies and Lithography Research   137
order. Holography comes from the Greek words for 
whole (holo) and graphy (or graphic, image), stand-
ing for “the entire image.” The Hungarian physi-
cist Dennis Gabor invented holography in 1948 
and received the 1971 Nobel Prize for Physics for 
it. However, the field of holography only took off 
after 1962 with the invention of the laser, provid-
ing the coherent light needed to make a hologram. 
In holography two laser beams are used, a reference 
and an object beam, to snap pictures of an object. If 
these two beams are coherent, optical interference 
between the reference beam and the object beam, as 
a result of the superposition of the light waves, pro-
duces a series of fringes on standard photographic 
film. These fringes form a type of diffraction grating 
on the film, which is called a hologram. To recon-
struct the image in the imaging medium one can go 
about it two different ways. First, on using the same 
reference light that was used to record the hologram, 
one obtains a virtual image of the object. Second, if 
one uses the phase conjugate light of the reference 
light to shine through the recording medium, the 
image of the object is reproduced.
Holographic Lithography or 
Interference Lithography
As mentioned above, a hologram is a complex 
interference pattern that can recreate a 3D image. 
In Figure 2.49 we show how a generic hologram 
is recorded. The “partially silvered” mirror in this 
figure reflects and transmits fractions of the inci-
dent light. This is useful because the reflected and 
transmitted beams are coherent (i.e., have a defi-
nite common phase) even when the incident light 
has a time-varying random phase. From Volume I, 
Chapter 5 we indeed recall that reflection from a sur-
face produces a “phase-flip” of 180º in the reflected 
light. This is true for a 180º reflection. However, 
when light is reflected at an angle other than 180º, 
the phase change in the reflected light is the same as 
the reflection angle. Thus, light reflected at 90º has a 
90º change in phase. In holographic lithography the 
specific object is the mask.
In holographic or interference lithography (Figure 
2.50), a holographically constructed photomask 
re places the standard photomask.108,109 In the holo-
graphic recording or construction phase of the holo-
gram (Figure 2.49), one uses the interference of two 
mutually coherent beams. A well-collimated flood 
laser (object beam) passes through the photomask 
and is diffracted by the mask features. This signal 
beam contains the amplitude and phase informa-
tion of the photomask. When this diffracted object 
beam passes through the holographic recording 
layer, it interacts with the reference beam to create 
the interference pattern. The reference beam con-
verts the amplitude and phase information into 
intensity information, which is stored in the photo-
sensitive holographic medium (Figure 2.50a). The 
light- sensitive recording layer stores the holographic 
image data as variations in the refractive index of 
the photopolymer. Pattern printing or image recon-
struction is accomplished by scanning a collimated 
laser illumination beam—the phase conjugate of the 
reference beam—to create the hologram. By interac-
tion with the recorded hologram, the latter beam gen-
erates an image of the original photomask at precisely 
its original position in space (Figure 2.50b). When a 
FIGURE 2.49 Recording a hologram. (From John G. Cramer.)

[Page 138]
138   Manufacturing Techniques for Microfabrication and Nanotechnology
photoresist-coated substrate resides in this plane, a 
copy of the original mask can be printed. The image 
is diffraction limited, but because the holographic 
mask and the wafer can lie very close, a high NA and 
thus a very good resolution are possible (0.3 µm has 
been reported). Only the size of the photomask itself 
restricts the image field size. The holographic image 
of the original mask exactly overlays the wafer sur-
face with a full field (large area recording).
Holographic lithography may also use the inter-
ference pattern of multiple coherent lasers. Simple 
grating patterns, 2D dot arrays, and 3D lattice pat-
terns can be fabricated using two-, three-, and four-
beam interference, respectively.
Holographic lithography is readily extendible 
to electrons. Spacings of a few nanometers to even 
less than 1 nm have been reported using electron 
holograms.110 This is because the wavelength of 
an electron is always shorter than for a photon of 
the same energy. Atom lithography is also possible: 
the momentum of an atom is even larger than for 
electrons or photons, allowing even smaller wave-
lengths, per the de Broglie relation.
A benefit of using interference lithography is the 
quick generation of dense features over a wide area 
without loss of focus. A major drawback of interfer-
ence lithography is that it is, in general, limited to 
patterning arrayed features. Recently, holographic 
lithography has emerged as a very promising tech-
nique for the inexpensive fabrication of high- quality 
3D photonic crystals. Together with direct laser writ-
ing approaches, holographic lithography offers the 
attractive possibility of controlled incorporation of 
functional elements using direct laser writing in a 
second step.
Soft Lithography 
Introduction
Soft lithography refers to a series of methods that 
use a patterned elastomer as a stamp, mold, or mask 
to generate micropatterns and microstructures 
instead of using a rigid photomask. Soft lithography 
has become an important tool in the nanofabrica-
tion arsenal.111 Today the name is a collective term 
for a set of new techniques: microcontact printing 
(µ-CP), microtransfer molding (µ-TM), micromold-
ing in capillaries (MIMIC), and microreplica mold-
ing.112 The method is a very exciting research tool 
and may offer advantages over conventional meth-
ods for patterning of nonplanar substrates, unusual 
materials, and large areas.
In soft lithography, a master mold is first made by 
lithographic techniques, and an elastomeric stamp 
[e.g., polydimethylsiloxane (PDMS); see Figure 2.51] 
is cast from this master mold. A simple example 
procedure for making a PDMS (Sylgard 184, Dow 
Corning, http://www.dowcorning.com) stamp from a 
photolithographically patterned resist layer as master 
mold is outlined in Figure 2.52. A thin layer of SU-8 
photoresist [SU-8 (50) from MicroChem, Newton, 
100 µm 
100 µm 
Object beam
Recording layer
1 photomask
Reference beam
Illumination beam
Hologram
Wafer
(b)
(a)
FIGURE 2.50 Basic arrangement for holographic lithog-
raphy. (a) The photomask pattern forms a hologram in 
the polymer recording layer. (b) Using the illumination 
beam, the high-resolution holographic mask image is 
reconstructed into a printable masking layer in the resist-
coated substrate. (From Brook, J., and R. Dandliker. 1989. 
Submicrometer holographic photolithography. Solid State 
Technol 32:91–94; and Omar, B., S. Clube, F. Hamidi, M.D. 
Struchen, and S. Gray. 1991. Advances in holographic 
lithography. Solid State Technol September:89–94.108,109)
Low cost
Easy fabrication
Elastomeric/soft
Moldable
Surface chemistry
Bonding
Biocompatible
H3C
CH3
CH3
CH3
CH3
CH3
CH3
CH3
Si
Si
Si
O
O
n
FIGURE 2.51 Polydimethylsiloxane (PDMS). (Sylgard 184, 
Dow Corning, http://www.dowcorning.com.)

[Page 139]
Next-Generation Lithographies and Lithography Research   139
MA] is coated on a Si wafer. The resist is patterned 
by UV lithography. To make things really fast (<24 h) 
and inexpensive (<$20), the contact mask for the 
UV lithography may be a transparency on which—
using drawing software such as Freehand—a design 
is printed with a high- resolution printer (>3300 dpi). 
After development, the photoresist is treated with (tri-
decafluoro-1,1,2,2-tetrahydrooctyl)-1-trichlorosilane 
(Hüls Chemicals, http://www.degussa.com) vapor to 
facilitate PDMS removal once cured. A 10:1 ratio of a 
PDMS mix is cast on the photoresist film and cured 
for 1 hour at 60°C in an oven.111
PDMS has many properties that make it suitable 
as a stamp material. It 1) provides a surface that 
has a low interfacial free energy (∼21.6 dyn/cm), 
2) is chemically inert, 3) is nonhygroscopic (does 
not swell with humidity), 4) passes gas easily (don’t 
start laughing now), 5) has good thermal stability 
(∼186°C in air), 6) is optically transparent down to 
∼300 nm, 7) is isotropic and homogeneous, 8) is 
durable (stamps may be used > 50 times over several 
months without degradation), and 9) has interfacial 
properties that are easy to modify.114
Many PDMS stamps can be generated, and each 
one may be used many times. The rubber stamp can 
be used in a number of different ways. Some differ-
ent soft lithography processes are outlined below. 
For further reading on soft lithography, consult 
Xia et al.113,114 and visit the soft lithography hom-
epage at University of Washington/Washington 
Technology Center (http://www.ee.washington.edu/
research/microtech/cam/CAMsoftlithhome.html). 
Another excellent site to follow the experimen-
tal steps involved in soft lithography is on JoVE 
(http://www.jove.com), the “YouTube” for experi-
mental procedures.
Microcontact Printing
In microcontact printing (µ-CP), the PDMS rubber 
stamp is coated with an ink of the molecules (e.g., 
alkylthiols or a protein) that one wants to print 
in selected patterns on a solid substrate. During 
stamping, only the raised parts of the stamp collect 
the “ink.” The inking of the substrate consists of 
self-assembled monolayers (SAMs) on the solid 
surface formed by covalent chemical reaction. The 
inked areas are self-passivating and exhibit very 
low interfacial tension that repels additional mole-
cular layers; therefore, SAM forms only in areas of 
conformal contact between polymer and substrate. 
STM studies of the transferred SAMs reveal an 
achievable monolayer order indistinguishable from 
that found for SAMs prepared from solution.53 The 
SAM pattern acts as a highly localized and efficient 
barrier to some wet etches. This lithogra phic tech-
ni que—once the master is made—is not subject to 
diffraction or DOF limitations. The deformability 
of the elastomeric stamp allows it to accommodate 
rough surfaces. The method even works on rounded
