Repository: Alvintxh/nanofab-web

# Extracted Book Sources

All 11 textbooks extracted 2026-04-05 using PyMuPDF (extract_pdf.py).

## Extraction Summary

| Book Key | File | Pages | Words | Page Numbering |
|----------|------|-------|-------|----------------|
| cui_2025 | Zheng Cui - Nanofabrication (4th ed) | 419 | ~158K | PDF labels (C1, i-xi, 1-407) |
| campbell_2008 | Campbell - Fabrication Engineering (3e) | 825 | ~369K | offset=18 (front-1..18, then 1-807) |
| teresa_2020 | De Teresa - Nanofabrication (full) | 451 | ~183K | offset=0 (sequential PDF pages) |
| madou_vol1_2011 | Madou - Fundamentals of Microfab Vol.1 | 646 | ~366K | PDF labels |

File: sources/sources_processed/books/madou_vol3_2011/madou_vol3_2011_full.txt (part 12 of 57)
# madou_vol3_2011
the energy source of the cell (Figure 2.24). During 
hydrolysis of ATP, a shape change occurs within the 
motor protein (a mechanochemical process), and 
mechanical work is performed. The force generated 
by a motor protein is as large as 100 pN, a very large 
torque, comparable to a person rotating a 150-m 
rod. Such a rotary motor, with a diameter of only 
30–40 nm, drives the rotation of the flagellum at 
around 300 Hz at a power level of 10–16 W, with 
energy conversion efficiency close to 100%. These 
Leaf structure: Lithography (100 nm–1 cm)
Main structure: CNC machining (1 cm–10 m)
Internal cellular structure:
Stochastic techniques, word missing 
assembly (1 Å–100 nm)
FIGURE 3.11 Making an artificial carbon tree would require switching to various manufacturing strategies, depending 
on the size. (Drawing by George O’Quinn, UC Berkeley.)

[Page 130]
130   From MEMS to Bio-NEMS: Manufacturing Techniques and Applications
protein motors appear to be fuelled by a flow of pro-
tons across a pH gradient and can push an average-
sized cell at 30,000 nm/s, or 15 body-lengths per 
second—and can also run in reverse! The structural 
designs and functional mechanisms revealed in the 
complex machinery of the bacterial flagellum could 
provide many novel technologies that may become 
the basis for future nanotechnology, from which we 
should be able to find many useful applications.
In comparison, the surface micromachined mo -
tors of Volume II, Chapter 7 (see Figure 7.64) are 
hopelessly impractical. The biological motors are 
more error- insensitive, with simpler mechanisms 
and smaller numbers of parts, and wherever possible, 
flexible members rather than rigid ones are adopted.
In biology, it is important to note that the com-
partmentalization in cells constitutes an efficient 
water management system. Since neither proteins 
nor DNA functions in a dry environment, water 
needs to be actively controlled by the cell wall. It 
is no coincidence that more and more of the nano-
technology is focusing on nanochemistry (wet) 
instead of nanofabrication (dry). In human tech-
nology, when working with small droplets the 
evaporation rate is very high because of the high 
surface-to- volume ratio, requiring a water manage-
ment system. Similarly, when working with natural 
polymers, results can only be obtained when work-
ing in an aqueous environment.
Self-Replication and the Use of Templates
We defined self-assembly and self-organization ear-
lier in this chapter: self-replication is yet different. 
Self-replication is a process in which an object makes 
a copy of itself. Biological cells, we saw in Chapter 
2, this volume, will, given a suitable environment, 
reproduce by cell division. During cell division, DNA 
is replicated and is transmitted to offspring during 
reproduction. Biological viruses can reproduce, but 
only by hijacking the reproductive machinery of 
cells. Computer viruses reproduce using the hard-
ware and software already present on computers. 
Memes reproduce using the human mind and cul-
ture as their reproductive machinery. In self-replica-
tion, we saw in Chapter 2, this volume, molecules 
such as DNA encode the genetic information for 
cells and the resulting organisms, thus allowing the 
information to be passed on from cell to cell and 
from generation to generation.10 PCR and research 
results with RNA and certain peptides, described in 
Chapter 2, this volume, are manifestations of this 
self-replication capability of biological molecules.
Example of Self-Replication in Human 
Engineering: Self-Replicating Robots
Self-replicating machines have been the subject of 
theoretical discussion since the early days of comput-
ing and robotics. Only three human made mechani-
cal devices that can replicate themselves have been 
reported so far. One uses Lego parts assembled in 
a two-dimensional pattern by moving them along 
tracks, and another uses an arrange ment of wooden 
tiles that tumble into a new arrange ment when given 
a push. The third and most recent self-replicating 
machine is the most fascinating one. Hod Lipson, 
from Cornell Laboratory, made the first robots that 
self- replicate.11 His robots are made up of a set of 
modular cubes called molecubes; each cube contains 
identical machinery and a computer program for 
replication. These machines are simple compared 
with biological replication, but they demonstrate 
that mechanical replication is possible and is not 
limited to biology. Electromagnets on the face of the 
cubes allow them to selectively attach to and detach 
from one another, and a complete robot consists of 
several cubes linked together. Each cube is divided 
in half along a long diagonal, which allows a robot 
composed of many cubes to bend, reconfigure, and 
manipulate other cubes (Figure 3.12).
A tower of cubes can thus bend itself over at a right 
angle to pick up another cube (Figure 3.13). To start 
(a)
(b)
FIGURE 3.12 (a) Each module of the self-replicating robot 
is a cube about 4 in. on a side, able to swivel along a diag-
onal. (b) A cutaway drawing shows the motor mechanism.11

[Page 131]
Nanotechnology   131
the replication process, a stack of cubes bends over 
and sets its top cube on the table. Then it bends to 
one side or another to pick up a new cube and deposit 
it on top of the first cube on the table. Repeating this 
process, one robot made up of a stack of cubes cre-
ates another just like itself. One robot cannot reach 
across another robot of the same height. The robot 
being built assists in completing its own construc-
tion. These replicating robots are very dependent on 
their environment; they draw power through con-
tacts on the surface of the table and cannot replicate 
unless the experimenters “feed” them by supplying 
additional modules.
Supramolecular Chemistry
Chemistry beyond the molecule gave rise to 
supra molecular chemistry—a new field of chem-
istry pioneered by researchers such as Nobel lau-
reate  Jean-Marie  Lehn from the University of 
Strasbourg.12,13 Self-assembly leads to large supra-
molecular architectures: no chemist needs to specify 
the individual atom or molecule positions in these 
 systems.14 For example, after disintegration of ribo-
somes (see Figure 2.12 for a ribosome in action) into 
their protein and RNA building blocks, the mole-
cules will reorganize into functional units in a test 
tube given the right conditions.
An early suggestion of supramolecular chemistry 
came from Nobel laureate Hermann Emil Fischer 
who, in 1890, suggested that enzyme-substrate 
interactions take the form of a “lock-and-key,”* 
implying the concepts of molecular recognition and 
host-guest chemistry. The same lock-and-key assem-
bly is involved in neurotransmitters assembling 
with molecular recognition sites on proteins that 
elicit chemical responses, for example, acetylcho-
line recognition at nerve-muscle junctions, resulting 
in muscle contractions.15 The fundamental concepts 
underpinning supramolecular science are processes 
in which atoms, molecules, aggregates of molecules, 
and components arrange themselves into ordered, 
functioning entities without human intervention.16 
In the early twentieth century noncovalent bonds 
were understood in gradually more detail. The weak 
interactions typically involved are as follows (see 
Volume I, Chapter 7, for more details):
 
◾Hydrogen bonds (described by Latimer and 
Rodebush in 1920)
 
◾Electrostatic attractions
 
◾Van der Waals forces (the existence of intermo-
lecular forces was first postulated by Johannes 
Diderik van der Waals in 1873)
 
◾Hydrophobic interactions
 
◾Weak covalent bonds
Through supramolecular chemistry with weak 
ionic and hydrogen bonds and van der Waals inter-
actions (0.1–5 kcal/mol), structures with dimensions 
of 1–100 nm are possible. For chemical synthesis, the 
largest of these dimensions often is too large, and for 
microfabrication, it often is too small. The types of 
interactions listed above allowed scientists to finally 
interpret protein and DNA behavior. Chemists 
started to study synthetic structures based on no 
covalent interactions, such as micelles and  micro-
emulsions. Eventually, these concepts, derived from 
* The lock-and-key concept of biochemical interactions has, over the 
years, been modified in favor of a “hand-in-a-glove” concept, because 
some reorganization (conformational change) is required to make 
two biomolecules complementary to each other.
0:00
0:11
0:29
0:42
2:20
2:34
FIGURE 3.13 Frames from a video show the replication 
process. A robot consisting of a stack of four cubes begins 
by bending over and depositing one of its cubes on the 
table. The remaining three cubes pick up additional cubes 
from “feeding stations” and transfer them to the new 
robot, which assists in the process by standing itself up. 
Video is available online at http://www.news.cornell.edu/
stories/may05/selfrep.ws.html.

[Page 132]
132   From MEMS to Bio-NEMS: Manufacturing Techniques and Applications
biological systems, were applied to synthetic chemi-
cal systems. The first big breakthrough along this line 
came in the 1960s with the synthesis of the crown 
ethers by Charles J. Pedersen.17 Donald J. Cram, 
Jean-Marie Lehn, and Fritz Vögtle became active in 
the synthesis of shape- and ion-selective receptors, 
and throughout the 1980s research in the area gath-
ered a rapid pace, with concepts such as mechani-
cally interlocked molecular architectures emerging. 
The emerging science of nanotechnology also had a 
strong influence on the subject, with building blocks 
such as fullerenes, nanoparticles, and dendrim-
ers becoming involved in synthetic systems. By the 
1990s, supramolecular chemistry had become an 
established avenue toward nanoelectronic and nano-
mechanical systems, with researchers such as Fraser 
Stoddart developing molecular machinery and highly 
complex self-assembled structures18 and research-
ers such as Itamar Willner developing sensors and 
methods of electronic and biological interfacing.19 
Stoddart pioneered the development of the use of 
molecular recognition and self-assembly processes in 
template-directed protocols for the syntheses of two-
state mechanically interlocked compounds (bistable 
catenanes and rotaxanes) that have been employed 
as molecular switches and as motor-molecules in the 
fabrication of nanoelec tronic devices and NEMS (see 
Figure 3.14 for a rotaxane switch).20 Rotaxanes can 
act as molecular switches because they can oscillate 
back and forth between two stable states.
Yet more recently, electrochemical and photo-
chemical motifs have become integrated into sup-
ramolecular systems in order to increase fun ctionality, 
research into synthetic self-replicating system 
began, and work on molecular  information process-
ing devices began. For example, the Stod dart and 
Zink groups have developed donor-chromophore-
 acceptor-based molecular triads that can transduce 
light into electrical energy by mimicking the pho-
tosynthesis pathway.21 A nanoscale power supply in 
the form of a light-harvesting mol ecular triad has 
been developed (Figure 3.15). Donor-chromophore-
acceptor-based molecular  triads that can convert 
light to electrical energy are some of the most effec-
tive molecules that can serve the purpose of energy 
transduction. Yet more im pressively, it has been 
demonstrated that the photocurrent generated by 
the triad can be utilized to drive a supramolecu-
lar machine in the form of a pseudorotaxane.22 The 
molecular triad is based on tetrathiafulvalene-
porphyrin-fullerene (TTF–P–C60), which generates 
electrical current by harnessing light energy when 
self-assembled onto gold electrodes. The triad is com-
posed of three unique electroactive components: 1) 
an electron donating TTF unit, 2) a chromophoric 
porphyrin unit, and 3) an electron-accepting C60 
unit. A disulfide-based anchoring group was tagged 
to the TTF end of the molecule in order to allow self-
assembly onto gold surfaces. In a closed electrical 
circuit, the triad-functionalized working electrode 
generates a switchable photo current of ∼1.5 µA/cm2, 
when irradiated with a 413 nm krypton-ion laser. 
The electrical energy generated by the triad is then 
exploited to drive a supramolecular machine in 
the form of a [2]pseudorotaxane composed of a 
π-electron-deficient tetracationic cyclobis(paraquat-
Oﬀ
On
(a)
(b)
B
1
H3CN
CH2 6
CH2
NCH3
H2
H2
N
N
N
N
N
+
8Br–
N
N
N
Cucurbituril (CB(6)) =
N
O
O
H
H
+
+
+
+
+
+
+
B
Oﬀ
A
FIGURE 3.14 Rotaxene switch. (a) Model; (b) molecular structure and another model. A cucurbituril is a macrocyclic 
molecule consisting of several glycoluril [=C4H2N4O2=] repeat units, each joined to the next one by two methylene [-CH2-] 
bridges to form a closed band. Cucurbiturils are commonly written as cucurbit[n]uril, where n is the number of repeat 
units. A common abbreviation is CB[n]. Adapted from Stoddart and Nepogodiev.20

[Page 133]
Nanotechnology   133
p-phenylene) 
(CBPQT4+) 
cyclophane 
and 
a 
π-electron-rich 1,5-bis[(2-hydroxy-ethoxy)-ethoxy]
naphthalene (BHEEN)  thread (Figure 3.15). The 
dethreading of CBPQT4+ cyclophane from the 
BHEEN thread was monitored by measuring the 
increase in the fluorescence intensity of the BHEEN 
unit. A gradual increase in the fluorescence intensity 
of the BHEEN upon illumination confirmed that the 
dethreading process is driven by the photocurrent 
generated by the triad.
Dendrimers form a special set of molecules in 
supramolecular chemistry. They are globular poly-
mer-based macromolecules of monodisperse size in 
which all bonds emerge treelike from a central core 
in a regular branching pattern and may be as small 
as 3 nm across (the size of a typical protein). These 
fractal-like macromolecules, introduced by Tomalia 
et al.23 and Newkome et al.24 in 1985 have attracted 
a lot of attention because of their novel structure 
and intriguing properties.25,26 Dendrimer synthesis 
allows for nearly complete control over the critical 
molecular design parameters, including size, shape, 
reaction site distribution, surface/interior chemistry 
(e.g., number and size of internal voids), flexibility, 
and topology. The process involves a stepwise, repet-
itive sequence that guarantees completed reactions 
for each generation of reaction products, resulting in 
monodisperse final products. There are three major 
strategies involved in effective dendrimer synthe-
sis: the starburst divergent strategy, the convergent 
growth strategy, and the self-assembly strategy. In 
the divergent approach, growth starts at the core 
and proceeds radially outward toward the periph-
ery, and in the convergent approach, growth starts 
at what will become the periphery of the dendrimer 
and proceeds inward. Although the majority of den-
drimers prepared to date have been constructed of 
covalent bonds25,27 using convergent or divergent 
Power
Au
V
e–
e–
e–
e–
e–
e–
BHEEN
BHEENCBPOT3+
[2]Pseudorolaxane
O
O
O
O
+N
N+
N+
N+
OH
HO
O
O
O
O
+N
N
HN
O
NH
H HN
O
O
O
O
S S
S
S
O
O
O
O
S
S
N+
+N
+N
OH
HO
CBPOT3+
Triad
hv
Pt
Supramolecular machine
H
FIGURE 3.15 The photocurrent generated by the triad can be utilized to drive a supramolecular machine in the form 
of a pseudorotaxane. The [2]pseudorotaxane is composed of a π-electron-deficient tetracationic cyclobis (paraquat-p-
 phenylene) (CBPQT4+) cyclophane and a π-electron-rich 1,5-bis[(2-hydroxy-ethoxy)-ethoxy] naphthalene (BHEEN) thread. 
Adapted from Saha et al. 2005. Powering a supramolecular machine with a photoactive molecular triad. Small 1:87–90.22

[Page 134]
134   From MEMS to Bio-NEMS: Manufacturing Techniques and Applications
strategies, several noncovalent dendrimers25,28 have 
been prepared by a variety of self-assembly pro-
cesses involving, for example, hydrogen bonding29 
or supramolecular coordination chemistry.30
Balzani and coworkers31,32 described the use 
of metal branching coordination centers, such as 
 ruthenium and osmium, and multidentate ligands 
for the construction of metallodendrimers centers 
more than a decade ago. Since this work, a large num-
ber of self-assembled dendritic structures have been 
prepared by using metal ligand complexes (Figure 
3.16a), hydrogen bonding moieties (Figure 3.16b), or 
ionic interactions (Figure 3.16c) for the assembly.
Figure 3.16a shows a small bimetallic dendrimer 
obtained in a flexible synthesis strategy that is used 
to prepare many larger dendrimers with a vari-
ety of arrangements of the internal and peripheral 
metal centers.32 These polynuclear complexes may 
be redox-active and/or luminescent, can be used 
as electrochemical and/or photochemical molecu-
lar devices, and may prove useful in areas such as 
energy  harvesting and conversion, signaling, and 
diagnostics. Among the numerous self-assembling 
dendritic systems that have been reported, those 
involving assembly into columnar or spherical 
structures are particularly intriguing. Percec and 
coworkers33,34 used van der Waals inter actions and 
H-bonding to self-assemble functionalized poly-
ether dendrons into cylindrical columnar or spheri-
cal assemblies that mimic the shape and architecture 
of certain types of viruses. Similarly, Aida and 
co workers35 have used weak metal-metal interactions 
to effect the hierarchical self-assembly of small den-
drimers into luminescent superhelical fibers. Given 
their sizes, optical properties, and electronic proper-
ties, such assemblies could well find display, storage, 
or other applications in micro- and nanoelectronics.
As summarized in Figure 3.17, dendrimers can be 
designed to aggregate to form cylinders or spheres 
depending upon the nature of the fundamental build-
ing unit. Pie-shaped dendrimers assemble into cyl-
inder segments (donuts) that then further aggregate 
into cylinders (Figure 3.17a). Cone-type dendrim-
ers organize into spheres (two to twelve per sphere 
depending on generation), which then pack into the 
unusual Pm3-n (A-15)-type cubic crystal structure 
having spheres at the corners and body center of the 
cube plus two on each face (Figure 3.17b).
The layered architecture of dendrimers, their glob-
ular shape, highly controlled monodisperse size, 
(a)
Ru
Ru
N
N
N
N
N N
N
N
N
H
H
H
H
H
H
N
N
N
N
N
N
N N N
N
N
N
N
N
N
N
N
H
H
H
H
H
H
H
H
H
H
H
H
O
O
O
O
O
O
O
O
O
O
O
O
O
O
O
O
O
O
O
O
O
O
O
O
O
O
O
O
O
O
O
O
O
O
O
O
O
O
O
O
O
O
O
O
O
O
O
O
N
N
N
N
N
N
N
N
N
N
N
Os
X
X
X
X
X
X
X
X
X
X
X
X
X
X
X
X
X = H or Br
N
Dentritic shell
N
N
N
N
N
N
N
N
N
N N
H
H
O
O
O
O
O
O
O
H
H
H
H
H
H
N
N
N
N
N
N
N
N
N
O
O
O
O
O
Ru
(b)
(c)
Ln3+
FIGURE 3.16 (a) Self-assembled metallodendrimer. (b) Self-assembly of dendrimer by hydrogen bonding. (c) Schematic 
representation of self-assembled ionic dendrimer. (From Denti, S., et al. 1992. J Am Chem Soc 114:2944–50; Balzani, V., 
et al. 1996. Chem Rev 96:759–833; Fréchet, J.M.J. 2002. Proc Natl Acad Sci USA 99:4782–87. 31,32,36)

[Page 135]
Nanotechnology   135
radially controlled chemical makeup, multivalent 
periphery, variable inner volume, and controlled 
intramolecular dynamics endow dendrimers with 
unique features such as the ability to morph into a 
variety of supramolecular arrangements in response 
to external stimuli. On the basis of these properties, 
dendrimers may provide the key to reliable and eco-
nomical fabrication of functional nanoscale materi-
als with unique electronic, optical, optoelectronic, 
magnetic, chemical, or biological properties. Some 
of these applications are already being researched. 
Specially designed dendrimers with a hydrophobic 
interior and a hydrophilic38 periphery, so-called 
“unimolecular micelles,” are capable of molecular 
inclusion and solubilize hydrophobic molecules, 
such as pyrene in aqueous solution, and are at least 
as good at it than traditional micelles; moreover, they 
do not display a critical micelle concentration.39,40 
Classic micelles are thermodynamic aggregates 
of amphiphilic molecules and therefore dynamic 
assemblies of small molecules, while “unimolecular 
micelles” are static and retain their cohesion regard-
less of concentration. Also, dendrimer monolayers 
are finding a number of applications from surface-
confined chemical sensor arrays41,42 or affinity 
biosensors43,44 to resists for nanolithography.38,45
Molecular Assembler
A molecular assembler was defined by K. Eric 
Drexler  as a “device able to guide chemical reac-
tions by positioning reactive molecules with atomic 
precision.”46 Some biological molecules, such as ribo-
somes, constructing a wide variety of proteins from 
their amino acid constituents, fit this definition (see 
Figure 2.12). However, the term molecular assembler, 
as defined by Drexel, refers to artificial mechani-
cal machines, envisioned to work in air rather than 
in an aqueous solution. Molecular assemblers are 
broader than self-replicating machines (see above 
and Figures 3.12 and 3.13), as in theory they can both 
self-replicate and make other products. Drexel logi-
cally pointed out that if self-replication of molecular 
assemblers is not restrained, it might lead to com-
petition with naturally occurring organisms. This is 
referred to as the “gray goo” scenario.47 One method 
to construct molecular assemblers in solutions is to 
mimic natural evolutionary processes. As a result, 
production of complex molecular assemblers might 
evolve from simpler systems.
One of the most outspoken critics of the mechan-
ical “molecular assemblers” was Richard Smalley 
(1943–2005). Smalley argued that such assemblers 
were not physically possible and introduced two 
major objections to them, termed the “fat fingers 
problem” and the “sticky fingers problem.”48 He 
believed that these two problems would exclude the 
possibility of molecular assemblers that worked by 
precision picking and placing of individual atoms.
In the fat fingers problem, Smalley argues that in 
an ordinary chemical reaction, five to fifteen atoms 
near the reaction site engage in an intricate three-
dimensional waltz in a very cramped region of space 
measuring no more than a nanometer on each side, 
so there is not enough room in the nanometer-size 
reaction region to accommodate all the fingers of the 
mechanical manipulators necessary to exert com-
plete control of the chemistry. Drexel’s counterargu-
ment is that two reactants can be brought together 
with controlled trajectories if one reactant is bound 
to a substrate and the second reactant is positioned 
and moved by a single finger. He correctly points 
out that this has already been done experimen-
tally by using the tip of an STM.49 For example, Ho 
and Lee50 physically bound a CO molecule to an 
iron atom on a silver substrate using an STM (see 
Volume II, Figures 2.44 and 2.45, for more complex 
STM molecular assembly). Drexel also points out 
that if steric constraints near the tool tip do make 
(a)
(b)
R
a
a
R
R: CO2H
FIGURE 3.17 Assembling cylinders (a) and spheres 
(b) from dendritic molecules.37

[Page 136]
136   From MEMS to Bio-NEMS: Manufacturing Techniques and Applications
it too difficult to manipulate particular individual 
atoms or small molecules with sufficient reliabil-
ity, a simple alternative is to use conventional solu-
tion or gas phase chemistry for the bulk synthesis 
of somewhat larger nanoparts, consisting of 10–100 
atoms. These larger nanoparts could then be bound 
to a positional mechanical device and assembled 
into larger structures without further significant 
steric constraints. This is the approach taken by the 
ribosome in the synthesis of proteins, where indi-
vidual amino acids are sequentially assembled into 
an atomically precise polypeptide without the need 
to manipulate individual atoms. Atomically precise is 
a description of the precision of the final product, 
not a description of the manufacturing method. It 
must be argued though that once we are dealing with 
a cluster of atoms the original objective of atomic 
scale control has been abandoned and a ribosome 
still recognizes the individual base pairs to stitch the 
protein together from its amino acid components.
Smalley also advances the sticky fingers problem, 
which is the claim that “the atoms of the manipula-
tor tool will adhere to the atom that is being moved. 
So it will often be impossible to release this minus-
cule building block in precisely the right spot.”48 
Drexel’s counterargument is that the sticky fingers 
problem is not a fundamental barrier to building 
mechanical assemblers since reactions exist that 
allow the synthesis of a useful range of precise mol-
ecular structures. As an example, he mentions that the 
application of a voltage between a manipulator tool 
and the workpiece that cause the target atom or moi-
ety to move to the desired position. He points again 
to work by Ho and Lee50 for experimental proof.
A final criticism by Smalley was that these 
mechanical assemblers would be far too slow to be 
ever practical.48 Here, a counterargument could be 
the possible use of arrays of assemblers, as we saw in 
the IBM Millipede (see Volume II, Figure 2.4b).
All in all, the Smalley-Drexel debate is about how 
to make molecular assemblers, not whether they are 
possible or not. To push either extreme, i.e., to claim 
that only biology/chemistry can do it (Smalley) or 
to put too much emphasis on mechanical assembly 
(Drexel), is to ignore that the solution might well be 
one that incorporates a combination of both. Drexel 
is indeed pointing at chemical synthesis (up to a nan-
ocluster) and then mechanical positioning for further 
assembling of these clusters as a possible solution.
Nanostructure Properties
Introduction
In this section we introduce all the different proper-
ties that nanostructures bring to the table that do dif-
fer from microstructure properties. On the broadest 
level the differences may be summarized as shown 
in Table 3.2. Nanostructures occupy very high sur-
face area and have a vastly increased surface area 
per unit mass, e.g., upwards of 1000 m2 per gram. 
In terms of suface-to-volume (S/V) ratio, a 3-nm 
iron particle has 50% of its atoms on the surface, a 
10-nm particle has 20%, and a 30 nm particle only 
5% (see Volume I, Figure 2.49). Nanoparticles are 
quantum mechanical, wave-like, with discrete ener-
gies and quantized currents. Quantum size effects 
result in unique mechanical, electronic, photonic, 
and magnetic properties. The chemical reactivity of 
nanoscale materials greatly differs from that of more 
macroscopic forms. Microfabricated microstruc-
tures, on the other hand, exhibit relatively small 
S/V, behave mostly classically (semiclassically) and 
TABLE 3.2 Comparison of Microstructures and Nanostructures
Microstructure
Nanostructure
Physics
Semiclassic
Quantum mechanical
Electron nature
Particle-like
Wave-like
E- or k-space
Continuous
Discrete
Current
Continuous
Quantized
Decision
Deterministic
Probabilistic
Fabrication method
Microfabrication
Nanofabrication
Surface area/volume
Small
Very large
Packing density
Low
Very high

[Page 137]
Nanotechnology   137
are  particle-like, with continuous energy and cur-
rents. All the properties of nanoparticles we men-
tion below are ultimately a consequence of the more 
fundamental ones listed in Table 3.2.
Melting Temperature, Thermal 
Transport, and Heat Capacity
In Chapter 7, this volume, on scaling, we learn that 
the surface-to-volume (S/V) ratio of particles scales 
as 1/r, where r is the characteristic dimension of the 
particles. The smaller a particle, the more of its atoms 
find themselves at it surface. A bulk solid material 
will typically have less than 1% of its atoms on its 
surface, whereas 10-nm particles have about 15% of 
surface atoms. The high S/V ratio of nanoparticles 
makes them more reactive as catalysts in chemical 
reactions and lowers their melting temperature (Tm). 
There is an inverse linear relationship between melt-
ing temperature and the surface-to-volume ratio. This 
makes sense since atoms on a surface are more easily 
accessed and rearranged than atoms in the bulk. As a 
consequence, the melting temperature of particles is 
always lower than the bulk. As observed from Figure 
3.18 the melting point of gold particles decreases dra-
matically as the particle size gets below 5 nm. For 
nanoparticles embedded in a matrix, melting point 
may be lower or higher, depending on the strength of 
the interaction between the particles and the matrix.
Macroscopic thermal transport theory, with 
Fourier’s law (Volume I, Equation 3.53) and the dif-
fusion equation (Volume I, Equation 3.54), breaks 
down for applications involving thermal transport in 
NEMS. Whereas for bulk materials, interface effects 
(surface or grain boundaries) dominate only at low 
temperatures, in  nanometer-scale thin films and par-
ticles, the room temperature thermal conductivity 
can be significantly modified. One can think about 
the reduction in thermal conductivity in these struc-
tures as corresponding to a lower mean free path for 
the energy flux. In the case of conductors, electrons 
dominate the thermal conductivity and the mean 
free path depends on electron scattering phenom-
ena. At lower temperatures, the electron mean free 
path (λe) is constant and controlled by defect scatter-
ing, whereas at higher temperatures, phonon scatter-
ing takes over and the mean free electron path falls 
off, as shown in Volume I, Figure 3.161, where we 
plot mean free electron path (λe) versus temperature. 
From Volume I, Figure 3.162, plotting electronic ther-
mal conductivity (κe) versus temperature for Cu and 
Al, we see that thermal conductivity increases with 
temperature in the defect scattering regime and then 
goes down with temperature increase when pho-
non conduction takes over at higher temperatures. 
Phonons dominate the thermal conductivity in insu-
lators. Phonons, like electrons, scatter at boundaries, 
defects, and other phonons (phonon-phonon scat-
tering). For nanodevices the device boundary might 
take over from defect control. Scattering of heat 
flow at any of these interfaces significantly reduces 
thermal conductivity. The size effect on the thermal 
conductivity can exceed two orders of magnitude for 
layers of thickness near 1 µm at  T < 10 K. Figure 3.19 
illustrates this for three different thin-film Si layers 
(thickness ds) versus bulk Si.52
Heat capacity (Cv) of a material is related to its 
atomic structure or its vibrational and configurational 
0
1100
1000
900
800
700
600
500
400
300
200
100
0
1
2
3
4
5
6
7
8
9
10
11
Particle radius [nm]
Melting point [ºC] Tm
FIGURE 3.18 Melting temperature (Tm) of gold particles as 
a function of their radius.51
104
103
102
Bulk
Si
Data
ds = 1.60 µm
ds = 0.83 µm
ds = 0.42 µm
Predictions
ds = 1.60 µm
ds = 0.83 µm
ds = 0.42 µm
101
5
5
10
100
350
Temperature (K)
Termal conductivity (W m–1 K–1) (κe)
FIGURE 3.19 Thermal conductivity (κe) of thin Si films 
versus bulk Si. ds is the Si layer thickness.52

[Page 138]
138   From MEMS to Bio-NEMS: Manufacturing Techniques and Applications
entropy, which is controlled by all the possible near-
est-neighbor configurations. Nanocrystalline materi-
als feature ultrafine crystalline grains. A large fraction 
of atoms are located in the metastable grain bound-
aries in which the nearest-neighbor configurations 
are much different from those in the crystallites. The 
grain-boundary possesses an excess volume with 
respect to the perfect crystal lattice, therefore, heat 
capacities (Cv) of the nanocrystalline materials are 
expected to be higher than those of the correspond-
ing coarse-grained polycrystalline counterparts.
For nanocrystalline materials, the Cv values, in 
practice, are indeed observed to be higher than their 
bulk counterparts. For example:
Pd: 48% up from 25 to 37 J/mol·K at 250 K for 
6 nm crystalline
Cu: 8.3% up from 24 to 26 J/mol·K at 250 K for 
8 nm
Ru: 22% up from 23 to 28 J/mol·K at 250 K for 
6 nm
The phonon contribution to the molar specific 
heat capacity (Cv) of these polycrystalline mate-
rials, we saw in Volume I, Chapter 3, is given by 
the Dulong-Petit law (Volume I, Figure 3.15), with 
values for different materials approaching Cv = 3R 
or 25 J/mol·K at high temperatures. As calculated 
by Debye, a constant value for Cv is reached at 
T >> θD and for T << θD (where θD is the Debye tem-
perature) he found:
 
C
R
T
v
D
=
π
θ
12
5
4
3
⎛
⎝⎜
⎞
⎠⎟ 
(Volume I, Equation 3.331)
A T 3 temperature dependency for the specific heat 
stems from a T 4 dependency of the internal energy 
U (C
dU
dT
v =
). Since the density of phonon states, 
[G(E)], depends on the dimensionality of the struc-
ture, the specific heat of the lattice also depends on 
the dimensionality of the structure (3D, 2D, 1D, or 
0D). Generalizing for different dimensions (D), one 
derives:
 
U
T
and C
T
D+1
v,lat
D
∝
∝
 
(Volume I, Equation 3.338)
Besides phonon contributions, if the material is 
an electronic conductor, the electronic contribution 
to the heat capacity must be counted as well. The 
electronic specific heat capacity for a 3D structure 
we introduced in Volume I, Chapter 3 as follows.
 C
dU
dT
k TG(E 
 E )
2
k T
E
n
k
v,el
B
2
F 3D
2
B
F
D
B
=
=
=
=
⎛
⎝⎜
⎞
⎠⎟
π
π
2
3
3
 
(Volume I, Equation 3.307)
This expression must be modified again for differ-
ent dimensionalities since the internal energy (U) 
depends on the density of electronic states G(E)#D 
and C
dU
dT
v,el =
. 
Thermoelectric Power
In the 1960s, semiconductor thermoelectrics were 
considered for replacement of mechanical refrig-
erators and diesel generators. The idea was that if 
transistors could replace vacuum tubes for electron-
ics, then surely thermoelectrics could replace those 
outdated machines. The efficiency of cooling and 
heating is controlled by a dimensionless parameter 
Z given by the following equation:
 
ZT
S
T
2
=
σ
κ
 
(8.78)
where T is the absolute temperature; σ and κ are the 
electrical and total thermal conductivities (lattice 
and electrons) of the material, respectively; and S 
is  the Seebeck coefficient. Consequently, require -
ments for a good thermoelectric material are a 
high figure of merit ZT; this in turn requires a high 
Seebeck coefficient (S), a high electrical conductiv-
ity (σ), and a low thermal conductivity (κ). For the 
best thermoelectric materials, one has a ZT of ∼0.9, 
which remained the upper limit for many years. 
The biggest problem was that ZT had to be improved 
from ∼0.9 to 3 or higher to become commercially 
attractive [ZT needs to improve to >1.3 at 300 K for 
a major impact in electronics cooling and to around 
2.5 for a revolutionary impact in air- conditioning 
and power from  waste heat (energy scavenging)]. 
Minimizing thermal conductivity and maximizing 
electrical conductivity has been the biggest dilemma 
for the last forty years. Dresselhaus et al. show that 

[Page 139]
Nanotechnology   139
lower dimensional structures such as nanowires based 
on Bi, BiSb, Bi2Te3, and SiGe nanotechnology give 
additional controls and can lead to a higher ZT (see 
Chapter 8, this volume).53 Combining a super lattice 
with a nanowire structure enhances thermopower 
because of the sharper density of states than ordinary 
1D nanowires (enhances S) and reduction of the lat-
tice thermal conductivity by increasing the phonon 
scattering  at  the segment interfaces (de creas es κ). 
The reason is that the higher density of electron states 
at the Fermi level increases σ, the increased phonon-
boundary scattering lowers κ, and both factors con-
tribute to making ZT higher. Figure 8.32 shows the 
thermoelectric figure of merit ZT of a Bi quantum well 
and Bi quantum wire as a function of size.
In 2008, two teams, one at Caltech and one at 
the University of California, Berkeley, separately 
reported that they could increase Si’s ability to 
convert heat into electric current by as much as 
100  times54,55 (see also http://www.spectrum.ieee.
org/jan08/5879). Bulk Si used to be a poor material 
for thermoelectric conversion, because its thermal 
conductivity is too high; heat travels across it too 
well so that it is difficult to create the necessary tem-
perature gradient. Bulk Si at room temperature has 
a ZT of only 0.01, but the Berkeley team increased 
that to 0.4, and the Caltech team increased it to 0.6. 
This puts Si nanowires almost on par with bismuth 
telluride. Making thermoelectric devices out of Si, 
which is much more abundant, cheaper, and easier 
to handle than bismuth telluride, could help create 
a large market for these devices.
By fashioning Si into nanowires with diameters of 
10–100 nm and introducing defects in the wires that 
slow the flow of phonons, both teams have found 
that they can decrease silicon’s thermal conductiv-
ity without losing too much of its electronic conduc-
tivity, and in doing so increase ZT. Defects at three 
different length scales were engineered into the 
nanowires. First, with silicon in the shape of nano-
wires, the material is small enough compared with 
the phonons that the size of the wires themselves 
affects how the phonons move. Secondly, the surface 
of the nanowires is made rough, introducing a set of 
defects at a smaller scale. Finally, the silicon nano-
wires are doped with boron to introduce defects at 
the atomic level. Heath at Caltech induced a greater 
drop in thermal conductivity by making his nano-
wires even smaller than Yang’s group at Berkeley—
only 10–20 nm in diameter.55 Normally, a wire can 
carry two types of phonons: one that causes the wire’s 
diameter to expand or contract, and one that causes 
it to lengthen or shorten. But when the nanowires 
get small enough, these two vibration modes merge 
into a single type of phonon, which slows down 
the heat transport even more. Unfortunately, using 
wires only 10 nm wide may give the best results for 
thermal conductivity, but the electrical conductivity 
crucial to thermoelectric conversion also drops.
One of the applications for these silicon nano-
wires is for recycling waste heat from computer 
chips into electricity, i.e., energy scavenging (see 
Figure 3.20).
Mechanical Properties
Small grains, over a certain size range, lead to 
improved strength and hardness in lightweight 
 nanocomposites and nanomaterials, altering bend-
ing and compression properties. This mechanical 
change is explained as follows. Dislocations are 
blocked by grain boundaries, so slip is blocked, and 
therefore, since the smaller the grain size the larger 
the surface of the grain boundaries, a larger elas-
tic limit is obtained. The latter is expressed in the 
empirical Hall-Petch equation representing the max-
imum elastic yield strength (σY = stress at which the 
material permanently deforms) of a polycrystalline 
material as a function of grain size. As we learned 
FIGURE 3.20 A nanofurnace: an array of nanowires (green) 
convert heat from the temperature difference between 
two slivers of a microchip. Current flowing in through a 
heater (red) causes the temperature difference. (From 
James Heath, http://www.spectrum.ieee.org/jan08/5879.)

[Page 140]
140   From MEMS to Bio-NEMS: Manufacturing Techniques and Applications
in Volume I, Chapter 2, Hall and Petch,  work ing 
independently, found that the yield strength of 
a polycrystalline material follows the following 
dependence:
 
σ
σ
Y
0
K
d
=
+
 
(Volume I, Equation 2.70)
where d is the average diameter of the grains in 
micrometers, with σ0 the frictionless stress (N/m2) 
and K a constant. The strength of a material thus 
depends on grain size (see Table 3.3). The strength 
of a material thus depends on grain size. In a small 
grain, a dislocation gets to the boundary and stops, 
i.e., slip stops. In a large grain, the dislocation can 
travel farther. So small grain size equates to more 
strength. For example, the elastic limit of copper
