Repository: Alvintxh/nanofab-web

# Extracted Book Sources

All 11 textbooks extracted 2026-04-05 using PyMuPDF (extract_pdf.py).

## Extraction Summary

| Book Key | File | Pages | Words | Page Numbering |
|----------|------|-------|-------|----------------|
| cui_2025 | Zheng Cui - Nanofabrication (4th ed) | 419 | ~158K | PDF labels (C1, i-xi, 1-407) |
| campbell_2008 | Campbell - Fabrication Engineering (3e) | 825 | ~369K | offset=18 (front-1..18, then 1-807) |
| teresa_2020 | De Teresa - Nanofabrication (full) | 451 | ~183K | offset=0 (sequential PDF pages) |
| madou_vol1_2011 | Madou - Fundamentals of Microfab Vol.1 | 646 | ~366K | PDF labels |

File: sources/sources_processed/books/madou_vol3_2011/madou_vol3_2011_full.txt (part 13 of 57)
# madou_vol3_2011
doubles when the grain size falls from 100 µm to 
25  µm. Instead of yield strength, one might also 
plot the hardness (H) of the material as a function 
of grain size, which creates a similar relationship.
The Hall-Petch relation holds for conventional 
grain sizes (from 0.1 to 100 µm) but for grains 
smaller than 20 nm, this relation breaks down (see 
Figure 3.21). For nanometer grains, a reverse Hall-
Petch effect has actually been observed, i.e., the 
strength and hardness of materials from a small 
grain size on starts to decrease with decreasing 
grain size. In other words, an optimal grain size (dc) 
exists, as suggested by the plot in Figure 3.21 (see 
also Volume II, Figure 7.54). The classic Hall-Petch 
relationship is based on the idea that grain bound-
aries act as obstacles to dislocation movement and 
since dislocations are carriers of plastic deforma-
tion, this manifests itself macroscopically as an 
increase in material strength. The Hall-Petch behav-
ior breaks down when the smallest dislocation loop 
no longer fits inside a grain. The deformation mech-
anism for materials with very small grains (<20 nm) 
is different and it has been suggested that plastic 
deformation in this case is no longer dominated by 
dislocation motion and it is believed that individual 
atoms migrate, diffuse, and slide along grain bound-
aries and through triple junctions (Y-shaped grain 
boundary intersections).
The increase of the surface-to-volume (S/V) ratio 
in nanoparticles leads to an increasing dominance 
of the behavior of the surface atoms over those in 
the interior of the particle. This results in more 
interactions between the intermixed components in 
ceramic nanocomposites; those nanophase powders 
compact more easily in the sintering process, and 
successful sintering enhances their hardness.
Chemical Effects
Surface chemistry effects that are barely noticeable 
in large particle systems become overwhelming in 
nanoparticle systems that demonstrate enhanced 
reactivity due to their unusual adsorptive proper-
ties. In bulk solids, all molecules are surrounded by 
and bound to neighboring atoms, and forces are in 
balance. Surface atoms on the other hand are bound 
only on one side, leaving unbalanced atomic and 
molecular forces on the surface. These forces attract 
gases and molecules through the van der Waals 
force, and at low temperatures this leads to physical 
adsorption or physisorption. At high temperatures, 
electron sharing or valence bonding with gas atoms, 
resulting in chemical adsorption or chemisorp-
tions, may satisfy those same unbalanced surface 
TABLE 3.3 The Strength of a Material Depends on 
Grain Size
Material
Yield Strength
Cold worked copper
393 MPa
400-nm copper
443 MPa
100-nm nanograin copper
900 MPa
10-nm nanograin copper
2.9 GPa
dc ~ 10 nm
Grain size, d-1/2
Dislocation slip
Grain boundary sliding
Yield
stress
Maximum attainable yield strength
via GB strengthening
Hall-Petch strengthening limit
FIGURE 3.21 Hall-Petch reversal.

[Page 141]
Nanotechnology   141
forces. Chemisorption is a much stronger interaction 
than physisorption, with a heat of adsorption up to 
800 KJ/mol. Adsorbing gas or vapor molecule splits 
into atoms, radicals, or ions, which form a chemical 
bond with the adsorption site. These processes are 
the basis for heterogeneous catalysis (key to produc-
tion of fertilizers, pharmaceuticals, synthetic fibers, 
solvents, surfactants, gasolines, other fuels, and 
automobile catalytic converters). Nanostructured 
materials offer many advantages for this type of 
catalysis applications including the following:
 
◾Huge surface area, high proportion of atoms on 
the surface
 
◾Enhanced intrinsic chemical activity as size 
gets smaller, for example, likely due to changes 
in crystal shape
 
◾When the shape changes from cubic to polyhe-
dral, the number of edges and corner sites goes 
up significantly
 
◾As crystal size gets smaller, anion/cation vacan-
cies can increase, thus affecting surface energy; 
also, surface atoms can be distorted in their 
bonding patterns
 
◾Enhanced solubility, sintering at lower T, more 
adsorptive capacity
All the properties discussed so far, unlike the 
quantum effects that we turn our attention to next, 
change gradually as the dimensions of the particles 
change.
Blue Shift in Semiconductor Nanoparticles
In Volume I, Chapter 3, we saw that whenever elec-
trons are confined to a small space their behavior 
as tiny quantum wave packets takes precedence over 
their particle behavior. For a particle confined to a 
region of the x-axis of length Δx, the uncertainty in 
momentum is given by Δpx ∼ /Δx (see Equation 3. 
106). If the particle has a mass m, the confinement 
gives it an additional kinetic energy of magnitude 
Ec = (Δpx)2/2m ∼ 2/2m(Δx)2 (Volume I, Equation 
3.162). The confinement energy becomes signifi-
cant if it is comparable to or greater than the kinetic 
energy of the particle due to its thermal motion, 
i.e., Ec ∼ 2/2m(Δx)2 > ½kBT, and the quantum size 
effect will be important if Δx ∼ /(mkBT)1/2 ∼ /px ∼ 
λDB (Where λDB is the thermal de Broglie wavelength, 
i.e., roughly the average de Broglie wavelength of the 
particles in an ideal gas at the specified temperature, 
see Volume I, Equation 3.216). Thus, if the particle 
motion is confined in a region of the order of the 
particle de Broglie wavelength, one will observe 
effects of size quantization.
When the de Broglie wavelength of an electron 
is comparable to the size of the system in one or 
more directions, since only an integer number of 
half-waves of the electrons can be put in any finite 
system, one obtains a set of discrete electron states 
and energy levels, each of which is characterized 
by the corresponding number of half-wavelengths. 
This situation is summarized for 3D, 2D, 1D, and 
0D degrees of freedom of electrons in Figure 3.22 
(see also Volume I, Chapter 3).
A semiconductor quantum dot (QD) can be 
regarded as an artificial solid-state atom with delta- 
function-like density of states. Electrons in a quan-
tum dot arrange themselves as if they were part of 
an atom, even though there is no nucleus for them 
to surround. The atom these assembled electrons 
emulate depends on the number of electrons and the 
exact geometry of the confining nanoprison. Here 
we calculate, as an example, the spacing between the 
lowest two energy levels, ΔE = En+1− En, for a spherical 
3D
E
E
E
E
E
E
E
n = 1
ny = 1,
nz = 1
ny = 2,
nz = 1
ny = 1,
nz = 2
ny = 2,
nx = 2,
nz = 1
ny = 1,
nx = 2,
nz = 1
ny = 2,
nx = 1,
nz = 1
ny = 1,
nx = 1,
nz = 1
n = 2
n = 3
E
DOS
DOS
DOS
DOS
ky
kx
Ly > Lz
Lx > Ly > Lz
Ly
Ly
kx
ky
kx
uz
2D
1D
0D
Lz
Lz
Lx
FIGURE 3.22 Quantization in zero (3D), one (2D), two 
(1D), and three (0D) directions.

[Page 142]
142   From MEMS to Bio-NEMS: Manufacturing Techniques and Applications
CdSe semiconductor quantum dot (see Figure 3.23). 
Such a spherical nanocrystal may be made from solu-
tion using colloid chemistry instead of the epitaxial 
methods used to make the cubic nanoparticle consid-
ered in Volume I, Figure 3.141. The dimensions of this 
nanocrystal are smaller than the electron de Broglie 
wavelength or the exciton Bohr radii (see also Volume 
I, Chapter 3). Semiconductor QDs possess high radia-
tive efficiency, are compatible with semiconductor 
device technology, and are considered promising ele-
ments for implementing the coherent control of the 
quantum state, which is essential for quantum infor-
mation processing.
In the case of an electron in a spherical quantum 
well, the Hamiltonian separates into angular and 
radial parts, and because of the spherical symme-
try this results in the following eigen-energies and 
eigen-states:
 
E
E
and
(r, , )
Y
,
R
r
n,l,m
n,l
l,m
n.l
=
Ψ
θ φ
=
θ φ
(
)
( ) 
(3.1)
with Yl,m
,
(
)
θ φ  the spherical harmonics and R
r
n.l
)
(  the 
radial wave functions. The energy levels and wave 
functions do of course depend on the details of the 
confining potential. If that potential is an infinite 
spherical well, where V = 0 for r < R and V = ∞ for r > R, 
then the solutions are the atom-like spherical Bessel 
functions from Volume I, Figure 3.81, described in 
the following expressions:
 
E
m R
and
n,1
n
e
= ℏ2β ,
*
1
2
2
2
 
(3.2)
 
R
j
r
R
for r
R
n,1
n
=
⎛
⎝⎜
⎞
⎠⎟
1
1
β
<  
,
 
(3.3)
where jl(x) is the lth spherical Bessel function and 
the coefficient βn,l is the nth zero crossing of jl(x), 
with example values β
π
0,0 =
 (1S), β0,1 = 4 5
.  (1P), 
β0,2 = 5 8
.  (1D), β
π
1,0 = 2  (2S), and β1,1 = 7 7
.  (2P). 
In parentheses and boldface, we list the atomic 
notations for the orbitals involved. This outcome 
explains why these spherical nanocrystals are often 
called artificial atoms.
The spacing between the lowest two energy lev-
els ΔE = E0,1 − E0,0, also called the 1S transition, for a 
CdSe nanocrystal with a conduction band effective 
mass me
* of 0.13 me and a radius R of 2 nm is calcu-
lated, using Equation 3.2, as follows:
 
E
e
R
n,1
n,1
=
⎛
⎝⎜
⎞
⎠⎟
2 9
2
0 0
2
.
,
V
β
β
 
(3.4)
or ∆E = E0,1 − E0,0 = 0.76 eV, which is much larger 
than the thermal energy of the carriers (kT). This 
result is schematically represented in Figure 3.23, 
where in panel c we compare the absorption α of 
light by bulk CdSe with that by a nanocrystal of 
CdSe, clearly  indicating that the bandgap is wider 
for the nanoparticle, which results in a blue shift. 
The probability of optical transitions between two 
quantum states is controlled by Fermi’s Golden 
Rule (see Volume I, Chapter 3), which predicts that 
optical absorption must be proportional to the den-
sity of states, because a photon cannot be absorbed 
if there is no final state available for the electronic 
transition to go to. Bulk semiconductor and nano-
crystal have the same overall absorption per unit 
volume when integrated over all frequencies. But in 
the case of a nanocrystal, the absorption spectrum 
consists of a series of  discrete transitions with very 
high absorption transitions (sharp peaks), whereas 
a bulk semiconductor has a continuous absorption 
Conduction
band
Valence
band
Eg (bulk)
Eg (bulk)
Eg (QD)
Eg (QD)
(a) 
(b)
1D (e)
1P (e)
1S (e)
1S (h)
1P (h)
1D (h)
Absorption α
Bulk
QD
1S
1P
1D
Photon energy
(c)
FIGURE 3.23 Blue shift in CdSe quantum dot. (a) CdSe 
bulk semiconductor. (b) CdSe quantum dot (QD). 
(c) Quantum dot photon energy absorption spectrum.

[Page 143]
Nanotechnology   143
spectrum. This spectral concentration of a quantum 
dot enhances all resonant effects and increases the 
energy selectivity. The sharpening of the density of 
states (DOS) at specific energies induced by quan-
tum confinement is at the origin of many improve-
ments in the properties of nanostructured materials 
compared with bulk materials.
The 1S (e) electron level shown in Figure 3.23b 
increases in energy with a decreasing R, while the 
1S (h) energy level decreases for a decreasing R. As a 
consequence, the bandgap of CdSe grows over a wide 
range as one varies R, resulting in a dramatic shift in 
the optical spectra with changing particle size. This 
is called the blue shift, as the energies shift to higher 
values or shorter wavelengths for a decreasing parti-
cle size. The particle size sensitivity of optical spectra 
enables one to tune continuously those spectra from 
blue to infrared, for both absorption and emission. 
This can lead to applications ranging from new more 
intense light-emitting diodes to more stable fluores-
cent labels. As an important example, the very strong 
optical transitions at particular frequencies have 
motivated researchers to develop quantum dot lasers 
(the laser principle, which is explained in Volume I, 
Chapter 5). Arakawa and Sakaki, in 1982, predicted 
significant increases in the gain and decreases in the 
threshold current of semiconductor lasers utilizing 
quantum dots.56 These predictions set off an intense 
effort worldwide to fabricate such structures.
In Volume I, Chapter 5, we compared the energy 
 separation calculated above for a semiconductor 
 particle to that of a metal nanoparticle of the same size 
(2 nm). We found that quantum effects are much more 
readily observed for semiconductor particles than for 
metal particles (see “Optical Properties of Metals”).
Plasmonic Effects in Metal Nanoparticles
Surface plasmon (SP) waves are coherent  electron 
oscillations at the interface between any two mate-
rials where the real part of the dielectric function 
changes sign across the interface (say a metal- 
dielectric interface). In the case of metal nanopar-
ticles, we saw in Volume I, Chapter 5, that these 
surface plasmon waves are localized and are readily 
observed. These “localized plasmons” may be excited 
directly by light absorption. For metallic nanopar-
ticles significantly smaller than the wavelength of 
light, light absorption then concentrates to a narrow 
wavelength range and results in brilliant colors (see 
Volume I, Figure 5.94). With changing particle size 
and shape, those colors change because of changes 
in the surface plasmon resonance frequency ωp, the 
frequency at which conduction electrons oscillate in 
response to the alternating electric field of the inci-
dent electromagnetic radiation (see Equation 5.216). 
For a gold spherical particle, the frequency is about 
0.58 of the bulk plasma frequency. Although the 
bulk plasma frequency for bulk gold is in the UV 
range, the SP frequency is in the visible range (close 
to 520 nm). The Au plasmon effects are illustrated 
by the historic stained glass which adorn medieval 
cathedrals (see Figure 3.1). Only materials with free 
electrons (essentially Au, Ag, and Cu and the alkali 
metals) possess plasmon resonances in the visible 
spectrum. Au and Ag often are used in nanophoton-
ics because of their excellent chemical stability and 
very good conductivity. For nonspherical particles, 
such as rods, the resonance wavelength depends also 
on the orientation of the electric field. Confinement 
and quantization phenomena are visible in semicon-
ductors already at dimensions of 200 nm, whereas 
in metals they typically are seen only at 1–2 nm. 
Metallic nanostructures exhibit major changes in 
their optical spectra due to light absorption by plas-
monics waves at the surface of these structures. The 
plasmonic effects of metal nanoparticles often mask 
the metal nanoparticle quantum effects.
Transparent Ceramic Nanoparticles
Previously, we dealt with the fascinating quantum 
properties of semiconductor quantum dots and the 
plasmonic behavior of metal nanoparticles. Here we 
clarify the properties of insulating ceramic nanopar-
ticles. Ceramics can be defined as inorganic, non-
metallic materials. They are typically crystalline in 
nature and are compounds formed between metallic 
and nonmetallic elements, such as aluminum and 
oxygen (alumina: Al2O3), calcium and oxygen (cal-
cia: CaO), and silicon and nitrogen (silicon nitride: 
Si3N4). The two main categories of ceramic nanopar-
ticles are metal oxide ceramics, such as titanium, 
zinc, aluminum, calcium, and iron oxides, to name 
just a few, and silicate nanoparticles (silicates, or 
silicon oxides), generally in the form of nanoscale 

[Page 144]
144   From MEMS to Bio-NEMS: Manufacturing Techniques and Applications
flakes of clays. It is the width of the forbidden band-
gap (Eg) that determines whether these ceramics act 
as insulators (Eg > 2 eV) or as semiconductors (Eg < 
2 eV). The fact that the dimensions of these ceramic 
nanoparticles are below the critical wavelength of 
light renders them transparent, which makes for a 
convenient property for their use in packaging, cos-
metics, and coatings. Ceramic nanoparticles, like 
metal and semiconductor nanoparticles, also can 
be formed into coatings and bulk materials at lower 
temperatures than their non-nanocounterparts, 
reducing manufacturing costs.
Superhydrophobicity and the Lotus Effect
In Volume I, Chapter 6, we saw how nanofeatures 
on a surface improves the wettability for hydrophilic 
surfaces (θ < 90°). A drop on such surface will seem 
to sink into the hydrophilic surface (see Volume I, 
Figure 6.45a). This phenomenon is called superhy-
drophilicity. For hydrophobic surfaces (θ > 90°) the 
wettability decreases for a nanotextured surface com-
pared with a polished surface of the same material. 
It is energetically unfavorable to wet a rough hydro-
phobic surface and this result in an increased water 
repellency or superhydrophobicity (Volume I, Figure 
6.45b). Superhydrophic surfaces, like a lotus leaf, are 
also self-cleaning. As we saw in Volume I, Figure 6.46, 
a droplet on an inclined  superhydrophobic surface 
does not slide off; it rolls off. When droplets roll over 
contaminant particles, the particles are removed from 
the surface if the force of absorption of the particles by 
the droplet is higher than the stiction force between 
the particles and the surface. Usually the force needed 
to remove particles is very low because of the mini-
mized contact area between the contaminants and 
the surface. As a result, the droplet cleans the leaf by 
rolling off the surface. The combination of the chem-
istry, the nanostructures, and the adherence proper-
ties of dirt and water to the surface, is what Barthlott 
and Neinhuis named the lotus effect.57 In the lotus 
plant, the effect arises because lotus leaves have a very 
fine surface structure and are coated with hydropho-
bic wax crystals of around 1 nm in dia meter. In the 
lotus plant, the actual contact area is only 2–3% of the 
droplet- covered surface.
Several surface treatments have been developed 
for roof tiles, fabrics, wood, paper, etc., that can stay 
dry and clean themselves in the same way as the 
lotus leaf (see Figure 3.24). Water does not adhere to 
the wood surface shown in Figure 3.24 but rolls off 
the paint, picking up and washing away debris in the 
process. By remaining dry, the coating also resists 
better mold, mildew, and algae. The lotus effect can 
be achieved, for example, by using special fluoro-
chemical or silicone treatments on structured sur-
faces or with compositions containing microscale 
and nanoscale particulates. In one method, by Guo 
et al.,58 an aluminum surface is made superhydro-
phobic by immersing it in sodium hydroxide for sev-
eral hours (which roughens the surface) followed by 
spin coating a layer of perfluorononane to a thick-
ness of 2 nm. This procedure increases the water 
contact angle from 67° to 168°. Electron microscope 
images show that the aluminum surface resembles 
that of a lotus surface, with a porous microstructure 
containing trapped air. Any surface treatment that 
creates micro- or nanoscale roughness with features 
having a height to width ratio greater than 1 that is 
subsequently coated with a thin hydrophobic coat-
ing will exhibit the lotus effect. Clothing that repels 
water has already been developed and marketed by 
brands such as Gap and Dockers; it uses a fabric 
named Nano-Care http://www.usato day.com/tech/
columnist/cckev060.htm.
The BASF’s lotus-effect aerosol spray, demon-
strated in Figure 3.24, combines nanoparticles 
with hydrophobic polymers such as polypropylene, 
FIGURE 3.24 Water-repellant wood: BASF’s lotus-effect 
aerosol spray combines nanoparticles with hydropho-
bic polymers such as polypropylene, polyethylene, and 
waxes. As it dries, the coating develops a nanostructure 
through self-assembly. BASF says that the spray particu-
larly suits rough surfaces such as paper, leather, textiles, 
and masonry.

[Page 145]
Nanotechnology   145
polyethylene, and waxes. It also includes a propel-
lant gas. As it dries, the coating develops a nano-
structure through self-assembly.
Magnetic Properties of Nanoparticles
Magnetic behavior of nanostructured materials was 
investigated from the early days of nanotechnology. 
One of the key findings so far is that the coercivity Hc, 
the intensity of the magnetic field needed to reduce 
the magnetization of a ferromagnetic material to zero 
after it has reached saturation, as a function of particle 
size goes through a maximum (see Figure 8.52).59,60 
The coercivity first increases linearly with decreasing 
grain size. The reason for the coercivity Hc increasing 
proportional to 1/d is that as particles decrease in size 
the magnetic domain size starts to coincide more and 
more with the grain size. As an example, for Fe the 
1/d scaling is observed from 100 µm down to 40 nm. 
In the single-domain region a change of magnetiza-
tion can only be produced by rotation of the mag-
netization of a single grain or crystallite as a whole, 
which requires strong magnetic fields, depending on 
the shape and anisotropy of the particle. As the size 
of the magnetic elements is further scaled down the 
coercivity goes over a peak and then decreases very 
fast (with a d6 dependence). In this regime, a trans-
formation from ferromagnetic to superparamag-
netic behavior takes place. Typical particle sizes for 
the ferrro- to superparamagnetic phase transforma-
tion are between 10 and 20 nm for oxides and 1–3 
nm for metals. In the superparamagnetic state of the 
material, the room temperature thermal energy, kT, 
overcomes the magnetostatic energy of the domain 
or particle. The resulting fluctuations in the direction 
of magnetization cause the magnetic field to aver-
age to zero. Thus, the material behaves in a manner 
similar to paramagnetism, except that instead of each 
individual atom being independently influenced by 
an external magnetic field, the magnetic moment of 
the entire crystallite tends to align with the magnetic 
field. Superparamagnetic particles are attracted to a 
 magnetic field but retain no residual magnetism after 
the field is removed (no hysteresis). These superpara-
magnetic nanoparticles, feature a high saturation 
magnetization, high relative permeability, low coer-
civity, high resistivity, and low hysteresis loss, and 
all of this benefits a large number of applications,* 
including in ferrofluids (see Figure 8.53).
The quest for a high-throughput manufacturing 
method for nanoparticles—be they semiconduc-
tors, metals, or insulators—is driven by their many 
extraordinary properties, some of which are sum-
marized in Table 3.4.
Nanoparticle Manufacture
Introduction
Generally, nanoparticle manufacturing techniques 
sort out in either “bottom-up” methods or “top 
down” methods. In bottom-up methods, as we saw 
above, the nanoparticles are synthesized directly 
to the desired shape and size. One such bottom-up 
method is chemical synthesis in a liquid. An exam-
ple of a top-down technique is a mechanical method 
such as ball milling (also called mechanical attrition). 
A further way of categorizing nanoparticle produc-
tion techniques is based on the phase in which the 
process takes place, i.e., gas phase, liquid phase, and 
solid phase methods. The solid phase method is 
limited in terms of producing nanometer scale par-
ticles. The liquid phase method and the gas phase 
method are more suitable. Yet another way of clas-
sifying nanoparticle manufacturing techniques, the 
method we adapt in this chapter, is as follows:
 
1. In situ fabrication: These techniques incorporate 
lithography, vacuum coating [e.g., molecular 
beam epitaxial growth (MBE) and metallor-
ganic chemical vapor deposition (MOCVD) 
epitaxial growth] and spray coating on solid 
surfaces.
 
2. Mechanical manufacturing: This is a top-down 
method that reduces the size of particles by 
attrition, for example, ball milling or planetary 
grinding.
 
3. Liquid phase synthesis (wet chemistry): This 
is fundamentally a bottom-up technique; i.e., 
it starts with ions or molecules and builds 
up into larger structures. These nanoparticle 
* On the other hand, it is also because of superparamagnetism that 
hard drives are expected to stop growing once they reach a density of 
150 gigabits per square inch.

[Page 146]
146   From MEMS to Bio-NEMS: Manufacturing Techniques and Applications
manufacturing techniques historically can 
be placed under the title of colloid chemistry 
and involve classic “sol-gel” processes or other 
aggregation processes.
 
4. Gas phase synthesis: These methods include 
plasma vaporization, chemical vapor synthe-
sis, and laser ablation.
Terminology one encounters frequently when dis-
cussing manufacture of nanoparticles includes:
 
◾Cluster: A collection of units (atoms or reactive 
molecules) of up to about fifty units
 
◾Colloids: A stable liquid phase containing par-
ticles in the 1–1000 nm range
 
◾Nanoparticle: A solid particle in the 1–100 nm 
range that could be noncrystalline, an aggre-
gate of crystals, or a single crystal
 
◾Nanocrystal: A solid particle that is a single 
crystal in the nanometer range 
In Situ Fabrication
Lithography Techniques
In a lithographic top-down approach, electron beam 
or ion beam lithography may be used to etch in situ 
a pattern of columns in a quantum well heterostruc-
ture [e.g., a GaAs/AlGaAs quantum well (Figure 
3.25)]. The quantum well heterostructure provides 
TABLE 3.4 Semiconductor, Metal, and Insulator Nanoparticle Properties
Semiconductor
Quantum confinement at dimensions ∼10–100 nm. Blue shift when the nanoparticle is of the size 
of the exciton’s Bohr radius.
Light absorption is determined by the band-edge transition, which is strongly size- and shape-
dependent, making the absorption highly tunable.
Density of states: electronic energy levels around the Fermi level are strongly affected for sizes in 
the 10–100-nm range.
Luminescence is very intense and can be tuned.
The I-V behavior is characterized by the Coulomb blockade.
Quantum efficiency (∼0.1–0.5), spectral range of emission (400–2000 nm), and cross-section ∼10–19 m2.
A very high S/V ratio leads to very high catalytic properties and lowers the melting temperature Tm.
Metal
Quantum confinement at smaller dimensions ∼2–3 nm. Electron motion is limited by the size of 
nanoparticle.
Light absorption is determined by the surface plasmon resonance, which is size- and shape-
dependent.
Density of states: electronic energy levels around the Fermi level are strongly affected for sizes in 
the 1–2-nm range.
Luminescence is very weak. 
The I-V behavior is characterized by the Coulomb blockade.
Quantum efficiency (∼10–4), spectral range of emission (500–9000 nm), and cross-section ∼10–13 m2.
A very high S/V ratio promotes very high catalytic properties and lowers melting temperature Tm.
Superparamagnetic nanoparticles feature a high saturation magnetization, high relative 
permeability, low coercivity, high resistivity, and low hysteresis loss, and all of this benefits 
ferrofluids.
Insulator
Improved sintering and hardness. Nanophase powder compacts more easily in the sintering 
process. Successful sintering enhances hardness of materials. Nanophase powders compact more 
easily than their analogous submicrometer particles.
Strength and hardness. Better for materials with smaller crystal grains, as dictated by the Hall-
Petch relation (Volume I, Equation 2.70).
The specific heat capacity (Cv) of nanocrystalline materials is higher than that of their bulk 
counterparts.
A very high S/V ratio promotes very high catalytic properties and lowers melting temperature Tm.

[Page 147]
Nanotechnology   147
1D electron confinement in a plane because of the 
mismatch of the bandgaps of the two composing 
materials resulting in the formation of a potential 
energy well at their interfaces (see also Volume I, 
Figures 3.122 and 3.128). In the example in Figure 
3.25, a positive resist is used as electron or ion beam 
mask and in the exposed areas the mask is removed. 
Next, the entire surface is covered with a thin metal 
layer. After a lift-off development, the polymer film 
and the protective metal layer are removed, and a 
clean surface of the sample is obtained, except for 
the previously exposed areas, where the metal layer 
remains (4). Next, by reactive ion etching, the areas 
not protected by the metal mask, slim pillars are cre-
ated, containing the cut-out fragments of quantum 
wells (5–6). In this way, the motion of electrons, 
which initially is confined in the plane of the quan-
tum well, is further restricted to a small pillar with 
a diameter of the order of 10–100 nm. Owing to 
the simplicity of the production of thin, homoge-
neous quantum wells, GaAs is the most commonly 
used material for creating dots by means of etching. 
Disadvantages of this technique are that it is slow, 
low density, and prone to defect formation.
As pointed out in Volume I, Chapter 3, con-
finement in lateral directions may also be imple-
mented using electrostatic confinement with metal 
electrodes, lithographically patterned on the surface 
of a quantum well structure (see Volume I, Figure 
3.138, for a quantum wire and Figure 3.144 for a 
quantum dot).
Self-Organized Epitaxial Growth
Self-organized epitaxial growth is another exam-
ple of in situ nanoparticle manufacture. Oriented 
growth is referred to as epitaxy and, as we saw in 
Volume II, Chapter 7, it is subdivided into homo-
epitaxy and heteroepitaxy. Homoepitaxy is epitaxy 
performed with only one material: a crystalline film 
is grown on a substrate or film of the same material. 
Heteroepitaxy is epitaxy performed with materials 
that are different from each other: a crystalline film 
grows on a crystalline substrate or film of another 
material. This technology may be applied for grow-
ing crystalline films of materials of which single 
crystals cannot be obtained and for the integration 
of crystalline layers of different materials. Examples 
include gallium nitride (GaN) on sapphire or alu-
minum gallium indium phosphide (AlGaInP) on 
gallium arsenide (GaAs). Here, we will use the het-
eroepitaxy technique to  form islands (quantum 
dots) of one material on the surface of another. To 
understand this method better, we first gather some 
Metal
Quantum dot
3
6
5
2
Quantum well
Polymer
mask
(a)
(b)
Electron beam
Active ions
1
4
FIGURE 3.25 Fabrication of small, laterally patterned multiple quantum dot columns by e-beam lithography in a GaAs/
AlGaAs. (a) Process of quantum dot etching. (b) Etched quantum dots in a Gas/AlGaAs well (scanning electron microscope 
picture).61

[Page 148]
148   From MEMS to Bio-NEMS: Manufacturing Techniques and Applications
background on nucleation and growth of particles 
in air and on a solid surface.
Consider a droplet of radius r in contact with a 
vapor (Figure 3.26). The Gibbs free energy change ΔG 
for this system is given by the following expression:
 
Δ
Δ
G
G
=
+
4
3
4
3
2
π
π
γ
r
r
V
 
(3.5)
where γ = surface tension, the first term on the right 
is the free energy change per unit volume, and the 
second term on the right is the free energy change 
per unit area of surface. The first term can be calcu-
lated as follows:
 
G
kT
P
P
kT
S
V
V
S
=
=
+
(
)
ln
ln 1
(
 
(3.6)
with S defined as supersatuation S
s
=
−
P
P
P
v
s , Ω  = 
the atomic volume (volume per atom), Pv the actual 
pressure in the gas phase, and Ps the saturated 
vapor pressure at equilibrium. When P > Ps, one 
defines supersaturation, P = Ps means equilibrium 
is attained, and at P < Ps the gas phase is undersatu-
rated. The presence of surface tension, as illustrated 
in Figure 3.27, always produces an activation barrier 
to the nucleation of condensed phases. This is true 
for solids and for liquids (see, for example, the case 
of etching a single crystal in a solution as illustrated 
in Volume II, Figure 4.60).
The critical nucleus size, marked rc in Figure 3.27, 
can be calculated from the following:
 
∂Δ
π
+ π γ
G
r
r
r
∂
= 4
8
2 ΔGv
 
(3.7)
The maximum of the curve is at ∂
∂
ΔG
r
so that
=
=
0,
 
γ
Δ
r
G
critical
v
=
−
2
 and, with Δ
= Ω
Gv
kT 
⎛
⎝⎜
⎞
⎠⎟= Ω
+
P
P
v
s
In
kT
S
(
)
1
 
(Equation 3.6) we obtain:
 
r
kTln(1 S)
critical =
Ω
−γ
+
2
 
(3.8)
and also:
 
Δ
Δ
G
G
critical
*
v
= 16
3
3
2
πγ
(
)
 
(3.9)
From Equation 3.8, as supersaturation S increases, 
the critical nucleus size decreases, so that for very 
small particles one needs high super-saturation and 
rapid nucleation.
The deposition rate of atoms on the nanoparticle 
is then given as follows:
 
dN
dt
hn A
s
G
kT
critical
*
=
−
* exp
 
(3.10)
where h = the Arrhenius pre-exponential
ns =  the number density of atoms in the gas 
phase 
A* = the area of the critical nucleus
The Schwöbel barrier (ΔG*critical) determines the 
kinetics (dN/dt) of the system.
For condensation of atoms on a solid surface 
(Figure  3.28) instead of on a spherical particle, 
Equation 3.5 is modified to the following expression:
 
Δ
Δ
G
l l h G
l l
l
l
       
  Surface
Line
tension  
 
1 2
1 2
1
2
=
+
( ) +
+
V
γ
β
β
1
2
  
tension
 
(3.11)
r
E
rc = critical nucleus size
E* = activation barrier to nucleation
πr3∆GV
4
3
πr3∆GV + 4πr2γ
∆G = 4
3
FIGURE 3.27 The Gibbs free energy as a function of 
particle radius.
FIGURE 3.26 Nanoparticle growth in a vapor.

[Page 149]
Nanotechnology   149
To identify l1 and l2 see Figure 3.28. The product 
l1l2 corresponds to the area of the adsorbate coverage. 
Where γ is the surface tension and β1 and β2 are line 
tensions. A line tension represents an additional con-
tribution to the surface tension due to the presence 
of steps. The step line tension may be calculated as 
the difference between the surface tension of stepped 
and flat surfaces per step and step length. When an 
adsorbate coverage as shown in Figure 3.28 exceeds 
one monolayer, one speaks of thin-film growth. 
Thin-film growth is controlled by the interplay of 
thermodynamics and kinetics, and the following 
elementary processes take part: adsorption, surface 
diffusion, re-evaporation, capturing by defects, and 
combination with other adatoms to form clusters 
(nucleation). Small clusters are metastable, but they 
become stable at a critical island size, determined 
by the energy gain for condensation and the energy 
cost to form new surfaces. Depending on the surface 
diffusion of atoms, different growth modes result, 
governed by the bond strength between the atoms in 
the layer and the atom-substrate bonds. The occur-
rence of these different growth modes can be under-
stood qualitatively in terms of the surface tension, γ 
(surface energy) as depicted in Figure 3.29.
The surface tension, represented by the symbol γ 
(see Volume I, Equation 6.88), is the force along a 
line of unit length, where the force is parallel to the 
surface but perpendicular to the line. Surface ten-
sion is therefore measured in force per unit length. 
Its SI unit is Newton per meter, but the cgs unit of 
dynes per centimeter is most commonly used. The 
wetting angle φ of a drop-like island, illustrated in 
Figure 3.29, is determined by the surface tensions of 
substrate (γS), film (γF), and film-substrate interface 
(γFS). Balance of these forces changes during growth. 
Flat surfaces exhibit three canonical growth modes, 
depending on the surface and interface energies. 
Beyond that, one finds more exotic growth modes at 
stepped surfaces.
In the case of γS > γF + γFS, typically, the first layer 
wets the surface but subsequent layers do not. The 
first atomic layer tries to coat the whole surface to 
provide optimal free energy reduction but with sub-
sequent layers the situation changes: the first atomic 
layer reduces the surface energy of the substrate 
and new atoms do not experience the same inter-
face energy as the first atomic layer. In addition, 
the added layers have to absorb the misfit strain 
energy, which grows with increasing film thickness 
(see below). Therefore, one can have either a con-
tinued layer-by-layer growth mode (Frank-van der 
Merwe mode), which is relatively rare, or the forma-
tion of islands on top of a flat first layer (Stranski-
Krastanov growth mode). If the energy balance at 
the interface is tipped the opposite way, i.e., γS < γF + 
γFS, the overlayer has a tendency to nucleate three-
dimensional islands right away and leave the low-
energy substrate exposed (Volmer-Weber growth). 
This situation usually occurs when growing more 
reactive materials on top of an inert substrate, such 
as in the case of transition metals on a noble metal 
or an oxide.
The Stranski-Krastanov growth (SK growth; also 
spelled Stransky-Krastanov or Stranski-Krastanow) 
is  one of the three primary modes by which thin 
films  grow epitaxially at a crystal surface or 
interface. Also known as layer-plus-island growth, the 
SK growth mechanism was first noted by Ivan 
Stranski  and L.  Von Krastanov in 1939. It was not 
until 1958, however, in a seminal work by Ernst Bauer 
published in Zeitschrift für Kristallographie, that the 
l2
10 nm
l1
FIGURE 3.28 Island formation on flat solid surfaces.62
S
F
F/S
γ
γ
γ
ϕ
FIGURE 3.29 Surface tension of a film forming on a solid 
surface (see also Volume I, Figure 6.43).

[Page 150]
150   From MEMS to Bio-NEMS: Manufacturing Techniques and Applications
SK, Volmer-Weber, and Frank-van der Merwe mecha-
nisms were systematically classified as the primary 
thin-film growth processes. Since then, SK  growth 
has been the subject of intense investigation, not only 
to better understand the complex thermodynamics 
and kin etics at the core of thin-film formation, but 
also as a route to fabricating novel nanostructures for 
application in the microelectronics industry.
The range of possible growth modes becomes 
richer when going down in dimensionality. For 
example, when growing one-dimensional stripes on 
a two-dimensional, stepped surface. In addition to 
an extension of the three growth modes described 
above, one finds additional phenomena that are 
related to the interaction with the one- dimensional 
steps. As we saw in Equation 3.11 when stepped sur-
faces are involved line tensions due to the presence 
of steps contribute to the surface tension. Layer-by-
layer growth turns into row-by-row growth, which 
is often called step flow growth because the step edge 
propagates downhill. There are other modes as well, 
such as the reverse step flow, where the material 
accumulates at the top of the step edge and prop-
agates in the opposite direction. For manipulating 
these different growth modes, it is important to 
understand and control the surface and interface 
energies. Broadly speaking, one distinguishes three 
classes of solids where three different terms domi -
nate the surface energy. Metals try to achieve the 
highest possible number of neighbors. Therefore, 
the surface with the lowest free energy is close-
packed. Ionic solids, such as alkali halides, have the 
constraint that a stable surface needs to be charge 
neutral. Otherwise the Coulomb energy of a sheet 
of charge diverges. Covalent solids, such as semi-
conductors, have very directional bonds that rear-
range themselves extensively in order to minimize 
the density of broken bonds at the surface. Bond 
counting is a first approximation, but the intricate 
rearrangement of atoms at semiconductor surfaces 
often defies our expectations. The absolute values of 
the surface energy are typically highest for transition 
metals and rare earths (2–3 Jm–2); intermediate for 
covalent semiconductors, noble metals, and simple 
metals (1–2 Jm–2); and lowest for ionic insulators 
(0.3–1 Jm–2). The three growth modes are summa-
rized in Figure 3.30.
 
1. γS > γF + γFS. At the highest surface diffusion 
rates, layer-by-layer or Frank-van der Merwe 
growth mode is observed. The growing layer 
reduces the substrate surface very fast, i.e., it 
wets the surface.
 
2. γS < γF + γFS. High rate of incoming atoms and 
high Ehrlich-Schwöbel barrier, leads to island 
growth or Volmer-Weber growth. The growing 
layer wants to minimize interface energy and 
its own surface energy and the layer “balls up” 
on the surface.
 
3. γS > γF + γFS with misfit. Layer plus island or
