Repository: Alvintxh/nanofab-web

# Extracted Book Sources

All 11 textbooks extracted 2026-04-05 using PyMuPDF (extract_pdf.py).

## Extraction Summary

| Book Key | File | Pages | Words | Page Numbering |
|----------|------|-------|-------|----------------|
| cui_2025 | Zheng Cui - Nanofabrication (4th ed) | 419 | ~158K | PDF labels (C1, i-xi, 1-407) |
| campbell_2008 | Campbell - Fabrication Engineering (3e) | 825 | ~369K | offset=18 (front-1..18, then 1-807) |
| teresa_2020 | De Teresa - Nanofabrication (full) | 451 | ~183K | offset=0 (sequential PDF pages) |
| madou_vol1_2011 | Madou - Fundamentals of Microfab Vol.1 | 646 | ~366K | PDF labels |

File: sources/sources_processed/books/madou_vol3_2011/madou_vol3_2011_full.txt (part 14 of 57)
# madou_vol3_2011
SK growth. SK growth is possible in a hetero-
epitaxial system (misfit). This is the case of 
most interest for nanomanufacturing.
If the crystal structure (lattice constants) is dif-
ferent for substrate and film, strain appears at the 
interface because of this misfit. The strain depends 
on the size of this misfit: ε = (b – a)/a, with a and b 
the lattice constants for substrate and film (see also 
Vegard’s law, Volume I, Equation 4.74). The elastic 
strain of a lattice mismatch can be accommodated 
either by a pseudomorphic growth or by misfit dis-
locations, as illustrated in Figure 3.31. 
In Figure 3.32, this is illustrated for the case of Ge 
on Si, where we see how the island structure forms 
(see also Volume I, Figure 4.59). In this case, since 
the Ge lattice is 4% bigger than Si, bonding of Ge 
to Si compresses the Ge lattice by 4%. As the depos-
ited film gets thicker, atoms continue to be forced 
to adapt to a different lattice constant, and the total 
strain energy increases linearly with the thickness of 
the growing film:
 
Estrain
a
a
At
=
⎛
⎝⎜
⎞
⎠⎟
λ Δ
2
 
(3.12)
Substrate
Film
If γs > γf + γsf 
γs > γf + γsf 
γs > γf + γsf
With misﬁt 
Layer-by-layer
(Frank van der Merwe)
3D islanding
(Volmer-Weber)
Layer-by-layer
followed by 3D islanding
(Stranski-Krastanov) 
FIGURE 3.30 Summary of the three film growth 
mechanisms.

[Page 151]
Nanotechnology   151
where 
λ = elastic modulus
Δa = forced change in lattice constant
a = “free” lattice constant
A = area
t = thickness
In lattice-mismatched systems, self-organized 
quantum dots can be achieved by utilizing the 
Stranski-Krastanov growth mode (in an MBE or 
MOCVD reactor). In this mode, isolated islands 
form spontaneously above a certain critical thick-
ness to relieve the mismatch strain energy. This is 
illustrated in Figure 3.33.
Depending on the growth conditions, one can get 
compact islands or ramified (fractal) islands. The 
compactness of the islands depends on the diffu-
sion probability along its edges: this in turn depends 
on the surface temperature. In the extreme case of 
hit-and-stick, at low temperatures, where surface 
diffusion is limited, a diffusion limited aggrega-
tion model holds, which predicts fractal islands. 
This is demonstrated for the example of Pt growth 
on Pt(111) in Figure 3.34a (left-most image). The 
equilibrium shapes are hexagons (at 700 K) (Figure 
3.34 panel c). The size distribution of the islands is 
affected by critical island size, coverage, and sub-
strate temperature. According to scaling theory, one 
can derive a scaling relation for the size distribution, 
which depends only on the critical size.63
Certain surfactants may change the growth 
modes. Adding surfactants, a modification of the 
kinetics takes place rather than a change of the ener-
getics. For example, the adatom diffusivity on the 
terraces might be influenced, the number of nucle-
ation centers can be changed, the Schwöbel bar-
rier may be changed, etc. The classic example is the 
growth of Ge on Si(111). On the bare surface there 
is a Stranski-Krastanov (SK) growth. With Sb as a 
surfactant, the film grows in a layer-by-layer fashion. 
Another example is the influence of H on Si(111) on 
the growth of Ag.
A successful method for quantum dot laser fab-
rication is based on the self-organized SK growth 
described here. SK growth occurs, we just saw, when 
a few monolayers of QD material (e.g., InGaAs) are 
deposited on a lattice mismatched material (e.g., 
GaAs). First, a quantum well-like wetting layer 
forms, from which quantum dots emerge. Strain, 
surface energy, and interaction with surrounding 
dots determine the dot shape, size, and distribu-
tion. Self-organized quantum dots are distributed 
on a semiconductor surface in a random way, and 
their size is subject to variations of a few percent (see 
Lattice-matched
a
a
b⊥ = a
b⊥ ≠ a
b⊥ ≠ a
a
a
a
a
Pseudomorphic
Dislocated
b    = a
b    = a
b    ≠ a
FIGURE 3.31 The deposited atoms try to adopt to the lattice constant. A lattice mismatch can be accommodated by 
pseudomorphic growth or by misfit dislocations.
FIGURE 3.32 As the germanium lattice is 4% bigger than 
that of Si, bonding of Ge to Si compresses the Ge lattice by 
4%. As the deposited film gets thicker, atoms continue to 
be forced to adapt to a different lattice constant, and the 
total strain energy increases linearly with the thickness of 
the growing film.

[Page 152]
152   From MEMS to Bio-NEMS: Manufacturing Techniques and Applications
Figure 3.35 with InAs quantum dots on a GaAs sur-
face). While single quantum dots have sharp, atom-
like emission lines, ensembles of quantum dots 
show an inhomogeneously broadened spectrum. 
Size, distribution, composition, and shape of the 
quantum dots can be chosen by different growth 
conditions such as temperature and precursor pres-
sure. Larger quantum dots emit longer wavelengths, 
and smaller dots emit shorter wavelengths. The main 
advantages of self-organized growth are its integra-
tion into a single growth run, the low defect density, 
and the high dot density. The main limitations of 
this method are the cost of fabrication and the lack 
of control over positioning of individual dots. Some 
claim that Stranski-Krastanov methods for grow-
ing self-assembly quantum dots has rendered the 
(a)      (b)
(A)
GaAs
GaAs
InAs
During the GaAs 2D-growth
During the InAs 2D-growth
During the InAs 3D-growth
GaAs
InAs
(c)      (d)
(e)      (f)
(B)
FIGURE 3.35 InAs quantum dots on a GaAs surface. (A) Atomic force microscope (AFM) picture of InAs/GaAs quantum 
dots. (B) Reflection high-energy electron diffraction (RHEED) patterns (a, c, e) during the two-dimensional (2D) deposi-
tion of GaAs (b) and the 2D deposition of InAs (d), and the 3D deposition of InAs (f) on a (100)GaAs buffer layer.64
}
}
}
}
Strained wetting layer
Relaxed
Strained
Relaxed (normal lattice constant)
Dislocation or other defect
Dislocation or other defect
Strained layer
Relaxed layer
FIGURE 3.33 Stranski-Krastanov growth mode (in an MBE growth or MOCVD reactor): isolated islands form 
spontaneously above a certain critical thickness to relieve the mismatch strain energy.
A
B
rB
rA
rA
rB
γA
γB
=
=0.87±0.02
(c)
T = 300 K
T = 300 K
T = 400 K
T = 400 K
Pt/Pt(111)
A
B
(b)
(a)
FIGURE 3.34 STM image of Pt growth on Pt(111). At 300 (a), 400 (b), and 700 K (c).

[Page 153]
Nanotechnology   153
lithographic approach to semiconductor quantum 
dot fabrication virtually obsolete.
Reflection 
high-energy 
electron 
diffraction 
(RHEED) is very sensitive to surface changes, 
because of either structural changes or adsorption, 
and is a good method by which to monitor island 
growth. In RHEED, a high-energy electron beam 
(3–100 keV) is directed at the sample surface at a 
grazing angle. The distance between the streaks in 
a RHEED pattern (see Figure 3.35) gives us the sur-
face lattice unit cell size. For an atomically flat sur-
face, sharp RHEED patterns result and with rougher 
surfaces one gets diffused RHEED patterns. In 
 layer-by-layer growth mode, RHEED oscillations are 
observed (Figure 3.35Ba). These are a direct measure 
of growth rates in MBE: the oscillation frequency cor-
responds to the monolayer growth rate. The incident 
angle dependence of the oscillations suggest that 
interference between electrons scattering from the 
 underlying layer and the partially grown layer con-
tribute to these oscillations. The magnitude of the 
RHEED oscillations damps out (see Figure 3.35Be) 
because as the growth progresses, islands nucleate 
before the previous layer is finished.
Epitaxial growth on patterned substrates can 
organize the quantum dots on a surface into a regu-
lar pattern, as illustrated in Figure 3.36 where the 
growth of AlGaAs in pyramid-shaped recesses is 
shown. The recesses are formed by selective ion etch-
ing. The main disadvantage of this technique is that 
the density of QDs is limited by the mask pattern.
Solid-State Processes
Solid-state processes, involving top-down grinding 
or milling to produce ceramic nanoparticles, are 
also referred to as mechanical attrition methods. In 
mechanical attrition, macro- or microscale particles 
are ground in a ball mill or in other size-reducing 
mechanisms. The resulting particles are air classified 
to recover the nanoparticles. Ball milling involves 
using fixed and moving elements to reduce larger 
particles into micron-sized and nanosized particles. 
The material to be ground is reduced in size because 
of the interaction of the fixed elements, the moving 
elements, and the material itself. The milling mate-
rials, the milling time, and the atmosphere all affect 
the nanoparticle properties. The kinetic energy 
transfer from balls to the powder in the milling 
bowl accomplishes the reduction in grain size. Since 
the kinetic energy of the balls is a function of their 
mass and velocity, dense materials such as steel or 
tungsten carbide are preferred. Other materials used 
as balls are agate, sintered corundum, zirconium 
dioxide, Teflon, chrome nickel, silicon nitride, etc. 
In order to prevent excessive abrasion, the hardness 
of the grinding bowl used and of the grinding balls 
must be higher than that of the materials that are 
being ground. Normally, grinding bowls and grind-
ing balls should be made of the same material.
In the initial stage of milling, a fast decrease of 
grain size occurs that slows down after extended 
milling. Initially the kinetic energy transfer leads to 
the production of a myriad of dislocations in the 
powder grains resulting in atomic level strains. At a 
certain strain level, the dislocations annihilate and 
recombine to form small-angle grain boundaries, 
separating the individual grains. This way, subgrains 
with reduced grain size are formed. During further 
milling, this process extends throughout the entire 
sample. To maintain this reduction in size, the 
material must experience very high stresses. However, 
extended traditional ball milling cannot maintain 
the required high stresses, and hence reduction of 
grain size is limited. The other two parameters also 
causing a limit to grain size reduction in traditional 
ball milling are the local temperature developed 
due to ball collisions and the overall temperature 
in the bowl. A rise in temperature also results from 
SiO2
(110)
(111) B GaAs substrate
GaAs
Al GaAs
Al GaAs
FIGURE 3.36 Growth of quantum dots in pyramid-shaped 
recesses on a GaAs substrate.65

[Page 154]
154   From MEMS to Bio-NEMS: Manufacturing Techniques and Applications
collisions between balls and balls, balls and powder, 
and balls and wall. Traditional ball milling thus 
produces only fine powders. In addition, traditional 
ball milling requires an increasing amount of energy 
and time to produce incrementally smaller particles. 
To produce nanomaterials, high-energy ball milling 
must be used (see Table 3.5).
High-energy ball milling uses steel balls to trans-
fer mechanical energy into materials and creates 
structure changes and chemical reactions at ambi-
ent temperature (mechanochemistry). The impact 
energy is considerably higher, longer milling times 
are employed, and the process is carried out at liq-
uid nitrogen temperatures in vacuum or in an inert 
atmosphere. High-energy ball milling can pro-
duce nanosized oxides and nitrides (<100 nm) via 
mechanical chemistry and has been recognized as 
one important synthesis method for nanomaterials, 
including nanoparticle, nanotube, nanocrystalline, 
nanoporous, and nanocomposite materials.
High-energy ball milling (see Figure 3.37 for a typi-
cal high-energy ball mill) is used for the commercial 
manufacture of magnetic, catalytic, and structural 
nanoparticles. Unfortunately, ball milling usually 
produces nanoparticles that are nonuniform in size 
and shape. The attrition approach is used to produce 
nanoparticles from materials that do not readily lend 
themselves to gas or liquid phase preparation.
Liquid Phase Synthesis
Several liquid phase nanoparticle synthesis methods 
were reviewed in Volumes I and II. Here, we briefly 
review the most salient points about those different 
liquid phase synthesis methods.
An important example of liquid phase nanopar-
ticle synthesis is colloidal processing as detailed in 
Volume I, Chapter 7, where the Derjaguin, Landau, 
Verwey, and Overbeek theory (the DLVO theory) 
was used to describe the stability of a colloid (see 
“Intermolecular Forces”). A colloidal system, we 
remember, consists of two separate phases: a dis-
persed phase (or internal phase) and a continuous 
phase (or dispersion medium) that can be a solid, 
a liquid, or a gas. The colloids of interest here are 
sols, in which solid particles are dispersed in a liq-
uid. Chemical reactions can be fine-tuned into 
forming dispersed nanoparticles, and capping the 
dispersed solid particles, formed by these chemi-
cal reactions with appropriate ligands, stabilizes 
them. This method is widely used for preparation of 
quantum dots (semiconductor nanoparticles) and 
was pioneered by Columbia University’s Louis Brus 
(Volume I, Figure 3.68) in the late 1970s when he was 
at Bell Labs and it was carried on by two of his post 
docs, Paul Alivisatos and Moungi Bawendi. As we 
learned in Volume I, Chapter 3, before 1993, quan-
tum dots (QDs) were often prepared from colloidal 
aqueous solutions with added stabilizing agents to 
avoid colloid precipitation. In 1993, Bawendi and 
coworkers synthesized the best luminescent CdSe 
quantum dots made up to that time by using a high-
temperature organometallic procedure instead.66,67 
FIGURE 3.37 High-energy ball milling in a rotating steel 
ball mill.
TABLE 3.5 Traditional Ball Milling Compared with High-Energy Ball Milling
Ball Milling
High-Energy Ball Milling
Milling time
<1 h
20–200 h
Impact energy (W/g per ball)
0.001
0.2
Particle size
µm
µm clusters
Structural changes
No
Yes
Chemical changes
No
Yes
Atmosphere
No control
Vacuum, inert gas
Temperature
No control
Liquid nitrogen, –700°C

[Page 155]
Nanotechnology   155
Crystallites from –12 Å to –115 Å in diameter with 
consistent crystal structure, surface derivatization, 
and a high degree of monodispersity were prepared 
in a single reaction based on the pyrolysis of organo-
metallic reagents by their injection into a hot coor-
dinating nonaqueous solvent (see Figure 3.38b and 
Volume I, Figures 7.102 and 7.103).
A schematic to explain the formation of uniform 
nanoparticles in solution is shown in Figure 3.38a. 
In homogeneous precipitation, a short single burst 
of nucleation occurs when the concentration of 
constituent species reaches critical supersaturation. 
LaMer and Dinegar (1950) applied classic nucleation 
theory to qualitatively describe the kinetics of this 
type of burst nucleation. They proposed that from 
a strong initial supersaturation, a rapid nucleation 
or burst of particles occurs, followed by the slower 
absorption of diffusing atomic matter onto these 
nucleated particles. Their key observation was that 
the reduction in supersaturation after the nucleation 
burst strongly depletes the local availability (con-
centration) of constituent species, thus decreasing 
the rate of further nucleation, leading ultimately to 
a narrow size distribution of the nucleated, diffu-
sively growing nanocrystals. Ostwald ripening may 
broaden the resulting distribution of nanocrystals. 
In Figure 3.38a this process starts at about 300s after 
injection. In Ostwald ripening, many small crystals 
initially form in a system, but they slowly disappear, 
except for a few that grow larger at the expense of 
the small crystals. The smaller crystals act as “nutri-
ents” for the bigger crystals. This is a spontaneous 
process that occurs because larger crystals are more 
energetically favored than smaller crystals. While 
the formation of many small crystals is kinetically 
favored (i.e., they nucleate more easily), large crys-
tals are thermodynamically favored. Thus, from a 
standpoint of kinetics, it is easier to nucleate many 
small crystals. However, small crystals have a larger 
ratio of surface area to volume than large crystals. 
Molecules on the surface are energetically less stable 
than the ones already well ordered and packed in the 
interior. Large crystals, with their greater volume to 
surface area ratio, represent a lower energy state.
Colloidal synthesis is by far the cheapest method 
and has the advantage of being carried out in bench-
top conditions. For an example of a typical set-up 
see the apparatus in Figure 3.38b. This method is 
simple and can fabricate large quantities of quan-
tum dots.
In Volume II, Chapter 8, we introduced sol-gel 
processing, which produces particles (typically 
metal oxides) by a series of hydrolysis and conden-
sation reactions to form a sol of particles suspended 
Monodisperse colloid growth
Concentration of precursors
Growth
from solution
Injection
Nucleation
Nucleation threshold
Ostwald ripening
0
200
400
600
Time
(seconds)
Coordinating solvent
stablizer at 150–350°C
Termometer
Syringe
metal-organics
800
1000
Saturation
(arbitrary units)
(a)
(b)
FIGURE 3.38 (a) Schematic depicting the stages of nucleation and growth for the preparation of monodisperse quantum 
dots (QDs) in the framework of the La Mer and Dinegar model. As nanocrystals grow over time, a size series of QDs may 
be isolated by periodically removing aliquots from the reaction vessel. (b) Representation of a typical apparatus used in 
monodisperse QD synthesis.68

[Page 156]
156   From MEMS to Bio-NEMS: Manufacturing Techniques and Applications
in a liquid phase (Volume II, Figure 8.2). The sol-gel 
technique constitutes a chemical forming process 
for making very small particles—say, 20–40 nm in 
diameter—a particle size that is virtually impos-
sible to make by conventional mechanical grind-
ing (Volume II, Figure 8.1). The method is used to 
synthesize glass, ceramic, and glass-ceramic nano-
particles. From Volume II, Figure 8.2, ultrafine and 
uniform ceramic powders may be formed either by 
grinding of a xerogel or by slowly drying the sol. The 
disadvantages of sol-gel processing include the toxic 
chemicals required for the reactions and the lengthy 
preparation time.
Additional liquid phase nanoparticle synthe-
sis techniques include sonochemical processing, 
cavitation processing, and microemulsion process-
ing. In sonochemistry, an acoustic cavitation pro-
cess generates a transient localized hot zone with 
extremely high temperature and pressure gradients. 
Such sudden changes in temperature and pressure 
assist the destruction of the sonochemical precur-
sor (e.g., an organometallic compound) and the for-
mation of nanoparticles. The technique can be used 
to produce large volumes of materials for industrial 
applications.
In hydrodynamic cavitation,  nanoparticles  are 
generated through creation and release of gas bub-
bles inside a sol-gel solution.69,70 The sol-gel solution 
is mixed by rapidly pressurizing it in a supercritical 
drying chamber and exposing it to cavitational dis-
turbance and high-temperature heating. The erupted 
hydrodynamic bubbles are responsible for nucle-
ation, growth, and quenching of the nanoparticles. 
Acoustic cavitation in liquids actually leads to two 
different types of major effects, i.e., physical phe-
nomena such as streaming, turbulence, microjet, 
shear, etc. and chemical phenomena such as radical 
production. The collapse of cavities can indeed gen-
erate highly reactive radicals, which may induce spe-
cific chemical reactions. One easily recognizes how 
in the case of gas-solid reactions, the dissolution 
of solids is enhanced due to the turbulent mixing 
generated by hydrodynamic cavitation. The vigor-
ous mixing enhances the transport of gas molecules 
to the solid surface resulting in an increase in the 
mass transfer and hence the overall reaction rate. 
The particle size can be controlled by adjusting the 
pressure and the solution retention time in the cavi-
tation chamber. Gedanken69 and Gogate70 reviewed 
the use of sonochemistry for the fabrication of inor-
ganic nanomaterials of various shapes, size, struc-
ture, and phases.
Microemulsions (liquid in a liquid) and micelles 
have been used for synthesis of metallic, semicon-
ductor, silica, barium sulfate, magnetic, and super-
conductor nanoparticles.71 In contrast to ordinary 
emulsions, microemulsions form upon simple mix-
ing of the components and do not require the high 
shear conditions generally used in the formation of 
ordinary emulsions. The two basic types of micro-
emulsions are direct [oil dispersed in water (o/w)] 
and reversed [water dispersed in oil (w/o)]. The tech-
nique is useful for large-scale production of nano-
particles using relatively simple and inexpensive 
hardware.
The diagram in Figure 3.39 explains the basic 
scheme for microemulsion nanoparticle synthe-
sis. Basically, each microemulsion type (A and B) 
contains a reactant of the synthesis, and when they 
are forced together (in a reactor) exchange occurs 
causing the reactants to combine. Because there 
is limited reactant in each droplet, the size of the 
nanoparticle is controllable. The ability to synthe-
size nanoparticles in a water/supercritical fluid 
microemulsion was also realized.72–75 This method 
promises to be a highly useful route to controlled 
nanoparticle synthesis because of the added control 
variables afforded by the tunability of the solvent 
quality (density) through pressure and temperature.
Liquid phase synthesis techniques in general are 
better than gas phase techniques (see next) for con-
trolling the final shape and size of the nanoparticles. 
The ultimate size is controlled, as in the case of gas 
A
B
+
A+B
Fusion
Exchange
Fission
+
C
FIGURE 3.39 Microemulsion nanoparticle synthesis.

[Page 157]
Nanotechnology   157
phase synthesis, by either stopping the process when 
the desired size is reached or by choosing chemicals 
that form particles that are stable, and stop growing 
at a certain size. These approaches are relatively low 
cost and high throughput, but contamination from 
precursor chemicals may be a problem.
Gas Phase Synthesis
Introduction
In gas phase nanoparticle synthesis a gas phase mix-
ture is rendered thermodynamically unstable rela-
tive to the formation of the desired nanoparticles. 
Supersaturation is achieved by vaporizing material 
into a background gas and condensation to form 
particles is induced by cooling, e.g., by mixing with 
a cool gas or expansion through a nozzle. Once 
nucleation occurs, the remaining supersaturation is 
relieved by additional condensation on virgin sub-
strate areas, or reaction of vapor phase molecules 
continues on deposited particles. This initiates the 
particle growth phase and rapid quenching after 
nucleation prevents particles that are too large.
In Table 3.6 we list several types of gas phase 
nanoparticle synthesis techniques grouped into 
those that use solid precursors and those that 
employ liquid or vapor precursors. The latter cat-
egory is called chemical vapor synthesis (CVS), a 
modified chemical vapor deposition (CVD) method 
where the process parameters are adjusted to form 
nanoparticles instead of a thin film.
Gas Phase Synthesis with 
Solid-State Precursors
Inert-gas aggregation frequently is used to make 
nanoparticles from solid metals with low melting 
points (e.g., Bi). The metal is vaporized in a vacuum 
chamber and then supercooled with an inert gas 
stream. The supercooled metal vapor condenses into 
nanometer-sized particles that can be entrained in 
the inert gas stream and deposited on a substrate or 
studied in situ. Inert gases are used to avoid oxida-
tion when creating metal nanoparticles, whereas a 
reactive oxygen atmosphere is used to produce metal 
oxide ceramic particles. The main advantage of this 
approach is the low contamination level. Final par-
ticle size is controlled by varying temperature, gas 
environment, and evaporation rate.
Pulsed laser ablation, like ion cluster beam 
deposition, is a nanoparticle gas phase synthesis 
method that uses solid precursors. Both techniques 
were reviewed in Volume II, Chapter 7. Pulsed 
laser ablation is used to vaporize a plume of mate-
rial. Generally, the method can only produce small 
amounts of nanoparticles, but it can vaporize mate-
rials that are not easily evaporated, e.g., in the syn-
thesis of Si, MgO, titania, and hydrogenated-silicon 
nanoparticles. There is a strong dependence of parti-
cle formation dynamics on the background gas. The 
use of pulsed laser ablation shortens the reaction 
time and allows for the preparation of very small 
particles. In 1995, at Rice University, it was reported 
that synthesis of carbon nanotubes could be accom-
plished by laser ablation.76 A pulsed or continuous 
laser was used to vaporize a graphite target placed in 
an oven at 1200°C (Volume II, Figure 7.18). Contact 
with a cooled copper substrate caused the carbon 
atoms to be deposited in the form of nanotubes. 
This method has a carbon nanotube yield of around 
70% and produces primarily single-walled carbon 
nanotubes with a controllable diameter determined 
by the reaction temperature. However, it is more 
TABLE 3.6 Gas Phase Synthesis Methods for Nanoparticles 
Methods Using Solid Precursors
Methods Using Liquid or Vapor Precursors
Inert and reactive gas condensation
Spray pyrolysis using different types of atomizers 
(e.g., pressure electrostatic, ultrasonic) and 
salt-assisted spray pyrolysis (SASP)
Pulsed laser ablation
Laser pyrolysis/photochemical synthesis
Ion cluster beam deposition
Low-temperature reactive synthesis
Spark discharge deposition
Thermal plasma synthesis
Flame decomposition
Flame spray pyrolysis

[Page 158]
158   From MEMS to Bio-NEMS: Manufacturing Techniques and Applications
expensive than either arc discharge or chemical 
vapor synthesis.
Ion cluster beam technology also qualifies as a 
gas  phase nanoparticle synthesis method. In ion 
cluster beam technology the cooling occurs when 
the vapor exits a special evaporation cell. As shown 
in Volume II, Figure 7.14, the heating of the evapo-
rant in an evaporation cell with a small opening 
causes an adiabatic expansion from more than 
100 to 10–5 or 10–7 mbar, upon exiting that cell. The 
expansion causes a sudden cooling, inducing the 
formation of atom clusters.
In spark discharge deposition, electrodes made of 
the metal to be vaporized in the presence of an inert 
background gas are polarized until the breakdown 
voltage is reached and an arc is formed across the 
electrodes that vaporizes a small amount of metal 
(e.g., Ni). This is the very technique that led to the 
discovery of carbon nanotubes in 1991 by NEC’s 
Sumio Iijima (Volume I, Figure 3.64). Carbon nano-
tubes were found in the carbon soot of graphite elec-
trodes during an arc discharge, by using a current of 
100 amps. During this  process, the carbon contained 
in the negative electrode sublimates because of the 
high temperatures caused by the discharge. Because 
nanotubes initially were discovered using this tech-
nique, it has been the most widely used method of 
nanotube synthesis. The yield for this method is 
up to 30% by weight, and it produces both single-
walled and multiwalled nanotubes with lengths of 
up to 50 µm.
Gas Phase Synthesis with Liquid 
and Vapor Precursors
The entire range of reaction regimes and corres-
ponding microstructures (epitaxial, polycrystalline, 
columnar, granular films, and aerogel coatings, as 
well as nanopowders) in going from chemical vapor 
deposition (CVD) to chemical vapor synthesis (CVS) 
of nanoparticles are illustrated in Figure 3.40.
In chemical vapor synthesis (CVS as opposed 
to CVD), vapor phase precursors are brought  into 
a hot-wall reactor under nucleating condition. In 
CVS, vapor phase nucleation of particles is favored 
over film deposition characteristic for CVD. CVS 
constitutes a very flexible technique that can produce 
a wide range of materials and takes advantage of the 
huge database of precursor chemistries developed for 
CVD processes (see Volume II, Chapter 7). Examples 
include oxide-coated Si nanoparticles for high-den-
sity nonvolatile memory devices and tungsten (W) 
nanoparticles by decomposition of tungsten hexac-
arbonyl. The method allows for the formation of 
doped or multicomponent nanoparticles by the use 
of multiple precursors. For example, nanocrystalline 
europium-doped yttria is synthesized from organo-
metallic yttrium and europium precursors. Other 
multicomponent particles that have been made by 
CVS include erbium in Si nanoparticles and zirconia 
particles doped with alumina.
Both in CVD and CVS, precursors are metalor-
ganics, carbonyls, hydrides, chlorides, and other 
volatile compounds. The energy for the conversion 
Transport of
growth species
CVD
Heterogeneous nucleation
CVS
Homogeneous nucleation
Gas
Precursor
Monomers
Particles
Granular ﬁlm
Aerogel
coating
Nanocrys-
talline
powder
Epitaxial or
polycrystal-
line or amor-
phous ﬁlm
Aerosol
Flow
Reactor
Substrate
Collecting
surface
Residence time, temperature, supersaturation
FIGURE 3.40 From chemical vapor deposition (CVD) to chemical vapor synthesis (CVS).

[Page 159]
Nanotechnology   159
of the reactants into nanoparticles is supplied in hot 
wall (external furnace), flame (reaction enthalpy), 
plasma (microwave or radiofrequency), and laser 
(photolysis or pyrolysis) reactors.
The most important process parameters deter-
mining the quality and usability of the nanopow-
ders are the total pressure (typical range from 100 
to 100,000 Pa), the precursor material (decomposi-
tion kinetics and ligands determining the impurity 
level), the partial pressure of the precursor (deter-
mining the production rate and particle size), the 
temperature or power of the energy source, the 
carrier gas (mass flow determining the residence 
time), and the reactor geometry. The nanoparticles 
are extracted from the aerosol by means of filters, 
thermophoretic collectors, electrostatic precipita-
tors, or scrubbing in a liquid. A typical laboratory 
reactor consists of a precursor delivery system, a 
reaction zone, a particle collector, and a pumping 
system. Modifications of the precursor delivery sys-
tem and the reaction zone allow the synthesis of 
pure oxides, doped oxides, coated nanoparticles, 
functionalized nanoparticles, and granular films. 
Several CVS methods, including spray pyrolysis, 
salt-assisted spray pyrolysis (SASP), flame spray 
and electrospray pyrolysis for nanoparticle syn-
thesis were detailed in Volume II, Chapter 9. For 
further reading on nanoparticle fabrication, a good 
resource is Jacak et al.77 You may also want to con-
sult Green and O’Brien.78
Carbon Nanostructures: Fullerenes
Introduction
Carbon, as we learn in Chapter 5, this volume, 
comes in an amazing number of varieties that may 
be grouped as crystalline, amorphous, nanoparticle, 
and engineered. The chemical genius of carbon is 
that it can combine with itself in different ways to 
create structures with entirely different properties. 
Two prominent examples of carbon structures are 
diamond and graphite. In pure sp3 hybridization, 
four valence electrons are equally shared between 
neighboring carbon atoms to yield hard diamond, 
whereas in pure sp2 hybridization, three in-plane 
covalent bonds leave a fourth delocalized elec-
tron to produce slippery graphite (see Figure 3.41 
and Chapter 5, this volume: the carbon phase dia-
gram in Table 5.9, Inset 2). In Volume I, Chapter 3, 
using the semiconductor band model, we explained 
how this same material acts as an insulator (dia-
mond), a metal (graphite), or a superconductor 
(buckminsterfullerenes).
In this section we only focus on fullerenes, car-
bon nanotubes, and graphene. Fullerenes are large, 
closed-cage, carbon atom clusters (Figure 3.42 and 
Volume I, Figure 1.29) and have several special prop-
erties that, until their discovery, were not found in 
any other material. Before the first synthesis and 
detection of the smaller fullerenes C60 and C70, 
it generally was assumed that these large spherical 
molecules were unstable. However, some Russian 
scientists already calculated that C60 in the gas 
phase should be stable and comes with a relatively 
large band gap. As is the case of many, important 
scientific breakthroughs, fullerenes were discov-
ered accidentally. In 1985, Curl, Kroto, Smalley, and 
coworkers found strange results in mass spectra of 
evaporated carbon samples.80 Herewith, the stability 
of C60 in the gas phase was proven, starting off the 
search for other fullerenes.
Since their discovery in 1991 by NEC’s Sumio 
Iijima (Volume I, Figure 3.64), multiwalled carbon 
nanotubes (MWNTs) (Figure 3.43 and Volume I, 
sp2
Graphite
Diamond
109.5°
sp3
FIGURE 3.41 From graphite to diamond with carbon.79
FIGURE 3.42 Sixty carbon atoms in the shape of a 
sphere—a buckyball. Every molecule combines twenty 
hexagons with twelve pentagons, resulting in a sphere 
shaped like the Buckminster Fuller geodesic sphere.

[Page 160]
160   From MEMS to Bio-NEMS: Manufacturing Techniques and Applications
Figure 1.30) have been investigated by researchers 
all over the world.81 With their large length (up to 
several millimeters) and small diameter (a few nano-
meters), they may be regarded as nearly one-dimen-
sional fullerenes. Therefore, these materials possess 
additional interesting electronic, mechanical, and 
molecular properties. Carbon nanotubes, like fuller-
enes and graphene, profit from the intrusion of quan-
tum phenomena and can be formed into a cylinder 
one atom thick in so-called “single-walled carbon 
nanotubes” (SWNTs) to give a wire that is perfect 
and without defects, much like the single-crystal 
whiskers we discussed in Volume I, Chapter 2.
Graphene is a flat monolayer of carbon atoms 
in a 2D honeycomb lattice. It is the basic building 
block for graphite materials of all other dimen-
sionalities: 0D (buckyballs, C60), 1D (nanotubes), 
2D (graphene), and 3D (graphite) (see Figure 3.44). 
Graphene is the two-dimensional crystalline form 
of carbon: a single layer of carbon atoms arranged 
in hexagons, like a sheet of chicken wire with an 
atom at each nexus. The familiar pencil-lead form of 
carbon, graphite, consists of layers of carbon atoms 
tightly bonded in the plane but only loosely bonded 
between planes; because the  layers move easily over 
one another, graphite is a good lubricant. In fact, 
these graphite layers are graphene, although they 
had never been observed in isolation before 2004. 
As free-standing objects, such two-dimensional 
crystals were actually believed to be impossible to 
create—even to exist—until Russian-born physi-
cists Andre Geim and Konstantin Novoselev at the 
University of Manchester actually made free-stand-
ing graphene sheets in 2004.82 Graphene sheets 
actually are easy to make but hard to see (Figure 
3.45). It is now presumed that tiny fragments of gra-
phene sheets are produced (along with quantities 
of other debris) whenever graphite is abraded, such 
as when a line is drawn with a pencil (Figure 3.45).
A summary of the many fullerene discoveries 
made since the discovery of C60 is presented in 
Table 3.7.
Buckyballs: 0D
A buckyball (short for buckminsterfullerene) is a 60- -
carbon atom molecule named for its resemblance 
to  the geodesic spheres of architect Buckminster 
Fuller (Figure 3.42). Electrons in such a structure are 
confined in 3 dimensions and such a zero dimen-
sional (0D) molecule or quantum dot comes with a 
de Broglie wavelength λDB > d (the diameter of the 
particle) (see also Volume I, Table 3.11).
5 µm
FIGURE 3.45 Easy-to-make, hard-to-see graphene sheets.79
FIGURE 3.43 Multiwalled carbon nanotubes produced by 
the chemical vapor deposition (CVD) method. (Courtesy 
of the Department of Materials Science and Metallurgy, 
University of Cambridge.)
FIGURE 3.44 Graphene as the building block for graphite 
materials of all other dimensionalities.94

[Page 161]
Nanotechnology   161
This soccer ball-shaped molecule measures just 
under a nanometer across and was discovered by 
Robert F. Curl, Jr. (Rice University), Harold W. Kroto 
(University of Sussex), the late Richard E. Smalley 
(Rice University), and some graduate students in 
August of 1985.80 The professors (but not the gradu-
ate students—surprise!) received the 1996 Nobel 
Prize in Chemistry for this discovery. Spherical mol-
ecules like the one depicted in Figure 3.42, called 
fullerenes, come in various sizes and are identified 
by the letter C followed by the number of carbon 
atoms, for example, C60, C70, and C80.
Smalley made his early C60 buckyballs by vapor-
izing carbon with a laser and allowing the carbon 
to condense in a cold zone (see laser ablation in 
Figure 3.56, and Volume II, Figure 7.18).
Until C60 could be created in somewhat larger 
quantities, scientists were stumped in their attempts 
to study the new material. In 1990, Dr. Donald R. 
Huffman, a physicist at the University of Arizona, 
and Dr. Wolfgang Kratschmer of the Max Planck 
Institute in Heidelberg, Germany, solved this pro-
duction problem with the development of the 
so-called “Huffman-Kratschmer reactor.”95,96 By 
adjusting the gas pressure in an apparatus basically 
consisting of an arc welder with carbon rods, they 
made large quantities of soot rich in buckyballs. The 
arc discharge technique in general was detailed in 
Volume II, Chapter 9 (see Volume II, Figure 9.25), 
and a carbon-arc discharge setup is shown in Figure 
3.51 below. A graduate student of Dr. Kroto, Jonathan 
Hare, succeeded in separating buckyballs from the 
soot produced in the carbon arc by dissolving it in 
benzene; ordinary graphite does not dissolve, but 
buckyballs form a red solution. After the benzene is 
evaporated, the orange-brown crystals that remain 
are pure fullerene carbon.
Ever since their discovery, expectations have been 
high that these hollow, pure carbon nanostructures 
could be used as drug delivery agents, as environ-
mental tracers, as antioxidants, in medical imaging, 
to make stronger polymers, for more efficient fuel cell 
membranes, as light detectors, in superconductors, 
and in diamond-hard coatings for hard disks. As an 
antioxidant in health and medicine, a buckyball can 
supply an electron from one of its carbon bonds and 
neutralize a radical’s unpaired electron. In the poly-
mer area, DuPont and Exxon Mobil are using bucky-
balls to develop stronger polymers. Sony is developing 
a more efficient fuel-cell membrane. German indus-
trial giant Siemens developed a buckyball-based light 
detector, and Seagate patented buckyballs to develop 
diamond-hard coatings for computer disc drives. Of 
the many tantalizing applications involving bucky-
balls, imagine buckyballs filled with a specific atom 
or a molecule, analogous to the ferretin liver protein 
caging iron oxide molecules. Because of the extreme 
stability of these molecules, it was difficult at first to 
open and close buckyballs. However, by rendering 
one of the thirty double bonds making up a C60 cage 
more reactive, Wudl at the University of California, 
Santa Barbara, succeeded in opening and closing the 
TABLE 3.7 Short History of Fullerenes
1985:  Finding of evidence for C60 in a mass spectrometry analysis of evaporated carbon 
samples by Kroto et al.80 
1991: Discovery of multiwalled carbon nanotubes by Iijima81 
1992: Conductivity of carbon nanotubes established by Mintmire et al.83
1993: Structural rigidity of carbon nanotubes measured by Overney et al.84 
1993: Synthesis of single-walled nanotubes by Iijima and Ichihashi85
1995: Nanotubes used as field emitters by Rinzler et al.86 
1997: Hydrogen storage in nanotubes demonstrated by Dillon et al.87
