Repository: Alvintxh/nanofab-web

# Extracted Book Sources

All 11 textbooks extracted 2026-04-05 using PyMuPDF (extract_pdf.py).

## Extraction Summary

| Book Key | File | Pages | Words | Page Numbering |
|----------|------|-------|-------|----------------|
| cui_2025 | Zheng Cui - Nanofabrication (4th ed) | 419 | ~158K | PDF labels (C1, i-xi, 1-407) |
| campbell_2008 | Campbell - Fabrication Engineering (3e) | 825 | ~369K | offset=18 (front-1..18, then 1-807) |
| teresa_2020 | De Teresa - Nanofabrication (full) | 451 | ~183K | offset=0 (sequential PDF pages) |
| madou_vol1_2011 | Madou - Fundamentals of Microfab Vol.1 | 646 | ~366K | PDF labels |

File: sources/sources_processed/books/madou_vol2_2011/madou_vol2_2011_full.txt (part 15 of 57)
100
(3.5)
10+
(.35)
clearly observable in monoatomic gases; in poly-
atomic gases other energy dissipation processes take 
over.6 In the main part of the cathode DS (Crookes or 
Hittorf dark space), electrons have gained too much 
energy from the electric field for efficient excitation, 
and luminescence becomes very weak.
The negative glow is the bright segment adjacent 
to the cathode dark space. In this brightest region of 
the glow discharge, there are many more electrons 
(a result of charge multiplication), and they do not 
gain any further energy, as this region is equipoten-
tial or field free.
The electron energy in the negative glow region 
is much more suitable for excitation/relaxation, and 
a bright light with a color characteristic for the dis-
charge gas (blue in the case of argon) results. The 
electrons are exhausted by this effort and drift out 
into the Faraday dark space and the positive column 
at low velocity.
If the distance between anode and cathode is suf-
ficiently large, a long positive column is present. 
There are now much fewer ions around, so the elec-
trons can be accelerated in the gentle field. As they 
speed up, their number density goes down (the 
main losses are through diffusion to the walls). 
When they have sufficient energy to excite the mol-
ecules of the gas, the emitted light becomes evident. 
This light is produced with minimal excitation and 
consists only of light emitted by neutral atoms that 
have been excited above their resonance energy, 
which explains its different character from the light 
emitted by the negative glow. The positive column 
is less bright than the negative glow, and, although 
of another color, it is also characteristic of the dis-
charge gas (purple in the case of argon). This region 
is of no importance in thin film processing technol-
ogy but, as mentioned before, is very important for 
plasma discharges used as light sources (e.g., a fluo-
rescent Hg-Ar discharge lamp) and in lasers.4
Close to the anode, electrons are attracted and 
accelerated, and positive ions are repelled. The accel-
erating electrons excite gas molecules, and an anode 
glow results. 
The described discharge regions vary in radiation 
intensity, potential and electrical field distribution, 
space charge, and current density, and their occur-
rence and position depend on the discharge para-
meters such as pressure, voltage, current, kind of gas, 
and, as we have seen, the distance between cathode 
and anode. We refer to work by Coe et al.,7,8 Raizer 
et al.,9 and Bogaerts et al.10–12 for a more in-depth 
study of the various phenomena involved in low-
pressure noble gas discharges.
Paschen’s Law 
The preceding section on DC plasmas introduces 
the concept of avalanche and gas breakdown in a 
DC diode system. To enhance our understanding of 
plasmas in general, and specifically to understand 
better what happens when the electrode distance or 
pressure in the discharge chamber is changed, we 
now introduce Paschen’s law.
When the electric field between a pair of metal 
electrodes in air (at room temperature and atmo-
spheric pressure) increases to more than, roughly, 
3 MV m–1, electrical breakdown occurs. Analogous to the 
process described above for the argon-filled chamber, 
Dry Etching   165

[Page 166]
free electrons accelerate in the electric field, and if 
they pick up enough energy before hitting air mole-
cules, ionization results and more ions and electrons 
are created. This can lead to yet further ionization 
or an avalanche destroying the insulating properties 
of the air between the electrodes and leading to the 
passage of a high current, accompanied by the emis-
sion of heat, light, and sound—that is, a spark dis-
charge. A spark discharge in a localized region (e.g., 
near a sharp point) is called a corona discharge.
The voltage for electrical breakdown depends on 
the geometry of the electrode gap, the gas, and the 
pressure. In 1889, Paschen published a paper des-
cribing a generalized form for that relationship, and 
this has become known as Paschen’s law.13 The law 
essentially states that the breakdown characteristics 
of an electrode gap are a function of the product of 
the gas pressure and the gap distance, usually writ-
ten as V = f (P × d), where the breakdown voltage 
V is a function of the pressure P and the gap dis-
tance d. As the pressure or gap is reduced, the break-
down voltage decreases slowly to a minimum and 
then rises steeply, as illustrated in Figure 3.10, rep-
resenting the Paschen’s law curve in air and other 
gases. The sharp increase in the breakdown voltage 
on the left side in Figure 3.10 (low P × d side) occurs 
because the electrode spacing is too small for ion-
ization to occur. The number of gas molecules in 
the space between the electrodes is proportional to 
P × d. When the pressure is too low or the distance 
too small, most electrons reach the anode without 
colliding with gas molecules. As a consequence, the 
lower the pressure or the shorter the d, the higher 
the value of V required to give electrons enough 
energy to cause breakdown of the gas. For air, the 
minimum breakdown voltage (Vmin) is about 300 V 
at ∼8-µm gap distance (see also Table 3.3). On the 
right side of this plot (high P × d side), the slow 
increase in breakdown voltage with increasing elec-
trode distances and higher pressures arises because 
electron collisions with gas atoms become more and 
more frequent so that for the electrons to gather suf-
ficient energy to overcome the ionization potential 
of the inert gas, more potential needs to be applied.
Some microdevices such as electrostatic micro-
motors, microionizers for ion mobility spectro-
meters,  and microswitches operate in air without 
sparking, as they operate on the left side of the 
Paschen curve (see Volume III, Chapter 8). Our 
intuition would tend to predict that the smaller the 
gap distance, the smaller the breakdown voltage. 
This typifies how linear scaling can be mislead-
ing when predicting the behavior of microdevices. 
Microstructures, with dimensions of a few micro-
meters, operate in air as if surrounded by a reduced 
pressure environment.
Different gases exhibit similar “Paschen” behav-
ior, with the curves more or less shifted from the 
air curve, depending on the mean free path of the 
gas molecules involved (see Figure 3.10). Paschen’s 
law—V = f(P × d)—should be more correctly stated 
166   Manufacturing Techniques for Microfabrication and Nanotechnology
FIGURE 3.10 A DC breakdown voltage as a function of gas 
pressure P and electrode spacing d for plane parallel elec-
trodes in air and some other gases. Such curves are deter-
mined experimentally and are known as Paschen curves. 
TABLE 3.3 Minimum Breakdown Voltage (Vmin) and 
Pressure/Distance Product (P × d) at That Minimum 
Voltage for Various Gases as Deduced from Their 
Paschen Law Curves
Gas
Vmin in Volts (V)
P × d at Vmin (Torr cm)
Air
327
0.567*
Ar
137
0.9
H2
273
1.15
He
156
4.0
CO2
420
0.51
N2
251
0.67
N2O
418
0.5
O2
450
0.7
SO2
457
0.33
H2S
414
0.6
*At 1 atm = 760 mmHg or 760 Torr, d = 7.460 10−4 cm or ~8 µm.
Source: Naidu, M. S., and V. Kamaraju. 1995. High voltage 
engineering. New York: McGraw-Hill.14

[Page 167]
as V = f(δ × d), where δ is the density of gas mol-
ecules, which is, of course, affected by the tempe-
rature and the pressure of the gas. Much research 
has been done to provide a theoretical basis for 
Paschen’s law and to develop a greater understand-
ing of the breakdown mechanism. This has proven 
to be a formidable task, as many factors  have 
an effect on the breakdown in a gap, such as radia-
tion, dust, and surface irregularities. The electrode 
material also affects the sparking voltage, with 
cathodes of barium and magnesium having higher 
voltages than aluminum, for example.
In Table 3.3 we list the minimum breakdown volt-
age (Vmin) and the product of the pressure and electrode 
spacing (P × d) at that such voltage for various com-
mon gases as deduced from Paschen’s law curves.14 
A good text and reference book on electrical 
breakdown of gases, although old, is written by 
Meek and Craggs.15
Physics of RF Plasma Reactors
AC voltages overcome the problem of charge accu-
mulation on a dielectric in a DC plasma system. The 
positive charge that accumulates as a result of ion 
bombardment during one-half of the AC cycle can be 
neutralized by electron bombardment during the next 
half cycle. The frequency of AC must be high enough 
so the half period will be shorter than the charge-up 
time of the dielectric. Although this time will vary 
because of conditions and dielectric materials, for 
most applications the frequency must be greater than 
50 kHz. At low frequencies, both electrons and ions 
can follow the changing field, so that a glow discharge 
is the same as DC, except that the polarity reverses 
twice each cycle. At high frequency, the massive ions 
cannot respond to the frequency changes, whereas 
electrons can. By far the most common RF used is 
13.56 MHz, allowed by the Federal Communications 
Commission (because of its noninterference with 
radio-transmitted signals). The RF power supply is 
rated between 1 and 2 kW. In RF-generated plasma, a 
radiofrequency voltage applied between the two elec-
trodes causes free electrons to oscillate and collide 
with gas molecules, leading to a sustainable plasma. 
The RF-excited discharges can be sustained without 
relying on the emission of  secondary electrons from 
the cathode. Electrons pick up enough energy dur-
ing oscillation in an RF field to cause ionization, 
thus sustaining the plasma at lower pressures than 
in DC plasma (e.g., 10 vs. 40 mTorr). The RF break-
down voltage of an AC plasma exhibits the Paschen 
behavior of a DC plasma; that is, a minimum in the 
required voltage as a function of the pressure with 
the mean free path of electrons, λe, substituting the 
spacing, d, between electrodes. 
In the simplest case of RF ion sputtering, the sub-
strates to be etched are laid on the cathode (target) 
of a discharge reactor, for example, a planar parallel-
 plate reactor as shown in Figure 3.11. The reactor 
consists of a grounded anode and powered cath-
ode or target enclosed in a low-pressure gas atmo-
sphere (e.g., 10–1–10–2 Torr of argon). The RF plasma, 
formed at low gas pressures, consists of positive cat-
ions, negative anions, radicals, and photons (the UV 
photons create the familiar plasma glow). As with 
DC plasma, neutral species greatly outnumber elec-
trons and ions—the degree of ionization only being 
on the order of 10–4–10–6 for parallel-plate gas dis-
charges. With one of the two electrodes capacitively 
coupled to the RF generator, this electrode auto-
matically develops a negative DC bias and becomes 
the cathode with respect to the other electrode (see 
Figure 3.12a). This DC bias (also called self-bias VDC) 
is induced by the plasma itself and is established 
as follows. When initiating an AC plasma arc, elec-
trons, being more mobile than ions, charge up the 
Dry Etching   167
Reactive ion etching
Etch
gas(es)
Plasma
shower
head
Reaction
chamber
Lower plate
for
holding wafer
Wafer
RF
power
source
Pump
Plasma
FIGURE 3.11 Two-electrode setup (diode) for RF ion 
sputtering or sputter deposition. For ion sputtering, the 
substrates are located on the cathode (target); for sputter 
deposition (see Chapter 7), the substrates to be coated are 
located on the anode. 

[Page 168]
capacitively coupled electrode; because no charge 
can be transferred over the capacitor, the electrode 
surface retains a negative DC bias.
The energy of charged particles bombarding the 
surface in a glow discharge is determined by three 
different potentials established in the reaction 
chamber: the plasma potential Vp, that is, the poten-
tial of the glow region, the self-bias VDC, and  the 
bias  on the capacitively coupled electrode (VRF)pp 
(see also Figure 3.12b). The following analysis clari-
fies how these potentials relate to one another and 
how they contribute to dry etching.
The self-bias buildup, VDC, on an insulating elec-
trode by the electron flux (Equation 3.1) is given by:
 
V
kT
2e ln T m
T m
DC
e
e
i
i
e
=
 
(3.6)
where Te and Ti are the electron and ion tempera-
tures defined by Equations 3.2 and 3.3, and me 
and mi are the electron and ion masses, respec-
tively.16 In the plasma, there are equal amounts of 
hot electrons (Te = 2 × 104 K) and cold positive ions 
(Ti = Tgas = 500 K). For a common RF power density 
of 4 kWm−2 the self-bias is about 300 V, so that the 
powered electrode (the cathode) is bombarded with 
300 eV of positive ions.17
The electron loss creates an electric sheath field 
in  front of any surface immersed in the plasma, 
168   Manufacturing Techniques for Microfabrication and Nanotechnology
Cathode
Anode
RF
V(x)
0
VDC
VP
(a)
(c)
(b)
x
Cathode
potential
(VRF)p-p
VDC
VP
0
t
Plasma potential (approx.)
2Vp ~ (VRF)
_ VDC
2
pp
V(t)
Glow
t
FIGURE 3.12 An RF plasma. (a) Approximate time-averaged potential distribution for a capacitively coupled planar RF 
discharge system. (b) Potential distribution in glow discharge reactors—Vp: plasma potential; VDC: self-bias of cathode 
electrode; (VRF)pp: peak-to-peak RF voltage applied to the cathode. (c) Equivalent electrical circuit of an RF plasma. 

[Page 169]
counteracting further electron losses. This sheath or 
dark space forms a narrow region between the conduc-
tive glow region and the cathode (the Crookes dark 
space) where most of the voltage (VDC in Figure 3.12a) 
is dropped as in the DC plasma case. The cathode, 
being capacitively coupled, effectively acts as an insu-
lator for DC currents. The thickness of the sheath is 
typically 0.01–1 cm, depending on pressure, power, 
and frequency. The other electrode is grounded 
and conductive (no charge buildup and no voltage 
buildup) and automatically becomes the anode with 
respect to the capacitively coupled electrode.
The time-average of plasma potential Vp, DC cath-
ode potential (self-bias potential) VDC, and  peak-to- 
peak RF voltage (VRF)pp applied to the cathode are 
approximately related as (see Figure 3.12b):
 
2V
V
2
V
p
RF
pp
DC
~ (
)
|
|
−
 
(3.7)
Clearly, the magnitude of the self-bias depends 
on the amplitude of the RF signal applied to the 
electrodes. In the RF discharge, the time-averaged 
RF potential of the glow region, referred to as the 
plasma potential Vp, is more significantly positive with 
respect to the grounded electrode than in the case of 
a DC plasma.
Positive argon ions from the plasma are extracted 
by the large field at the cathode and sputter that 
electrode at near-normal incidence, with energies 
ranging from a few to several hundred electronvolts, 
depending on plasma conditions and chamber 
construction. One of the most important para-
meters determining plasma condition is total reac-
tor pressure. As pressure is decreased to less than 
0.05–0.1 Torr, the total ion energy, Emax, increases 
as both the self-bias voltage and the mean free path 
of the bombarding ions increase. Subsequently, ion-
 substrate bombardment energy increases sharply 
with decreasing pressure. The maximum energy of 
positive ions striking a substrate placed on the cath-
ode is proportional to:
 
E
e(|V
V
eV
max
DC
p
T
=
+ 
=
|
)
 
(3.8)
with VT = |VDC| + Vp, whereas the maximum energy 
for a substrate on the grounded electrode (i.e., the 
anode) is proportional to:
 
E
eV
max
p
=
 
(3.9)
Typical values are 300 eV for the cathode and less 
than 20 eV for the anode.17 Equations 3.8 and 3.9 
can be deduced from an inspection of Figure 3.12a. 
The situation where the wafers are placed on the 
cathode is referred to as reactive ion etching or reac-
tive sputter etching. Chamber construction, especially 
the ratio of anode to cathode area, influences the 
rates of VT/Vp and, consequently, as calculated from 
Equations 3.8 and 3.9, the energy of the sputtering 
ions on these respective electrodes. Etching of the 
anode should be avoided, that is, Vp should be kept 
small (e.g., <20 eV). To deduce the influence of the 
geometry of the anode and cathode on dry etching, 
we compare the sheath voltages in front of the anode 
and cathode using the Child-Langmuir equation, 
expressing the relationship between the ion-current 
flux, ji, the voltage drop, V, over the sheath thickness 
of the dark space, d, and the mass of the current-
carrying ions, mi. The relation can be deduced from 
Equation 3.5, assuming the presence of a space-
charge limited current:
 
j
KV
m d
i
3
2
i
2
=
 
(3.10)
in which K is a constant.18 The current density of the 
positive ions must be equal on both the anode ji(P) 
and cathode ji(T); that is, ji = ji(P) = ji(T), resulting in 
the following relation for the sheath voltages:
 
(cathode) V
d
(anode) V
d
T
3
2
T
2
p
3
2
p
2
=
 
(3.11)
The plasma behaves electrically as a diode (large 
blocking voltage drop toward the capacitively cou-
pled cathode and small voltage drop on the anode/
plasma interface), in parallel with the sheath capaci-
tance. As soon as any electrode tends to become 
positive relative to the plasma, the current increases 
dramatically, causing the plasma to behave as if a 
diode were present in the equivalent electrical cir-
cuit of the plasma. Hence a planar, parallel setup 
also is called a diode setup. The equivalent electri-
cal circuit representing an RF plasma is represented 
in Figure 3.12c. The dark spaces in plasma are areas 
Dry Etching   169

[Page 170]
of limited conductivity and can be modeled as 
capacitors:
 
C ~ A/d  
(3.12)
The plasma potential is determined by the rela-
tive magnitudes of the sheath capacitances, which, 
in turn, depend on the relative areas of anode and 
cathode. An RF voltage will split between two capac-
itances in series according to:
 
V
V
C
C
T
p
p
T
=
 
(3.13)
Using Equations 3.12 and 3.13, we can write:
 
V
V
A
d
d
A
T
p
p
p
T
T
= ⎛
⎝⎜
⎞
⎠⎟
⎛
⎝⎜
⎞
⎠⎟ 
(3.14)
and substituting into Equation 3.11, we obtain:
 
V
V
A
A
R
T
p
p
T
4
=
=
⎛
⎝⎜
⎞
⎠⎟
4
 
(3.15)
where Ap is the anode area and AT the cathode 
area. If there were two symmetric electrodes, both 
blocked capacitively, sputtering would occur on 
both surfaces. If the area of the cathode were signif-
icantly smaller than the other areas in contact with 
the discharge, the plasma potential would be small, 
and little sputtering would occur on the anode, 
whereas the cathode would sputter very effectively. 
Because the cathode in a setup such as that repre-
sented in Figure 3.11 usually is large (>1 m2), allow-
ing many silicon wafers or other substrates to be 
etched simultaneously, the grounded area needs to 
be larger yet. In sputtering systems, the anode and 
the entire sputtering chamber are grounded, cre-
ating a very small anode dark space where hardly 
any sputtering takes place. Other researchers have 
assumed conservation of the positive ion current; 
that is, ji(P) × Ap = ji(T) ×  AT instead of current 
density, and they find an exponent 2 in deriving 
Equation 3.15. The exponential in Equation 3.15 in 
practical systems is usually closer to 2.5
In a setup where the electrode dimensions are 
large compared with the electrode distance, the 
anode and cathode areas are considered equal, and 
little difference is made between VT and Vp.5
Higher ion energies (VT large) translate into 
lower etch selectivity and can be a cause of device 
damage (Table 3.4). Consequently, a key feature for 
good etch performance (Table 3.5) is effective ion-
ization to produce very high quantities of low-en-
ergy ions and radicals at low pressures. Selectivity 
as high as 40:1 might be required in the future for 
ICs and even more for micromachines. It is gen-
erally believed that  “radiation” damage of plasma 
can be minimized by keeping ion energies low. It 
is also generally believed that a lot of the radiation 
damage can be annealed out. In reality, very little 
is understood of the damage plasma can do. The 
higher the etch rate, the better the wafer throughput. 
Good selectivity, uniformity, and profile control are 
more easily achieved at lower etch rates. Trenches of 
various depths are made in Si in the manufacture of 
metal oxide semiconductor (MOS) devices. Shallow 
170   Manufacturing Techniques for Microfabrication and Nanotechnology
TABLE 3.4 Device Damage
Some “flavors” of device damage:
• Alkali (sodium) and heavy metal contamination
• Catastrophic dielectric breakdown
• Current-induced oxide aging
• Particulate contamination
• UV damage
• Temperature excursions that can activate 
metallurgical reactions
• “Rogue” stripping processes that simply do not 
remove all the residue
• Plasma-induced charges, surface damage, ion 
implantation
TABLE 3.5 Etch Performance*
Etch performance is judged in terms of the following:
 1. Etch rate: Rate at which material is removed from the 
substrate
 2. Uniformity: Etch rate constancy across the substrate
 3. Throughput: Amount of substrates/wafers etched 
during one process cycle
 4. Directional control: Control of the horizontal (CD) 
and vertical etch rate (profile)—isotropic or 
anisotropic
 5. Surface quality (residue, microloading effects)
 6. Device damage
 7. Particle control
 8. Reproducibility 
 9. Selectivity of etch:
a. Controlled by etchant composition
b. Controlled by etch rate
*See also Introduction to Part II.

[Page 171]
trenches (0.5–1.5 µm) are used to aid in reducing 
the effects of lateral diffusion during processing 
and to make flat structures (planarization). Deeper 
trenches (1.5–10 µm) are used to create structures 
that become capacitors and isolation regions in inte-
grated circuits. For the shallowest trenches, pho-
toresist is adequate as a mask. For deeper etching, 
a silicon dioxide mask may be needed. In microma-
chining, one would like to obtain aspect ratios of 100 
and beyond; thus, the difficulty in masking keeps 
mounting. With aspect ratios above 2:1 or 2.5:1, the 
etching action at the bottom of a trench tends to slow 
down or stop altogether.
In answer to these identified needs, equipment 
builders have come up with low-energy,  high-density 
plasmas, for example, magnetrons, inductively cou-
pled plasmas (ICPs),19 and electron cyclotron reso-
nances (ECRs)20 (see below Figure 3.36).
Physical Etching: Ion Etching or 
Sputtering and Ion-Beam Milling
Introduction
Bombarding a surface with inert ions (e.g., argon 
ions), in a setup as shown in Figure 3.11, translates into 
ion etching or sputter etching. With ions of sufficient 
energy impinging vertically on a surface, momentum 
transfer (sputtering) causes bond break age and 
ballistic material ejection, throwing the bombarded 
material across the reactor to depo sit on an opposing 
collecting 
surface, 
provided 
the 
surrounding 
pressure is low enough. The kinetic energy of the 
incoming particles largely dictates which events are 
most likely to take place at the bombarded surface, 
that is, physisorption, surface damage, substrate 
heating, reflection, sputtering, or ion implantation. 
At energies less than 3–5 eV, incoming particles are 
either reflected or physisorbed. At energies between 
4 and 10 eV, surface migration and surface damage 
results. At energies >10 eV (e.g., from 5–5000 eV), 
substrate heating, surface damage, and material 
ejection, that is, sputtering or ion etching, take place. 
At yet higher energies, >10,000 eV, ion implantation, 
that is, doping, occurs. The energy requirements for 
these various processes are summarized in Table 3.6 
(see also Figure 3.15).
The deposition phenomenon mentioned above 
can be used to deposit materials in a process called 
sputter deposition (Chapter 7). A low pressure result-
ing in a long mean free path is required for material 
to leave the vicinity of the sputtered surface without 
being backscattered and redeposited.
In what follows, we shall consider two purely phys-
ical dry etching techniques at energies >10 eV, that is, 
sputtering or ion etching and ion-beam milling.
Sputtering or Ion Etching
The gradient in the potential distribution around 
the target lying on the cathode (see Figure 3.11) 
accelerates the ions, prompting them to impinge on 
the substrate in a direction normal to the surface. 
The etch rate in the direction of the impinging ions 
(Vz) becomes a strong function of Emax (Equations 
3.8 and 3.20). The impinging ions erode or sputter 
etch the surface by momentum transfer. This offers 
some advantages: volatility of the etch products is 
not as critical as for dry chemical etching, and only 
a billiard ball effect plays a role in physical etching. 
As a consequence, differences in etch rates for vari-
ous materials are not large (sputter yields for most 
are within a factor of three), and the method entails 
directional anisotropy. Physical etching is inher-
ently nonselective because the ion energy required 
to eject material is large compared with differences 
in chemical bond energy and  chemical reactivity. 
When no reactive etching processes are available 
for a given material, physical etching is always an 
option. Directional anisotropy remains as long as 
the dimensions of the surface topographical struc-
tures are small compared with the thickness of the 
sheath between the bulk plasma and the etched sur-
face. However, etch rates are slow, typically a hun-
dred to a few hundred angstroms per minute. The 
use of a magnetron can help improve the etch rate 
Dry Etching   171
TABLE 3.6 Energy Requirements Associated with 
Various Physical Processes
Ion Energy (eV)
Reaction
<3
Physical adsorption
4–10
Some surface sputtering
10–5000
Sputtering
10–20 K
Implantation

[Page 172]
and minimize heating of substrates. In both DC and 
RF diode sputtering, most electrons do not cause 
ionization events with Ar atoms. They end up being 
collected by the anode, substrates, and so on, where 
they cause unwanted heating. A magnetron adjusts 
this situation by confining the electrons with mag-
netic fields near the target surface; consequently, 
current densities at the target may increase from 
1 mA/cm2 to 100 mA/cm2.
As sputter etching is nonselective, it introduces 
a masking problem. Another hurdle is the need for 
rather high gas pressure to obtain sufficiently large 
ion currents, resulting in a short mean free path, λi, 
of the ions. With a mean free path smaller than the 
interelectrode spacing, considerable redeposition of 
sputtered atoms on the etching substrate lying on the 
cathode can occur. Electrical damage from ion bom-
bardment also must be taken into account when crit-
ical electronic components reside on the substrate.
Ion-Beam Etching or Ion-Beam Milling
Ion-beam milling (IBM) is a process wherein the 
plasma source for ion etching is decoupled from 
the substrate, which is placed on a third electrode. 
Decoupled plasma is also called remote plasma, 
and the equipment needed is called a triode setup. 
The plasma source can be an RF discharge or a 
DC source (Penning source). In a typical DC tri-
ode setup, as shown in Figure 3.13, control of the 
energy and flux of ions to the substrate in the sub-
strate chamber happens independently. The sample 
being etched can be rendered neutral by extracting 
low-energy electrons from an auxiliary thermionic 
cathode (i.e., a hot filament neutralizer), thus mak-
ing this DC equipment usable for sputtering insula-
tors, as well as conductors. In ion-beam milling, as 
in ion etching, noble gases are generally used as they 
exhibit higher sputtering yields as a result of heavy 
ions and avoid chemical reactions. The argon pres-
sure in the upper portion of the chamber can be low 
(10–4 Torr), resulting in a large mean free ion path. 
Adding a hot wire (Kaufman source) or a hollow 
cathode can enhance ionization at those low pres-
sures. In a Kaufman source, electrons are emitted by 
a hot filament (typically tantalum or tungsten) and 
accelerated by a potential difference between the 
cathode filament and an anode. A hollow cathode 
is a metal cylinder with a hole several millimeters 
in diameter. When the pressure is decreased, the 
hollow cathode starts to emit extremely strong light 
(negative glow) when the cathode sheath thickness 
reaches about the same dimensions as the diameter 
of the hole. The hollow cathode bounces electrons 
back and forth within the negative glow, thereby 
enhancing the plasma density considerably beyond 
that of a normal discharge.5
The discharge voltage in IBE must be larger than 
the gas ionization potential (15.7 eV for argon) and 
typically is operated at several times this value, about 
40–50 eV, to establish a glow discharge. Ions are 
extracted from the upper chamber by sieve-like elec-
trodes (extraction grids), formed into a beam, accel-
erated, and fired into the lower chamber where they 
strike the substrate. Achievable ion energies range 
from about 30 eV to several keVs. Beam divergence 
through collisions with residual gas molecules in the 
substrate chamber usually limits the lowest practical 
ion energy to a few hundred electronvolts. Typical 
etch rates with argon ions of 1 keV of energy and an 
ion current density of 1.0 mA/cm2 are in the range of 
100–3000 Å/min for most materials such as silicon, 
172   Manufacturing Techniques for Microfabrication and Nanotechnology
Substrate
   holder
Substrate
Electron
source
      Hot
  ﬁlament
neutralizer
Accelerating
electrode
Cathode
Anode
50 V
1-5 kV
Focusing
     coil
+
+
+
+
+
+
FIGURE 3.13 Ion-beam etching (IBE) apparatus (triode). 
In an ion-beam apparatus, the beam diameter is approxi-
mately 8 cm. Substrates are mounted on a moveable 
holder allowing etching of large substrates. Coils focus 
the ion beam and densify the ion flux in magnetically 
enhanced ion etching (MIE).

[Page 173]
polysilicon, oxides, nitrides, photoresists, and met-
als. Inert ion-beam etching (IBE) in an ion miller is, 
in principle, capable of very high resolution (<100 
Å), but aspect ratios are usually less than or equal to 
unity, and selectivity is poor. The use of the extrac-
tion grid also increases the potential for contaminat-
ing the ion beam with sputtered grid material.
Higher plasma ion densities may be created by 
using magnetic coils in a magnetron sputtering 
machine to increase the electron path length. Just as 
the ionospheric van Allen belts are confined by the 
Earth’s dipole field, plasma remains confined within 
the magnetic envelope generated by the coils, thus 
preventing electron loss to plasma-exposed sur-
faces. This principle is exploited, for example, in 
magnetically enhanced ion etching (MIE) (see coils 
in Figure 3.13). A magnetic field is applied so that 
electrons cannot pass directly from the anode to the 
cathode, but rather follow helical paths between col-
lisions, greatly increasing their path length and ion-
ization efficiency. To understand this enhancement 
in ionization efficiency, consider an electron mov-
ing with a velocity ve. This velocity will be affected 
by both the electric and the magnetic fields, and the 
force on the electron is given by the Lorentz force 
(see Volume I, Equation 3.64):
 
F = e (Ve × B) 
(Volume I, Equation 3.64)
in which all quantities, except for the electron 
charge, are vectors. The direction of the force vector 
on the electron is perpendicular to both the mag-
netic field and the  direction of the velocity; conse-
quently, the electron will spiral around the magnetic 
field lines (see Figure 3.14).
With an angle ϕ between the momentary electron 
velocity vector and the magnetic field vector, the 
radius r of the electron orbit is:
 
r
m v
eBsin
e
e
=
φ
 
(3.16)
where me is the mass of the electron. Equation 3.16 is 
obtained by equating the magnetic and centripetal 
forces. When the electron is moving at right angles 
to the magnetic field, this simplifies to: 
 
r
m v
eB
e
e
=
 
(3.17)
The circular motion of electrons in the presence of a 
magnetic field can also be described in terms of an 
angular frequency ωc (also the cyclotron frequency), 
which can be calculated from the electron velocity 
ve and the radius r of the electron helix as described 
in Equation 3.17:
 
ω =
c
e
v
r
 
(3.18)
At an electron energy of 2 eV, the mean electron 
velocity is 9 × 105 m s−1 (see Equation 3.2). According 
to Equation 3.17, with a magnetic field B of 5 × 10−3 
Tesla (T) applied, electrons will be forced into a cir-
cular path with a radius of about 1 mm.21 At a higher 
electron temperature of 100 eV, the cyclotron radius 
of an electron in a field of 0.01 T (or 100 Gauss) is 
3.2  mm. These cyclotron radii are of the order of 
the mean free path and smaller than the smallest 
dimension of the average dry etch reactor. By length-
ening the electron path considerably, electrons are 
prevented from reaching the reactor walls where 
Dry Etching   173
+
+
+
-
-
-
•
•
E
E
B
B
F = e (ve × B)
Electric ﬁeld alone
Magnetic ﬁeld alone
Crossed electric and magnetic ﬁelds
FIGURE 3.14 Electron path with electric field alone and with magnetic field alone and finally with crossed electric and 
magnetic fields.

[Page 174]
they would be lost. Any velocity component of an 
electron parallel to the magnetic field will change 
the circular path into a helix. In principle, ions also 
will move in helical paths; however, the radius r (see 
Equation 3.17), because of the heavy mass of ions, is 
so large that the effect can be neglected. Clearly, from 
the above, a magnetic field can lower wall recom-
bination by confining the electrons, hence making 
relatively low field strengths adequate for obtain-
ing high plasma densities. When plasma density is 
increased with magnetic confinement, the degree of 
ionization is between 10−2 and 10−4, compared with 
10−4–10−6 for simple plate discharges, resulting in an 
increased etch rate.
The cyclotron resonance frequency of an elec-
tron estimated from Equation 3.18 is about 108 s−1, 
which is in the microwave range. If the RF excita-
tion frequency is in the same range, resonance takes 
effect, causing an additional increase in the RF 
energy transfer efficiency. Microwave energy may be 
injected into plasma to energize the ECR ion source 
as reviewed further below (Figure 3.36b).
When inert argon ions in a triode setup as shown 
in Figure 3.13 are replaced with reactive ions, reac-
tive ion-beam etching (RIBE) occurs. The ions not 
only transfer momentum to the surface but they 
also react directly with the surface, which means 
a chemical/physical mechanism is involved. Direct 
reactive ion etching of a substrate is the exception 
rather than the rule, and it is the radicals generated 
in the plasma that usually dominate the chemical 
reactions at the surface.
Systems using a hot filament to produce a plasma 
have a relatively short lifetime in the presence of 
reactive gases, as conventional filament materials 
tend to etch away (e.g., tungsten in the presence of 
halides forms volatile tungsten halides).21 The latter 
type of plasma source problem is avoided by using 
microwave excitation.
IBE may cover an area of 3–8 cm. This also is 
referred to as showered ion etching. Yet another type 
of IBE, a maskless technique called focused ion beam 
(FIB), in which the beam is made extremely nar-
row and used as a direct writing tool, is discussed in 
more detail in Chapter 6.
Because of its low etch rate and low selectiv-
ity, IBE is used more for fundamental mechanistic 
studies rather than for patterning. For example, in 
IBE, the substrate can be tilted relative to the direc-
tion of ion bombardment, and, as the ion energy at 
the substrate and the angle of incidence are known, 
fundamental information, such as sputter yields, 
can be obtained.21 The sputter yield S is defined as 
the mean number of atoms removed from the sur-
face per incident ion. The sputtering yield depends 
on the incident ion energy, the mass of the incident 
ion, the mass of the substrate atom to be etched 
away, the angle of the incident ion with respect to 
the substrate, the crystallinity and the crystal ori-
entation of the substrate, the temperature of the 
substrate during etching, and the partial pressure 
of oxygen in the residual gas. The sputter yield as 
a function of the incident ion energy is shown in 
Figure 3.15. The sputtering yield increases with 
the incident ion energy and reaches a broad maxi-
mum at energies between 5 and 50 keV. Beyond 50 
keV, the sputtering yield decreases because of the 
deeper penetration of the ions in the substrate—
that is, ion implantation.22 The angular depen-
dence of the sputtering yield S will be considered 
below when we discuss etching profiles in physical 
etching.
In Chapter 7 we will learn more about sputter 
deposition. In sputter deposition the substrate on 
the cathode is replaced by a sputter target cathode, 
and materials sputtered from that target are depos-
ited on the substrate now placed on the anode.
174   Manufacturing Techniques for Microfabrication and Nanotechnology
100
10
1
10–1
10–2
10–3
10–4
1
Ion energy __ eV
10
102
103
104
105
106
Sputter yield __ atoms/ion
Treshold energy
    for sputtering
FIGURE 3.15 Sputter yield as a function of the energy of 
the bombarding ion.

[Page 175]
Etching Profiles in Physical Etching
Introduction
The ideal result in dry or wet etching is usually the 
high-fidelity transfer of the mask pattern onto the 
substrate, with no distortion of critical dimensions 
(CDs). Isotropic etching (dry or wet) always enlarges 
features and thus distorts CDs. Chemical anisotropic 
wet etching is crystallographic. As a consequence, 
CDs can be maintained as long as features are strategi-
cally aligned along certain lattice planes (see Chapter 
4 on wet chemical etching and wet bulk microma-
chining: pools as tools). With sputtering, the anisot-
ropy is controllable by the plasma conditions.
As can be seen from Figure 3.3a, ion etching and 
ion milling do not lead to undercutting of the mask, 
but the walls of an etched cut are not necessarily ver-
tical. A variety of factors contribute to this loss of 
fidelity in pattern transfer, and they are either caused 
by involatile sputtering reaction products or by spe-
cial ion-surface interactions. We shall briefly review 
these dry physical ion etching problem areas.
Faceting Due to Angle-Dependent Sputter Rate
In Figure 3.15 sputter yield S is shown as a function 
of the energy E of the bombarding ion. The sputter 
yield is a complex function of the binding energy 
U of the material and its atomic number Zmaterial as 
well as the nature of the sputtering gas (with its own 
atomic number Zgas). S  increases for heavier gases 
and also depends on the angle of  incidence of the 
ions (θ). The dependence of S on different factors is 
summarized in Table 3.7. Many different phenom-
ena may occur when an ion hits a substrate/target. 
The ions may bounce back, implant, absorb on the 
surface, or reflect by a grazing collision sequence. 
In Figure 3.16 we plot the sputter yield S as a func-
tion of θ, the angle at which ions are directed at the 
surface (0° is perpendicular and 90° is glancing). 
Sputtering is often most efficient at about 20–30° 
off glancing. In sputtering (at energies <50 keV), 
the incoming ions may be modeled as hard spheres 
colliding with the substrate, with 95% of the inci-
dent energy going into the substrate (thus making 
cooling of the target absolutely required) and 5% of 
the incident energy carried off by substrate/ target 
atoms. The atoms come off with a cosine distribu-
tion. It intuitively can be understood that 1) at a 
glancing angle the incoming ions do not eject atoms 
from the substrate/target (S = 0), 2) hitting the sub-
strate perpendicularly with ions leads to fewer atoms 
being ejected from the substrate/target, and 3) that 
in between there are a maximum number of atoms 
being kicked out.
