Repository: Alvintxh/nanofab-web

# Extracted Book Sources

All 11 textbooks extracted 2026-04-05 using PyMuPDF (extract_pdf.py).

## Extraction Summary

| Book Key | File | Pages | Words | Page Numbering |
|----------|------|-------|-------|----------------|
| cui_2025 | Zheng Cui - Nanofabrication (4th ed) | 419 | ~158K | PDF labels (C1, i-xi, 1-407) |
| campbell_2008 | Campbell - Fabrication Engineering (3e) | 825 | ~369K | offset=18 (front-1..18, then 1-807) |
| teresa_2020 | De Teresa - Nanofabrication (full) | 451 | ~183K | offset=0 (sequential PDF pages) |
| madou_vol1_2011 | Madou - Fundamentals of Microfab Vol.1 | 646 | ~366K | PDF labels |

File: sources/sources_processed/books/madou_vol2_2011/madou_vol2_2011_full.txt (part 16 of 57)
100
(3.5)
10+
(.35)
Even when starting out with a vertical mask side-
wall, ion sputtering exhibits a tendency to develop a 
facet on the mask edge at the angle of maximum etch 
rate. This corner faceting is detailed in Figure 3.17a. 
The corner of the mask, always a little rounded even 
when the mask walls are very vertical, etches faster 
than the rest and is worn off. Faceting at the mask 
corner arises because the sputter yield S for materials 
is a function of the angle at which ions are directed 
at the surface [S = f(θ), see Figure 3.16]. The sputter-
etch rate of resist, for example, reaches a maximum 
at an incidence angle of about 60°, more than twice 
the rate at normal incidence.22 Sloped mask sidewalls 
may eventually be followed by sloped etch steps in the 
Dry Etching   175
TABLE 3.7 Sputtering Yield S Dependence on Various 
Factors
Factor
Effect on Sputter 
Yield S
Target 
material
Binding energy U 
Higher U means 
lower S
Atomic number 
Zmaterial 
Higher Z means 
lower S
Sputtering 
gas
Atomic number 
Zgas 
S increases for 
heavier gases
Incident energy E 
S increases for higher 
energy
Geometry
S reaches a maximum 
20–30° of glancing
0°
90°
Perpendicular
Glancing
Angle of incidence
S
60–70°
FIGURE 3.16 Sputter yield as a function of angle of inci-
dence of bombarding ions.

[Page 176]
substrate. Faceting of the substrate itself will proceed 
along its own preferred sputtering direction angle. 
The faceting is more pronounced with an applied bias 
as a result of the increased electric field at corners. 
Usually, faceting affects only the masking pattern, 
and making the mask sufficiently thick minimizes its 
influence on the fidelity of the pattern transfer.
It should be noted that some of the disadvantages 
of physical etching, such as resist corner faceting, 
can sometimes be exploited. For example, a gently 
sloping edge is advantageous to facilitate metal cov-
erage or planarization because a tapered sidewall is 
easier to cover than a vertical wall, especially when 
using line-of-site deposition methods. The method 
most often used to obtain such a taper is a controlled 
resist failure, that is, erodible or sacrificial masks 
(Figure 3.18). In other words, the “negative effect” of 
faceting described in connection with Figure 3.17a is 
put to good use.
Ditching or Trenching
When the slope of the side of the mask is no lon-
ger completely vertical, some ions will collide at a 
glancing angle with the sloping edges before they 
arrive at the etch surface. This gives a local increase 
in etch rate, leading to ditches (Figure 3.17b). For 
this mechanism to be active, there must be a siz-
able fraction of ions with at least slightly off-vertical 
trajectories, or the sidewall must have a slight taper 
as shown in Figure 3.17b.23 For example, the taper of 
the sidewall could result from redeposition (see next 
section) or faceting (see above). Because ditching is a 
176   Manufacturing Techniques for Microfabrication and Nanotechnology
Redeposition
(c)
Ang. distr. of ions
(e)
Trenching
(b)
Faceting
(a)
Backscattering
(d)
Photoresist
Substrate
Facets
in mask
Redeposited
material
FIGURE 3.17 Limitations of dry physical etching. (a) Faceting. Sputtering creates angled features. An angled facet 
(~60°) in the resist propagates as the mask is eroded away. Sloped walls may also be created in the underlying sub-
strate. (b) Ditching or trenching as a result of glancing incidence of ions. (c) Redeposition of material sputtered from 
the bottom of a trench. (d) Backscattering. (e) Angular distribution of incident ions. (Based on Lehmann, H. W. 1991. 
Thin film processes II. Eds. J. L. Vossen, and W. Kern. Boston: Academic Press.1)
(b)
(c)
Mask
ﬁlm
(a)
Substrate
FIGURE 3.18 Erodible or sacrificial masks. (a) Patterned 
masking structure prior to etching. (b) Nonerodible mask. 
(c) Partially erodible mask.

[Page 177]
small effect (e.g., 5%), it often goes unnoticed unless 
thick layers are etched.
Redeposition
Another sputtering limitation, already alluded to, 
is the redeposition of involatile products on step 
edges (Figure 3.17c). Redeposition involves sputtered 
involatile species from the bottom of the trench 
settling on the sidewalls of the mask and etched 
trench. The phenomenon manifests itself mainly on 
sloped sidewalls.
By tilting and rotating the substrate during etching 
(Figure 3.19), etch profiles can be improved. The 
reasons for tilting and rotating improvements are a 
combination of shadowing the bottom of the step (to 
reduce trenching), partially etching the side walls of 
the mask (to reduce redeposition), and gaining more 
nearly vertical edges on the etched profiles in the 
substrate. Especially with aspect ratios exceeding 
unity, redeposition becomes prob lematic, and reactive 
gas additives are necessary to generate volatile etch 
products. With aspect ratios greater than 2:1 or 2.5:1, the 
etching action at the bottom of too-fine features tends 
to slow down or stop altogether. Reactive additives 
bring us into the realm of chemical-physical etching 
(discussed further below). For micromachining, tilting 
and rotating of substrates are recurring topics. They 
are some of the desirable modifications of standard 
equipment used for micromachining applications (for 
example, see the fabrication of Spindt field emitters 
shown in Figure 2.42). 
Redeposition may also be used to control sidewall 
profiles. The material redeposited on the sidewall 
protects the sidewalls, whereas the material redepos-
ited at the bottom gets removed during the etching 
process. With the proper control of the redeposition, 
one can achieve a highly anisotropic profile.
Backscattering
Backscattering, illustrated in Figure 3.17d, is a form of 
redeposition associated with involatile etch products. 
A fraction of the sputtered and invol atile species 
from the surface is backscattered onto the substrate 
after several collisions with gas phase species. This 
indirect redeposition may involve contaminants 
from the walls and fixtures in the vacuum chamber. 
Backscattering fixes the upper pressure limit for ion-
enhanced etching. Significant redeposition can take 
place at pressures as low as 10 mTorr.1
Angular Distribution of Incident Ions
Sheath scattering and/or field nonuniformities cause 
off-vertical ion trajectories. Most ions impinge per-
pendicularly on the substrate. Scattering of a small 
fraction of ions in the sheath causes a distribution of 
impingement angles.1 This scattering in the sheath 
is responsible for hourglass-shaped etch profiles 
that have been observed in trench etching of silicon 
(see Figure 3.17e). Besides sheath scattering, there is 
a second mechanism active that may lead to skew-
ing of ion directionality; namely, inhomogeneities 
in the electrical field at the substrate surface. With 
etching conductors, the bending of electric field 
lines caused by surface topography has the effect 
of enhancing ion flux at feature edges and leads to 
ditching. On the other hand, with etching insula-
tors, charging effects may cause appreciable ion 
fluxes to the sidewalls of a trench and contribute to 
lateral etching. The latter will again lead to hour-
glass-shaped trenches. The  importance of the effect 
is very much related to the electrical conductivity 
of the masking and etching surfaces, with the great-
est significance for strongly insulating materials.24
Temperature Control during Dry Etching
During dry etching, heavy ion bombardment of the 
substrate generates a lot of heat. To protect photo-
resist masks, temperature control is required. This 
could in principle be achieved by water cooling the 
Dry Etching   177
Tilting and rotating
Ion
beam
Resist
Deposit
Feature
Etch stop
θ
Mask
Sample
Rotate
Partial
shadowing
here
Combined etching
and redeposition
here
FIGURE 3.19 Left: By tilting and rotating the substrate 
during etching etch profiles can be improved. Right: 
Redeposition may be used to control sidewall profiles.

[Page 178]
wafer-chuck (pedestal or cathode) although the low 
pressure makes for poor heat transfer between the 
substrate and the wafer-chuck, so helium backside 
cooling is required. Alternatively a clamp ring or elec-
trostatic chuck (E-chuck) is used to hold the wafer.
Physical Etching Summary
In physical etching, ion etching or sputtering, and 
ion-beam milling, argon or other inert ions extracted 
from the glow discharge region are accelerated in an 
electrical field toward the substrate, where etching 
is purely impact controlled. Sputtering is inherently 
nonselective because large ion energies compared 
with the differences in surface bond energies and 
chemical reactivities are involved in ejecting sub-
strate material. The method is slow compared with 
other dry etching means, with etch rates limited 
to several hundreds of angstroms per minute com-
pared with thousands of angstroms per minute, 
and higher for chemical and ion-assisted etching (as 
high as 6 µm/min with the newest deep RIE equip-
ment). Sputter etching tends to form facets, ditches, 
and hourglass-shaped trenches and frequently rede-
posits material in high-aspect-ratio (>2:1) features. 
Electrical damage to the substrate from ion bom-
bardment and implantation can be problematic. 
However, some of the reversible plasma damage can 
be removed by a thermal anneal. With the continu-
ing increase in device complexity, which includes 
layers of different chemical composition, inert ion 
etching and ion-beam sputtering will continue to 
find new applications.
Plasma Etching (Radical Etching)
Introduction
In reactive plasma etching (PE), which corresponds 
to a high-pressure RIE extreme, reactive neutral 
chemical species such as chlorine or fluorine atoms 
and molecular species generated in the plasma dif-
fuse to the substrate where they form volatile prod-
ucts with the layer to be removed. The only role of 
the plasma is to supply gaseous, reactive etchant 
species. Consequently, if the feed gas were reactive 
enough, no plasma would be needed. At pressures of 
>10−3 Torr, the neutrals strike the surface at random 
angles, leading to isotropic, rounded features. A dry 
chemical etching regime can be established by oper-
ating at low voltages, eliminating impingement of 
high-energy ions on the sample, and facilitating sur-
face etching almost exclusively by chemically active, 
neutral species formed in the plasma. The reaction 
products—volatile gases—are removed by the vac-
uum system. The volatility of the formed reaction 
product introduces a major difference with sputter-
ing, where involatile fragments are ejected like a bil-
liard ball and may be redeposited close by.
Reactor Configurations
Reactive plasma etching is one extreme of RIE and 
basically follows the same process we encountered 
when discussing dry stripping of resists (Chapter 1, 
Dry Stripping). Three different popular configura-
tions for plasma etching (barrel reactor, downstream 
etcher, and parallel-plate system) were shown in 
Figure 1.36. In resist etching, the process is called 
ashing. Depending on the configuration, high-energy 
ion bombardment of the substrate can be prevented, 
more or less, and plasma-induced device damage 
avoided. For example, in a barrel reactor, the sub-
strates are shielded by a perforated metal shield to 
reduce substrate exposure to charged high energetic 
species in the plasma. In a downstream stripper, the 
geometry of the reactor allows reactant generation 
and stripping to take place in two physically sepa-
rated zones (triode-type configuration with a remote 
plasma). In parallel-plate strippers, the substrates 
are placed inside the plasma source, which leads to 
higher ion damage compared with the two previous 
methods.
Reaction Mechanism
The plasma etching process can be broken down 
into as many as five primary steps, as illustrated in 
Figure 3.20. The first step is the production of the 
reactive species in the gas phase (1). In a glow dis-
charge, a gas such as CF4 dissociates to some degree 
by impact with energetic particles in the plasma 
with an average energy distribution between 1 and 
10 eV. In the dissociation, reactive species such as 
178   Manufacturing Techniques for Microfabrication and Nanotechnology

[Page 179]
CF3
+, CF3, and F are formed. This step is vital because 
most of the gases used to etch thin films do not react 
spontaneously with the film; for example, CF4 does 
not etch silicon. In a second step, the reactive species 
diffuse to the solid (2) where they become adsorbed 
(3), diffuse over the surface, and react with the sur-
face (4). The etching species must get to the surface 
to react with a thin film or substrate molecules. The 
mechanics of getting to the surface can limit aspect 
ratio and determines undercutting and uniformity. 
Adsorption also can affect aspect ratio. The reaction 
is strongly temperature-dependent. Finally, the reac-
tion products leave the surface by desorption and 
diffusion to the bulk (5). Desorption can stop the 
etching process if the reacted species are not volatile, 
and diffusion to the bulk gas phase can lead to non-
uniform etching as a result of dilution of unreacted 
etching species. As in a parallel resistor combina-
tion, total resistance is determined by the smallest 
resistance—the reaction with the smallest rate con-
stant determines the overall reaction rate.
Some of the reaction steps listed above occur in 
the gas phase and are termed homogeneous reactions, 
whereas others occur at the surface and are called 
heterogeneous reactions. For homogeneous reactions, 
the plasma only plays the role of creating highly 
reactive species from the plasma gas. Radicals  are 
more abundant in a glow discharge than ions 
because they are generated at a lower threshold 
energy (e.g., < 8 eV), which leads to a higher gene-
ration rate. Moreover, the uncharged radicals have 
a longer lifetime. Low-energy ions rarely act as the 
reactant themselves; instead, neutrals are respon-
sible for most reactive etching (chemical etching) 
at pressures greater than 0.001–0.005 Torr. Radi-
cals and molecules formed in the plasma are 
not inherently more chemically reactive than 
ions, but they are present in significantly higher 
concen trations. Heterogeneous reactions display 
even more complexity than homogeneous reactions. 
In prin ciple, all the species generated in the plasma 
may influence the reaction rate at the surface; 
nonreactive species may decrease the reaction rate 
by blocking surface sites, and adsorption of radicals 
may enhance the reaction rate. Radicals and other 
neutrals reach the surface by diffusion, whereas ions 
are accelerated toward the surface by the negative 
potential on the substrate electrode. Besides chemi-
cally active species and ions, the effect of electron 
bombardment and irradiation by visible and UV 
radiation emanating from the plasma requires con-
sideration. Chemical etching occurs at low bias, 
and because, in principle, no highly energetic 
ions bombard the surface, sputtering itself is not 
an important surface-removal mechanism, and 
radiation damage to the substrate is reduced. 
Unfortunately, the term reactive ion etching is used 
indiscriminately for all chemical dry etching, even 
though ions themselves are not the major reactive 
species. Radicals and molecules also serve as the 
primary depositing species for all types of films 
in plasma-enhanced chemical vapor deposition 
(PECVD) (see Chapter 7). Ions directly participate in 
chemical etching only in RIBE, where ion reactions 
at very low pressures can etch at modest rates of less 
than 400 Å/min. RIBE is an example of physical/
chemical dry etching where the same ion has 
both a physical (ion impact) and a chemical (reactive 
etching) component. Working with remote plasma 
in a triode-type system (e.g., a downstream stripper) 
further reduces ion bombardment of and current 
flux to the wafer. The steps of reactant genera-
tion and etching are separated efficiently because 
charged species (mainly electrons and positive 
Dry Etching   179
FIGURE 3.20 Primary process steps occurring in a plasma 
etch process. See text for details.

[Page 180]
O2
+  ions in the case of pure oxygen plasma used 
for stripping resist) suffer a much higher loss than 
reactive neutrals such as atomic oxygen as a result of 
the presence of plasma excitation.
In the absence of crystallographic effects (typically 
seen with III–V compounds but not with Si), chemi-
cal dry etching leads to isotropic profiles only when 
ions do not assist the reaction. In the case where ions 
assist, anisotropy is induced (see below under Energy-
Driven Anisotropy or Damage Mechanism). Isotropic 
etching of the reactive species leads to mask undercut-
ting. In some cases mask undercutting is required—
for example, in device fabrication involving lift-off or 
when layers on sidewalls must be cleared. 
Because of the chemical nature of the etching pro-
cess, a high degree of control over the relative etch 
rates of different materials (i.e., selectivity) can be 
obtained by choosing suitable reactive gases. During 
stripping, oxygen plasma removes photoresists by 
oxidizing the hydrocarbon material to volatile prod-
ucts. Fluorine compounds are used for silicon etch-
ing, and many materials are susceptible to chlorine 
etching. For example, aluminum is etched in chlo-
rine but not in fluorine because aluminum chlo-
rides are volatile, whereas aluminum fluorides are 
involatile. Mixtures of gaseous compounds such as 
CF4 (fluorocarbon)-O2 assist in patterning silicon, 
silicon dioxide, silicon nitride, and so on.
Macro- and Microscopic Loading Effects 
Macroscopic Loading Effects
In dry etching, the number of radicals in the plasma 
is in the same range as the number of atoms to be 
removed; in wet etching, on the other hand, the 
number of etchant molecules might be 105 times 
higher than the number of atoms to be removed. A 
“loading effect” occurs in dry etching as the etchant 
is depleted by reaction with the substrate material. 
As a result, the etch rate is inversely proportional to 
the Si area that is exposed to the plasma.2 The more 
purely chemical the etching process, the bigger the 
loading effect. With lower pressures, the loading effect 
becomes smaller. Conventional plasmas can sus-
tain enough radicals to etch at rates of 1000 Å/min. 
With more effective power sources, such as a cyclo-
tron or magnetron, 104 Å/min can be achieved.
The loading effect brings an important limita-
tion of dry etching to light: as the etch rate becomes 
dependent on wafer loading, uniformity is jeopar-
dized. If the supply of reactant limits the etch rate, 
small variations in flow rate or gas distribution 
uniformity may lead to nonuniformities in the etch 
rate. The gas flow F is the most important param-
eter to control in this regard. Gas flow rates are on 
the order of 5–200 sccm (standard cubic centi meter 
per minute), with a maximum flow rate set by the 
maximum pumping speed and the desired work-
ing pressure.1 The symmetry of the gas flow (i.e., 
the relative position of gas inlet and pumping port) 
has to be optimized for a given reactor configura-
tion. Hence a minimum flow rate of the reactant 
gas prevents the process from being limited by 
reactant supply. A utilization factor, U (the ratio of 
rate of formation of etch product to the rate of etch 
gas flow), may be defined, and U ≥ 0.1 is suggested 
for uniform etching. To illustrate: a 500-Å/min 
etch rate of a 3-in. Si wafer in a CF4 plasma corre-
sponds to a removal rate of 5 × 1019 Si atoms/min, 
or a SiF4 evolution rate of approximately 2 sccm. 
This means that the CF4 flow rate should be at least 
20 sccm.1,25
Closely linked to the utilization factor U is the 
residence time τ in seconds of the feed gas in the dry 
etch reactor. The residence time is given by:
 
τ = PV
F
 
(3.19)
where V = reactor volume in liters
 
P = steady-state pressure in Torr
 
F =  flow rate of the feed gas in Torr-liters per 
second
(Most gas flow meters are calibrated in standard 
cubic centimeters per minute and 1.0 Torr-L/s = 79.0 
sccm.) 
The residence time represents the average length 
of time a molecule of gas spends in the chamber irre-
spective of any chemical reaction that might occur. 
Etching uniformity is also impacted by the rela-
tive reactivity of the wafer surface with respect to the 
cathode material used. Resulting nonuniformities 
in this case are referred to as bull’s eyes because circu-
lar interference patterns appear on an etched wafer. 
180   Manufacturing Techniques for Microfabrication and Nanotechnology

[Page 181]
If an aluminum electrode is used for Si or poly-Si 
etching in SF6 plasma, a very pronounced bull’s eye 
effect will be evident. The striking nonuniformity in 
this etching pattern results from a lower consump-
tion of reactant species above the aluminum elec-
trode because aluminum only mildly reacts with 
reactive species formed by SF6. By applying an elec-
trode material that consumes the fluorine reactive 
species as fast as Si itself (e.g., a Si cathode), concen-
tration gradients of reactant species at the edge of 
the wafer are avoided, resulting in uniform etching 
(see Figure 3.21).
Microloading Effects during Plasma Etching
The loading effect may also be observed while etch-
ing different features on the same wafer. In this case 
one refers to local loading or microloading effect. 
For example:
 
1. Density of the unmasked areas may vary over 
small distances, resulting in differences in etch 
rate analogous to macroscopic loading.
 
2. Etch rates in DRIE show a dependence on the 
aspect ratio of the feature being etched; the etch 
rate is diffusion limited and decreases with 
increasing aspect ratio. In cases where a high-
aspect-ratio trench is etched in the vicinity of 
a wide trench, the latter locally decreases the 
availability of etching species at the expense of 
the narrower trench.26 The effect is also known 
as “RIE lag” or aspect-ratio-dependent etching 
(ARDE). Lower etch rate for higher AR trenches 
(smaller widths) is illustrated in Figure 3.22.
Possible mechanisms for explaining the RIE lag 
are the depletion or trapping of the reactant species 
(conductance limitations) as the species travel to 
the bottom of the trench, thus causing distortion of 
the ion paths as a result of charging and shadowing 
effects involving neutrals or ions. In all cases the 
result is the reduction of the probability of reactant 
species reaching the bottom.
Silicon Grass or Black Silicon
A common issue of nonuniformity with RIE, 
especially in the case of deep dry chemical etching 
(DRIE; see below), is the micrograss or black silicon 
structures observed, for example, at the bottom of a 
deep Si trench (Figure 3.23). Jansen et al.2,27 associated 
the effect, with all types of micro- and nanomasking 
from materials deposited or grown on the Si, for 
example, native oxide or dust (that is, contamination 
already present on the wafer before etching). Si spikes 
formed as a result of dirty wafers before etching are 
easily prevented by a precleaning step, and because 
the etch is very selective, the native oxide needs to 
be removed completely. More grass may form during 
etching because of redeposition of mask material.2 
Dry Etching   181
FIGURE 3.21 Chemical and physical effects leading to 
nonuniform etching across a wafer (bull’s eye effect). 
(From Elwenspoek, M., H. Gardeniers, M. de Boer, and A. 
Prak. 1994. Micromechanics. Report No. 122830, Twente, 
the Netherlands: University of Twente.25)
FIGURE 3.22 Illustration of RIE lag. The probability of 
reactant species reaching the bottom is reduced. (See red 
lines; wider trenches etch deeper.)

[Page 182]
This source of black Si is more  pronounced with 
higher ion energies; therefore, working with a lower 
self-bias is in general advantageous. Grass formation 
during RIE was also explained as a consequence 
of the sharpening of the ion angular distribution 
with the increasing aspect ratio of a trench during 
etching.23 To further minimize the latter types of 
nonuniformities, wafers should be positioned away 
from the edges of electrodes to eliminate edge effects 
caused by changing sheath thicknesses and varying 
the angles  of incidence. A good thermal contact 
between wafers and cathode is also important. Local 
temperature variations caused by nonuniform heat-
sinking can lead to large etch nonuniformities, 
particularly in chemically dominated processes.25
Atmospheric Plasma Etching 
Introduction
Until recently, most plasma science experiments 
were carried out under vacuum conditions. How-
ever, atmospheric-pressure plasmas enjoyed a growth 
spurt in the 1980s driven by new applications such 
as high power lasers, MEMS electrostatic switches, 
novel plasma processing applications and sputte-
ring, EM absorbers and reflectors, remediation of 
gaseous and other pollutants and waste streams, 
sterilization, decontamination, and other biome-
dical applications. Recently, new hardware designs 
have enabled the stable operation of nonthermal 
plasmas at atmospheric pressure, and publications 
on atmospheric-pressure glow discharge plasmas 
have grown rapidly. We introduce two examples 
of atmos pheric plasmas: one operates in an argon 
plasma arc, whereas the other is arc free.
The main characteristics of a plasma, such as the 
breakdown voltage and the voltage current charac-
teristic and structure of the discharge, depend on 
the geometry of the electrodes and the vessel, the 
gas used, and the electrode material. In the highly 
182   Manufacturing Techniques for Microfabrication and Nanotechnology
FIGURE 3.23 Silicon “micrograss” structures, which form 
by plasma etching of silicon in an atmosphere that causes 
small pieces of silicon dioxide to sputter and then block 
(mask) etching where they land.
Voltage (V)
Dark discharge
Townsend regime
Corona
Saturation
regime
Background ionization
Glow discharge
Breakdown voltage
Normal glow
Abnormal
glow
Arc discharge
Glow-to-arc
transition
Termal
arc
Non-
thermal
H
I
F
F
G
J
K
C
D
E
B
A
10–10
102
104
1
Current (amps)
10–8
10–6
10–4
10–2  
FIGURE 3.24 Voltage current plot of a glow discharge.

[Page 183]
nonlinear voltage current plot of plasma, as shown 
in Figure 3.24, we discern several regimes:
A to B:  The applied electrical field E accelerates 
residual ions and electrons as a result of 
background radiation in the reactor (e.g., 
from cosmic rays, radioactive materials 
in the building). These ions and electrons 
move toward the electrodes.
B to C:  As the applied V increases, eventually all 
the available residual charges are swept 
up. This causes the current through the 
plasma to saturate. 
C to E:  As the applied V increases beyond C, the E 
field is now large enough that the remain-
ing electrons can ionize gas. As V increases 
further, secondary electrons also cause 
ionization.
D to E:  In the so-called Townsend regime, coro-
nal discharges occur at various edges and 
sharp points of the electrodes in the gas. 
This is the result of the E field concentra-
tion at such sites.
A to E:  Electrical breakdown occurs. The voltage 
is now high enough to cause ionization to 
occur because of secondary electrons in 
the gas. Additional  secondary electrons 
are generated at the cathode as a result of 
ion impact on it. There is a sudden increase 
of the current by several orders of magni-
tude, causing an avalanche.
F to G:  After breakdown from E to F, the gas enters 
the normal glow where the voltage V is 
almost independent of the current over 
several orders of magnitude. As the current 
increases, the fraction of the cathode occu-
pied by plasma increases until the plasma 
covers the entire cathode surface at G.
G to H:  In the abnormal glow regime, further 
increases in the applied voltage cause 
increases in the current. This is the region 
of operation for most sputtering and other 
plasma systems.
H to K:  At H, the electrodes have become suffi-
ciently hot that the cathode can now emit 
electrons thermionically, and a second 
avalanche can happen in the arc region 
(this is the regime used in spectrochem-
istry). If the DC power supply is capable 
(low internal R), a transition from glow to 
arc happens in the region from H to I. In 
this arc regime from I to K, the discharge 
V decreases as I increases. The point J 
marks the transition from a nonthermal 
to a thermal arc (electrons have the same 
temperature as the gas).
At atmospheric pressures, plasmas are weakly ion-
ized, and the mean-free path for electron-molecule 
collisions is very short (<1 µm). These plasmas are 
typically thermal with electrons and gas at the 
same temperature. At atmospheric pressure a small 
perturbation can easily cause a glow-to-arc transition. 
The transition time is very short, and this makes it 
hard to stabilize an atmospheric glow discharge. 
Some tricks to prevent an arc include the use of inert 
gas to lower breakdown voltage, high-frequency 
power sources and operation in the dielectric barrier 
discharge mode, and a structured cathode (e.g., a pin 
cathode). Stabilization of high-pressure (atmospheric-
pressure) plasmas is most easily achieved if the 
plasma is confined to “small” spaces. Interesting 
pattern formation and self-organization has been 
observed in these microplasmas.
Atmospheric Downstream Plasma
In atmospheric plasma jet etching, reactive chemical 
species are generated in a DC arc between two elec-
trodes in a noble gas (such as argon) at atmospheric 
pressure. A stream of reactant gas (the gas jet) such 
as CF4 then flows into the arc and onto the wafer, 
which is located up to 12 in. away to avoid damage, 
as shown in Figure 3.25.28 Although atmospheric 
plasma sources have been used previously for indus-
trial powder spray and plasma cutting (see Chapters 
5 and 9), they have not been used in microelectronic 
processing for fear of damaging and contaminating 
the silicon wafer surface. Among the concerns were 
possible overheating as a result of high power den-
sity, contamination from chemical erosion of elec-
trodes, and nonuniform etching. 
Atmospheric downstream plasma (ADP) proces-
sing overcomes these problems by using a magneti-
cally controlled, inert gas, DC arc-plasma discharge. 
Dry Etching   183

[Page 184]
Plasma jet etching is an atmospheric variant of plas ma 
etching capable of producing very high etch rates 
without substrate damage. By deploying the plasma 
in a downstream configuration, ADP prevents ion 
impact damage while keeping wafer temperatures 
low. This technology may improve the performance 
and reduce the cost of bulk material removal opera-
tions, such as mechanical grinding, lapping, and 
wet chemical etching [especially chemomechanical 
polishing (CMP); see Chapter 1, Figure 1.66]. ADP 
etching for back-side damage removal after grind-
ing and wafer thinning is a potential major applica-
tion. Other applications include damage-free dicing 
and via etching (for the latter two applications, 
an aluminum mask is used). The trend to thinner 
wafers and thinner chips will not stop with the cur-
rent 200–250-µm thickness, but is forecast to con-
tinue reducing to 100–150 µm and even thinner 
(see Figure 3.26), driven by the demand for portable 
electronic devices, smart cards, multichip mod-
ules, PC Card (originally PCMCIA Card for People 
Can’t Memorize Computer Indu stry Acronyms or 
more seriously for Personal Computer Memory 
Card Interface Association), and so on. Wafer stre-
ngth requirements of large-diameter wafers limit 
back-grinding to thickness of 200–250 µm; there-
fore, new technology is essential. Tru-Silicon Techno-
logies is one of the companies providing this type 
of equip ment (for a tutorial on applications of ADP, 
see http://www.trusi.com/frames.asp?).
Atmospheric Arc-Free Plasma Etching
A picture of an atmospheric, arc-free (!), plasma jet 
invented at the University of California, Los Angeles 
is shown in Figure 3.27.29 The “cold flame” (T ~ 75oC) 
shown here is impinging on a finger (http://www.
seas.ucla.edu/prosurf). This jet was developed for 
184   Manufacturing Techniques for Microfabrication and Nanotechnology
Si Wafer
C + 4F
SiF4
CO2
CO
Argon
CF4
FIGURE 3.25 Atmospheric downstream plasma processing of a Si wafer. (From Tru-Silicon Technologies, http://www.
trusi.com/frames.asp?.)
FIGURE 3.26 A 50-µm thin silicon wafer produced using 
atmospheric downstream plasma (ADP). (From Tru-Silicon 
Technologies.)
FIGURE 3.27 A picture of an atmospheric, arc-free 
(!), plasma jet invented at University of California, Los 
Angeles. The “cold flame” (T ~ 75oC) shown here is 
impinging on a finger (http://www.seas.ucla.edu/prosurf).

[Page 185]
etching materials and depositing materials at atmo-
spheric pressure and temperatures between 100 and 
275°C. Gas mixtures containing helium, oxygen, 
and carbon tetrafluoride are passed between an 
outer, grounded electrode and a center electrode, 
driven by 13.56-MHz RF power at 50–500 W. At a 
flow rate of 51 L/min, a stable, arc-free discharge was 
produced. The discharge extends out through a noz-
zle at the end of the electrodes, forming a plasma jet. 
Materials placed 0.5 cm downstream from the noz-
zle are etched at high rates: 8.0µm/min for Kapton 
(O2 and He only), 1.5 µm/min for silicon dioxide, 
2.0 µm/min for tantalum, and 1.0 µm/min for tung-
sten.29 The plasma jet produces a large flux of atoms 
and/or radicals, depending on the gas fed to the 
device. The setup may also be used for deposition. 
For example, tetraethoxysilane was used to deposit 
high-quality silicate glass films. It should be noted 
that like ADP this is a downstream plasma source. 
The ions and electrons are rapidly consumed by col-
lisions before impinging on the substrate.
Physical/Chemical Etching
Introduction
The most useful plasma etching is neither entirely 
chemical nor physical. By adding a physical com-
ponent to a purely chemical etching mechanism, 
the shortcomings of both sputter-based and purely 
chemical dry etching processes can be surmounted.
In physical/chemical techniques, ion-surface inter-
actions promote dry etching. A first type is found in 
reactive ion beam etching (RIBE). RIBE constitutes a 
rather exceptional case of energy-driven anisotropy 
where ions are reactive and etch the surface directly. 
More common in energy-driven etching is chemi-
cally assisted ion-beam etching (CAIBE). In this case, 
ion bombardment induces a reaction by making the 
surface more reactive for the neutral plasma species, 
for example, by creating surface damage. In inhibi-
tor-driven anisotropy, ions clear the surface of film-
forming reaction products, allowing etching with 
reactive neutrals to proceed on the cleared areas. 
We will also learn that silicon dry etch anisotropy 
may be influenced by local dopant concentrations 
and that a wide variety of existing gas compositions 
crucially influences the etch profile. To help the 
reader summarize matters, a list of simplifying rules 
is provided at the end of this section.
Energy-Driven Anisotropy or 
Damage Mechanism
During energy-driven anisotropy, bombardment 
by ions (<1000 eV) disrupts an unreactive substrate 
and causes damage, such as dangling bonds and dis-
locations, resulting in exposed surface atoms, which 
are more reactive toward etchant species (electrons 
or photons also can induce surface activation). Ion 
bombardment is mainly in the vertical direction so 
that the etch rate in the vertical direction is much 
higher than in the lateral direction (anisotropy!). 
Besides “energy-driven anisotropy,” the process 
is also referred to as the damage mechanism. In Figure 
3.3c, a typical resulting etch profile was shown. 
Vacuum pumping removes the volatile reaction 
products. This type of etching is referred to as reac-
tive ion etching (RIE) when it involves reactive chemi-
cals in a diode-type reactor, and as chemically assisted 
ion-beam etching (CAIBE) when it involves chemical 
reactants (e.g., Cl2) introduced over the substrate 
surface in a triode-type setup. Figure 3.11 shows a 
parallel-plate setup for RIE, and a hexode reactor is 
shown in Figure 3.28. The hexode reactor is designed 
for batch processing. In this design, the cathode has 
the shape of a hexagon surrounded by the cylindri-
cal chamber walls forming the anode. As many as 24 
100-mm-diameter or 18  150-mm-diameter wafers 
Dry Etching   185
Stainless steel
bell jar
Substrates
Gas in
RF
FIGURE 3.28 Schematic diagram of a multiwafer RIE 
etcher, the so-called hexode reactor.

[Page 186]
can be mounted on the slightly tilted sidewalls of 
the hexagonal cathode. The latter is slowly rotated 
during operation to increase uniformity.1
The etch rate reached by RIE is substantially 
higher than in ion etching. For example, the etch 
rate of Si in Ar sputtering hovers around 100 Å/min 
compared with 2000 Å/min for a reactive gas such 
as CCl2F2. Chemically assisted ion etching can lead 
to accurate transfers of the mask pattern to the sub-
strate and to a fair selectivity in etching different 
materials. The directional anisotropy ensues from 
operating at low pressures and high voltages. Under 
these conditions, the mean free path of reacting 
molecules typically grows larger than the depth to 
be etched, resulting in the horizontal surfaces being 
hit and etched by reactive neutrals more frequently 
than the sidewalls. The need for energetic impinging 
ions, as in the case of physical etching, is reduced as 
the complex on the surface activates more easily. In 
Figure 3.29 we illustrate the energy-driven anisot-
ropy process or damage mechanism.
Reactive ion-beam etching (RIBE), like CAIBE, 
involves chemical reactants in a triode setup. There 
is an important difference, however. In the case of 
RIBE, the reactive ions are introduced through the 
ion source itself; in CAIBE, the reactive gas is fed over 
the substrate to be etched, and unreactive ions are 
generated in the ion source. At very low pressures in 
RIBE systems, reactive ions, substituting Ar ions, can 
sustain a modest etch rate of less than 400 Å/min. 
In CAIBE, ion bombardment of a substrate in the 
presence of a reactive etchant species leads to a syn-
ergism where fast directional material removal rates 
greatly exceed the separate sum of chemical attack 
and sputtering rates. At one point, this type of etch-
ing was thought to be caused by direct chemical reac-
tions between the ions and the surface material (as 
with RIBE). However, in most practical situations for 
etch rates ranging from 1,000–10,000 Å/min that is 
impossible because the ion flux is much lower than 
the surface removal rates. The synergistic effect of 
chemical attack and sputtering rates is illustrated in 
Figure 3.30; the etch rate of Ar+ ion bombardment 
alone or the chemical etch rate of XeF2 alone does 
not add up to the combined effect.
CAIBE is particularly effective in achieving highly 
anisotropic etch profiles because of the independent 
control of the physical and chemical etching compo-
nents. To get an idea of how smooth a sidewall can 
be achieved by CAIBE, consider the work on verti-
cal mirror facets in an InGaN/AlGaN laser diode 
structure. Atomic force microscope (AFM) measure-
ments show that the laser diode vertical sidewalls 
etched in a CAIBE system (using Cl2 and BCl3 as the 
reactive species) exhibit a root mean squared rough-
ness of only 40–60 Å, and the inclination angle is 
within ±2° of vertical.30 Using N2/H2/CH4 chemis-
try, extremely smooth sidewalls were also observed 
in CAIBE etching of InP.31 To reduce surface dam-
age, the aim is to increase the chemical component, 
decrease the ion acceleration energy, and work with 
a high ion flux. In CAIBE, as in other ion-beam
