Repository: Alvintxh/nanofab-web

# Extracted Book Sources

All 11 textbooks extracted 2026-04-05 using PyMuPDF (extract_pdf.py).

## Extraction Summary

| Book Key | File | Pages | Words | Page Numbering |
|----------|------|-------|-------|----------------|
| cui_2025 | Zheng Cui - Nanofabrication (4th ed) | 419 | ~158K | PDF labels (C1, i-xi, 1-407) |
| campbell_2008 | Campbell - Fabrication Engineering (3e) | 825 | ~369K | offset=18 (front-1..18, then 1-807) |
| teresa_2020 | De Teresa - Nanofabrication (full) | 451 | ~183K | offset=0 (sequential PDF pages) |
| madou_vol1_2011 | Madou - Fundamentals of Microfab Vol.1 | 646 | ~366K | PDF labels |

File: sources/sources_processed/books/madou_vol2_2011/madou_vol2_2011_full.txt (part 17 of 57)
100
(3.5)
10+
(.35)
techniques, the ion acceleration energy and the ion 
density can be independently controlled. With an 
ICP or ECR, a highly dense and uniform ion beam 
(e.g., Ar+) is generated. ICP and ECR plasmas are dis-
cussed below.
The distinction between RIBE and CAIBE is not 
absolute because the presence of a reactive gas in 
CAIBE will produce some beam ions from species 
that back-diffuse into the broad-beam ion source. 
In a magnetically enhanced RIE (MERIE) system, a 
higher ion flux is obtained at lower energy through 
186   Manufacturing Techniques for Microfabrication and Nanotechnology
+
+
+
+
+
+
+
+
+
+
+
+
+
+
+
+
+
+
+
+
+
+
+
+
+
+
Ions
Photoresist
Polysilicon
Oxide
Wafer
FIGURE 3.29 Energy-driven anisotropy or damage mecha-
nism. (Drawing by Genis Turon.)

[Page 187]
magnetic confinement of the plasma. For typical 
RIBE and CAIBE performance characteristics also 
visit http://www.oxfordplasma.de/technols/ibe.htm.
A hypothetical etch profile for Si and SiO2 etching 
with a reactive gas and positive ion bombardment 
is shown in Figure 3.31a. In the absence of ionic 
 bombardment, the etch rate is assumed to be zero 
for SiO2; consequently, the SiO2 film etches with 
perfect anisotropy (vertical sidewalls). The silicon 
etch rate in the absence of ionic bombardment, on 
the other hand, is assumed to be finite but small; 
consequently, the etched feature ends up having a 
profile with slanted sidewalls. Mathematically, the 
above can be expressed in terms of etch depth Z, 
undercut X, the etch rate under bias VZ, and the etch 
rate without bias VX, as:
 
V
V
X
Z
x
z
=
 
(3.20)
Dry Etching   187
9
8
7
6
5
Si etch rate (nm/min)
XeF2 gas
only
Ar+ ion beam  + XeF2 gas
Ar+ ion beam
only
0
100
200
300
400
Time (s)
500
600
700
800
900
4
3
2
1
0
FIGURE 3.30 Etch rate experiment in RIE. Etch rate of Ar+ bombardment alone or chemical etch of XeF2 alone does not 
add up to their combined synergistic effect. 
x
x
z
z
vx
Mask
Si
SiO2
SiO2
(a)
(b)
Bias voltage on wafer (V)
0                                      –100                                   –200 
Si
Etch Rate
= vz
vz
vx
FIGURE 3.31 Relationship between the shape of the etched wall profile and the dependence of the etch rate on the 
wafer potential. (a) Etch profiles. (b) Etch rate bias dependence. The etch rate of SiO2 in the z-direction, Vz, increases with 
increasing wafer bias. Assuming no chemical etching component is present in the SiO2 reaction, that is, VX = 0 (the etch 
rate equals 0 at bias = 0), an ideal vertical profile results. The etch rate of Si also is bias-dependent, but some reaction 
occurs at VX = 0. In other words, a chemical component to the reaction does not need ion bombardment resulting in 
nonvertical walls (see text). (From Manos, D. M., and D. L. Flamm, eds. 1989. Plasma etching: An introduction. Boston: 
Academic Press.76)

[Page 188]
(See Figure 3.31b.) The anisotropy of RIE can fur-
ther be enhanced by the use of helium back-side 
cooling (as low as –120°C might be required). The 
low- temperature suppression of chemical attack 
of silicon by fluorine atoms exemplifies how lower 
temperatures further improve anisotropy and criti-
cal dimension control. Although suppressing the 
isotropic fluorine reaction, the same low tempera-
ture influences ion-assisted reactions only slightly 
and hence improves the anisotropy of profiles; the 
etch rate at VX = 0 decreases or becomes zero.
Inhibitor-Driven Anisotropy 
or Blocking Mechanism
Inhibitor-driven 
anisotropy 
embodies 
another 
example of a physical/chemical etching technique 
(Figure 3.3d). In this case, etching leads to the 
production of a surface-covering agent in a so-called 
blocking mechanism. Ion bombardment clears the 
“passivation” from horizontal surfaces; reaction with 
neutrals proceeds on these cleared surfaces only, 
and the etch proceeds again mainly in the vertical 
direction as shown in Figure 3.32. The protective film 
may originate from involatile etching products or 
from film-forming precursors that adsorb during the 
etching process. Passivating gases, such as BCl3 and 
some halocarbons (Freons™ such as CCl4 and CF2Cl2), 
are sources of inhibitor-forming species. In  the 
latter case, the reactive gas component appears  to 
be adsorbed on the surface (for example, a polymer 
is formed), where it is subsequently dissociated by 
electron, ion, or photon bombardment, clearing the 
surface for reaction with the reactive neutrals.
An example of etch profile manipulation with 
inhibitor-driven chemistry using an idealized Si 
sample is illustrated in Figure 3.33. At the top of 
this figure, we show the silicon etch rate as a func-
tion of percentage of H2 in CF4 for a biased and an 
unbiased wafer. We remember from earlier in this 
chapter that the silicon etch rate increases as the 
wafer bias is increased; thus, the etch rate curve for 
the biased wafer lies above the one for the unbiased 
wafer. If H2 is added to a CF4 feed gas, the Si etch rate 
decreases, and at some value of H2 concentration, 
the nonbombarded surface etch rate decreases to 
zero (VX = 0 at 10% H2 in Figure 3.33), whereas the 
bombarded surface continues to etch. The decrease 
in etch rate stems from an increase in the amount 
of passivating polymerization. Aggressive fluorine 
reacts with the hydrogen so that carbon compounds 
polymerize more readily. As before, Equation 3.20 
can be used to calculate the ratio of underetch X to 
etch depth Z. At VX = 0, that ratio, of course, is zero.
188   Manufacturing Techniques for Microfabrication and Nanotechnology
+
+
+
+
+
+
+
+
+
+
+
+
+
+
+
+
+
+
+
+
+
+
+
+
Inert
species
Ions
Photoresist
Polysilicon
Oxide
Wafer
FIGURE 3.32 Inhibitor-driven anisotropy or blocking 
mechanism. (Drawing by Genis Turon.)
z
Si
Si
Mask
Mask
Silicon etch rate
Bias = –150 V
No bias
Percentage of H2 in CF4
10% H2 in CF4 etch gas 
Pure CF4 etch gas
x
z
Vx
Vx
Vz
Vz
=
A
10
20
30
x
FIGURE 3.33 Trench profile manipulation by decreasing 
the fluorine-to-carbon ratio (through hydrogen introduc-
tion). (From Manos, D. M., and D. L. Flamm, eds. 1989. 
Plasma etching: An introduction. Boston: Academic Press.76)

[Page 189]
Similarly, aluminum etching in CCl4 + Cl2 or 
CHCl3 + Cl2 plasmas presents a good example of an 
inhibitor system. Even though Cl2 gas and chlorine 
atoms formed in these plasmas are rapid chemical 
etchants for clean aluminum, aluminum in these 
plasma mixtures can afford near-vertical profiles 
with excellent line-width control.
Another typical example of a sidewall mechanism 
is the etching of phosphorus-doped Si, which etches 
isotropically in Cl2 plasma but etches ani sotropically 
when C2F6 is added to the source gas. Qualitatively 
the effect is accounted for by assuming that the two 
gases dissociated in the plasma are:
 
C2F3 + e → 2CF3 + e 
Reaction 3.1
 
Cl2 + e → 2Cl + e 
Reaction 3.2
and the possible surface reactions are:
 
xCl + Si → SiClx (etching) 
Reaction 3.3
 CF3 + Cl → CF3Cl (recombination) 
Reaction 3.4
Reaction 3.3 results in etching of the silicon surface, 
and Reaction 3.4 results in recombination with-
out material removal. Ion bombardment enhances 
Reaction 3.3, and Reaction 3.4 is assumed to be 
dominant on the sidewalls. The recombination reac-
tion acts as a sidewall passivant.
In practice, the anisotropy brought about by the 
directed ion flux in plasma allows the final etched 
feature to be within 10% of its dimensions on the 
mask, and submicron resolutions become feasible. 
A desire to move away from sidewall passivating 
chemistries to avoid CD loss is prominent, espe-
cially in the IC industry. Thick sidewall coatings 
not only reduce CD control, but they also prove 
difficult to strip. Processes involving little or no 
sidewall thickness increase are sought for tight CD 
control in submicron devices. In this respect, wafer 
cooling (to as low as –120°C) presents an attrac-
tive way of obtaining sidewall protection without 
the need for additional chemistries. At low sub-
strate temperatures, reaction products are invola-
tile and can serve as very thin sidewall inhibitors. 
Generally, at lower temperatures, lateral etch rate 
can be suppressed while using simpler chemistries. 
In micromachining applications where feature 
size is in general larger than in ICs and aspect ratios 
are more extreme, applying passivating chemistries 
is almost a necessity, but wafer cooling can help 
the process.
Dopant-Driven Anisotropy
Although not commonly acknowledged, silicon 
plasma etch anisotropy may be influenced by local 
dopant concentrations. For example, Li et al.32 
have demonstrated that Cl-based plasma etch can 
be used to etch lightly doped p- or n-type silicon 
anisotropically and heavily doped n-type silicon 
isotropically. These authors, by forming buried n+ 
layers beneath a lightly doped epitaxial layer, were 
able to selectively undercut structures above the n+ 
regions.32 Schwartz and Schaible33 also described the 
dopant dependence of dry plasma etching.
It is more commonly known that the Si etch rate 
depends on the electronic properties of the Si sub-
strate.34 The n-type silicon (e.g., doped with P, As, 
and so on) etches faster than intrinsic silicon, which 
etches faster than p-silicon (e.g., doped with B, Ga, 
and so on). Dopant concentration effects on etch 
rates only become  apparent at concentrations greater 
than 1019 cm−3. The doping effect is not chemical in 
nature because it is absent if the dopants are not 
electrically activated. The effect depends on the elec-
tronic structure of the surface, and band-bending 
effects at the semiconductor surface have explained 
it. Using ECR etching, Juan et  al.35 demonstrated 
Dry Etching   189
Ion energy
Pressure (torr)
Physical
(sputter etching)
Ion-assisted etching
(damage mechanism)
Chemical
plasma
etching
0.001
0.01
0.1
1
10
FIGURE 3.34 Ion energy versus pressure for a plasma. 
(Redrawn by Genis Turon from Flamm, D. L. 1992. Dry 
plasma resist stripping part I: overview of equipment. 
Solid State Technol 35:37–39. With permission.36)

[Page 190]
that the n++ Si etch increases, but the p++ Si etch rate 
decreases with respect to lightly doped silicon. Thus, 
it was established that, with a high microwave power 
or high RF power, as well as an increased tempera-
ture, a large difference in etch rates of p++ and n++ Si 
results. 
Ion Energy versus Pressure Relationship 
in a Plasma: Comparison of 
Different Dry Etch Technologies
In the preceding sections, we described two extreme 
cases of dry etching—ion etching (purely physical) 
and plasma etching (purely chemical)—and the 
intermediate case of chemical/physical etching. 
In general, three factors control the etch rate in a 
plasma reactor: 1) neutral atom and free radical con-
centration, 2) ion concentration, and 3) ion energy. 
Ion and radical concentrations control the reaction 
rate, whereas ion energy provides the necessary 
activation and controls the degree of anisotropy. The 
respective contribution to chemical and physical 
action of plasma can be manipulated by varying 
voltage and gas pressure. For good CD control, 
anisotropy is required, and positive ions need to 
be formed at low pressures (<10–2 Torr) to strike the 
surface at normal incidence. Etching at low pressures, 
with a long mean free path length of the ions, λi, 
is inherently more anisotropic (i.e., directional) 
and less contaminating because etch reaction 
byproducts are more volatile at lower pressures 
and are easier to remove. At these lower pressures, 
ion density drops off quickly, causing a lower etch 
rate and lower wafer throughput. Increasing the 
power or wafer bias increases the etch rate, as the 
remaining ions become more energetic. Higher ion 
energies can cause additional problems in terms of 
device damage. What is needed is a plasma source 
operating at low pressure with very high ion density. 
Operating at low pressures also reduces the effects of 
chemically induced macro- and microloading (see 
above). With high pressure, short λi, and low voltage, 
one gets isotropic chemical etching. The pressure/
voltage relationship for a plasma is schematically 
represented in Figure 3.34.36 Thus, sputtering and 
dry chemical etching represent the two extremes 
of a continuous dry etching spectrum (Table 3.8) 
with physical etching by sputtering with inert argon 
ions at one end and chemical etching with reactive 
neutral species at the other.
In Tables 3.9 and 3.10 we contrast the features of 
different etching techniques, highlight the under-
lying mechanism, and give a typical application. 
Entries concerning endpoint detection will be clari-
fied further below.
Gas Compositions in Dry Etching
Most dry bulk etching of silicon is accomplished 
using fluorine free radicals, generated from fluorine-
containing gases and by forming volatile SiF4 dur-
ing the etch (the byproducts in dry etching should 
always have the highest possible vapor pressure). As 
opposed to chlorine- and bromine-based processes, 
fluorine plasma reactions with silicon usually pro-
ceed spontaneously, not requiring ion bombard-
ment. This method results in high etch rates, and by 
themselves fluorine radicals produce profiles that are 
nearly isotropic. Often, chlorofluorocarbons (CFCs) 
are used to produce polymer deposition in paral-
lel with the etching process. Oxidizing additives 
increase etchant concentration and suppress exces-
sive polymerization. The addition of oxygen to CF4 
in Si etching typifies the procedure.37 Oxygen, at con-
centrations less than 16%, reacts with CFX radicals to 
enhance F atom formation [increase of fluorine-to-
carbon ratio (F/C)] and eliminate polymerization. 
At yet higher concentrations, adsorbed oxygen on 
190   Manufacturing Techniques for Microfabrication and Nanotechnology
TABLE 3.8 Dry Etching Spectrum
Types of Etching
Methods
Geometry
Selectivity
Excitation Energy
Pressure
Gas/vapor etching
Chemical
Isotropic
Very high
None
High (760–1 Torr)
Plasma etching
Chemical
Isotropic
High
10–100s of watts
Medium (>100 mTorr)
Reactive ion etching
Chemical and physical
Directional
Fair
100s of watts
Low (10–100 mTorr)
Sputtering etching
Physical
Directional
Low
100–1000s of watts
Low (~10 mTorr)
1 Torr = 1 mmHg.

[Page 191]
the surface depresses the etch rate.37 Radical scaven-
gers, such as hydrogen, increase the concentration of 
inhibitor former and reduce etchant concentration 
of fluorine in the etchant (decrease of F/C) (see also 
example in Figure 3.33). Heinecke38 realized that 
the etch ratio of SiO2/Si could be increased either by 
adding H2 to the CF4 feed gas or by using CHF3 or, 
in  general, fluorocarbons displaying a smaller F/C 
ratio than CF4. Adding hydrogen to fluorocarbon 
gases helps promote CFX film growth (such as CF2, 
C2F4) for selective SiO2 etching. Carbon accumulates 
less on oxide surfaces than on Si surfaces, as SiO2 
surfaces directly react with hydrogen. By adding 
hydrogen, carbon blocking increases (especially on 
the Si) because hydrogen scavenges fluorine, form-
ing HF and preventing reaction with carbonaceous 
species on the surface.
The same approach helps to optimize the 
selectivity on other oxide/nonoxide systems (e.g., 
SiO2/resist, SiO2/Si3N4, and Ta2O5/Ta). The F/C ratio 
should  not  be made smaller than 2, or contami-
nation of the whole system with CXFy polymer sets 
in. Factors that tend to control polymerization and 
selectivity are temperature, hydrogen concentration, 
pressure, and ion bombardment. Some etchants, such 
as Cl atoms, do not readily etch through thin native 
oxide films on Si, Nb, and Al, for example. These 
native oxides prevent the onset of etching unless 
small  amounts of native oxide etchants, such as 
BCl3, are added. Inert gases such as argon or helium 
help stabilize the plasma, enhance anisotropy, 
improve uniformity, or reduce the etching rate 
by dilution. Because helium has a high thermal 
conductivity, it also improves heat transfer between 
wafers and the supporting electrodes.25
From the above, the F/C ratio in dry etching is 
a key parameter to control. With an F/C ratio >3, 
etching is dominant, and with an F/C <2, polym-
erization takes over. In Figure 3.35 we show the 
F/C ratio for a number of different etchant gases 
(for CF4, the F/C ratio is obviously 4 and for C2F4 
it is 2) and different applied voltages. A negative 
bias on a surface exposed to the plasma increases, 
at a constant F/C ratio, the etching behavior over 
Dry Etching   191
TABLE 3.9 Comparison of Different Dry Etch Technologies
Chemical Etch
RIE
Physical Etch
Examples
Stripping
Plasma patterned etches
Argon sputtering
Etch rate
High to low
High, controllable
Low
Selectivity
Very good
Reasonable, controllable
Very poor
Etch profile
Isotropic
Anisotropic, controllable
Anisotropic
Endpoint
By time or visual
Optical
By time
TABLE 3.10 Dry Etch Mechanism and Their Application
Pure Chemical Etch
Reactive Ion Etch (RIE)
Pure Physical Etch
Blocking mechanism
Damaging mechanism
No ion bombardment
Light ion bombardment
Heavy ion bombardment
Only ion bombardment
Photoresist strip
Single crystal Si etch
Ti strip
Polysilicon etch
Oxide etch
Sputtering etch
Nitride strip
Metal etch
Nitride etch
Loading
ETCHING
C2F4
C4F10 C2F6
CF4
POLYMERIZATION
H2 addition
–200
–100
01
2
Fluorine-to-carbon ratio (F/C) of gas-phase etching species
Bias applied to the surface (Volts)
3
4
5
O2 addition
FIGURE 3.35 F/C ratio, DC bias, and polymerization. 
(Drawing by Genis Turon.)

[Page 192]
polymerization tendency. This effect is caused by 
the enhanced energy of the ions striking the sur-
face, resulting in polymer sputtering. In an etch of 
an oxide film, the oxygen byproducts react with C 
to release more F, and the F/C ratio increases shift-
ing to a more aggressive etching regime. When 
etching Si or a silicide, no oxygen is released, and F 
is consumed, lowering the F/C ratio and thus favor-
ing polymerization. For selectivity, etching in the 
etch-dominant region but near the polymerization 
region is preferred.
Table 3.11 lists frequently used reactive gases and 
typical applications.
The Environmental Protection Agency mandate 
to eliminate the use of CFCs changed the type of 
gases used for dry etching purposes. This evolution 
in gas mixtures is captured in Table 3.12.39
The primary new etchant gases are SF6, NF3, and 
SiF4 (fluorine-based etch); Cl2, BCl3, and SiCl4 (chlo-
rine-based etch); and Br2 (bromine-based etch). For 
very aggressive etch chemistry at low pressures (e.g., 
to etch deep trenches in Si), HBr has also gained 
popularity. Other new etchant gases include SiBr4, 
HI, I2, and even nonhalogenated gases such as CH4 
and H2. Table 3.13 lists etchants appropriate for etch-
ing some common electronic materials.
Table 3.14 presents an overview of the etch rates or 
etch ratios for a variety of important micro fabrication 
materials in some popular reactive gases and gas 
mixtures.40 Examples include etching of photoresist 
on Si, SiO2, aluminum, and so on in O2 plasma and 
etching of silicon with a metal mask (e.g., Al) in CF4 
plasma. Metal masks influence the etch rate of silicon 
or even SiO2 by catalytic action of fluorinated metal 
surfaces, leading to excess production of free radicals.
Finally, Table 3.15 reviews mask materials listing 
their suitability for a number of gases.25 A plus sign 
in this table corresponds with a low etch rate and 
high selectivity; a minus sign stands for high etch 
rate and low selectivity. 
For further reading on gas composition for dry 
etch ing and stripping, see Flamm,42–44 Jansen et al.,2 
Peters,39 and Moreau.40
Simplifying Rules
Some simple rules help interpret Tables 3.11–3.15 
when specifying a choice of dry etchant and mask 
for a specific application. These rules are a set of 
semiempirical observations; they should not be 
looked on independently, and some state the same 
phenomenon in slightly different ways.41
192   Manufacturing Techniques for Microfabrication and Nanotechnology
TABLE 3.11 Frequently Used Reactive Plasma Gases
Etchant Purpose
Composition (Additive-Etchant): Application
Oxide etchant: etches through oxide to initiate etching
C2F6−Cl2:SiO2
BCl3−Cl2:Al2O3
CCl4−Cl2:Al2O3 
Oxidant: increases etchant concentration and suppresses 
polymerization
O2−CF4:Si
N2O−CHF3:SiO2
O2−CCl4:GaAs, InP
Inert gas: stabilizes plasma, dilutes etchant, improves heat transfer
Ar−O2: organic material removal
He−CF3Br:Ti, Nb
Inhibitor former: improves selectivity, induces anisotropy
C2F6−Cl2:Si
BCl3−Cl2:GaAs, Al
H2−CF4:SiO2
CHF3−SF6:Si
O2 (50%)−SF6:Si
Water and oxygen scavenger: prevents inhibition, improves 
selectivity
BCl3−Cl2:Al
H2−CF4:SiO2
Radical scavenger: increases film formation and improves selectivity
H2−CF4:SiO2
CHF3−SF6:Si
CF3Br−SF6:Si
CF2Cl2−SF6:Si
Source:  Most data from Flamm, D. L. 1993. Feed gas purity and environmental concerns in plasma etching: Part I. Solid State Technol 
October:49–54. With permission.75

[Page 193]
 
1. F/C ratio: During etching, polymerization 
occurs simultaneously. Etching stems from the 
fluorine, and polymerization from the hydro-
carbons. The dominant process will depend on 
the gas stoichiometry, reactive-gas additions, 
the amount of material to be etched, and the 
electrode potential. Adding hydrogen causes 
HF to form and the F/C ratio to decrease, lead-
ing to more polymerization and less etching 
(see example in Figure 3.33). A decrease in the 
fluorine concentration can also occur by over-
loading the reactor, leading to overconsump-
tion of fluorine and favoring of polymerization. 
Adding oxygen to a fluorine carbon mixture 
leads to formation of CO and CO2 reaction 
products, increasing F/C, and thus the etch rate, 
while decreasing the polymerization tendency. 
In other words, the addition of oxygen to a gas 
mixture reduces the tendency of Freons™ to 
polymerize and increases the concentration 
Dry Etching   193
TABLE 3.12 Evolution in Gas Mixtures for Dry Etching
Material Being Etched
Conventional Chemistry
New Chemistry
Benefits
Poly-Si
Cl2 or BCl3/CCl4 + sidewall 
passivating gases
Cl2 or BCl3/CF4 + sidewall 
passivating gases
Cl2 or BCl3/CHCl3 + sidewall 
passivating gases
Cl2 or BCl3/CHF3 + sidewall 
passivating gases
SiCl4/Cl2
BCl3/Cl2
HBr/Cl2/O2
HBr/O2
Br2/SF6
SF6
CF4
No carbon contamination
Increased selectivity to SiO2 
and resist
No carbon contamination
Higher etch rate
Al
Cl2
BCl3 + sidewall passivating gases
SiCl4
SiCl4/Cl2
BCl3/Cl2
HBr/Cl2
Better profile control
No carbon contamination
Al-Si (1%)-Cu (0.5%)
Same as Al
BCl3/Cl2 + N2
N2 accelerates Cu etch rate
Al-Cu (2%)
BCl3/Cl2/CHF3
BCl3/Cl2 + N2 + Al
Additional aluminum helps 
etch copper
W
SF6/Cl2/CCl4
SF6 only
NF3/Cl2
No carbon contamination
Etch stop over TiW and TiN
No carbon contamination
TiW
SF6/Cl2/O2
SF6 only
WSi2, TiSi2, CoSi2
CCl2F2
CCl2F2/NF3
CF4/Cl2
Controlled etch profile
No carbon contamination
Single crystal Si
Cl2 or BCl3 + sidewall passivating 
gases
CF3Br
HBr/NF3
Higher selectivity trench etch
SiO2 (BPSG)
CCl2F2
CF4
C2F6
C3F8
CCl2F2
CHF3/CF4
CHF3/O2
CH3CHF2
CFC alternatives
Si3N4
CCl2F2
CHF3
CF4/O2
CF4/H2
CHF3
CH3CHF2
CFC alternatives
GaAs
CCl2F2
SiCl4/SF6
SiCl4/NF3
SiCl4/CF4
Fluorine provides etch stop on 
AlGaAs
InP
None
CH4/H2
Hl
Clean etch
Higher etch rate than with 
CH4/H2
Source: Peters, L. 1992. Plasma etch chemistry: the untold story. Semicond Int May:660–70. With permission.39

[Page 194]
of halogen etchants ensuing from these gases. 
Adding oxygen to improve the F/C ratio leads 
to aggressive resist etching. Gases such as NF3 
and ClF3 allow high fluorine concentrations 
(for aggressive Si etching) without the addition 
of oxygen, thus avoiding resist attack.
 
2. Selective versus unselective dry etching: 
The polymerizing point of the gas (i.e., the 
composition of the gas where polymerization 
takes over) primarily determines selectivity. 
The closer one works to the polymerization 
point, the better the selectivity. Factors that 
194   Manufacturing Techniques for Microfabrication and Nanotechnology
TABLE 3.13 Plasma Etchants for Microelectronic Materials
Material
Common Etch Gases*
Dominant 
Reactive Species
Product
Comment
Vapor Pressure 
in Torr at 25°C 
Aluminum
Chlorine-based
Cl, Cl2
AlCl3
Toxic gas and 
corrosive gases
7 × 10−5
Copper
Chlorine forms low 
pressure compounds
Cl, Cl2
CuCl2
Toxic gas and 
corrosive gases
5 × 10−2
Molybdenum
Fluorine-based
F
MoF6
530
Polymers of carbon, 
photoresists (PMMA 
and polystyrene)
Oxygen
O
H2O, CO,
CO2
Explosive hazard
H2O = 26 CO, 
CO2 > 1 atm
III-V and II-VI 
compounds
Alkanes
Flammable gas
Silicon
Fluorine- or chlorine-
based
F, Cl, Cl2
SiF4,
SiCl4
Toxic gas
SiF4 > 1 atm 
SiCl4 = 240
SiO2
CF4, CHF3, C2F6, C3F6
CFX
SiF4, CO, 
CO2
SiF4 > 1 atm CO, 
CO2 > 1 atm
Tantalum
Fluorine-based
F
TaF3
3
Titanium
Fluorine- or chlorine-
based
F, Cl, Cl2
TiF4
TiF3
TiCl4
TiF4 = 2.104
TiCl4 = 16
Tungsten
Fluorine-containing
F
WF6
1000
*Common chlorine containing gases: BCl3, CCl4, Cl2, and SiCl4. Common fluorine containing gases: CF4, SF4, and SF6.
Source:  From Flamm, D. L. 1993. Feed gas purity and environmental concerns in plasma etching: Part I. Solid State Technol October:49–54; 
Elwenspoek, M., H. Gardeniers, M. de Boer, and A. Prak. 1994. Report No. 122830, University of Twente, Twente, the Netherlands.; 
Moreau, W. M. 1988. Semiconductor lithography. New York: Plenum Press; and Hess, D. W., and D. B. Graves. 1989. Microelectronics 
processing: chemical engineering aspects. Eds. D. W. Hess, and K. F. Jensen. Washington, DC: American Chemical Society.75,25,40,41
TABLE 3.14 Frequently Used Reactive Plasma Gases, Reported Etch Rates, and Etch Ratios
Film/Underlayer (F/U)
Etch Ratios 
Si3N4 over AZ-2400 resist
CF4-10
SiO2 over AZ-1350 resist
CF4/H2-10
Poly-Si over PBS resist 
CF4-15
PSG over AZ-1350
SF6-10
SiO2 over Si underlayer
CF3Cl-30
Si3N4 over SiO2 underlayer
NF3-50
Poly-Si over SiO2 underlayer
CCl4-10
Si over SiO2 underlayer
SF6-30
Etchant
Material and Etch Rate (Å/min)
Ar
Si-124, Al-166, Resist-185, Quartz-159
CCl2F2
Si-2200, Al-1624, Resist-410, Quartz-533
CF4
Si-900, PSG-200, Thermal SiO2-50, CVD SiO2-75
C2F6-Cl2
Undoped Si-600, Thermal SiO2-100
CCl3F
Si-1670
Source: Moreau, W. M. 1988. Semiconductor lithography. New York: Plenum Press. With permission.40

[Page 195]
have a tendency to increase the polymerization 
rate increase selectivity. Decreased temperature, 
high hydrogen concentration, low power, high 
pressure, and high monomer concentration all 
increase polymerization and thus selectivity. 
Typical unselective etchants for Si and poly-
silicon, used for noncritical etching, are CF4 
and CF4-O2. Less toxic gases such as CF4 and 
SF6 have preference over fluorine and are more 
selective, leading to polymerization. The most 
commonly used gases for selective Si etching 
are Cl2, CCl4, CF2Cl2, CF3Cl, Br2, and CF3Br, 
along with mixtures such as Cl2-C2F6. Small 
additions of halogens significantly increase the 
selectivity of fluorine-based etchants, especially 
the selectivity of silicon over silicon dioxide. 
For pure chlorine, the etch rate of SiO2 is so 
low that even a native oxide can prevent the 
Si from etching. The high selectivity of SiO2/Si 
is a major objective of many plasma processes 
trying to mimic the wet HF etch efficiency in 
this regard.
 
3. Substrate bias: A negative bias on a surface 
exposed to the plasma increases, at a constant 
F/C ratio, the etching behavior over polymer-
ization tendency. This effect is caused by the 
enhanced energy of the ions striking the sur-
face, resulting in polymer sputtering.
 
4. and 5. Dry etching of III–V compounds: 
Group III halides, particularly fluorides, tend to 
be involatile. As a result, F plasmas are usually 
substituted for chlorine-containing plasmas, 
and elevated substrate temperatures are used 
to further help volatilize the chlorides (fourth 
rule). The chemical composition (Ga/As ratio) 
of the different atomic planes in GaAs varies, 
and crystallographic etch patterns are observed 
under etch conditions in which chemical pro-
cesses dominate (fifth rule). The latter establishes 
a major difference with dry Si etching, whereas 
crystallography does not play a role at all.
 
6. Metal etching: Chlorocarbons and fluorocar-
bons are typically used to etch metal films 
because they can reduce native metal oxides 
chemically. Oxygen and water vapor must be 
rigorously excluded during etching because 
of the high stability of the metal-oxide bond. 
Also, because of the stability of such bond, ion 
bombardment is essential. Because AlF3 is not 
volatile, chlorine-containing gases are preferred 
for Al etching, whereas tungsten can be etched 
in fluorine (SF6 or NF3/chlorine).
 
7. Organic ﬁlms: To retain an organic mask while 
etching away materials such as SiO2 and Si3N4, 
one must work in etching conditions close to 
the polymerization point so that some loss 
of resist is compensated by condensation of 
reaction product, for example, CF4-C2H4 and 
CF4-H2. We have already discussed that CF4-O2 
plasmas severely degrade resist materials.
 
8. Carbon-containing additives: Carbon-containing 
additives generally degrade the selectivity of 
Cl- and Br-based inorganic chem istries for 
polysilicon etching over SiO2. The Br atom attack 
on SiO2 is thermodynami cally unfavorable, 
whereas reactions between carbon halogen-
bonded species and SiO2 are exothermic. 
With HBr, a selectivity of 300:1 of polysilicon 
Dry Etching   195
TABLE 3.15 Mask Materials in Dry Etching
Mask Material
SF6
CHF3
CF4
O2
N2
Si
−
−\+
−
+
+
SiO2
+\−
−
+\−
+
+
Si3N4
+\−
−
+\−
+
+
Al/Al2O3
+
+
+
+
+
W
−
−
−
+
+
Au
+
+
+
+
+
Ti
−
−
−
+
+
Resist
+\−
+\−
+\−
−
+
CFs
+
+
+
+
−
Source:  Elwenspoek, M., H. Gardeniers, M. de Boer, and A. Prak. 1994. Micromechanics. Report No. 122830, 
Twente, the Netherlands: University of Twente.25

[Page 196]
over silicon dioxide can be achieved when 
completely avoiding carbon-containing gases 
or photoresists; the presence of resists or carbon 
traces in gases severely diminishes this ratio.
Leading suppliers of plasma etching equipment 
are Applied Materials, Inc. (Santa Clara, CA; http://
www.appliedmaterials.com) and Lam Research Cor-
poration (Fremont, CA; http://www.lamrc.com).
Deep Reactive Ion Etching
Introduction—Need for 
High-Density Plasmas
For building high-aspect-ratio micromachines and 
nanomachines with dry etching, until the mid-
1990s, one had to battle three major problems. The 
first was the low etch rates with which to contend; 
typical Si dry etch rates of 1 µm/min required more 
than 5 hours to etch 300 µm deep! A second imped-
iment was the inability to maintain high- aspect 
ratios over etch depths of a few tens of microns. 
Third, masking layers performed poorly and could 
not protect during a long etch.45 New, high-density 
plasma sources provide an answer to each of these 
problems. As a result, for many applications, deep 
reactive ion etching (DRIE) presents an attractive 
MEMS solution today. An important example is the 
fabrication of high-aspect-ratio micromolds, which 
may be made much less expensive with deep DRIE 
than fabricating them with LIGA—an alternate 
high-aspect-ratio technique (see Chapter 10).
Ideally, dry etching stations generate high plasma 
densities (>1011/cm3) to achieve a high etch rate while 
operating at low pressure (1–20 mTorr). Low pressure 
increases ion directionality and discourages micro-
loading. Normally low pressure also means less ion-
ization and low plasma density. However, as we saw 
earlier, the use of magnetic fields forces electrons to 
spin with a very small gyroradius. This makes for 
a longer travel distance and thus more chance for 
electrons to collide with atoms, making a higher 
plasma density at low pressure possible. The source 
also needs to produce ions uniformly in energy and 
distribution while keeping the energy of  the ions 
low to prevent damaging active electronics. The 
magnetic field reduces the charge difference in the 
sheath region, lowering the DC bias and therefore 
reducing the ion energy.
The two high-density plasma sources discussed 
here are inductively coupled plasma (ICP) stations 
[also called transformer coupled plasma (TCP)] and 
electron cyclotron resonance (ECR) machines. Both 
systems work at low pressures (a few mTorr) and can 
independently control ion flux and ion energy. In 
Figure 3.36 we show a schematic of an ICP and an 
ECR station.
Inductively Coupled Plasma 
In 
inductively 
coupled 
plasmas, 
a 
coil, 
operating at the standard 13.56 MHz, drives the 
196   Manufacturing Techniques for Microfabrication and Nanotechnology
FIGURE 3.36 (a) ICP station. (b) ECR station.

[Page 197]
plasma inductively (Figure 3.36a). Such an ICP 
source creates high-density, low-pressure, low-
 energy plasmas by coupling ion-producing electrons 
to the magnetic field arising from the rf voltage. 
Electrons travel a long way without collisions with 
the chamber walls or electrodes. The upper part of 
the ICP chamber, where the plasma is generated, is 
either ceramic or quartz. The RF source in the upper 
chamber generates the plasma and controls the ion 
density, whereas the RF bias in the lower chamber 
controls the ion bombardment energy. Thus, the 
ion energy and ion density are effectively controlled 
independently. By cooling the wafer chuck to liquid 
nitrogen temperatures (77 K) and using a helium gas 
flow under the wafer for efficient heat transfer, wafer 
temperature can be maintained at cryogenic temper-
atures during etching.46 The cryogenic cooling of the 
chuck results in condensation of reactant gases and 
protects the sidewalls from etching, which renders a 
more anisotropic process. 
The Alcatel RF ICP source is one of the systems 
advanced as an ideal source for deep anisotropic 
Si etching. The electron density in this plasma source 
reaches >1012/cm3, and using fluorine-based gases, sil-
icon etches at rates of up to 6 µm/min with etch uni-
formity better than ±5% while maintaining a Si/SiO2 
selectivity of more than 150:1. Etch depths  greater 
than 250 µm and profile angles of ±1º were demon-
strated while maintaining aspect ratios of 9:1. 
Using an ICP etching station from Surface 
Technology Systems (STS), Klaassen et al.45 were 
able to etch 300 µm deep in Si at 5 µm/min using a 
photoresist layer as mask of a 6-µm thickness only. 
Polymerization of the photoresist mask on the side-
walls of the etched trenches slows the lateral etch rate 
and results in high anisotropy. The Si to photoresist 
selectivity was determined at about 50:1. However, 
cryogenic cooling (e.g., –100°C) may introduce unde-
sirable thermal stresses, and an important, much-
touted alternative is the “Bosch process” patented by 
Robert Bosch GmbH (Stuttgart, Germany).47
The Bosch advanced silicon etch (ASE) typically 
achieves high-aspect ratios of 20–30:1, and etch 
rates of ∼3 µm/min are standard.47 In this process 
carried out, for example, in an STS or PlasmaTherm 
high-density plasma system, one switches (pulses) 
between sequential passivation (85 sccm C4F8, 8 s, 
0 W platen, 600 W coil, 16 mTorr) and etching 
(80 sccm SF6, 6 s, 8 W platen, 600 W coil, 33 mTorr) 
(see Table 3.16). In the passivation step, a ~10-nm-
thick fluorocarbon deposits and energetic SFx
+ ions 
remove this layer at the bottom of a trench, as 
sketched in Figure 3.37.
The repetitive alternation of etch and passivation 
steps results in a very directional etch. Some scal-
loping near the top of the trench is observed, but in 
general the sidewalls exhibit good surface planarity 
with roughness less than 50 nm.48 The  scalloping 
effect is illustrated in Figure 3.38. The experiment 
depicted in this figure also demonstrates that chang-
ing the length of the sequential passivation and 
etching cycles can control scalloping. 
Using the Bosch process, Chow et al.49 fabricated 
through-wafer electrical interconnects by dry etching 
20-µm holes through a 400-µm wafer (see Example 
3.1). By etching from both sides, the required aspect 
ratio is reduced by two, from 40:1 to 20:1. Each etch 
takes 180 minutes. 
Dry Etching   197
TABLE 3.16 Characteristics of the DRIE Process Used in 
the STS and PlasmaTherm Systems
SF6 flow
30–150 sccm
C4F8 flow
20–100 sccm
Etch cycle
5–15 s
Deposition cycle
5–12 s
Pressure
0.25–10 Pa
Temperature
20–80ºC
Etch rate
1.5–4 µm/min
Sidewall angle
90º ± 2º
Selectivity to photoresist
~100 to 1
Selectivity to SiO2
~200 to 1
Source: Maluf, N. 2000. An introduction to microelectromechani-
cal systems engineering. Boston: Artech House.48
Etch
Etch
Deposit polymer
FIGURE 3.37 Illustration of the Bosch process.

[Page 198]
Ayon et al.26 tackled the issue of microloading in 
the Bosch process by increasing the ion flux through 
control of the applied source coil power. Ions reach-
ing the wafer surface during the etch cycle promote 
more efficient removal of the protective polymer 
coating at the bottom of the trench, obviating the 
microloading effect. To etch ultradeep anisotropic 
silicon trenches in the range of 300–500 µm, Ayon 
et al.26 compensate the reduction of neutral species 
flux reaching the feature bottom by increasing the 
SF6 flow rates during the etching cycle (thus replen-
ishing the etching species while the higher pressure 
also facilitates the removal of etching byproducts). 
This method results in a net improvement in pas-
sivation and etch rates and is known as the MIT 59 
method (Figure 3.39). The method has already been 
applied in processes like the fabrication of accelero-
meters, gyros, microdisk-drive armatures, SCALPEL 
mask mem branes, microgas turbines, tethered 
motors, power MEMS, and, in general, for etching 
through wafers.26,50 A deep silicon back-side Bosch 
etch also allows fabrication of high-aspect- ratio 
and MEMS devices integrated with complementary 
metal oxide semiconductor (CMOS) circuitry (see 
Example 3.3).51
An extensive database for the Bosch process con-
ditions required to achieve prescribed profiles, as 
well as targeted silicon etch rates and uniformity, 
was presented in the Journal of the Electrochemical 
Society by Ayon et al.52,53
Electron Cyclotron Resonance
New, high-density plasma sources may also be 
based on microwave discharges (Figure 3.36b). An 
RF source controls the ion energy, and a microwave 
power source controls the ion flux. Microwaves are 
electromagnetic waves in the 1–100-GHz (corre-
sponding to wavelengths from 30 to 0.3 cm) range. 
Waves in this frequency range are transmitted by 
the use of waveguides, which are typically made of 
metal tubes of rectangular or circular cross-section. 
Cavities with metallic conducting walls resonate at 
specific frequencies and harmonics that are easy to 
calculate. The energy dissipated within the cavity 
dictates the frequency range above and below the 
resonant frequency that the cavity will accept and is 
characterized by the quality factor Q:
 
Q
f
2 f
0
=
Δ
 
(3.21)
where ± ฀f  are the frequencies at which the ampli-
tude is one-half that at the resonant frequency, f0, 
for the same input power. In the case of an empty 
waveguide, the dissipation of energy inside the cavity 
is determined by the skin depth, δ, of the electrical 
198   Manufacturing Techniques for Microfabrication and Nanotechnology
FIGURE 3.38 Sidewall roughness at the top of a deep anisotropic etching of Si (Bosch process) as a function of pulse 
duration: SF6/C4F8 = 7s/2s (a) and SF6/C4F8 = 3s/1s (b).
FIGURE 3.39 MIT 59 method. See text.

[Page 199]
field into the metal walls, which is given by (see also 
Volume I, Chapter 5, Equation 5.215):
 
δ =
ρ
πμf
 
(3.22)
where ρ is the resistivity in Ωm, µ the permittivity of 
free space (4π × 10−7 Henry/m), and f the frequency 
in hertz. For the generation of microwave plasmas, 
a cavity in the form of a cylinder with radius a and 
length l is generally used operating in TM0,1 mode,
