Repository: Alvintxh/nanofab-web

# Extracted Book Sources

All 11 textbooks extracted 2026-04-05 using PyMuPDF (extract_pdf.py).

## Extraction Summary

| Book Key | File | Pages | Words | Page Numbering |
|----------|------|-------|-------|----------------|
| cui_2025 | Zheng Cui - Nanofabrication (4th ed) | 419 | ~158K | PDF labels (C1, i-xi, 1-407) |
| campbell_2008 | Campbell - Fabrication Engineering (3e) | 825 | ~369K | offset=18 (front-1..18, then 1-807) |
| teresa_2020 | De Teresa - Nanofabrication (full) | 451 | ~183K | offset=0 (sequential PDF pages) |
| madou_vol1_2011 | Madou - Fundamentals of Microfab Vol.1 | 646 | ~366K | PDF labels |

File: sources/sources_processed/books/madou_vol3_2011/madou_vol3_2011_full.txt (part 18 of 57)
# madou_vol3_2011
tion, reducing the influence of temperature changes 
and packaging stress. Corrugated members have 
been implemented, for example, in single-crystal 
silicon, polysilicon, and polyimide. The technique 
was described in Volume II, Chapter 7, as one of the 
FIGURE 4.9 Commercially available Si accelerometer 
based on hybrid technology; bulk-micromachined 50-g 
accelerometer bonded into a TO-5 header. Signal condi-
tioning electronics are on a separate chip. (Courtesy of 
TRW NovaSensor.)

[Page 195]
Packaging, Assembly, and Self-Assembly   195
methods to control stress in micromachined struc-
tures. The stress-decoupling, corrugated bellows 
either surround the sensor structure itself 8,9 or the 
sensor chip is mounted via an intermediate with a 
bellow structure to the housing.10 The latter imple-
mentation is sketched in Figure 4.10.
Thermal management in MEMS involves cooling 
heat-dissipating devices, especially thermal actua-
tors, but also includes understanding and control-
ling the sources of temperature fluctuations that 
may adversely affect the performance of the device. 
Thermal modeling must include both the die and its 
package. To facilitate heat flow from die to package, 
a die-attach scheme must be used that exhibits high 
thermal conductivity.
The last assembly step, after die attachment 
and electrical contacting, involves the protection 
of the silicon die and electrical leads. This is espe-
cially important for sensors and actuators that are 
to be used in intimate contact with harsh environ-
ments. Various methods are available, including the 
following:1,4
 
1. Vapor-deposited organics for mildly aggres-
sive environments {e.g., 2–3-µm thick low-
pressure chemical vapor-deposited [LPCVD] 
parylene [poly(p-xylene)]}. A negative aspect of 
this form of passivation is that the added layer 
often makes the die too stiff for accurate sens-
ing or actuating functions. 
 
2. Silicone oil over the die for medium-isolated 
pressure sensors.
 
3. Coating of the die surface with soft substances 
such as silicone gel. Hardening of the gel over 
time is a major problem. Silicones do not form 
a moisture barrier, and the exact mechanism 
by which they protect the die as a surface coat 
is not understood.11 
 
4. SiC (e.g., deposited with plasma-enhanced 
chemical vapor deposition) for harsh environ-
ments.12
 
5. A plastic or ceramic cap for particle and han-
dling protection.
 
6. A welded-on nickel cap with pressure port.
Multichip Packaging
A multichip module (MCM) is a chip package that 
contains two or more bare chips mounted close 
together on a common substrate. Shorter tracks 
between the individual chips increase performance 
and eliminate much of the noise that external tracks 
between individual chip packages pick up. There are 
four main categories of MCMs based on the sub-
strate used:
 
1. Laminated (MCM-L): Constructed of plastic 
laminate-based dielectrics and copper conduc-
tors using PWB technology. These are the low-
est cost MCMs.
 
2. Ceramic (MCM-C): Constructed on cofired 
ceramic or glass-ceramic substrates using thick-
film (screen printing) technologies. 
 
3. Deposited (MCM-D): Uses a dielectric layer over 
a ceramic, glass, or metal substrate, and thin 
film interconnects are created on the dielec-
tric layer. These are the highest-performance 
MCMs.
 
4. Si-based (MCM-Si): Uses a silicon substrate 
with tracks created in the silicon like regu-
lar ICs. Transistors can also be formed in the 
substrate.
ICs and micromachined chips may be packed lat-
erally or they may be stacked on top of one another. 
In the latter case, individual dice, blocks of dice, and 
entire wafers may be stacked with electrical inter-
connections either made by wires (see Figure 4.11) 
Center boss
Contact area of chip
Bellow structure
Contact area of housing
Reference pressure part
Intermediate
Sensor chip
Plate area
FIGURE 4.10 Stress release bellows. A corrugated inter-
mediate Si piece decouples the sensor from its hous-
ing. (From Offereins, H. L., H. Sandmaier, B. Folkmer, U. 
Steger, and W. Lang. 1991. In 6th International Conference 
on Solid-State Sensors and Actuators [Transducers ’91], 
986–89. San Francisco. With permission.10)

[Page 196]
196   From MEMS to Bio-NEMS: Manufacturing Techniques and Applications
or interconnects running vertically from plane to 
plane.13 A commercial example of a four-chip MCM 
is shown in Figure 4.12.
MCMs increase the interconnect density on 
printed circuit boards and speed up the processing 
time. Multichip modules are an important support-
ing technology for MEMS, as most MEMS are bet-
ter partitioned into separate sensing and electronic 
parts rather than being built monolithically in Si. 
MCM also allows complementary metal-oxide-
 silicon (CMOS) and bipolar technologies to be used 
in the same package.
Instead of the wire bonds shown in the MCMs 
in Figure 4.11, flip-chip bonding often is used to 
make contact to the chip. In flip-chip bonding, as 
its name implies, the die is bonded, facedown, on its 
substrate without the use of connecting wires (see 
“Electrical Connection Methods” and Figure 4.13). 
Electrical contacts are made directly between plated 
solder bumps on bond pads on the die and metal 
pads on the packaging substrate. The intimate spac-
ing between the die and the substrate (<200  µm) 
presents two major advantages. With wire bonding, 
the pads on the die must always be positioned on 
the periphery to avoid crossing wires, but with flip-
chip bonding, the bond pads may be placed over 
the entire die. This results in a significant increase 
in density of possible I/O connections (up to 700 
simultaneously I/Os). Second, the effective induc-
tance of each interconnect is minuscule because of 
the short height of the solder bump compared with 
that of a gold wire. These are the reasons why the 
integrated circuit industry has adopted flip chip 
for high- density, fast electronic circuits. Flip-chip 
mounting is equally attractive to the MEMS indus-
try. Again, the ability to closely package a number 
of distinct dice on a single-package substrate with 
multiple levels of embedded electrical connections 
represents a major advantage. This approach may be 
used, for example, for bonding to electrically con-
nect and package three dice, including an acceler-
ometer die, a yaw-rate sensing die, and an electronic 
application-specific integrated circuit (ASIC) onto 
one ceramic substrate to build a fully self-contained 
navigation system. A similar unit could be built with 
wire bonding, but it would be significantly larger 
and its reliability would be questionable given the 
large number of “loose” gold wires within the pack-
age.14 In the next section we explain how a typical 
flip-chip process works.
Vertical MCM
Laterally packed MCM
IC chip 1
IC chip 2
IC chip 2
IC chip 1
FIGURE 4.11 Schematic of a two-chip MCM.
ASIC
Flash EEPROM
SDRAM
MCM
Microprocessor
FIGURE 4.12 A 2-mm-thick MCM holding four ICs used in 
Casio’s Exilim digital camera.
Solder ball
Rigid laminate
substrate
Mold compound
Mold cap
Die
Die
Epoxy underﬁll
Flip chip
Wire bond
Die attach
Wire bond
FIGURE 4.13 Flip-chip versus wiring bonding.

[Page 197]
Packaging, Assembly, and Self-Assembly   197
Electrical Connection Methods
Introduction
The three most used electrical connection methods 
between a chip and a substrate are illustrated in 
Figure 4.14. They are wire bonding, tape automated 
bonding (TAB), and flip-chip bonding.
Wire Bonding
The pads on a chip and the pads on a substrate (e.g., a 
leadframe, but also a printed wiring board or ceramic 
substrate) often are interconnected by wire bonding. 
A gold, copper, or aluminum wire is bonded between 
each bonding pad of the chip and the corresponding 
pad on the substrate. There are two major types of 
wire bonding: ball-wedge and wedge-wedge bond-
ing. In gold ball-wedge bonding, a gold wire is fed 
through a ceramic capillary, as shown in Figure 4.15. 
The protruding wire end is melted by an electrical 
spark to form a ball, which is bonded to the first pad. 
This operation requires both ultrasonic excitation of 
the capillary and heat application to the substrate 
(200°C). The capillary guides the gold wire now to 
the second pad, where it forms a wedge and cuts the 
wire in a single step. The wire has to be clamped to 
cut it, and ultrasound action and heat application 
also are necessary to achieve good adhesion of the 
wedge to the second pad. Copper ball-wedge bond-
ing is also possible when the copper wire is flushed 
by an inert gas during ball formation. Copper wires 
can be used instead of gold wires. They fit well to the 
copper pads of the most recent ICs, and their elec-
trical conductivity is higher. Copper wires also are 
stiffer than gold wires and exhibit less wire sweep 
during overmolding. After the mounting and bond-
ing, process steps to establish corrosion protection 
and mechanical protection of the chip are needed, 
either by hermetic sealing of the assembled board or 
locally by “glob top” sealing with a droplet of seal-
ing material, e.g., epoxy. Wire bonding of bare chips 
is used in hybrids, most often with a ceramic sub-
strate. Chip on board is also used with glass/epoxy 
laminates in some consumer applications (pocket 
calculators, watches, smart cards, etc.), and occa-
sionally in professional applications.
An aluminum ball cannot be formed as easily in 
air as it can with gold because aluminum oxidizes 
immediately in air (much faster even than copper). 
Another technique, wedge-wedge bonding, has to 
be used as illustrated in Figure 4.16. Aluminum is 
(a) 
(b) 
(c) 
Unprotected
Al
Passivation
Au wire
25 µmΦ
Al
Au
All Al protected
Soldering
Soldering,
Sn/Pb
Cu foil conductor
25 × 100 µm
Si
Bonding
FIGURE 4.14 The three most used electrical connection 
methods between a chip and a substrate: (a) wire bonding; 
(b) tape automated bonding (TAB); (c) flip-chip bonding.
Ultrasound
Capillary
Ball
Heat (200ºC)
Gold wire
Clamp
Wedge
FIGURE 4.15 Gold ball-wedge bonding.
Ultrasound
Al wire
Tool
Clamp
Wedges
FIGURE 4.16 Wedge-wedge bonding of aluminum wire. 

[Page 198]
198   From MEMS to Bio-NEMS: Manufacturing Techniques and Applications
a soft metal, but its oxide at the surface is very hard 
and has to be broken by the ultrasound action of 
the wedging tool. Aluminum bonding can be per-
formed with the substrate at room temperature. This 
is a huge advantage when bonding to a standard 
PWB substrate with a low glass transition, i.e., soft-
ening temperature (Tg) of around 150°C. The wedg-
ing tool used for aluminum bonding is directional, 
and it has to be rotated for different bonds in differ-
ent directions. It is also larger than the capillary in 
ball-wedge bonding, so it needs more room on its 
back side and cannot reach into deep holes between 
components.
Tape automated bonding (TAB) is illustrated in 
Figures 4.14b and 4.17. It uses a leadframe made 
from a fine film of copper conductor on a dielectric 
film such as polyimide for interconnections between 
chip and substrate. The conductor patterns in the 
leadframe are imaged using a photolithography pro-
cess from a continuous copper layer on the dielectric 
carrier film. The TAB leads connecting the die and 
the tape are the inner lead bonds, while those that 
connect the tape to the package or to external circuits 
are known as the outer lead bonds (see Figure 4.17). 
The mounting is done such that the bonding sites on 
the die, usually in the form of bumps or balls made 
of gold or solder, are connected to fine conductors 
on the tape, which provide the means of connect-
ing the die to the package or directly to external 
circuits (Figure 4.17). To facilitate the connection of 
the die bumps or balls to their corresponding leads 
on the TAB circuit, holes are punched on the tape 
where the die bumps will be positioned. The con-
ductor traces of the tape are then cantilevered over 
the punched holes to meet the bumps of the die. 
The leads are soldered to the substrate with a spe-
cialized tool called thermode (“impulse soldering”). 
Finally, the bare chip is encapsulated with epoxy or 
plastic (glob topped). The main advantage of TAB is 
the tight pitch of the circuit. Line pitches of 45 µm 
are achievable (22.5-µm lines/spaces). This allows 
for high-density circuits. TAB is in widespread use in 
liquid crystal displays, electronic watches, and other 
high-volume consumer products. Other TAB appli-
cations are VLSI circuits with a high lead count and 
other high-end needs.
Flip-Chip Bonding
The concept of the flip-chip bonding process, with 
the semiconductor chip assembled facedown onto 
a substrate, is ideal for limited size applications 
because there is no extra area needed for contact-
ing on the sides of the component (see Figure 4.13). 
Flip chip is carried out by mounting the chip upside 
down on the substrate, after having deposited sol-
der bumps on all interconnection pads of the chip. 
The chip is then soldered directly onto the substrate, 
which requires close thermal matching of the chip 
and substrate. To make solder bumps on the die, a 
typical process involves sputter deposition of a thin 
titanium adhesion layer over the aluminum bond 
pad metal, followed by sputtering of a copper seed 
layer. The titanium and copper are patterned with 
photoresist to form a pedestal for the solder bump. 
Before the solder bump itself is formed, a thicker 
layer of copper is first electroplated on the patterned 
pedestal. The solder bump, typically a tin-lead alloy, 
is electroplated over the electroplated copper. On 
the substrate side, solder paste is screen-printed in 
patterns matching the landing sites of the solder 
bumps on the die. Pick-and-place robots position 
the die, facedown, and align the solder bumps to the 
solder-paste pattern on the substrate. Heating in an 
oven or under infrared radiation melts the solder, 
and the bond is created. Often an underfill step is 
required to fill the void space between the die and 
Cut line
Sprocketed
polyimide ﬁlm
Bumped IC chip
Inner bond leads
(to chip)
Outer bond leads
(to PCB)
Bumped, ﬂip-mounted, and
underﬁlled IC chips
Back-bared openings to accept solder balls
FIGURE 4.17 Tape automated bonding (TAB) takes advan-
tage of flexible base films to make interconnections from 
the chip to a printed wiring board.

[Page 199]
Packaging, Assembly, and Self-Assembly   199
the package substrate with epoxy. The underfill not 
only adds mechanical strength to the assembly but 
also protects the connections from environmental 
hazards. Underfill adhesive may be dispensed along 
one or more edges of the die and is drawn into the 
space under the die through capillary action. Heat-
curing the underfill adhesive completes the assem-
bly process.
Conductive adhesives are a viable alternative to 
tin-lead solders for flip chip joining. Conductive or 
nonconductive adhesives may attach a gold stud 
bumped chip to a substrate. The conductive adhe-
sives used are either isotropic, conducting in all 
directions, or they are anisotropic, conducting in a 
preferred direction only. In Figure 4.18 we show a 
schematic drawing of flip chip bonding with isotro-
pically conductive adhesives (ICAs) and anisotropi-
cally conductive adhesives (ACAs). In either case, 
the adhesives act as the electrical and mechanical 
joining agents.
Isotropic conductive adhesives consist of an adhe-
sive binder filled with conductive particles that are 
normally in contact with each other and provide a 
low electrical resistance in all directions. Generally, 
the polymer resin is an epoxy and the conducting 
particles are silver. The adhesive may be dispensed 
by stencil printing onto the substrate bond pads, or 
the bumped die may be dipped into a thin layer of 
the adhesive, coating only the bumps. Stencil print-
ing of the conductive adhesive limits minimum pad 
pitch to about 90 µm. Since dipping places adhesive 
only on the bump surface, the minimum bump spac-
ing is smaller than for stenciling, to pad pitches of 
60 µm or less. After the isotropic conductive adhe sive 
is heat cured, a nonconducting underfill adhesive is 
applied to completely fill the under-chip space.
Anisotropically conductive adhesives are pastes 
or films that are filled with metal particles or 
metal coated polymer spheres to a concentration 
that ensures electrical insulation in all directions 
before bonding, but after bonding the adhesive 
becomes electrically conductive in the z-direction. 
Anisotropically conductive adhesives have the abil-
ity to connect finer-pitch devices.
Also, nonconductive adhesives can be used for 
flip chip bonding, in this case the joint surfaces are 
forced into intimate contact by the adhesive between 
the component and substrate.
In general, the pad pitch of the die is finer with 
adhesive flip-chip than possible with solder flip-
chip. The cleaning step is not as rigorous as with 
solder-based systems; it eliminates process steps 
such as coating the interconnect pads with solder 
and eliminates the use of lead. On the downside, 
the electrical conductivity of ICAs and ACAs is infe-
rior to that of tin-lead solders. ICAs have about 1 
Isotropically conductive adhesive
Anisotropically conductive adhesive
Component
Substrate
Polymer ﬁlled with conducting
(metal) particles such as silver
Conducting particles such as
nickel plated polymer balls
Pressure
Time
Temperature
Substrate
Die
ACA
Trace
pad
Bumped
pad
Polymer
Component
Substrate
FIGURE 4.18 Schematic drawings of flip-chip joints made with conductive adhesives.

[Page 200]
200   From MEMS to Bio-NEMS: Manufacturing Techniques and Applications
magnitude greater volume resistivity than eutectic 
tin-lead solder.
Flip-chip technology gives the highest packaging 
density of the different interconnection methods 
described here. It gives excellent electrical charac-
teristics and high reliability when properly used, but 
it is a very demanding technology both to establish 
and operate. Initial costs are high, favoring high-
volume or high-end applications. The performance 
in high-frequency applications is superior to other 
interconnection methods, because the length of 
the connection path is minimized. Also, reliability 
is better than with packaged components because 
of the decreased number of connections. Flip-
chip technology is potentially cheaper than wire 
bonding because bonding of all connections takes 
place simultaneously, whereas with wire bonding 
one bond is made at a time. In practice, however, 
this price benefit is not always achieved because of 
immature processes, e.g., the cost of die bumping 
with current processes can be significant, especially 
in low volumes. Today flip-chips are widely used for 
watches, mobile phones, portable communicators, 
disc drives, hearing aids, LCD displays, automotive 
engine controllers, and mainframe computers.
Flip-chip mounting is not compatible with all 
MEMS devices. For example, there is a risk of dam-
aging the thin diaphragm of a pressure sensor dur-
ing a flip-chip process.
In what follows we review the different options for 
through-wafer electrical interconnects. Most meth-
ods work for Si only, but others may also be used to 
form vias in polymers, glass, and ceramics.
Making Vias through Silicon 
At first glance, chemical etching is the simplest way 
to form holes (vias) through Si. The author applied 
this method for the fabrication of an electrochemi-
cal sensor array bonded to a bottom Si chip carrying 
the electronics (see Volume II, Figures 4.92 to 4.96). 
Unfortunately, the aspect ratio, length versus diam-
eter, is low, less than 1, so integration is limited by 
the space between the holes.
With dry etching of vias, problems used to include 
a lack of sufficiently fast etch rates and sufficient 
selectivity over the mask. However, advances in 
 high-density plasma sources now allow for etch rates 
up to 4 µm/min, a selectivity of Si versus SiO2 of over 
150 (70:1 for resists), and aspect ratios of 30:1.15,16 
Along this line, Chow et al. present a through- 
wafer electrical interconnect fabrication process 
compatible with standard CMOS processing.17 In this 
pre-CMOS process step, a high-density SF6 plasma 
(Bosch process; see Volume II, Chapter 3) is used to 
etch circular holes of 18–25 µm in a 400-µm-thick 
wafer. By etching from each side, the aspect ratio 
capability required of the etching process is halved.
Another via alternative is laser drilling. With laser 
drilling, an aspect ratio of 1:50 can be reached, and 
relatively high drilling speeds (e.g., 10 holes per sec-
ond) are possible at a power density of 1011 W/cm2.
Ultrasonic drilling makes for cleaner vias than 
laser machining, which, unless there is a reactive 
gas involved or a femtosecond laser, leaves debris 
on via rims. The ultrasonic technique is limited 
to “large” diameter holes (100 µm and up). Laser-
machined holes are compared with ultrasonically 
drilled holes in Volume II, Figure 6.21. In all the 
techniques for making a through-wafer electrical 
interconnect thus far described, after the hole is cre-
ated, a metal or highly doped polysilicon must be 
deposited for electrical connection. In the case of a 
conductive substrate, the walls of the hole must be 
passivated first, for example, by growing a thermal 
oxide. Most methods described to deposit the metal 
in the vias combine sputtering and electroless or 
electroplating.
Localized, very deep (throughout the thickness 
of a wafer) doping of Si is possible by temperature 
gradient zone melting (TGZM).18 In this case, via 
formation and metal deposition become one and 
the same process. An example is the fabrication 
of Al interconnects through a Si wafer. At suffi-
cient ly high temperatures, aluminum will form 
an alloy with Si. If the Si substrate is subjected to 
a temperature gradient, the molten alloy zone will 
migrate to the hotter side of the wafer. In practice, 
Al thermomigration in Si starts with electron 
beam deposition of a thick layer of Al (>5 µm) and 
photolithographically defining the aluminum into 
the desired pattern on one side of the Si wafer. The 
wafer is then radiatively heated from the other side 
to temperatures considerably higher (1000–1200°C) 

[Page 201]
Packaging, Assembly, and Self-Assembly   201
than the eutectic temperature to form the molten 
zone. The one-sided heating imposes a thermal 
gradient of up to 50°C/cm across the molten zone, 
resulting in a highly aluminum doped (2 × 1019 cm–3) 
zone of single-crystal Si. Because of the speed (the 
zone moves through the silicon on the order of 
10 µm/min), wafers can be doped through their 
thickness in minutes. With TGZM, the concomitant 
side diffusion is a few micrometers compared with 
millimeters for solid-state diffusion.
In principle, this technique offers very excit-
ing opportunities for novel 3D structures, as con-
nections can be made front to back on a Si wafer. 
However, the lines through the silicon, being active 
junctions, are light sensitive, and the Al on the exit 
side can turn very rough. Also, because the process 
is so extreme, it needs to precede the implementa-
tion of any other structure on the wafer.
Bonding of Layers in MEMS
Introduction
Wafer bonding is a technology that has found wide-
spread use in IC as well as MEMS fabrication. It allows 
the permanent bonding of two wafers. Applications 
include packaging, fabricating 3D structures, and 
forming multilayer devices. In MEMS, more often 
than with ICs, one needs to bond a variety of mate-
rials together, including Si to a glass pedestal (e.g., 
in pressure sensors), Si to Si (in many multistack 
MEMS devices), and polymer to polymer (e.g., in 
fluidic devices).
Assisted Thermal Bonding 
or Anodic Bonding 
Field-assisted thermal bonding, also known as anodic 
bonding, electrostatic bonding, or the Mallory pro-
cess, is commonly used for joining glass to silicon. 
The main utility of the process stems from the rela-
tively low process temperature (the temperature 
limit for IC processed Si substrates is about 450°C). 
Since the glass and Si remain rigid during anodic 
bonding, it is possible to attach glass to Si surfaces, 
preserving etched features in either the glass or the 
silicon. This method is mostly applicable to wafer 
scale die bonding (L1).
A bond can be established between a sodium-
rich glass, say Corning #7740 (Pyrex), and virtu-
ally any metal.19 Besides Pyrex, Corning #7070, 
soda lime #0080, potash soda lead #0120, and 
aluminosilicate #1720 are suitable as well.20 In the 
case of Si, Pyrex is most commonly used. Bonding 
can be accomplished on a hot plate in atmosphere 
or vacuum at temperatures between 180°C and 
500°C. Typical voltages, depending on the thick-
ness of the glass and the temperature, range from 
200 to 1000 V. The operating temperatures are near 
the glass-softening point but well below its melting 
point, as well as below the sintering temperature of 
standard AlSi metallization. At the most elevated 
temperatures, the wafers are bonded in 5–10 min, 
depending on voltage and bonded area.20 Compared 
with Si fusion bonding (see below), anodic bonding 
has the advantage of being a lower-temperature pro-
cess with a lower residual stress and less stringent 
requirements for the surface quality of the wafers. 
Figure 4.19 represents a schematic of an anodic 
bonding setup and an image of the actual opera-
tion. Generally, one places a glass plate on top of 
the Si wafer and makes a pinpoint contact to the 
uppermost surface of the glass piece, which is held 
at a constant negative bias with respect to the elec-
trically grounded silicon. The bonding is easy to fol-
low: looking through the glass, the bonded region 
moves from the contact cathode pinpoint outward 
and can be detected visually through the glass by 
the disappearance of the interference fringes. When 
the whole area displays a dark gray color, the bond-
ing is complete.
A constant current, instead of constant voltage, 
could also be used but is avoided, since dielectric 
breakdown may occur after the bonding is complete 
and the interface becomes an insulator (see bonding 
mechanism below). The contacting surfaces need to 
be flat (surface roughness Ra < 1 µm and warp/bow 
< 5 µm) and dust-free for a good bond to form. The 
native or thermal oxide layer on the Si must be thin-
ner than 200 nm. The height of metal lines crossing 
under the bonded area should be less than 600 Å, or 
1000 Å for hermetic sealing. The thermal expansion 
coefficients of the bonded materials must match in 
the range of bonding. In Figure 4.20, we show the 
thermal expansion coefficient of Si, a borosilicate 

[Page 202]
202   From MEMS to Bio-NEMS: Manufacturing Techniques and Applications
glass, and a Pyrex-like glass (HOYA’s SD-2) as a 
function of temperature.21 The curves of borosili-
cate glass and silicon single-crystal wafer cross at 
about 240°C. When anodic bonding is performed at 
400°C, the difference of the expansions at high tem-
perature creates residual stress in the Si chip during 
cooling to room temperature. 
Above 450°C, the thermal properties of the 
materials begin to deviate seriously; therefore, 
the process should be limited to 450°C. One also 
expects that Si would be under compression for seal 
temperatures below 280°C and under tension for 
temperatures in excess of 280°C.21 Wafer curvature 
measurements indicate, however, that the transition 
from concave 7440 glass/Si sandwiches (Si under 
compression) to convex sandwiches (Si under 
tension) lies around a seal temperature of 315°C.21,22 
This indicates that other non-negligible, stress-
inducing effects add an additional compressive 
component. As we learned before, for most applic-
ations tensile stress is preferred over compressive 
stress, and a considerable safety margin toward 
higher bonding temperatures must be respected to 
avoid buckled Si membranes and bridges.
The anodic bonding mechanism is not yet com-
pletely understood. Electrochemical, electrostatic, 
and thermal mechanisms and combinations thereof 
have been suggested to explain bond formation, 
but the dominant mechanism has not been clearly 
defined. It is suggested that at elevated tempera-
tures, the glass becomes a conductive solid electro-
lyte, and the bonding results through the migration 
of sodium (Pyrex contains approximately 3–5% 
sodium) toward the cathode (see Figure 4.19). As 
Electrostatic force
500 V
Hot plate (300~500°…)
Glass
Silicon
(a)
FIGURE 4.19 (a) Principle sketch of anodic glass-to-Si bonding. Control parameters are temperature (300–400°C), bias volt-
age (700–1200 V), time (~2 min), and materials (glasses, Si, SiO2). (b) Actual anodic bonding process on a simple hot plate.
0
25
30
35
40
45
100
300
T(ºC)
CTE (× 10–7 /K)
200
400
500
600
Si
Borosilicate
SD-2
FIGURE 4.20 Thermal expansion coefficients of Si, boro-
silicate, and a Pyrex-like glass, HOYA’s SD-2, a substrate 
engineered to minimize the distortion or bowing effect 
caused by the thermal mismatch between the two wafers. 
CTE, coefficient of thermal expansion. (From Peeters, E. 
1994. Process development for 3D silicon microstructures, 
with application to mechanical sensor design. PhD thesis, 
Catholic University of Louvain, Belgium.21)

[Page 203]
Packaging, Assembly, and Self-Assembly   203
it moves, it leaves a space charge (bound negative 
charges) in the region of the glass/silicon interface. 
Most of the applied voltage drop occurs across this 
space charge region, and the high electrical field 
between the glass and Si results in an electrostatic 
force, which pulls the glass and Si into intimate con-
tact. During this charging process, the electric field is 
high enough to allow a drift of oxygen to the positive 
electrode (Si) reacting with silicon and creating Si-O 
bonds. The elevated temperatures and high electric 
field thus result in covalent bonds forming between 
the surface atoms of the glass and the silicon. A good 
quantitative discussion on the many important 
effects in anodic bonding is by Anthony.23
Field-assisted bonding has also been applied 
to bond GaAs to glass. Corning #0211 is used at 
360°C, and a bias of 800 V is applied for 30 min 
to complete the bonding process. It is well known 
that GaAs forms very poorly adhering oxides, lead-
ing to poor anodic bonding; prebaking of the glass 
at 400°C for 15 h in a reducing atmosphere (H2 and 
N2) is reported to lead to better bonding.24 Von Arx 
et al. bonded glass capsules to a smooth polysilicon 
surface to form a hermetically sealed cavity large 
enough to contain hybrid circuitry of a biocompat-
ible implant.25
The high electrical field and the migration of 
sodium make anodic bonding of glass plates to 
Si a rather difficult technology. The mismatch in 
thermal expansion coefficient between the glass and 
the Si causes both thermally induced and built-in 
mechanical stress. In addition, the viscous behavior 
of the glass results in degraded long-term stability 
of the components. As a result of these problems, 
several modifications of the basic technology have 
been introduced (see below). A typical commercial 
instrument for anodic bonding is from Electronic 
Visions Co.’s 500 Series-Wafer Bonding Systems 
(e.g., the EV560).
Field-Assisted Thermal Bonding 
Modifications
The pinpoint method for anodic bonding, as 
illustrated in Figure 4.19, requires a very high bias 
voltage and a long period of time to bond areas far 
removed from the cathode point, since the electrical 
field in the glass substrate diminishes fast as the 
distance from the pinpoint cathode increases. At 
NEC, a Ti mesh bias electrode is deposited over the 
whole glass wafer to accomplish faster bonding. 
Because of the mesh assistance, the whole wafer may 
be Si bonded at 400°C and 600 V in less than 5 min, 
compared with over an hour at the same temperature 
and voltage without the mesh.26
Another modification of anodic bonding by 
Sander27 involves deposition of intermediate layers 
of Si dioxide and aluminum to screen the underlying 
Si from harm from the high electrical fields. First, Si 
dioxide is thermally grown on the Si surface. Then, a 
layer of aluminum is deposited on the oxide surface. 
Finally, a piece of glass is bonded to the aluminum. 
This technique produces a good hermetic seal, but 
the soft aluminum may be expected to creep after 
bonding, producing drift in the sensor output. In 
addition, the aluminum is not corrosion resistant 
for in vivo applications, so that the bond area may 
corrode rapidly. A similar modification of glass-to-
silicon bonding also uses a sandwich structure, but a 
layer of polycrystalline silicon (polysilicon) is depos-
ited on the oxide surface instead of aluminum, and 
a piece of glass is bonded to the polysilicon (see also 
Von Arx et al.25).
It is also possible to anodically bond two Si 
wafers with a thin intermediate sputtered28,29 or 
evaporated30 borosilicate glass layer (4–7 µm thick). 
Because two Si wafers are used, there are fewer prob-
lems associated with mismatch in thermal expan-
sion coefficient. In addition, since the glass layer 
is very thin, the voltage necessary for the bond is 
usually no more than about 50–100 V. Using a 
thin intermediate film makes the devices akin to a 
monolithic structure. Residual stresses and thermal 
expansion coefficient mismatches only have minor 
effects on device performance. The surfaces of the 
Si to be bonded should be polished, and one of the 
two wafers should be coated with the thin glass 
layer. This intermediate layer may be sputtered from 
a Pyrex target, resulting in a rather slow process. 
Hanneborg et al., for example, report a growth rate 
of 100 nm/h at a pressure of 5 mTorr argon and sput-
tering power of 1.6 W/cm2.29 The films, as deposited, 
are highly stressed and must be annealed before 
bonding at the annealing point of 565°C in a wet 
oxygen atmosphere.20 With a 4-µm-thick sputtered 

[Page 204]
204   From MEMS to Bio-NEMS: Manufacturing Techniques and Applications
glass layer, 50 V and a temperature of 450–550°C 
suffices to create a hermetic bond. With sputtered 
layers below 4 µm thick, a thermally grown SiO2 
must be included between the glass and the silicon 
to avoid electrical breakdown during anodic bond-
ing. The bond strength with Pyrex as an intermediate 
layer, measured by pulling the wafers apart, ranges 
from 2 to 3 MPa. As the Pyrex thin films etch very 
slowly in KOH, they can be used as a mask mate-
rial for anisotropic etching.31 Esashi et al.32 report 
room temperature anodic bonding using a 0.5– 
 4-µm-thick film sputtered from a Corning glass 
#7570 target. This glass has a softening point of 
440°C compared with 821°C for Pyrex, and bonding 
is completed within 10 min with 30–60 V applied. A 
pull test reveals a resulting bond strength in excess 
of 1.5 MPa. Application of pressure up to 160 kPa on 
the wafer sandwich apparently supports the bond-
ing process; at a pressure of 160 kPa, the minimum 
voltage to achieve bonding drops by a factor of 2. 
The slow deposition rate of glass sputtering presents 
a major disadvantage for this technique, but evapo-
rated glass layers can be deposited with much higher 
rates up to 4 µm/min and could provide a solution; 
unfortunately, in this case pinholes tend to reduce 
the breakdown voltage.30
Field-assisted bonding between two Si wafers, 
both provided with a thermally grown oxide film, is 
also reported to be successful. Both Si wafers must 
be covered with 1 µm of oxide. Bonding of a bare Si 
wafer to a second wafer with oxide failed because 
of oxide breakdown under very small applied bias. 
Temperatures range from 850°C to 950°C, and a 
voltage of 30 V must be applied for 45 min at the 
chosen bonding temperature.33
Silicon Fusion Bonding
The ability to bond two Si wafers directly without 
intermediate layers or applying an electric field sim-
plifies the fabrication of many devices. This direct 
bonding of silicon to silicon, Si fusion bonding 
(SFB), is based on a chemical reaction between OH 
groups present at the surface of the native or grown 
oxides covering the wafers. The bonding relies on 
the tendency for both very smooth and flat surfaces 
to adhere, and heat annealing to increase bond 
strength. The method is of great interest for the fab-
rication of silicon-on-insulator (SOI) structures. The 
processes involved in making these bonds are sim-
pler than other currently employed bonding tech-
niques, the yields are higher, the costs are lower, 
and the mechanical sensors built according to this 
principle exhibit an improved performance. Finally, 
as demonstrated in Figure 4.21, the size of an SFB-
type device can be almost 50% smaller than that of 
a conventional anodically bonded chip.
Wafer bonding may be achieved by placing 
the surfaces of two wafers in close contact and 
(100) Si wafer 1
(100) Si wafer 1
(100) Si wafer 1
(100) Si wafer 2
(100) Si wafer 2
(a)
(b)
Tinned lightly-
doped Si wafer
(c)
(d)
FIGURE 4.21 Silicon fusion bonding enables smaller-footprint microelectromechanical system devices to be fabricated. 
(a) Etch a silicon wafer to create a square pit (inverted pyramid). (b) A plain second silicon wafer is cleaned and ready for 
fusion bonding to the first wafer. (c)  Bond the two wafer using fusion bonding. (d) The second wafer is then thinned 
down from the back side using either mechanical-chemical polishing or etching.

[Page 205]
Packaging, Assembly, and Self-Assembly   205
inserting them in an oxidizing ambient at tempera-
tures greater than 800°C. It may be noted that the 
term silicon fusion bonding is somewhat misleading; 
the fusion point of Si at atmospheric pressure is 
1410°C, well below the relevant process tempera-
tures.31 The quality of the bond depends critically 
on temperature and the roughness of the surface. 
Flatness requirements are much more stringent 
than for anodic bondings, with a microroughness 
Ra < 10 or 40 Å and bow < 5 µm versus 1 µm Ra 
and bow < 5 µm in anodic bonding. Because of the 
high temperature involved, active electronics can-
not be incorporated before the bonding takes place 
(the temperature limit for bonding IC-processed 
standard Si substrates is about 420–450°C; see “IC 
Compatibility” in Volume II, Chapter 7). Higher 
temperature (above 1000°C) is usually required 
to get voidless and high-strength bonding.34 Bond 
strength up to 20 MPa has been reported. The 
application of a small pressure during the bonding 
process further increases the final bond strength.35 
The bonding can be carried out successfully with 
one oxidized Si wafer to another bare Si wafer, two 
oxidized wafers, or two bare Si wafers, and even 
between one wafer with a thin layer of nitride 
(100–200 nm) and one bare wafer or two wafers 
with a thin layer of nitride. The same fusion-
 bonding technique can be applied for bonding 
quartz wafers, GaAs to Si, and Si to glass. Provided 
that the surfaces are mirror smooth and can be 
hydrated, the bonding process proceeds in an iden-
tical fashion as for Si-Si bonding (see Schmidt36 
and references therein).
According to most references, before fusion bond-
ing, the oxidized Si surfaces must undergo hydra-
tion. Hydration is usually accomplished by soaking 
the wafers in a H2O2-H2SO4 mixture, diluted H2SO4, 
or boiling nitric acid. After this treatment, a hydro-
philic top layer consisting of –OH bonds is formed 
on the oxide surface. An additional treatment in 
an oxygen plasma greatly enhances the number of 
–OH groups at the surface.37 Then, the wafers are 
rinsed in deionized water and dried. Contacting the 
mirrored surfaces at room temperature in a clean-
air environment forms self-bonding throughout the 
wafer surface, with considerable bonding forces.38
