Repository: Alvintxh/nanofab-web

# Extracted Book Sources

All 11 textbooks extracted 2026-04-05 using PyMuPDF (extract_pdf.py).

## Extraction Summary

| Book Key | File | Pages | Words | Page Numbering |
|----------|------|-------|-------|----------------|
| cui_2025 | Zheng Cui - Nanofabrication (4th ed) | 419 | ~158K | PDF labels (C1, i-xi, 1-407) |
| campbell_2008 | Campbell - Fabrication Engineering (3e) | 825 | ~369K | offset=18 (front-1..18, then 1-807) |
| teresa_2020 | De Teresa - Nanofabrication (full) | 451 | ~183K | offset=0 (sequential PDF pages) |
| madou_vol1_2011 | Madou - Fundamentals of Microfab Vol.1 | 646 | ~366K | PDF labels |

File: sources/sources_processed/books/madou_vol2_2011/madou_vol2_2011_full.txt (part 20 of 57)
100
(3.5)
10+
(.35)
in solubility. In the mid-1940s, Donald Stookey 
invented both photosensitive and electrochromic 
glasses at Corning Glass Works (now Corning, Inc.) 
To read up on Stookey’s career, consult Profiles in 
Ceramics (http://www.ceramicbulletin.org/months/
Mar00/StookeyProfile.pdf)31 and Explorations in Glass: 
An Autobiography S. Donald Stookey.32 A typical pho-
tosensitive glass composition, FotoForm® glass, 
developed by Corning Glass Works, was SiO2, 81.5; 
Li2O, 12.0; K2O, 3.5; Al2O3, 3.0; CeO2, 0.03; and 
Ag, 0.02 (all in weight percent). On exposure to UV 
light, photoelectrons released by cerium, the pho-
tosensitizing ingredient, are trapped at specific sites 
in the silicate-glass network to form a latent image. 
By heating the exposed glass to around 500°C, the 
electrons are released from the traps, and silver 
ions are reduced to silver atoms, which aggregate 
into minute colloidal islands. The minute silver 
clumps serve as nuclei on which crystals, such as 
lithium metasilicate, sodium bromide, or sodium 
fluoride, precipitate. If sufficient numbers of fairly 
large crystals form (∼4 µm), an opalescent image 
results, whereas the masked regions remain glassy 
and transparent. In HF, opal regions etch 15–30 
times faster than the unexposed glass. No mask-
ing is required during the etching process. In this 
way, by exposing a photosensitive glass plate to UV 
and etching in HF after heat treatment, a wide vari-
ety of microstructures can be made. Through-holes 
in photosensitive glass were experimentally found 
to have a sidewall taper of only 2–3°; this means 
that substantially parallel holes may be cut, having 
a very high depth-to-diameter ratio. The sloping 
effect can be reduced even further if the HF etch-
ing occurs from both sides of the glass simultane-
ously. Etching from both sides produces a profile 
with two truncated cones and gives a minimum 
overall increase of hole diameter. Although etch-
ing of holes with diameters appreciably less than 
one-tenth of the thickness of the glass is not rec-
ommended, aspect ratios of 20 are possible. In 
contrast, in photoetching of metal, as we have seen 
above, holes cannot be made with a diameter less 
than the thickness of the sheet. If sidewall taper in 
photosensitive glass is desired, it can be increased 
to 20–30°.
Further heat treatment of the finished photosen-
sitive glass pieces, Stookey discovered by accident 
in 1957, converts the glass to a stronger, partially 
crystalline material, e.g., Fotoceram®. Stookey left a 
sample of lithium silicate glass containing silver in 
an oven at too high a temperature. He expected to 
find a puddle of glass once he realized his mistake, 
but instead found a piece of white ceramic because 
the glass had crystallized with a fine grain size.
The maximum sheet thickness of FotoForm glass 
available was 0.6 cm, but several pieces can be ther-
mally bonded, forming excellent seals and convert-
ing the glass to Fotoceram glass. One disadvantage 
of the bonding process is that it causes the photo-
glasses to become dark, which makes the approach 
less attractive for optical applications.
Corning’s photosensitive FotoForm glass found 
an important application in fluidic logic in the 
mid-1960s (see for example Figure 4.8), but as that 
 application started fading the production of FotoForm 
glass and Fotoceram unfortunately was discontinued.31
Fluidic components, providing functions such as 
flip-flops, logic elements such as OR-NOR and AND 
222   Manufacturing Techniques for Microfabrication and Nanotechnology

[Page 223]
gates, proportional amplifiers, and fluid resistors, 
exemplified the capabilities of photofabrication with 
FotoForm glass in the mid-1960s. The fluidic-control 
device in Figure 4.8 shows the individual layers of 
an AND device after through-etching.1
Fusion of stacks of photosensitive glass plates 
provided a permanently sealed and rugged unit, 
complete with the necessary input and output 
vents. Through-etching provides the connection 
between the different planes. The geometrical accu-
racy of these fluidic devices was maintained within 
±0.025 mm, and the tolerance that may generally be 
expected on this type of etched glass product was 
±0.05 mm on etched edges up to 12.7 mm in length. 
With hole spacings up to 25 mm apart, accuracy to 
within 0.025 mm center to center was possible.
Few of the Si and plastic microfluidic structures 
produced today have reached the degree of com-
plexity achieved with photofabrication methods of 
almost four decades ago when they were applied 
to fluidic logic (see Figure 4.8). “Fluidic” elements 
made in the 1960s could achieve many of the func-
tions of an electronic circuit, and they were robust, 
simple to fabricate, and suited to operating in a 
hostile environment. Of course, they were much 
slower (milliseconds instead of nanoseconds) and 
much larger than their electronic counterparts. The 
latter spelled the eventual demise of microfluidic 
“computing” in the late 1960s. In the 1990s, sev-
eral micromachined fluidic devices were developed 
for analytical/biomedical applications, without ref-
erence to this earlier sophisticated work in photo-
sensitive glasses. Early in the development of these 
analytical/biomedical applications, many fluidic 
devices were attempted in Si. However, the relatively 
large size of fluidic elements, the need for a robust 
environment, the relatively low numbers of required 
devices, and the fact that electronics usually do not 
need to be integrated render the use of silicon for 
this application hardly justifiable. The photofabri-
cation machining approach, which is inexpensive 
and simple, coupled with the chemical inertness of 
glass, represents a more attractive approach. Fluidic 
oscillators, fabricated using the more expensive and 
hardly accessible LIGA technique, are even more dif-
ficult to justify when compared with  photoformed 
devices.33,34 The latter misapplication of miniatur-
ization tools was eventually recognized, and photo-
formed glass was reintroduced as the best solution 
for this application by one of the inventors of 
LIGA technology35 (see Volume III, Figure 1.2). In 
July 1996 the commercial entity “Mikroglas” was 
founded out of the Institute of Microtechnology in 
Mainz, Germany. Mikroglas obtained the exclusive 
rights for the use of Foturan™ glass from Glaswerk-
Schott (http://www.us.schott.com/english). In 1999, 
Mikroglas started with the development of microflu-
idic components for chemical and biotechnological 
applications. Products include chemical microreac-
tors and whole equipment to use these microreac-
tors (http://www.mikroglas.com/index_e.html).
Unlike ceramics, Foturan is pore-free, has higher 
temperature stability and chemical resistance than 
plastics, and has a higher breaking strength than 
silicon. Processing of Foturan consists of exposure 
to ultraviolet light, crystallization through heat 
treatment, and etching as illustrated in Figure 4.9a. 
In Figure 4.9b we show example hole plates made 
this way. The thermal expansion coefficient of the 
processed Foturan can be precisely varied between 
8 and 16 ppm/°C. Variously shaped recesses can 
readily be formed on both sides of the “wafer,” as 
well as 40:1 aspect ratio through holes. In addi-
tion, the surfaces can be metallized and patterned 
by conventional techniques. The material can be 
processed in sheets of up to 250 mm × 200 mm. 
Besides for  making  photosensitive glass ornaments, 
Wet Chemical Etching and Wet Bulk Micromachining—Pools as Tools   223
FIGURE 4.8 Fluidic-control device using chemically milled 
photosensitive glass. The individual layers of an AND 
device after through-etching with HF. (From Harris, T. W. 
1976. Chemical milling. Oxford: Clarendon Press. With 
permission.1) See also Volume III, Figure 1.2.

[Page 224]
photosensitive glass has been used to make micro-
lenses (±100 µm in diameter), fluidic elements (see 
Figure 4.8), spacers in photomultiplier tubes, color 
filters, integrated optics cell sheets in gas-discharge 
displays, and charge plates and nozzles in ink-jet 
printers. 
In a very intriguing further development of pho-
tosensitive glasses, it was found that the different 
properties of opal and glass areas on photosensitive 
glass enable the direct formation of electrical circuit ry 
on glass. Immersing a sample with an opal pattern in 
a molten salt bath and heating it in a hydrogen atmo-
sphere forms a conducting silver film on the opal 
regions. The film that forms on the glassy regions 
remains nonconducting.31 This discovery could be 
used in the construction of DC and AC electrokinetic 
devices with complex patterns of metal electrodes 
on a glass substrate (see Volume I, Chapter 7).
Suggestion: A most useful new MEMS material 
would be a Foturan-type photosensitive glass with 
a thermal expansion coefficient matching that of 
Si (like Corning 7740 glass used in anodic bond-
ing). Such a product would enable the packaging of 
all types of Si sensors (see Volume III, Figure 4.9) 
combining a Si micromachined sensing element 
with a photofabricated glass package.
Photosensitive Plastics
Although dry photoresists and photosensitive 
plastics are covered in Chapter 1 and Volume III, 
Chapter 4, some additional photosensitive plastics 
are briefly covered here. In the early 1960s, DuPont 
started developing a photosensitive nylon sold in 
sheet form, either bonded to a substrate such as car-
bon steel, aluminum, or a  polyester Cronar film, 
or freestanding. The alcohol-soluble nylon is made 
photosensitive by adding a cross-linking agent such 
as methylene bis-acrylamide and an activator such 
as benzophenone. On exposure to UV, the benzo-
phenone forms free radicals, which react with both 
of the other compounds, hence insolubilizing the 
nylon; in other words, the material acts as a negative 
tone resist. The unexposed areas are then washed 
away with a dilute aqueous sodium hydroxide spray, 
forming channels and cavities. By using the ben-
zophenone in a low concentration, about 5% by 
weight, a layer with a relatively low absorption coef-
ficient results, and thick layers can be insolubilized. 
224   Manufacturing Techniques for Microfabrication and Nanotechnology
FIGURE 4.9 (a) The photofabrication process in Foturan. (b) Hole plates shapes, round or rectangular; diameter of holes, 
down to 50 μm; thickness of plates, 0.1 up to 2.5 mm and up to 100 holes/mm2 (http://www.mikroglas.com).

[Page 225]
Stencils with 1-mm-high vertical sidewalls with a 
taper of 2° can be produced this way, and 25-µm-
deep, 25-µm-wide channels do not show any under-
cutting. The aspect ratio did not exceed 3:1, and the 
operating temperature range is limited to –100 and 
+200°F. To seal cavities or channels (e.g., for the fab-
rication of fluidic devices), the first nylon sheet can be 
laminated with another Cronar film (http://www2.
dupont.com/Products/en_RU/Cronar_en.html).28
Riston®, Fodel®, and VACREL® photopolyer 
films are other DuPont dry photoresists (see Figure 
1.33). These complex photosensitive systems are 
designed to polymerize and harden when exposed 
to ultraviolet light. Fodel can pattern 75-µm vias on 
a 150-µm pitch, and conductors can be patterned 
with 50-µm lines on a 100-µm pitch. Fodel extends 
the density capability of the thick film process to 
allow densities typically achievable using more 
costly thin film processes. 
Negative-tone photosensitive resins such as SU-8 
are particularly suited for high-aspect ratio, high-
thickness photofabrication. As we saw in Chapter 1, 
SU-8 is an epoxy-type, near-UV photoresist based on 
EPON SU-8 epoxy resin (from Shell Chemical) that 
was originally developed and patented by IBM. The 
main advantage of photosensitive resins over glasses 
and plastics is the fact that they are deposited in liq-
uid form, thus conforming better to existing 2D and 
3D structures. Other advantages include exquisite 
control over the thickness of the layer, higher attain-
able aspect ratios, higher feature density, and easier 
alignment to existing features.
Conclusions
Photofabrication is an attractive alternative for 
microfabrication of all types of high-aspect-ratio, 
passive elements, especially for intricate shapes 
that are >1 cm2 in size and are only produced in 
modest volumes. The current interest in microma-
chined fluidic elements for analytical purposes is 
reviving interest in photosensitive glasses, plastics, 
and resins. Photosensitive glasses are also being 
considered for the fabrication of photonic crystals 
(see Volume I, Chapter 5). It certainly makes more 
sense to use photofabrication of insulators than to 
fabricate fluidic elements from Si because the latter, 
after etching, must be passivated. This passivation 
may undergo electrical breakdown, especially in an 
aqueous environment. We expect dry photoresist 
formulations to continue to improve, with tolerances 
approaching those of traditional spin-on photore-
sists (see Chapter 1). Applications such as RF-MEMS 
and fluidics might also lead to the introduction of 
novel photoformable ceramics and glasses.
Electrochemical Removal Techniques
Introduction
The term electrochemical machining is used to describe 
electrochemical removing and forming processes 
with or without masking the substrate. Both pro-
cesses involve electrochemical energy. Despite 
per formance, speed, and cost advantages, electro-
chemical milling (ECM) is used little in the IC field 
when other techniques, especially dry processes, 
are available. This seems to be connected in part 
with the overall trend toward dry processing and 
the disproportionately large number of electri-
cal engineers versus chemical and electrochemical 
engineers in the IC world. LIGA and other replica-
tion techniques described in Chapter 10 have rein-
vigorated interest in electrodeposition, however. 
Both electrochemical removing and forming tech-
niques are of extra ordinary importance in miniatur-
ization science—without electrochemical removal 
there would have been, for example, no porous Si 
(PS) work, and without electroplating of Ni master 
molds, there would be no plastic micromolding. 
Here we will review subtractive electrochemical 
processes only. Additive electrochemical processes 
are covered in Chapter 8. In electrochemical mate-
rial removal, an electrical field in an electrolyte 
destroys the atomic bonds of the material.26 Under 
electrochemical removal techniques, we will review 
electrochemical grinding (ECG), ECM including 
µ-ECM, electrochemical jet etching, laser-assisted 
electrochemical jet micromachining, scanning elec-
trochemical microscope (SECM), and through-mask 
electrochemical micromachining.
Electrochemical Grinding
Introduction Grinding usually constitutes a mec-
hanical machining process that removes small 
Wet Chemical Etching and Wet Bulk Micromachining—Pools as Tools   225

[Page 226]
amounts of material from a metallic work piece in 
the form of tiny chips through the contact of small, 
hard, sharp, nonmetallic particles often embed-
ded in a grinding wheel (see Chapter 6). In electro-
chemical grinding (ECG), the abrasive action of an 
electrically conductive wheel, the cathode, accounts 
only for 10% of the metal removal; the remainder is 
 electrochemical. This technique should not be con-
fused with electrolytic in-process dressing or ELID, 
where the material removal process (any type of 
material in this case) is purely mechanical but an 
electrochemical dissolution process of the metal 
matrix dresses the abrasive wheel continuously (see 
Chapter 6).
Electrochemical Grinding Operating Principles In 
ECG, an electrically conductive abrasive wheel, the 
cathode, and an anode work piece are connected to a 
low-voltage DC power source (Figure 4.10).36
An electrolyte is flushed onto the abrasive wheel, 
and the abrasive particles in the wheel’s surface 
remove electrochemically dissolved material, always 
keeping the surface fresh for further electrochemical 
attack. Very low DC voltages (usually between 3 and 
15 V) are used in ECG; therefore, spark discharge is 
minimized and little or no heat is developed in the 
cut. All hard conductive materials are candidates for 
ECG (e.g., sharpening of tungsten-carbide tool bits). 
The method is also good for fragile parts that would 
be damaged by conventional mechanical grinding. 
The method produces parts free of residual stresses 
and heat damage and surface finishes ranging from 
0.1–0.5 µm. The surfaces are also free of scratches 
and burrs. This process provides not only burr-free 
machining but also considerably less cutting wheel 
wear. ECG is similar to electrochemical machining 
(see below) except that the cathode is a specially 
constructed grinding wheel instead of a tool shaped 
like the contour to be machined.
Compositron Corporation is a service company 
providing an electrochemical grinding homepage 
(http://www.evercut.com), and Everite Machine Pro-
ducts Co. sells ECG equipment (e.g., Everite Model 
EG618; http://www.everite.net).
Electrochemical Machining
Electrochemical machining (ECM) historically fol-
lowed electrochemical grinding (ECG). In ECM 
one uses a cathode electrode shaped to provide the 
complementary structure in an anode work piece 
(Figure 4.11). A highly conductive electrolyte stream 
separates the cutting tool from the work piece, and 
metal removal is accomplished by passing a DC cur-
rent of up to 100 A/cm2 through the salt solution cell. 
As the cathode tool approaches the anode work piece 
it erodes its complementary shape in it. Thus, com-
plex shapes may be made from a material such as 
226   Manufacturing Techniques for Microfabrication and Nanotechnology
FIGURE 4.10 (a) Schematic illustration of the electrochemical grinding process. (b) Thin slot produced on a round nickel 
alloy tube by this process.
FIGURE 4.11 Schematic illustration of the electrochemical 
machining process. This process is the reverse of electro-
plating, described in Chapter 8.

[Page 227]
soft copper and used to produce negative duplicates 
of it. The process is also called electrochemical sink-
ing. Machines having current capacities as high as 
40,000 A and as low as 5 A are available. The pressur-
ized electrolyte (concentrated solutions of inorganic 
salts such as sodium chloride, potassium chloride, 
and sodium nitrate) passes at high speed (10–60 m/s) 
through the gap (about 0.1–0.6 mm) between the 
work piece and the tool to prevent metal ions from 
plating onto the cathode tool and to remove the 
heat that is generated as a result of the high current 
flow. The cathode is advanced into the anode work 
piece at a rate matching the dissolution rate, which is 
between 0.5 and 10 mm/min when applying current 
densities of 10–100 A/cm2. The supply voltage com-
monly used in ECM ranges from 5–20 V; the lower 
values are used for finish machining (creating a final 
smooth surface), and the higher voltages are used 
for rough machining. The rate of material removal 
is the same for hard or soft materials, and surface fin-
ishes are between 0.3 and 1 µm. These cutting speeds 
and surface finishes are comparable with those of 
electrical discharge machining (EDM; a thermal sub-
tractive technique described in Chapter 5).
The cathode tool must have these four character-
istics: be machinable, be rigid (high Young’s modu-
lus), be a good conductor, and have good corrosion 
resistance. The three most common cathode mate-
rials used are copper, brass, and stainless steel. 
The outside of the electrode is insulated to prevent 
machining actions on the sides. This makes the 
fabrication of these tools challenging. Because there 
is no contact between the tool and the work, the 
tool does not have to be harder than the work, as in 
traditional machining methods. Hence, this is one 
of  the few ways to machine very hard material; 
another is spark-discharge machining (see Chapter 5).
The advantages of ECM are that it has relatively 
low running costs, as there is little scrap, no tool 
wear, and unskilled labor or automatic machine 
operation can be used. Because shear is not 
involved in this process, the surface of the work is, 
as in chemical milling, free from imperfections and 
burrs. It is also used in deburring already machined 
components. A very good surface finish is usu-
ally obtained. The disadvantages of ECM are that 
the machine is initially very expensive—several 
times the cost of an EDM machine; large systems 
may cost up to $600,000 (about the same as mul-
tiaxis milling machines). The tool is also difficult 
to make because its sides have to be insulated. The 
electrolyte has to be well contained, and the most 
common electrolyte, sodium chloride, corrodes the 
equipment, tool, and work. Another issue is that the 
electrochemical erosion reduces sharp surfaces and 
profiles so the method is not suited for making prod-
ucts with sharp edges. Also, irregular cavities may 
not be produced to the desired shape with accept-
able dimensional accuracy, and designs should 
make provisions for small taper for holes and cavi-
ties to be machined. Overall, the technique is best 
suited for mass production of high-precision, small, 
and complex shapes in hard-to-machine materials 
(accuracy better than 10 µm).37 To date, ECM has 
found its widest acceptance in the aircraft, auto-
motive, and business machine industries. In the 
aircraft industry, ECM is used extensively for shap-
ing turbine blades. In the automotive industry, the 
technique is used to make connecting rods, pistons, 
and fuel-injection nozzles. Some example products 
are shown in Figure 4.12.
The fact that metal removal in ECM is not achieved 
by mechanical shearing (as in mechanical machin-
ing) or by melting and vaporization of the metal (as 
in EDM or laser machining; see Chapter 5) means 
that, as with chemical machining, no thermal dam-
age occurs and no residual stresses are produced on 
the worked surface. For this reason, ECM is often 
selected for highly stressed or fatigue-sensitive appli-
cations in the aerospace industries.
Pulsed electrochemical machining (PECM) is a 
refinement of ECM, where current pulses are used 
instead of DC currents. This improves fatigue life 
and eliminates the recast layer left on die and mold 
surfaces by EDM (see Chapter 5).
Sometimes, chemical and electrochemical removal 
machining are in competition. Chemical machining 
might be preferred when very large work pieces have 
to be machined because of the large currents involved 
in ECM, and also for ultrasmall parts, where the elec-
tric connection causes problems for ECM.
Typical ECM service providers are Köppern 
(http://www.koeppern.com/en_ecm_set.htm) and 
Raycon/AMCHEM (Ann Arbor, MI). A handbook 
Wet Chemical Etching and Wet Bulk Micromachining—Pools as Tools   227

[Page 228]
covering ECM is the Non-Traditional Machining 
Handbook by Carl Sommer.38
Electrochemical Micromachining or 
Microelectrochemical Machining
Introduction The application of ECM in thin film 
processing and in the fabrication of microstruc-
tures is referred to as electrochemical micromachining 
(EMM) or microelectrochemical machining (µ-ECM).39 
Different from ECM, the cathode does not neces-
sarily have the shape of the contour desired in the 
anode work piece. The 3D shaping in EMM may 
involve maskless or through-mask material removal, 
and we will examine examples of both approaches. 
The tool may also be connected to a CNC machine 
to produce even more complex shapes with a single 
tool as illustrated in Figure 4.13.
In conventional ECM, the gap between cathode 
tool and anode work piece is typically about 150 µm; 
in µ-ECM, the gap is closer to 15–20 µm, and fea-
ture sizes change from 150–200 µm to 15–20 µm as 
we move from the ECM to the µ-ECM domain. The 
major challenge in moving from the conventional 
ECM to the µ-ECM domain is to control the size 
of the reaction region. Methods to accomplish this 
include:
 
1. Reduce the size of electrodes—µ-EDM is used.
 
2. Shield the electrode—for stray currents.
 
3. Gap control strategies.
 
4. Use ultrashort-pulsed voltages having time 
duration in the ranges of nanoseconds.
228   Manufacturing Techniques for Microfabrication and Nanotechnology
FIGURE 4.12 Typical parts made by electrochemical machining. (a) Turbine blade made of a nickel alloy, 360 HB. (From 
Metal handbook, 9th ed., vol. 3. Materials Park, OH: ASM International, 1980, p. 849). (b) Thin slots on a 4340-steel roller-
bearing cage. (c) Integral airfoils on a compressor disk. (d) Because of the low forces on the work piece, ECM can be used to 
make holes at very large angle to a surface; in the example, we show turbine nozzle holes (http://www.barber-nichols.com).
FIGURE 4.13 The ECM microcathode is connected to a CNC 
machine to produce more complex shapes with a single tool.

[Page 229]
With EMM, most metals, alloys, and conduct-
ing ceramics of interest in the microelectronics and 
MEMS/NEMS industry can be anodically dissolved 
in a variety of neutral salt electrolytes, such as 
sodium nitrate, sulfate, or chloride. The dissolved 
metal ions  form hydroxide precipitates in these 
 electrolytes and remain suspended in solution so 
they may easily be filtered out. The latter minimizes 
safety problems and waste disposal. With hydro-
gen evolution generally as the main cathodic reac-
tion, metal plating on the cathode is avoided. EMM 
is currently receiving considerable attention in the 
electronics and other high-technology industries, 
particularly as an alternative, “greener” method of 
processing metallic parts.39 Compared with chemi-
cal etching, the EMM process offers better control, 
less aggressive chemicals, and thus minimizes safety 
and environmental concerns.39
Electrochemical Jet-Etching and Laser-Assisted 
Electrochemical Jet-Etching Thin film patterning 
by maskless EMM may be accomplished by highly 
localized material removal induced by the impinge-
ment of a fine electrolytic jet emanating from a 
small nozzle.39 Investigation of jet EMM at IBM 
demonstrated that neutral salt solutions can be 
effectively used for high-speed micromachining of 
many metals and alloys. An example of such an 
investigation, using a nozzle diameter of 200 µm 
and a 5 M sodium nitrate solution, is shown in 
Figure 4.14. Through-slots were micromachined in 
a 50-µm-thick stainless steel foil to create the IBM 
logo, which demonstrates the feasibility of using an 
electrolytic jet for generating complicated patterns 
in metallic foils and substrates.
An interesting variation on electrochemical jet 
etching is a combination of a fluid-impinging jet 
and laser illumination (see Figure 4.15). In laser-
enhanced electrochemical jet etching, properly 
chosen lasers, whose energy is not absorbed by the 
etching solution but is absorbed by the solid, cause 
local heating of the substrate (up to 150°C), result-
ing in highly increased etching. The jet is used as 
a light pipe for the laser and at the same time as a 
means for the local high rate of supply of ions. For 
stainless steel, etch rates of 10 µm/s have been dem-
onstrated using laser-enhanced electrochemical jet 
machining.
For more background on electrochemical jet 
etching and laser-enhanced jet etching, refer to 
Romankiw et al.27 and references therein and Datta 
et al.40 Several of these techniques offer tremendous 
opportunities for the development of alternative 
micromachining methods.
Water jet etching is a mechanical process, and as 
such it is covered in Chapter 6 on mechanical energy-
based removing. Water jet-guided laser etching 
without the electrochemical component is a purely 
thermal technique and is covered in Chapter 5. In 
this important method we will see that a fine water-
jet again guides the laser beam, provides cooling for 
the work piece, and expels the molten material.
Wet Chemical Etching and Wet Bulk Micromachining—Pools as Tools   229
FIGURE 4.14 IBM logo made by jet EMM. Through-slots 
machined in a 50-μm-thick stainless sheet using a 5 M 
sodium nitrate electrolyte jet. The jet nozzle diameter is 
200 μm. (Courtesy of Datta, M. J., 1995. Fabrication of an 
array of precision nozzles by through-mask electrochemi-
cal micromachining. Electrochem Soc 142:3801–05.44)
FIGURE 4.15 Schematic representation of laser-enhanced 
electrochemical jet etching/plating showing the coinci-
dent laser beam and solution jet with the jet acting as the 
waveguide. (From Romankiw, L. T., and T. A. Palumbo. 
1987. Proceedings: symposium on electrodeposition 
technology, theory and practice. Pennington, NJ: The 
Electrochemical Society, Inc. With permission.27)

[Page 230]
Scanning Electrochemical Microscope The scan-
ning electrochemical microscope (SECM) is a scanned 
probe microscope (SPM) related to the familiar 
 scanning tunneling (STM) and atomic force micro-
scopes (AFM) (see Volume III, Chapter 6). All SPMs 
operate by scanning or “rastering” a small probe 
tip over the surface to be imaged. In SECM, imag-
ing occurs in an electrolyte solution with an elec-
trochemically active tip. In most cases, the SECM 
tip is an ultramicroelectrode (UME), and the tip 
signal is a Faradaic current from an electrochemi-
cal reaction at the surface. In some SECM experi-
ments, the tip is an ion-selective electrode (ISE). In 
Chapter 1, we saw how a scanning tunneling micro-
scope may induce electrochemical anodization 
reactions (an oxidation) on surfaces such as Si and 
GaAs. An SECM can also be used for local etching 
and deposition with high resolution in the x, y, and 
z dimensions, basically forming a high-resolution 
ECM setup (Figure 4.16).
Metal and semiconductor surfaces can be etched 
by the generation of a suitable etchant at the tip, 
for example Br2, which will etch holes in GaAs.41 In 
many cases, dissolution of semiconductors can be 
further enhanced by irradiation of the surface, creat-
ing holes in the valence band, which react with the 
lattice of the semiconductor. Besides electrochemi-
cal micromachining, SCEM is also used for  chemical 
microscopic imaging and the measurement of physi-
cochemical constants and coefficients.
In 2008, a review on the technology appeared in 
the Annual Review of Analytical Chemistry.42 For  an 
update on SECM on the Internet, visit http://www. 
msstate.edu/Dept/Chemistry/dow1/secm/secm.
html  and  http://www2.warwick.ac.uk/fac/sci/
chemistry/cim/research/electrochemistry/research/
secm.
Through-Mask 
Electrochemical 
Micromachining 
Through-mask electrochemical micromachining 
(EMM) involves selective metal dissolution from 
un protected areas of a one- or two-sided photoresist-
patterned work piece that is made the anode in an 
electrolytic cell.39,43 The technique is faster than 
chemical milling and provides better control on a 
micro- and macroscale of shape and surface texture 
of anodically dissolved materials. The performance 
of through-mask EMM depends largely on the suc-
cessful control of voltage distribution in the cell, 
hydrodynamics, and surface kinetics.43 In wet iso-
tropic chemical etching, the material is removed 
both vertically and laterally at the same rate, and 
the etch boundary usually recedes at a 45° angle 
relative to the surface. In EMM, however, the met-
al-removal rate in the lateral direction may be sig-
nificantly reduced through proper manipulation of 
mass transport and current distribution.39
Datta44 described a cost-effective, high-speed  pro-
cess for the fabrication of precision nozzles for ink-jet 
printer heads using through-mask EMM. The process 
involves fabrication of a series of rombezoidal nozzles 
in a metal foil and is applicable to a variety of mate-
rials, including high-strength,  corrosion-resistant 
materials such as conducting ceramics. For the 
230   Manufacturing Techniques for Microfabrication and Nanotechnology
FIGURE 4.16 (a) A schematic setup for SECM (http://www.msstate.edu/Dept/Chemistry/dow1/secm/secm.html) and 
(b) a typical commercial product (http://www.princetonappliedresearch.com/products/SurfaceScanning.cfm).

[Page 231]
fabrication of the example nozzles in Figure 4.17, a 
cleaned 25-µm-thick stainless steel foil was lami-
nated on both sides with 25-µm-thick dry photore-
sist. On one side, the photoresist was then exposed 
and developed, and the photoresist on the back 
remained as a protective insulating layer. The photo-
resist pattern was an array of circular openings 55 µm 
in diameter. Direct- and pulsed-voltage experiments 
were then performed with a neutral salt solution of 
sodium chloride and glycerol mixture as the electro-
lyte. Pulsating-voltage EMM was found to be more 
effective in providing dimensional etching unifor-
mity over the whole nozzle array. This result is based 
on the application of extremely high peak currents 
(voltages), which, in addition to giving directional-
ity, enables breakdown and elimination of inhibiting 
layers, thus facilitating activation of all the open-
ings at the same time. A desired nozzle angle of 27° 
was produced with an etch factor (ratio of straight-
through etch to undercut) of 2 (see Figure 4.17). This 
way, Datta demonstrated the feasibility of fabricating 
arrays of hundreds to thousands of precision nozzles 
with microsmooth surfaces in copper and stainless 
steel foils. Alternate ink-jet nozzle fabrication tech-
niques in silicon are shown in Figure 4.45.
Through-mask EMM has also been used to fabri-
cate controlled topographies on titanium to improve 
its biocompatibility.45 Arrays of very smooth, high-
precision cavities 30 µm in diameter were fabricated. 
Such structures affect attachment and growth of 
both soft and hard tissues. Bio compatibility has been 
linked to surface structures in the micro meter and 
nanometer range (see also Volume III, Chapter 4).46
Summary The driving force for metal dissolution 
reactions in EMM is derived from an external current; 
as a consequence, the electrolyte does not have to 
be as aggressive as in chemical etching. In fact, even 
neutral salt solutions are applicable. Metal-removal 
rates in EMM are determined by the machining cur-
rent, which can be very high if proper hydrodynamic 
conditions prevail within the electrochemical cell; 
hence EMM etch rates are generally orders of mag-
nitude higher than those in chemical etching. More 
importantly, through manipulation of mass trans-
port and current distribution, metal-removal rate in 
the lateral direction can be significantly influenced, 
thus providing better wall slope control in EMM. 
Other EMM benefits include minimized safety and 
environmental concerns. All the listed features make 
the EMM process a cost-effective, environmentally 
friendly processing technology. Newly emerging 
technologies such as advanced microelectronic 
packaging, microsensors, and MEMS/NEMS provide 
Wet Chemical Etching and Wet Bulk Micromachining—Pools as Tools   231
FIGURE 4.17 (a) One-side through-mask EMM with angular sidewall. (b) SEM of nozzles fabricated in 25-µm-thick 
stainless steel. (Courtesy of Datta, M. J., 1995. Fabrication of an array of precision nozzles by through-mask electrochemi-
cal micromachining. Electrochem Soc 142:3801–05.44)

[Page 232]
ample opportunities for further investigation of 
EMM. With a better understanding of the principles 
involved in manipulating high-rate anodic dissolu-
tion of metals from narrow and deep cavities, EMM 
will become an increasingly important processing 
technology for micro- and nanofabrication.39
In Table 4.3 we compare electrochemical machin-
ing (ECM) with microelectrochemical machining 
(µ-ECM).
µ-ECM has some features in common with 
microelectrical discharge machining (µ-EDM), 
a  thermal technique covered in Chapter 5. In 
Table 5.2 µ-ECM is compared with µ-EDM.
Wet Bulk Micromachining
Introduction
As mentioned in the introduction to this chapter, 
wet bulk micromachining is chemical etching used 
to sculpt isotropic and anisotropic 3D microfeatures 
in single crystal semiconductor substrates. Removal 
of material from the surface of a crystalline mate-
rial (such as Si), immersed in an alkaline or acidic 
solution, occurs as a result of complicated chemical 
reactions between the surface atoms and the etchant 
molecules (see Figure 4.18a). The isotropy or anisot-
ropy of the etching refers to the orientation depen-
dency of the etch rate: for the isotropic case, there is 
no orientation dependence; for the anisotropic case, 
there is orientation dependence (see Figure 4.18b).
Wet bulk micromachining is a technique cham-
pioned in the IC industry and in micro- and nano-
machining. In this section, we are mostly concerned 
with lithography-based chemical etching for the 
IC industry and micro- and nanofabrication. In 
this application, lithography is used to create a 
mask through which an etchant can etch away the 
underlying crystalline substrate. A major difference 
between the IC and MEMS fields in this regard is 
in the aspect ratio (height-to-width ratio) of the fea-
tures crafted. In the IC industry, one deals mostly 
with very small, flat structures with aspect ratios of 
1–2 (see Figure 4.2). In the microfabrication field, 
structures typically are somewhat larger, and aspect 
ratios (height-to-width ratio) may be as high as 400. 
In wet bulk micromachining, features are sculpted 
in the bulk of materials such as silicon, quartz, 
SiC, GaAs, InP, and Ge by orientation-independent 
(isotropic) or orientation-dependent (anisotropic) 
wet etchants. The technology uses pools of liquid 
as tools,1 instead of the (dry) plasmas studied in 
232   Manufacturing Techniques for Microfabrication and Nanotechnology
TABLE 4.3 Comparison of Electrochemical Machining (ECM) with Microelectrochemical 
Machining (μ-ECM)
Major Machining Characteristics
ECM
μ-ECM
Voltage
10–30 V
<10 V
Current
150–10,000 A
<1 A
Current density
20–200 A/cm2
75–100 A/cm2
Power supply, DC
Continuous/pulsed
Pulsed
Frequency
Hz–KHz range
KHz–MHz range
Electrolyte flow
10–60 m/s
<3 m/s
Electrolyte type
Salt solution
Natural salt or dilute acid/
alkaline solution
Electrolyte temperature
24–65 ºC
37–50 ºC
Electrolyte concentration
>20 g/L
<20 g/L
Size of the tool
Large to medium
Micro
Interelectrode gap
100–600 μm
5–50 μm
Operation
Maskless
Mask/maskless
Machining rate
0.2–10 mm/min
5 μm/min
Side gap
>20 μm
<10 μm
Accuracy
±0.1 mm
±0.02–0.1 mm
Surface finish
Good: 0.1–1.5 μm
Excellent: 0.05–0.4 μm
Problems caused by waste disposal/
toxicity
Low
Low to moderate

[Page 233]
Chapter 3. In Figure 4.19 we show some examples of 
high-aspect-ratio MEMS structures created using wet 
anisotropic etching of properly masked <100>- and 
<110>-oriented silicon wafers.
A vast majority of wet bulk micromachining 
work is based on single-crystal silicon and glass as 
a companion material [7740 Jena glass (Pyrex) is 
often used for packaging; see Volume III, Chapter 
4], mostly for mechanical-type sensors such as pres-
sure, acceleration, and gyros. There has been some 
work on quartz, crystalline Ge, SiC, and GaAs, and 
a minor amount on GaP and InP.
Wet bulk micromachining, together with surface 
micromachining (Chapter 7), form the two principal 
commercial Si micromachining tool sets used today. 
A third technique, micromolding—often from a 
lithography-defined master—also is becoming more 
commercially viable (Chapter 10).
The emphasis in this chapter is on the wet etch-
ing process itself. Other machining steps typically 
used in conjunction with wet bulk micromachining 
include many of the alternative subtractive tech-
niques described elsewhere in Part II, the additive 
processes described in Part III, and the bonding pro-
cesses that are part of the packaging processes dealt 
with in Volume III, Chapter 4.
A historical note on Si wet bulk micromachining,
