Repository: Alvintxh/nanofab-web

# Extracted Book Sources

All 11 textbooks extracted 2026-04-05 using PyMuPDF (extract_pdf.py).

## Extraction Summary

| Book Key | File | Pages | Words | Page Numbering |
|----------|------|-------|-------|----------------|
| cui_2025 | Zheng Cui - Nanofabrication (4th ed) | 419 | ~158K | PDF labels (C1, i-xi, 1-407) |
| campbell_2008 | Campbell - Fabrication Engineering (3e) | 825 | ~369K | offset=18 (front-1..18, then 1-807) |
| teresa_2020 | De Teresa - Nanofabrication (full) | 451 | ~183K | offset=0 (sequential PDF pages) |
| madou_vol1_2011 | Madou - Fundamentals of Microfab Vol.1 | 646 | ~366K | PDF labels |

File: sources/sources_processed/books/madou_vol2_2011/madou_vol2_2011_full.txt (part 21 of 57)
100
(3.5)
10+
(.35)
clarifying the importance of Si as a sensor material, 
Wet Chemical Etching and Wet Bulk Micromachining—Pools as Tools   233
FIGURE 4.18 (a) Schematic illustration of the dissolution process during wet etching. (b) Wet etching can be isotropic 
or anisotropic. (Gonsalvez, M. 2003. Atomistic modelling of anisotropic etching of crystalline silicon. PhD diss., Helsinki 
University of Technology.47)
FIGURE 4.19 Examples of structures created using wet anisotropic etching in a Si <100> wafer and in a Si <110> wafer. 
The significance of boron doping will be clarified further below.

[Page 234]
heads this chapter (an expanded treatise on this sub-
ject can be found in Volume I, Chapter 1). We start 
the current section with a review of some empiri-
cal data on wet etching of single-crystal Si, discuss 
mask alignment with the correct crystallographic 
direction, review the various etchants and masking 
material approaches, and then launch into describ-
ing different etch stop techniques, which catapulted 
micromachining into an industrially accepted man-
ufacturing method. Subsequently, we review mod-
els explaining wet isotropic and anisotropic etching 
and pick up the discussion anew of anodic polish-
ing, photoetching, and formation of porous Si in 
HF solutions. Next comes a discussion of the tech-
nical issues encountered in bulk micromachining, 
such as IC incompatibility and extensive real-estate 
usage. We conclude with some example applications 
of wet bulk micromachining.
The first MEMS modeling software was developed 
around wet bulk micromachining processes and 
mechanical MEMS structures. Such programs are 
reviewed in Volume III, Chapter 6.
Empirical Data on Wet Etching 
of Single-Crystal Si
Isotropic and Anisotropic Etched 
Shapes in Single-Crystal Si
In Figure 4.20, we compare a wet isotropic etch 
(Figure 4.20a) with examples of anisotropic etches 
on masked flat pieces of single-crystal Si (Figure 
4.20b–e). In the anisotropic etching examples, a 
square (Figure 4.20b and c) and a rectangular pat-
tern (Figure 4.20d) are defined in an oxide mask with 
sides aligned along the family of <110> directions 
on a [100]-oriented silicon surface. For a refresher 
on the use of < >, [], and () (the Miller indices), see 
Volume I, Chapter 2 (Table 2.2). The square openings 
are precisely aligned (within 1° or 2°) with the [110] 
directions on the (100) wafer surface to obtain pits 
that conform exactly to the oxide mask rather than 
undercutting it. Most [100] silicon wafers have a main 
flat parallel to a [110] direction in the crystal, allow-
ing for a rough alignment of the mask (see Volume 
I, Figure 4.3). Etching with the square pattern results 
in a pit with well-defined {111} sidewalls (at angles 
of 54.74° to the surface) and a (100) bottom. Volume I, 
Equation  4.2, W
W
0
2
54 74
2
=
−
=
−
m
m
zcot
.
W
z
º
 
allows one to calculate the dimensions of the hole 
at the bottom of the pit. For a larger square opening 
in the mask, the point where the {111} sidewalls of 
the pit intersect lays deeper inside the crystal. If the 
oxide opening is wide enough, that is, W0 > √2 l (with 
l = 600 µm for a typical 6-in. wafer, this means W0 > 
849 µm), the {111} planes do not intersect within the 
wafer. The etched pit in this particular case extends 
all the way through the wafer, creating a small square 
opening on the bottom surface (see Volume I, Figure 
4.8). As shown in Figure 4.20b–d, no underetching 
of the etch mask is observed as a result of the perfect 
alignment of the concave oxide mask opening with 
the [110] direction. In Figure 4.20a, an undercutting 
isotropic etch (acidic) is shown. In the case of an 
anisotropic etch, misalignment results in pyramidal 
pits, but the mask will be severely undercut. A rect-
angular pattern aligned along the <110> directions 
on a <100> wafer leads to long V-shaped grooves (see 
Figures 4.20d and 4.21) or an open slit, depending 
on the width of the opening in the oxide mask.
Using a properly aligned mask (see Volume I, 
Chapter 4) on a [110] wafer, grooves with four 
234   Manufacturing Techniques for Microfabrication and Nanotechnology
FIGURE 4.20 Isotropic and anisotropic etched features in 
[100] and [110] wafers. (a) Isotropic etch. (b–e) Anisotropic 
etch. (a–d) [100]-oriented wafers. (e) [110]-oriented wafer.

[Page 235]
vertical and two slanted {111} planes result (see 
Figures 4.20e and 4.22a). Even a slight mask misori-
entation leads to all skewed sidewalls instead (Figure 
4.22b). Before the emergence of slanted {111} bot-
tom planes, the groove is defined by four vertical 
(111) planes and a horizontal (110) bottom (Figure 
4.19, bottom right), and between there is a competi-
tion between {110} and {100} bottom planes. Self-
stopping occurs when the tilted end {111} planes 
intersect at the bottom of the groove (Figure 4.22d). 
It is easy to etch very long, narrow grooves deeply 
into a [110] silicon wafer (Figure 4.23). However, it 
is impossible to etch a short, narrow groove deeply 
into it48 because the narrow dimension of the groove 
is quickly limited by slow- etching {111} planes that 
subtend an angle of 35.26° to the surface and cause 
etch termination. At a groove of length L = 1 mm on 
the top surface, etching will stop when it reaches a 
depth of 0.289 mm, that is, Dmax = L/2√3. For very 
long grooves, the tilted end planes are too far apart 
to intersect in practical cases, making the end effects 
negligible compared with the remaining trench-
shaped part of the groove. Tuckerman and Pease49 
demonstrated the use of such trenches as liquid 
cooling fins for integrated circuits. The set of long, 
narrow grooves in a <110> wafer shown in Figure 
4.23 can also be used as a test pattern to help in the 
alignment of the mask; final alignment is done with 
the groove that exhibits the most perfect long per-
pendicular walls (see also Figure 4.25).
The orientation of the wafer is of extreme impor-
tance, especially when machining surface structures 
by undercutting. Consider, for example, the forma-
tion of a bridge in Figure 4.24a.50 When using a (100) 
surface, a suspension bridge cannot form across 
the etched V-groove; two independent truncated 
V-grooves flanking a mesa structure result instead. 
Wet Chemical Etching and Wet Bulk Micromachining—Pools as Tools   235
FIGURE 4.21 Long V-shaped grooves in a (100) Si wafer.
FIGURE 4.22 Anisotropic etching of [110] wafers. (a) 
Closely spaced grooves on correctly oriented (110) surface. 
(b) Closely spaced grooves on misoriented [110] wafer. (c) 
Orientations of the {111} planes looking down on a (110) 
wafer. (d) Shallow slanted (111) planes eventually form the 
bottom of the etched cavity.
FIGURE 4.23 Test pattern of U-grooves in a <110> wafer 
to help in the alignment of the mask; final alignment is 
done with the groove that exhibits the most perfect long 
perpendicular walls.

[Page 236]
To form a suspended bridge, the V-groove must be 
oriented away from the [110] direction. Contrast this 
with a (110) wafer where a microbridge crossing a 
V-groove with a 90° angle will be undercut. Convex 
corners will be undercut by etchant, allowing for-
mation of cantilevers as shown in Figure 4.24b. 
The diving board shown in Figure 4.20b forms by 
undercutting, starting at the convex corners. For 
more details, Table 4.4 is in the section on selection 
of [100]- or [110]-oriented silicon wafers, where we 
compare the main characteristics of etched features 
in [100]- and [110]-oriented wafers.
Alignment Patterns—Wagon-
Wheel Masking Patterns
We just learned how a mask pattern may be aligned 
with the wafer flat to obtain a specific desired aniso-
tropic etched feature. When alignment of a pattern 
along a certain crystallography direction is more 
critical, pre-etch alignment targets become useful 
to delineate the planes of interest because the wafer 
flats often are aligned to ±1° only. To find the proper 
alignment for the mask, a test pattern of closely 
spaced lines can be etched (see Figure 4.23). As dis-
cussed above, the groove with the best vertical walls 
determines the proper final mask orientation. Along 
this line, Ciarlo51 made a set of lines 3 mm long and 
8 µm wide, fanned out like spokes in a wagon wheel 
at angles 0.1° apart. This target was printed near 
the perimeter of the wafer and then etched 100 µm 
into the surface. Again, by evaluating the undercut 
in this target, the correct crystal direction could be 
determined. Alignment with better than 0.05° accu-
racy was accomplished this way.
The wagon-wheel pattern technique has also been 
used to obtain detailed experimental data on crystal 
orientation dependence of etch rates. For example, 
Seidel et al.52 used a wagon-wheel or star-shaped 
mask (e.g., made from CVD-Si3N4, SiH4, and NH3 
at 900°C), consisting of radially divergent segments 
with an angular separation of 1° (Figure 4.25a). By 
selectively masking the wafer surface material with 
material that is inert to the etchant (in this case, 
Si3N4) the removal of material is forced to occur ver-
tically at the nonmasked areas and laterally under the 
masking spokes (Figure 4.25b). Beautiful patterns 
are formed as a result of the sidewalls being etched at 
different rates (Figure 4.25c). The etch rate for each 
sidewall in the wheel (distance r) is obtained from 
the lateral underetch rate (distance w) from r = wsinθ 
(Figure 4.25b).
Seidel et al.52 found an etch pattern emerging on 
a <100>-oriented wafer covered with wagon-wheel 
mask as shown in Figure 4.26a. The blossom-like 
figure is the result of the total underetching of the 
passivation layer in the vicinity of the center of the 
wagon wheel, leaving an area of bare, exposed Si. 
The radial extension of the bare Si area depends on 
the crystal orientation of the individual segments, 
leading to a different amount of total underetching. 
The observation of these blossom-like patterns is 
used for qualitative guidance of etching rates only. 
To establish quantitative numbers for the lateral 
etch rates, the width, w, of the overhanging passi-
vation layer is measured with an optical line-width 
measurement system. Laser beam reflection is used 
to identify the crystal planes, and ellipsometry is 
used to monitor the etching rate of the mask itself. 
236   Manufacturing Techniques for Microfabrication and Nanotechnology
(110)
(110)
Si
Cantilever beam during etching:
Cantilever beam after etching:
(a)
(b)
Si
FIGURE 4.24 How to make a suspension bridge from a 
[100] Si wafer (a) and a diving board from a [110] Si wafer 
(b). (Barth, P. W., P. J. Shlichta, and J. B. Angel. 1985. Third 
international conference on solid-state sensors and actua-
tors. Philadelphia.50)

[Page 237]
Lateral etch rates determined in this way on <100>- 
and <110>-oriented wafers at 95°C in EDP (470 mL 
water, 1 L ethylene-diamine, 176 g pyrocatechol) 
and at 78°C in a 50% KOH solution are shown in 
Figure 4.27 (these two etchants are detailed further 
below). Etch rates shown are normal to the crystal 
surface and are conveniently described in a polar 
plot in which the distance from the origin to the 
polar plot surface (or curve in two dimensions) indi-
cates the etch rate for that particular direction. Note 
the deep minima at the {111} planes. It can also be 
seen that, in KOH, the peak etch rates are more pro-
nounced. A further difference is that with EDP the 
minimum at {111} planes is steeper than with KOH. 
For both EDP and KOH, the etch rate depends lin-
early on misalignment. All the above observations 
have important consequences for the interpretation 
of anisotropy of a given etch (see below). The dif-
ference between KOH and EDP etching behavior 
around the {111} minima has the direct practical 
consequence that it is more important for etching 
in EDP to align the crystallographic direction more 
precisely than in KOH.53
When determining etch rates without using 
underetching masks but using vertical etching of 
beveled silicon samples, results are different from 
working with masked silicon.54 The etch rates on 
open areas of beveled structures are much larger 
than in underetching experiments with masked 
silicon, and different crystal planes develop. Herr 
et al.54 conclude that crevice effects may play an 
important role in anisotropic etching. The model 
of Elwenspoek et al.,55,56 analyzed below, is the 
only model that predicts such a crevice effect. The 
authors explain why etching rates slow down and 
increase anisotropy when etchants are in a small 
restricted crevice area and are not refreshed fast 
enough.
Wet Chemical Etching and Wet Bulk Micromachining—Pools as Tools   237
FIGURE 4.25 (a) Wagon-wheel masking pattern on silicon before etching. (b) Vertical etching (distance d) and lateral 
underetching (distance w). (c) Flower pattern generated during anisotropic etching. (Gonsalvez, M. 2003. Atomistic mod-
elling of anisotropic etching of crystalline silicon. PhD diss., Helsinki University of Technology.47)
(a)
Laser beam
SiO2(Si3N4)
Reﬂection
(b)
d
w
Si
FIGURE 4.26 (a) Etch pattern emerging on a wagon wheel-masked, <100>-oriented Si wafer after etching in an EDP 
solution. (b) Schematic cross-section of a silicon test chip covered with a wagon wheel-shaped masking pattern after 
etching. The measurement of w is used to construct polar diagrams of lateral underetch rates as shown in Figure 4.27. 
(From Seidel, H., L. Csepregi, A. Heuberger, and H. Baumgartel. 1990. Anisotropic etching of crystalline silicon in alka-
Seidel, H., L. Csepregi, A. Heuberger, and H. Baumgartel. 1990. Anisotropic etching of crystalline silicon in alka-
Anisotropic etching of crystalline silicon in alka-
line solutions–part I: orientation dependence and behavior of passivation layers. J Electrochem Soc 137:3612–26. With 
permission.52)

[Page 238]
Selection of [100]- or [110]-
Oriented Silicon Wafers
In Table 4.4, we compare the main characteristics of 
etched features in [100]- and [110]-oriented wafers. 
This table may help in the decision which orienta-
tion to use for a specific microfabrication applica-
tion at hand.
From this table, it is obvious that for membrane-
based sensors, [100] wafers are preferred, but an 
understanding of the geometric considerations with 
[110] wafers is important as well to fully appreciate 
all the possible single-crystal silicon micromachined 
shapes and to better understand corner compensa-
tion schemes (see below). Moreover, processes for 
providing dielectric isolation require that the sili-
con be separated into discrete regions. To achieve 
a high component density with anisotropic etches 
on [100] wafers, the silicon must be made very thin 
because of the aspect ratio limitations as a result of 
the sloping walls (see above). With vertical sidewall 
etching in a [100] wafer, the etch mask is undercut 
in all directions to a distance approximately equal 
to the depth of the etching. Vertical etching in [110] 
surfaces relaxes the etching requirement dramati-
cally and enables more densely packed structures 
such as beam leads or image sensors. Kendall48,57 
describes and predicts a wide variety of applica-
tions for [110] wafers, such as fabrication of trench 
238   Manufacturing Techniques for Microfabrication and Nanotechnology
FIGURE 4.27 Lateral underetch rates as a function of orientation for (a) EDP (470 ml water, 1 l ED, 176 g pyrocatechol) at 
95°C and (b) KOH (50% solution) at 78°C. Left, <100>- and right, <110>-oriented Si wafers. (From Seidel, H., L. Csepregi, 
A. Heuberger, and H. Baumgartel. 1990. Anisotropic etching of crystalline silicon in alkaline solutions–part I: orientation 
dependence and behavior of passivation layers. J Electrochem Soc 137:3612–26. With permission.52)

[Page 239]
capacitors, vertical multijunction solar cells, diffrac-
tion gratings, infrared interference filters, large area 
cathodes, and filters for bacteria.
Laser Spoiling
A laser can be used to melt or “spoil” the shallow 
{111} surfaces, making it possible to etch deep 
 vertical-walled holes through a [110]-oriented wafer 
as shown in Figure 4.28a.50,58,59 The absorbed energy 
of a neodymium-doped yttrium aluminium garnet 
(Nd:YAG) laser beam causes a local melting or evap-
oration zone, enabling etchants to etch the shallow 
{111} planes in the line of sight of the laser. Etching 
proceeds until “unspoiled” (111) planes are encoun-
tered. Some interesting resulting possibilities, in -
cluding partially closed microchannels, are shown 
in Figure 4.28c.58,60 Note that with this method it is 
possible to use [111] wafers for micromachining. The 
light of the Nd:YAG laser is very well suited for this 
micromachining technique as a result of the 1.17 eV 
photon energy, just exceeding the bandgap energy 
of Si. Details on this laser machining process can be 
found, for example, in Alavi et al.60,61
Wet Isotropic and Anisotropic Etching
Introduction
Besides for the shaping of 3D microstructures, wet 
etching is used for cleaning, removing surface dam-
age, polishing, and characterizing structural and 
compositional features.7 The most important para-
meters in wet chemical etching are bias (undercut), 
tolerance, etch rate, anisotropy, selectivity, overetch, 
feature size control, and loading effects. These con-
trolling parameters are very similar to the param-
eters controlling dry chemical etching (see Chapter 3). 
The emphasis in this chapter is on wet etching of 
single-crystal Si. Wet chemical etching of Si pro-
vides a higher degree of selectivity than dry etching 
techniques. Wet etching is usually also faster: a few 
microns to tens of microns per minute for isotropic 
Wet Chemical Etching and Wet Bulk Micromachining—Pools as Tools   239
(a)
35°
<110>-Si
{111}
Laser-light-
damaged
or ‘spoiled’ zone
Masking
layer
Laser light
(b)
70.53°
(c)
35.25°
54.74°
70.53°
FIGURE 4.28 Laser/KOH machining. (a) Holes through a (110) Si wafer created by laser spoiling and subsequent KOH 
etching. The two sets of (111) planes making an angle of 70° are the vertical walls of the hole. The (111) planes making 
a 35.26° angle with the surface tend to limit the depth of the hole, but laser spoiling enables one to etch all the way 
through the wafer. (b) After laser spoiling, the line-of-sight (111) planes are spoiled, and etching proceeds until unspoiled 
(111) planes are reached. (c) Some of the possible features rendered by laser spoiling. (From Schumacher, A., H.-J. Wagner, 
and M. Alavi. 1994. Mit Laser und Kalilauge. Technische Rundschau 86:20–23. With permission.58)
TABLE 4.4 Matrix for Optimal Selection of Wafer Type
[100] Orientation
[110] Orientation
Inward sloping walls (54.74°)
Vertical {111} walls
The sloping walls cause a lot of real estate loss
Narrow trenches with high-aspect ratio are possible
Flat bottom parallel to surface is ideal for membrane 
fabrication
Multifaceted cavity bottom ({110} and {100} planes) makes for 
a poor diaphragm
Bridges perpendicular to a V-groove bound by (111) 
planes cannot be underetched
Bridges perpendicular to a V-groove bound by (111) planes 
can be undercut
Shape and orientation of diaphragms convenient and 
simple to design
Shape and orientation of diaphragms awkward and more 
difficult to design
Diaphragm size, bounded by nonetching {111} planes, is 
relatively easy to control
Diaphragm size is difficult to control (the <100> edges are not 
defined by nonetching planes)

[Page 240]
etchants and about 1 µm/min for anisotropic wet 
etchants versus 0.1 µm/min in typical dry etching. 
More recently, however, rates of up to 6 µm/min 
were achieved using high-density plasmas for dry 
etching of Si (see Chapter 3).
Modification of the nature of the wet etchant and/
or operating temperature can also alter the selectiv-
ity to the silicon dopant concentration and type and, 
especially when using alkaline etchants, to crystal-
lographic orientation. Etching proceeds by reactant 
transport to the surface (1), surface reaction (2), and 
reaction product transport away from the surface 
(3) (see Figure 4.29). If (1) or (3) is rate determin-
ing, etching is diffusion limited, and etching is con-
trolled by the hydrodynamics of the system; thus, 
the process may be enhanced by stirring. Mass trans-
port-determined etching, being isotropic, gives rise 
to rounded features. This also means that the sur-
face reactions (2) are fast and that the etch rate is not 
sensitive to the nature of the surface, e.g., its crys-
tallographic orientation or morphology. Diffusion-
limited processes have lower activation energies 
(in the order of a few kilocalories per mole) than 
reaction rate-controlled processes and therefore are 
relatively insensitive to temperature variations. If a 
surface reaction (2) is the slowest step and thus con-
stitutes the rate-determining step, etching is reaction 
rate limited and depends strongly on the tempera-
ture, the crystallographic orientation, and/or mor-
phology of the etching material, as well as solution 
composition. In other words, with surface kinetics 
important the etch rate is very likely to be sensitive 
to surface orientation. In general, reaction rate limi-
tation is preferred because it is easier to reproduce 
a temperature setting than a stirring rate. The best 
generic etching apparatus has both a good tempera-
ture controller and a reliable stirring facility.62,63
Preferential or selective etching (also structural etch-
ing) is a type of etching that is usually isotropic but 
exhibits some anisotropy.64 These etchants are used 
to produce a difference in etch rate between differ-
ent materials or between compositional or structural 
variations of the same material on the same crystal 
plane. These types of etches are often the fastest and 
simplest techniques to delineate electrical junctions 
and to evaluate the structural perfection of a single 
crystal in terms of, for example, slip and stacking 
faults. The artifacts introduced by the defects etch 
into small pits of characteristic shape. Most of the 
etchants used for this purpose are acids with an oxi-
dizing additive.65–69
Isotropic Etching
Usage of Isotropic Etchants When etching silicon 
with aggressive acidic etchants, rounded isotropic 
patterns form. The method is widely used for: 
 
1. Removal of work-damaged surfaces
 
2. Rounding of sharp anisotropically etched cor-
ners (to avoid stress concentration)
 
3. Removing of roughness after dry or anisotropic 
etching
 
4. Creating structures or planar surfaces in single-
crystal slices (thinning)
 
5. Patterning single-crystal, polycrystalline, or 
amorphous films
 
6. Delineation of electrical junctions and defect 
evaluation (with preferential isotropic etchants)
For isotropic etching of silicon, the most com-
monly used etchants are mixtures of nitric acid 
(HNO3) and hydrofluoric acids* (HF). In the case of 
HNO3, water can be used as a diluent, but acetic acid 
(CH3COOH) is preferred because it prevents the dis-
sociation of the nitric acid better and thus preserves 
the oxidizing power of HNO3, which depends on 
the undissociated nitric acid species for a wide range 
of dilution.4 The etchant is called the HNA system; 
we will return to this etch system below.
* Be careful when working with HF; it is deceptive because it looks 
like water, and even when not a strong acid, it penetrates the skin 
(adsorption) and slowly attacks bones.
240   Manufacturing Techniques for Microfabrication and Nanotechnology
1
1
2
2
3
3
Reactant transport to surface
Selective and controlled reaction of etchant
with the ﬁlm to be etched
Transport of by-products away from surface
FIGURE 4.29 Wet etching processes.

[Page 241]
Simplified Reaction Scheme In acidic media, the 
Si etching process involves hole injection into the Si 
valence band by an oxidant, an electrical field, or 
photons. Nitric acid in the HNA system acts as an 
oxidant; other oxidants such as H2O2 and Br2 also 
work.70 The holes attack the covalently bonded Si, 
oxidizing the material, followed by a reaction of the 
oxidized Si fragments with OH– and subsequent 
dissolution of the silicon oxidation products in 
HF. It was Kooij et al.71 who, from electro chemical 
measurements on the Si/HF/HNO3 system, con-
cluded that the holes, in the absence of photons 
and an applied field, are introduced by HNO3:
 
HNO3 + H2O + HNO2 → 2HNO2 + 2OH− + 2h+ 
 
 
Reaction 4.1
The holes (h+) in Reaction 4.1 are generated in 
an autocatalytic process; HNO2 generated in the 
above reaction re-enters into the further reaction 
with HNO3 to produce more holes. With a reaction 
of this type, there is an induction period before 
the oxidation reaction takes off until a steady-state 
concentration of HNO2 has been reached. This 
induction period has been observed at low HNO3 
concentrations.70 After hole injection, OH− groups 
attach to the oxidized Si species to form SiO2, 
liberating hydrogen in the process:
 
Si4+ + 4OH− → SiO2 + H2 
Reaction 4.2
HF dissolves the SiO2 by forming the water-
 soluble H2SiF6. The overall reaction of HNA with Si 
is then:
 Si + HNO3 + 6HF → H2SiF6 (water-soluble) + 
 
HNO2 + H2O + H2 (bubbles) 
Reaction 4.3
The simplification in the above electrochemical 
component of the reaction scheme is that only holes 
are taken into account. In the actual Si acidic corro-
sion reaction, both holes and electrons are involved. 
The question of hole and/or electron participation in 
Si corrosion will be considered after the introduction 
below of the model for the Si/electrolyte interfacial 
energetics. We will learn from that model that the 
rate-determining step in acidic etching involves hole 
injection in the valence band, whereas in alkaline 
anisotropic etching, it involves electron injection in 
the conduction band by surface states. The reactivity 
of a hole injected in the valence band is significantly 
greater than that of an electron injected in the con-
duction band. The observation of isotropy in acidic 
etchants and anisotropy in alkaline etchants centers 
on this difference in reactivity.
Isotropic etching can be performed chemically, 
in very aggressive solutions containing HF and an 
oxidizing agent such as HNO3, or electrochemically, 
in much less aggressive fluoride-containing solu-
tions.  Both methods offer the possibility of form-
ing porous Si. Porous Si formation is easier to 
control using the electrochemical method. For 
electrochemical etching, an electrical contact must 
be made to the back side of the sample, which limits 
the possibilities of the process (see below).
Iso-Etch Curves By the early 1960s, the isotropic 
HNA silicon etch was well characterized. Schwartz 
and Robbins published a series of four very detailed 
papers on the topic between 1959 and 1976.3–6 Most 
of the material presented below is based on their 
work.
HNA etching results, represented in the form of 
iso-etch curves, for various weight percentages of the 
constituents are shown in Figure 4.30. For this work, 
Wet Chemical Etching and Wet Bulk Micromachining—Pools as Tools   241
HNO  (69.51%)
3
90        80          70         60        50          40          30        20          10
40
40
50
50
60
60
70
70
80
80
90
90
20
10
10
20
30
30
7.6
38
190
Composition in weight %
Etch rates in µm/min
HF (49.23%)
H2O diluent 
HC2H3O2 diluent 
Diluent
FIGURE 4.30 Iso-etch curves. (Robbins, H., and B. 
Schwartz. 1960. Chemical etching of silicon-II: the system 
HF, HNO3, H2O, and HC2C3O2. J Electrochem Soc 107:108–11,4 
recalculated for one-sided Si etching and expressed in 
microns per minute.)

[Page 242]
normally available concentrated acids of 49.2 wt% 
HF and 69.5 wt% HNO3 are used. Water as diluent 
is indicated by dashed-line curves, whereas acetic 
acid is noted by solid-line curves. Acetic acid is less 
polar than water and helps prevent the dissociation 
of HNO3, thereby allowing the formation of more of 
the species directly responsible for the oxidation of 
Si. A typical formulation for HNA is 250 mL of  HF, 
500 mL of HNO3, and 800 mL of CH3COOH. When 
used at room temperature, this formulation results 
in an etch rate of about 4–20 µm/min, increasing 
with agitation.72 In Figure 4.30 we have recalculated 
the curves from Robbins and Schwartz4 to express 
the etch rate in microns per minute and divided the 
authors’ numbers by 2 as we are considering one-
sided etching only. The highest etch rate is observed 
around a weight ratio HF-HNO3 of 2:1 and is nearly 
100 times faster than anisotropic etch rates. Adding 
a diluent slows down the etching. From these curves, 
the following characteristics of the HNA system can 
be summarized:
 
1. At high HF and low HNO3 concentrations, 
the iso-etch curves describe lines of   constant 
HNO3 concentrations (parallel to the HF- diluent 
axis); consequently, the HNO3 concen tration 
controls the etch rate. Etching at those con-
centrations tends to be difficult to initiate 
and exhibits an uncertain induction period 
(see above). In addition, it results in relatively 
unstable silicon surfaces proceeding to slowly 
grow a layer of SiO2 over time. The etch is lim-
ited by the rate of oxidation; therefore, it tends 
to be orientation-dependent and affected by 
dopant concentration, defects, and catalysts 
(sodium nitrate is often used). In this regime, 
the temperature influence is more pronounced, 
and activation energies for the etching reaction 
of 10–20 kcal/mol have been measured.
 
2. At low HF and high HNO3 concentrations, 
iso-etch curves are lines parallel to the nitric-
diluent axis; that is, they are at constant HF 
composition. In this case, the etch rate is con-
trolled by the ability of HF to remove the SiO2 as 
it is formed. Etches in this regime are isotropic 
and truly polishing, producing a bright surface 
with anisotropies of 1% or less (favoring 
the <110> direction) when used on <100> 
wafers.73 An activation energy of 4 kcal/mol is 
indicative of the diffusion-limited character 
of the process; consequently, in this regime, 
temperature changes are less important.
 
3. In the region of maximal etch rate, both 
reagents play an important role. The addition 
of acetic acid, as opposed to the addition of 
water, does not reduce the oxidizing power 
of the nitric acid until a fairly large amount 
of diluent has been added. Therefore, the rate 
contours remain parallel with lines of constant 
nitric acid over a considerable range of added 
diluent.
 
4. In the region around the HF vertex, the surface 
reaction rate-controlled etch leads to rough, 
pitted Si surfaces and sharply peaked corners 
and edges. In moving toward the HNO3 vertex, 
the diffusion-controlled reaction results in the 
development of rounded corners and edges, 
and the rate of attack on (111) planes and (110) 
planes becomes identical in the polishing 
regime (anisotropy less than 1%; see point 2).
In Figure 4.31, we summarize how the topology 
of the Si surfaces depends strongly on the composi-
tion of the etch solution. Around the maximum etch 
rates the surfaces appear flat with rounded edges, and 
very slow etching solutions lead to rough surfaces.6
242   Manufacturing Techniques for Microfabrication and Nanotechnology
HF (49.25%)
H O
2
HNO   (69.51%)
3
  8 edges
Peaked corners
  8 edges
Squared corners
  8 edges
Rounded corners
FIGURE 4.31 Topology of etched Si surfaces. (From 
Schwartz, B., and H. Robbins. 1976. Chemical etch-
ing of silicon-IV: etching technology. J Electrochem Soc 
123:1903–9. With permission.6)

[Page 243]
Arrhenius Plot for Isotropic Etching Schwartz and 
Robbins5 studied the effect of temperature on the reac-
tion rate in the HNA system in detail. An Arrhenius 
plot for etching silicon in 45% HNO3, 20% HF, and 
35% HC2H3O2, culled from their work, is shown in 
Figure 4.32. Increasing the temperature increases 
the reaction rate. The graph shows two straight-line 
segments, indicating higher activation energy at less 
than 30°C and a lower one above this temperature. 
In the low temperature range, etching is preferential, 
and the activation energy is associated with the oxi-
dation reaction. At higher temperatures, the etching 
leads to smooth surfaces, and the activation energy 
is lower and associated with diffusion-limited dis-
solution of the oxide.5
Loading Effects in Isotropic Etching Two HNA 
solutions that etch silicon isotropically at a reason-
able rate (around 2 µm/min) and leave smooth walls 
[roughness in the order of 5 nm, as determined from 
scanning electron microscope (SEM) pictures] are 
shown in Table 4.5.74 The etch rates given in this 
table are averages because the etch rate depends on 
the mask opening size and structure density on the 
wafer, resulting from the diffusion-controlled nature 
of the etching process.
With isotropic etchants, the etchant moves down-
ward and outward from an opening in the mask, 
undercuts the mask, and enlarges the etched pit 
while deepening it (Figure 4.33). The resulting iso-
tropically etched features show more symmetry and 
rounding when agitation accompanies the etching 
(the process is diffusion limited). This agitation 
effect is illustrated in Figure 4.33. With agitation, 
the etched feature approaches a more ideal round 
cup; without agitation, the etched feature resembles 
a rounded box.75 However, the flatness of the bot-
tom of the rounded box generally is poor because 
the flatness is defined by agitation. Therefore, some-
times solutions are on purpose not stirred during 
etching because stirring enhances the etch rate in 
the direction of fluid flow, yielding badly shaped 
channels.
As we saw above, the etching of silicon in HF/
HNO3 solutions involves two processes: the oxi-
dation of the silicon surface and the subsequent 
removal of the oxidized silicon by the fluoride in the 
solution. In the case of isotropic etching, the rate of 
the latter process is determined by the transport of 
fluoride ions to the surface (diffusion limited). This 
can lead to loading effects as illustrated during the 
isotropic etch of a spiral in Figure 4.34a.
We observe that the channels on the rim of the 
spiral have a larger diameter than the channels 
in the middle of the spiral. This is because on the 
rim of the spiral there is no silicon that etches and 
consumes fluoride ions so the ions above the mask 
material next to the outermost channels can diffuse 
to these channels. This leads to nonuniformities in 
Wet Chemical Etching and Wet Bulk Micromachining—Pools as Tools   243
3.1
3.2
3.3
3.4
3.5
3.6
1000/T (K–1)
200
100
80
40
20
10
8
4
2
50 45 40 35 30 25 20 15
Temperature (ºC)
45% HNO3, 20% HF, 35% HC2H3O2
Reaction rate (µm/min)
Reaction kinetics
diﬀusion dominated-
smooth surface
Reaction kinetics
diﬀusion dominated-
etching is
preferential
FIGURE 4.32 Etching an Arrhenius plot. Temperature 
dependence of the etch rate of Si in HF:HNO3:CH3:COOH 
(1:4:3). (From Schwartz, B., and H. Robbins. 1961. Chemical 
etching of silicon-III: a temperature study in the acid sys-
tem. J Electrochem Soc 108:365–72. With permission.5)
TABLE 4.5 Compositions of Two Typical Isotropic HNA 
Solutions
Vol % HF 
(50%)
Vol % HNO3 
(69%)
Vol % 
Water
Etch Rate 
(µm/min)
Sol 1
11
22
67
3
Sol 2
5
15
80
2
Source: Tjerkstra, R. W. 1999. Isotropic etching of silicon in fluoride 
containing solutions as a tool for micromachining. PhD 
diss., Univer sity of Twente, Twente, the Netherlands.74

[Page 244]
the widths of the channels on the rim of the spiral. 
Stirring the solution during etching does not neces-
sarily help because, as we just saw, that enhances the 
etching in the direction of fluid flows, yielding badly 
shaped channels. In an attempt to solve the loading 
effect problem, the spiral may be surrounded with 
sacrificial channels with the same width and the 
same distance from each other as the channels in 
the spiral (“compensation structures”) as illustrated 
in Figure 4.34b. The etching of these extra structures 
takes away the extra fluoride that would otherwise 
cause the broadening of the outer channels. From 
work by Kuiken et al.,76 Tjerkstra74 concluded that 
for short etch times (etch times in the order of sec-
onds) the bulk concentration is reached at a distance 
of around 3(Dt)½, in which D is the diffusion coef-
ficient and t the time.
The enhanced etching of structures at the rim of 
the spiral in Figure 4.34 may also be a temperature 
effect. Etching is the result of an exothermic reac-
tion; thus, the temperature of the solution increases 
during etching. This causes the appearance of fluid 
flow, as shown in Figure 4.35. The channels at the 
rim of the spiral may get an extra supply of fresh 
solution and thus etch faster.
In Chapter 3 we encountered loading effects also 
when we discussed dry etching, where they are more 
prevalent because the etchant concentration is much 
lower in the gas phase.
Masking for Isotropic Silicon Etchants Acidic etch-
ants are very fast; for example, an etch rate for Si of 
244   Manufacturing Techniques for Microfabrication and Nanotechnology
F diﬀusion
F diﬀusion
-
-
F diﬀusion
-
Extra
Rim of spiral
Extra structures
3
Dt
(a)
(b)
FIGURE 4.34 Side view of anisotropically etched spiral, 
illustrating the loading effect. (a) The fluoride ions in the 
area next to the etching spiral can diffuse to the outer 
channels. These channels etch faster than the other chan-
nels because of the extra supply of fluoride. (b) To reduce 
this effect, extra structures are placed around the spiral 
that reduce the extra supply of fluoride. This results in a 
uniform channel width (Tjerkstra, R. W. 1999. Isotropic 
etching of silicon in fluoride containing solutions as a 
tool for micromachining. PhD diss., University of Twente, 
Twente, the Netherlands.74)
Extra F-
Extra F-
FIGURE 4.35 Enhanced etching caused by fluid flow result-
ing from the increased temperature of the etching solu-
tion. (Tjerkstra, R. W. 1999. Isotropic etching of silicon in 
fluoride containing solutions as a tool for micromachining. 
PhD diss., University of Twente, Twente, the Netherlands.74)
Isotropic etching with agitation
(a)
(b)
Isotropic etching without agitation
(c)
FIGURE 4.33 Isotropic etching of silicon with (a) and without (b) etchant solution agitation; (c) Examples of isotropic 
etching in Si. Left groove with agitation, right groove no agitation.

[Page 245]
up to 50 µmin–1 can be obtained with 66% HNO3 
and 34% HF (volumes of reagents in the normal 
concentrated form).64,77 Isotropic etchants are so 
aggressive that the activation barriers associated 
with etching the different Si planes are not differen-
tiated; all planes etch equally fast, making masking 
a real challenge.
Although SiO2 has an appreciable etch rate of 
300–800 Å/min in the HF:HNO3 system, thick lay-
ers of SiO2 are often used as a mask, especially for 
shallow etching, as the oxide is so easy to form and 
pattern. A mask of nonetching Au or Si3N4 is needed 
for deeper etching. Photoresists do not stand up to 
strong oxidizing agents such as HNO3, and neither 
does Al.
Silicon itself is soluble to a small extent in pure 
HF solutions; for a 48% HF, at 25°C a rate of 0.3 Å/
min was observed for n-type, 2-Ω-cm (111)-Si. It 
was established that Si dissolution in HF is not the 
result of oxidation by dissolved oxygen. Diluted HF 
etches silicon at a higher rate because the reaction 
in aqueous solutions proceeds by oxidation of Si 
by OH–  groups.78 A typically buffered HF (BHF) 
solution, also called buffered oxide etch, has been 
reported to etch Si at radiochemically measured 
rates of 0.23–0.45 Å/min, depending on doping type 
and dopant concentration.79 In BHF, HF is buffered 
with NH4F to control the pH value (−log[H+]) at 
constant level and to replenish the depletion of 
fluoride ions to maintain a stable etch performance. 
BHF is the preferred SiO2 etch:
 
SiO2 + 4HF + 2NH4F → (NH4)2 SiF6 + 2H2O
 
SiO2 + 3HF−
