Repository: Alvintxh/nanofab-web

# Extracted Book Sources

All 11 textbooks extracted 2026-04-05 using PyMuPDF (extract_pdf.py).

## Extraction Summary

| Book Key | File | Pages | Words | Page Numbering |
|----------|------|-------|-------|----------------|
| cui_2025 | Zheng Cui - Nanofabrication (4th ed) | 419 | ~158K | PDF labels (C1, i-xi, 1-407) |
| campbell_2008 | Campbell - Fabrication Engineering (3e) | 825 | ~369K | offset=18 (front-1..18, then 1-807) |
| teresa_2020 | De Teresa - Nanofabrication (full) | 451 | ~183K | offset=0 (sequential PDF pages) |
| madou_vol1_2011 | Madou - Fundamentals of Microfab Vol.1 | 646 | ~366K | PDF labels |

File: sources/sources_processed/books/madou_vol2_2011/madou_vol2_2011_full.txt (part 22 of 57)
100
(3.5)
10+
(.35)
2 + H+ → SiF6
2+ + 2H2O 
Reaction 4.4
By reducing the dopant concentration (n or p) to 
less than 1017 atoms/cm3, the etch rate of Si in HNA 
is reduced by ~150.80 The doping dependence of the 
etch rate provides yet another means of patterning 
a Si surface (see next section). A summary of masks 
that can be used in acidic etching is presented in 
Table 4.6.
A simple way to detect the end-point for BHF* 
etching of a layer of SiO2 on Si is to monitor the wet-
ting properties of the surface. Whereas SiO2 wets, Si 
is hydrophobic.
Dopant Dependence of Silicon Isotropic Etch -
ants The isotropic etching process is fundamen-
tally a charge-transfer mechanism. With isotropic 
etching Si at open circuit, we will learn further 
below, the chemical etch may have both chemical 
and electrochemical components. In the latter case, 
mobile charge carriers are injected or extracted from 
the solid, making the reaction sensitive to an applied 
potential. This also explains the etch rate depen-
dence on dopant type and dopant concentration. 
Typical etch rates with an HNA system (1:3:8) for 
n- or p-type dopant concentrations more than 1018 
cm3 are 1–3 µm/min. As presented in the preceding 
section, a reduction of the etch rate by 150 times 
* HF is inert in contact with skin but attacks bone.
Wet Chemical Etching and Wet Bulk Micromachining—Pools as Tools   245
TABLE 4.6 Masking Materials for Acidic Etchants 
Etchants
Masking
Piranha
(4:1, H2O2: H2SO4)
Buffered HF 
(5:1NH4F: conc.HF)
HNA
Thermal SiO2
0.1 μm/min
300–800 Å/min. Limited etch time, thick layers often 
are used because of ease of patterning 
CVD (450°C) SiO2
0.48 μm/min
0.44 μm/min
Corning 7740 glass
0.063 μ/min
1.9 μ/min
Photoresist
Attacks most 
organic films
OK for a short 
while
Resists do not stand up to strong oxidizing agents like 
HNO3 and are not used
Undoped Si 
polysilicon
Forms 30 Å of SiO2
0.23–0.45 Å/min
0.7–40 μm/min at RT [at a dopant concentration 
<1017 cm−3 (n or p)]
Black wax
Usable at room temperature
Au/Cr
OK
OK
OK
LPCVD
Si3N4
1 Å/min
Etch rate is 10–100 Å/min; preferred masking material
The many variables involved necessarily means that the given numbers are approximate only.

[Page 246]
is obtained in n- or p-type regions with a dopant 
concentration of 1017 cm–3 or smaller.81 This pre-
sumably is because of the lower mobile carrier 
concentration available to contribute to the charge 
transfer mechanisms. In any event, heavily doped sili-
con substrates with high conductivity can be etched 
more readily than lightly doped materials. Dopant-
dependent isotropic etching can also be exploited 
in an electro chemical setup as described in the next 
section. Although doping changes the chemical etch 
rate, attempts to exploit these differences for indus-
trial production have failed.81 This situation is differ-
ent in the case of electrochemical isotropic etching 
(see next section).
Preferential Etching A variety of additives to the 
HNA system, mainly oxidants, can be included to 
modify the etch rate, surface finish, or isotropy, 
rendering the etching baths preferential. It is clear 
that the effect of these additives will only show up 
in the reaction-controlled regime. Only additives 
that change the viscosity of the solution can mod-
ify the etch rate in the diffusion-limited regime, 
thereby changing the diffusion coefficient of the 
reactants.70,82 We will not review the effect of these 
additives any further; refer to Table 4.7 and the cited 
literature for more information.65–69
Problems Associated with Isotropic Etchants There 
are several problems associated with isotropic 
etching of Si. First, it is difficult to mask with high pre-
cision using a desirable and simple mask such as SiO2 
(etch rate is 2–3% of the silicon etch rate). Second, 
the etch rate is very agitation sensitive in addition to 
being temperature sensitive. This makes it difficult to 
control lateral and vertical geometries. Electrochemical 
isotropic etching (see below) and the development of 
anisotropic etchants in the late 1960s (see below) were 
able to overcome many of these problems.
A comprehensive review of isotropic etchants 
solutions can be found in Kern et al.,64 including a 
review of different techniques practiced in chemical 
etching such as immersion etching, spray etching, 
electrolytic etching, gas-phase etching, and molten 
salt etching (fusion techniques). Table 4.7 lists some 
isotropic and preferential etchants and their specific 
applications.
Electrochemical 
Isotropic 
Silicon 
Etch—First 
Example of an Etch Stop For the electrochemi-
cal etching of Si, holes are needed at the substrate 
surface. In p-type Si, these holes are automatically 
present in the material. In n-type Si or with intrinsic 
Si, holes can be generated by, for example, illumi-
nating the substrate with photons having energies 
larger than the bandgap (1.1 eV). The thus-created 
holes can be forced to the surface by applying a 
potential to an ohmic contact to the Si. In this case, 
a high-temperature or extremely aggressive chemi-
cal etching process is replaced by an electrochemical 
procedure using a much milder solution, thus allow-
ing even a simple photoresist mask to be used.64 In 
electrochemical acidic etching, with or without 
illumination of the corroding Si electrode, an elec-
trical power supply is used to drive the chemical 
reaction by supplying holes to the silicon surface 
[working electrode (W-EL), see Figure 4.36a]. A volt-
age is applied across the silicon wafer, and a counter 
electrode (C-EL, usually platinum) is arranged in 
the same etching solution. Oxidation is promoted 
by a positive bias applied to the silicon, causing an 
accumulation of holes in the silicon at the silicon/ 
electrolyte interface. Under this condition, oxida-
tion at the surface proceeds rapidly while the oxide 
is readily dissolved by the HF solution. No oxidant 
such as HNO3 is needed to supply the holes; excess 
electron-hole pairs are created by the electrical field 
at the surface and/or by optical excitation, thereby 
increasing the etch rate. This technique proved suc-
cessful in removing heavily doped layers, leaving 
behind the more lightly doped membranes in all 
possible dopant configurations: p on p+, p on n+, n 
on p+, and n on n+.87,88 This electrochemical etch-
stop technique is demonstrated in Figure 4.36b.89 
A 5% HF solution is used; the electrolyte cell is 
kept in the dark at room temperature; and the dis-
tance between the Si anode and the Pt cathode in 
the electrochemical cell is 1–5 cm. Instead of using 
HF, one can substitute NH4F (5 wt%) for the elec-
trochemical etching as described by Shengliang.90 
Shengliang reports a selectivity of n-type silicon to 
n+-type silicon (0.001 Ω cm) of 300 with the latter 
etchant. In Figure 4.36b, the current density versus 
applied voltage across the anode and cathode during 
246   Manufacturing Techniques for Microfabrication and Nanotechnology

[Page 247]
Wet Chemical Etching and Wet Bulk Micromachining—Pools as Tools   247
TABLE 4.7 Isotropic and Preferential Defect Etchants and Their Specific Applications
Etchant
Application/Material
Remark/Reference
HF 8 vol%, HNO3 75 vol%, and 
CH3COOH 17 vol%
n- and p-type Si, all planes, general 
etching
Planar etch; e.g., 5 μm/min at 25°C
1 part 49% HF, 
1 part (1.5M-CrO3) (by volume)
Delineation of defects on (111), (100), 
and (110) Si without agitation
Yang etch65
5 vol parts nitric acid (65%),
3 vol parts HF (48%),
3 vol parts acetic acid (96%),
0.06 parts bromine
Polishing etchant used to remove 
damage introduced during lapping 
So-called CP4 etchant; Heidenreich, US 
Patent 2619414
HF 48% 
SiO2
Etch rate is 20–2000 nm/min;
etch rate for Si is 0.3 Å/min for n-type 
2 Ω cm (111); etch rate for Al is 
5 nm/min 
HF:NH4F (buffered HF 28 ml HF, 170 ml 
H2O, 2113 g NH4F)
SiO2
Etch rate is 100–500 nm/min at 25°C
1HF, 3HNO3, 10 CH3COOH
Delineates defects in (111) silicon; 
etches p+ or n+ and stops at p− or n−
Dash etch83; p- and n-type Si at 
1300 Å/min in the [100] direction 
and 46 Å/min in the [111] direction 
at 25°C 
1HF, 1(5M-CrO3)
Delineates defects in (111); needs 
agitation; does not reveal etch pits on 
(100) well
Sirtl etch84
HF:H2O2
Titanium
880 nm/min
2HF,1(0.15M-K2Cr2O7)
Yields circular (100) Si dislocation etch 
pits; agitation reduces etch time
Secco etch69
60 ml HF, 30 ml HNO3, 30 ml (5M-CrO3), 
2 g Cu(NO3)2, 60 ml CH3COOH, 60 ml 
H2O
Delineates defects in (100) and (111) 
Si; requires agitation
Jenkins etch85
H2O2
Tungsten
20–100 nm/min
34 g KH2PO4, 13.4 g KOH, 33 g 
K3FE(CN)6 and H2O to make up 1 L
Tungsten
160 nm/min
1 ml HCl, 9 ml saturated CeSO4 
solution
Chromium
80 nm/min
1 ml HCl, 1 ml glycerine
Chromium
80 nm/min
2HF, 1(1M-CrO3)
Delineates defects in (100) Si without 
agitation; works well on resistivities 
0.6–15.0 Ω cm n- and p-types)
Schimmel etch86 
2HF, 1(1M-CrO3), 1.5 H2O
Works well on heavily doped (100) Si
Modified Schimmel
HF/KMnO4/CH3COOH
Epitaxial Si
3 ml HCl, 1 ml HNO3
Gold
25–50 μm/min
Aqua regia
4 g KI, 1 g I2, and 40 ml H2O
Gold
0.5–1 μm/min
H3PO4 Etchants
Si3N4
Etch rate is 5–10 nm/min
160–180°C
KOH + alcohols
Polysilicon
85°C
H2SO4/H2O2
Organic layers
>1000 nm/min
Acetone
Organic layers
>4000 nm/min
H3PO3/
HNO3/HC2H3O2
Aluminum
Etch rate is 660 nm/min
40–50°C
HNO3/BHF/water
Si and polysilicon
0.1 µm/min for single-crystal Si

[Page 248]
dissolution is plotted (I-V). The current density is 
related to the dissolution rate of silicon. It can be 
seen that p-type and heavily doped n-type materials 
can be dissolved at relatively low voltages, whereas 
n-type silicon with a lower doping level does not 
dissolve at the same low voltages. Experiments in 
this same setup with homogeneously doped silicon 
wafers show that n-type silicon of about 3 × 1018 
cm–3 (<0.01 Ω cm) completely dissolves in these 
etching conditions, whereas n-type silicon of donor 
concentrations lower than 2 × 1016 cm–3 (>0.3 Ω cm) 
barely dissolves.  For p-type silicon, dissolution is 
initiated when the acceptor concentration is higher 
than 5 × 1015 cm–3 (<3 Ω cm), and the dissolu-
tion rate further increases with increasing acceptor 
concentration.
For more precise electrochemical isotropic etch-
ing work, the two-electrode system from Figure 
4.36a is replaced with a three-electrode system and 
a potentiostat. The latter is an instrument used to 
control the potential of the semiconductor working 
electrode precisely with respect to a third electrode, 
the so-called reference electrode (REF) (for example, 
see Figure 4.46 for a three-electrode and potentio-
stat setup, and for more theoretical electrochemistry 
background see Volume I, Chapter 7). The  current I 
passing between the W-EL and the C-EL is recorded as 
a function of the potential. No current passes through 
the reference electrode. The potential voltage of the 
W-EL can be scanned over a given potential range at 
a certain rate (mV/s). A typical I-V curve, also called 
a cyclic voltammogram, for a p-type silicon sample 
in an HF solution is shown in Figure 4.37, where the 
reference electrode used is an Ag/AgCl electrode.
The shape of the curve shown here is determined 
by the speed at which reactions occur at the silicon 
surface, and the rate of transport of reacting par-
ticles. In general the I-V curve for a Si electrode in 
an HF solution can be divided into three ranges: the 
cathodic range, the porous range, and the electropol-
ishing range. In the cathodic range, i.e., the poten-
tial range negative to the open-circuit potential, the 
surface hole concentration in the Si electrode is low; 
therefore, no etching can take place. For p-type Si 
electrodes in the dark there is also no hydrogen evo-
lution for lack of electrons. If an n-type Si electrode 
were used, copious hydrogen evolution would be 
observed in this same voltage range because n-type 
electrodes have plenty of electrons in the conduc-
tion band. The porous range is the potential range 
248   Manufacturing Techniques for Microfabrication and Nanotechnology
Ω cm p
0.010 Ω cm n
0.3 Ω cm n
(b)
Id
0.2
0.1
5
10
15
+η V
amp/cm2
(a)
N2
H2O
H2O
KOH
C-EL
W-EL
Water
Q
I
V
y
t
FIGURE 4.36 (a) Electrochemical etching apparatus. W-EL, working electrode (Si); C-EL, counter electrode (e.g., Pt); Q, 
heat supplied. (b) Current-voltage (I-V) curves in electrochemical etching of silicon of various doping. Etch rate depen-
dence on dopant concentration and dopant type for HF-anodic etching of Si. (From van Dijk, H. J. A., and J. de Jonge. 
1970. Preparation of thin silicon crystals by electrochemical thinning of epitaxially grown structures. J Electrochem Soc 
117:553–54. With permission.89)

[Page 249]
before the potential of the first current peak (Vp in 
Figure 4.37) where porous Si forms. During the for-
mation of porous Si, hydrogen gas is evolved, and 
the morphology of the porous Si depends, among 
other factors, on the doping density of the wafer, 
the HF concentration, and the current density. The 
potential range after the first current peak (Vp) is 
called the electropolishing range. Here, the current 
density exceeds the so-called critical current den-
sity, Ip, marked by the first peak in the I-V curve. The 
silicon etches, leaving behind a smooth (electropol-
ished) surface. Porous Si does not form in this range. 
The critical current density depends on the fluoride 
concentration in the electrolyte solution, the dop-
ant concentration in the semiconductor, the hydro-
dynamics of the system, and the temperature.75 For 
a given Si electrode, the critical current density is 
given as91:
 
I
Ac
e
p
1.5
E
kT
a
=
−
 
(4.1)
where the constant, A, is 3300 A cm−2 (wt% HF)−1.5, 
c is HF concentration, the activation energy Ea is 
0.345 eV, k is Boltzmann constant, and T is the tem-
perature. When the current density is lower than Ip, 
a porous layer is formed on the Si substrate.
Many researchers have investigated the electro-
chemical etching of silicon in HF solutions, and 
initially the following reaction mechanisms were 
suggested as9:
 
Si
2HF
2h
SiF
2H
2
+
+
+
+
+
→
 
Reaction 4.5
In this scenario, in the porous Si range, two holes 
are necessary to dissolve each silicon atom. Thus, it 
was assumed that the silicon dissolves as an Si(II) 
species, after which it is further oxidized by water 
or disproportionates to an Si(IV) and Si(0) species. 
One ends up with the soluble SiF6
2− complex [Si(IV)] 
and porous Si [Si(0)]. The porous Si deposited on 
the surface was assumed to be amorphous because 
it stemmed from the disproportionation reaction of 
SiF2. The hydrogen evolution in the porous Si range 
was believed to be caused by a reaction of the silicon 
subfluoride:
 
SiF
2H O
SiO
2HF
H
2
2
2
2
+
+
+
→
 
Reaction 4.6
However, porous Si was shown to be monocrystal-
line, and this theory had to be discarded.92,93 It was 
also discovered that the freshly etched Si surface is 
H-terminated, making the Si surface hydrophobic.94 
Current reaction mechanisms are generally based 
on the assumption that the presence of a fluoride ion 
close to the substrate surface causes the Si-Si back-
bonds to be polarized, thus facilitating the breaking 
of these bonds.95–97 The backbonds are broken one 
at a time, leaving an H-terminated surface and an 
SiHxFy compound that reacts with water and HF to 
form SiF6
2− and H2. The overall reaction is then:
 
Si
2H
h
Si(IV)
H2
+
+
+
+
+
2
→
 
Reaction 4.7
At pH < 3, fluoride is mainly present in the form 
of HF or HF−
2, so these components are also assumed 
to be involved in the reactions. It is generally 
assumed that the electropolishing of silicon takes 
place in two steps. In the first step an oxide layer 
is formed, and this oxide layer is subsequently dis-
solved by HF. Dissolution rates and thickness of the 
oxide layer have been studied using infrared98 and 
current-time measurements.96,99–102 The second peak 
in the I-V curve in Figure 4.37 is thought to mark 
a change from one type of oxide to another.103 The 
overall reaction of the dissolution of Si in the polish-
ing range is:
 
Si
2H O
h
SiO
H
2
2
+
+
→
+
4
4
+
+ 
Reaction 4.8
Wet Chemical Etching and Wet Bulk Micromachining—Pools as Tools   249
0                 1                 2                 3                 4                 5
200
100
Vp
V (V vs. Ag/AgCl)
i (mA/cm2)
ip
FIGURE 4.37 I-V curve of a p-type silicon wafer in a 5% 
HF solution. Resistivity of the wafer 0.01–0.018 Ωcm, scan 
rate 500 mV/s. (From Tjerkstra, R. W. 1999. Isotropic etch-
ing of silicon in fluoride containing solutions as a tool for 
micromachining. PhD diss., University of Twente, Twente, 
the Netherlands.74)

[Page 250]
 
SiO
6HF
SiF
2H O
2H
2
6
2–
2
+
+
+
+
→
 Reaction 4.9
For the dissolution of n-type silicon, holes have 
to be generated by illuminating the sample with 
photons having energy larger than the bandgap. If 
the photon flux is high enough, an I-V curve simi-
lar to that shown in Figure 4.37 can be obtained. 
If the photon flux is lower than the critical current 
density, porous Si forms and a potential- independent 
photocurrent is observed (see further below).
The acidic electrochemical technique has not 
been used much in micromachining and is primar-
ily used to polish surfaces. Because the etching rate 
increases with current density, high spots on the 
surface are more rapidly etched, and very smooth 
surfaces result. This method of isotropic electro-
chemical etching has some major advantages that 
could make it a more important micromachining 
tool in the future. Such advantages include very 
smooth etched surfaces (e.g., with an average rough-
ness Ra of 7 nm), room temperature and IC compat-
ible process, usage of simpler resist schemes because 
the process is much milder than etching in HNA, 
and etching can be controlled simply by switching 
a voltage on or off. We will pick up the discussion 
of anodic polishing, photoetching, and formation 
of porous Si in HF solutions after gathering more 
insight into various etching models.
Anisotropic Etching
Introduction Anisotropic etchants shape, also 
“machine,” desired structures in crystalline mate-
rials by etching much faster in one direction than 
another. When carried out properly, anisotropic 
etching results in geometric shapes bounded by 
the slowest etching and perfectly defined crystallo-
graphic planes. Anisotropic wet etching techniques, 
dating back to the 1960s at the Bell Laboratories, 
were developed mainly by trial and error. Figure 
4.38 shows the cross-section of a variety of shapes 
formed in single-crystal Si using anisotropic etch-
ing. The thinned membrane shown in Figure 4.38a 
with diffused resistors may be used for a piezoresis-
tive pressure sensor. In this application, the wafer 
is selectively thinned from a starting thickness of 
300–500 µm to form a diaphragm having a final 
thickness of 10–20 µm with precisely controlled lat-
eral dimensions and a thickness control of the order 
of 1 µm or better. A typical procedure involves the 
steps summarized in Table 4.8.53
The development of anisotropic etchants solved 
the lateral dimension control lacking in isotropic 
etchants. Lateral mask geometries on planar pho-
toengraved substrates can be controlled with an 
accuracy and reproducibility of 0.5 µm or better, 
and the anisotropic nature of the etchant allows this 
accuracy to be translated into control of the vertical 
250   Manufacturing Techniques for Microfabrication and Nanotechnology
FIGURE 4.38 Anisotropic wet etching in bulk Si. Membranes for (a) pressure sensors, (b) bridges for flow sensors, (c) can-
tilevers for accelerometers, and (d) via holes for pressure duct are shown.

[Page 251]
etch profile. Different etch stop techniques, needed 
to control the thickness of an active sensor compo-
nent (such as the membrane or cantilever structures 
in Figure 4.38), are available. The invention of etch 
stop techniques truly made the application of the 
bulk micromachined structures shown in Figure 
4.38 commercially manufacturable and viable.
Although anisotropic etchants solve problems of 
lateral control associated with isotropic etching, they 
are not problem-free. These etchants are slow—even 
in the fast etching <100> direction—with etch rates 
of about 1 µm/min or less. That means that etching 
through a wafer is a time-consuming process: to etch 
through a 300-µm-thick wafer, one needs 5 hours. 
They also must be run hot to achieve these etch 
rates (80–115°C), precluding many simple masking 
options. Like the isotropic etchants, their etch rates 
are temperature sensitive; however, they are not 
 particularly agitation sensitive, which is considered 
to be a major advantage.
A wide variety of etchants have been used for 
anisotropic etching of silicon, including alkaline 
aqueous solutions of KOH, NaOH, LiOH, CsOH, 
RbOH, NH4OH, and quaternary ammonium hydr-
oxides, with the possible addition of alcohol. 
Alkaline organics such as ethylene-diamine, cho-
line (trimethyl-2-hydroxyethyl ammonium hydrox-
ide), hydrazine, and sodium silicates with additives 
such as pyrocatechol and pyrazine are used as well. 
Etching of silicon is possible without the application 
of an external voltage and is dopant insensitive over 
several orders of magnitude; however, in a curious 
contradiction to its suggested chemical nature, it has 
been shown to be bias-dependent.104,105 This contra-
diction will be explained with the help of the etch-
ing models presented below.
Alcohols such as propanol and isopropanol 
butanol typically slow the attack on Si.106,107 The 
role of pyrocatechol108 is to speed up the etch rate 
through complexation or chelation of the reaction 
products. Additives such as pyrazine and quinone 
have been described as catalysts by some,109 but 
this is contested by others.110 The etch rate in 
anisotropic etching is reaction rate controlled and 
thus temperature-dependent. The etch rate for all 
planes increases with temperature, and the surface 
roughness decreases with increasing temperature; 
thus, etching at higher temperatures gives the best 
results. In practice, etch temperatures of 80–85°C are 
used to avoid solvent evaporation and temperature 
gradients in the solution.
Selected Anisotropic Etchant Systems
Overview In choosing an anisotropic wet etch-
ant, a variety of issues must be considered:
 
◾Ease of handling
 
◾Toxicity
 
◾Etch rate
 
◾Desired topology of the etched bottom surface
 
◾IC compatibility
 
◾Etch stop availability
 
◾Etch selectivity over other materials
 
◾Mask material and thickness of the mask
The principal characteristics of four different 
anisotropic etchants are listed in Table 4.9. The 
most commonly used are KOH10–23,52,110–118 and 
 ethylenediamine pyrocatechol + water (EDP)108,109,119; 
Wet Chemical Etching and Wet Bulk Micromachining—Pools as Tools   251
TABLE 4.8 Summary of the Process Steps Required for 
Anisotropic Etching of a Membrane in Si
Process
Duration
Process 
Temperature (°C)
Oxidation
Variable (h)
900–1200
Spinning resist at 
5000 rpm
20–30 s
Room temperature
Prebake
10 min
90
Exposure
20 s
Room temperature
Develop
1 min
Room temperature
Postbake
20 min
120
Strippping of oxide
(BHF:1:7)
±10 min
Room temperature
Stripping resist
(acetone)
10–30 s
Room temperature
RCA1
(NH3 (25%)+ 
H2O+H2O2:1:5:1)
10 min
Boiling
RCA2
(HCl+H2O+ 
H2O2:1:6:1)
10 min
Boiling
HF-dip
(2% HF)
10 s
Room temperature
Anisotropic etch
From minutes 
up to 1 day
70–100
Source: Elwenspoek, M., H. Gardeniers, M. de Boer, and A. Prak. 
1994. Micromechanics. Report No. 122830. Twente, the 
Netherlands: University of Twente.53

[Page 252]
hydrazine-water is rarely used.120,121 Quaternary 
ammonium hydroxide solutions such as tetramethyl 
ammonium hydroxide-water (TMAHW) and tetra-
ethyl ammonium hydroxide-water (TEAHW) have 
become popular.122,123 Each has its advantages and 
problems. NaOH is not used much anymore.124
Potassium Hydroxide The simple KOH water 
system is the most popular Si anisotropic etchant. 
A KOH etch, in near-saturated solutions (1:1 in 
water by weight) at 80°C, produces a uniform 
and bright surface. Williams and Muller125 used 
50 wt% KOH at 80°C for a reported (100) etch rate 
of 1.4  µm/min. Nonuniformity of etch rate gets 
considerably worse at more than 80°C. An abun-
dance of bubbles are seen emerging from the Si 
wafer while etching in KOH. The etching selectiv-
ity between Si and SiO2 is not very good in KOH 
because it etches SiO2 too quickly. KOH is also 
incompatible with the IC fabrication process (e.g., 
aluminum bond pads are quickly attacked and 
damaged) and can cause blindness when it gets in 
contact with the eyes. The etch rate for low index 
planes is maximal at around 4 M (see Figure 4.39a 
and c from Peeters126 and Lambrechts et al.127) 
Herr54 found that the high-index crystal planes 
exhibit the highest etch rates for 6 M KOH and that 
for lower concentrations the etch bottoms disinte-
grate into microfacets. In 6 M KOH, the etch-rate 
order is (311) > (144) > (411) > (133) > (211) > (122). 
These authors could not correlate the particular 
etch rate sequence with the measured activation 
energies. This is in contrast to lower activation ener-
gies corresponding to higher etching rates for low 
index planes as shown further below in Figure 4.40. 
Their results obtained on large open-area structures 
differ significantly from previous ones obtained by 
underetching special mask patterns. The vertical 
etching rates obtained here are substantially higher 
than the underetching rates described elsewhere, 
and the etch rate sequence for different planes is 
also significantly different. These results suggest 
that crevice effects may play an important role in 
anisotropic etching.
To create vertical (100) faces, as shown in 
Volume I, Chapter 4 (Figure 4.10), in general only 
KOH works (not EDP or TMAHW), and it has to be 
carried out in high-selectivity conditions (low tem-
perature, low concentration: 25 wt% KOH, 60°C). 
Interestingly, high-concentration KOH (45 wt%) at 
higher temperatures (80°C) produces a smooth side-
wall, controllable and repeatable at an angle of 80°. 
EDP produces 45° angled planes, and TMAHW usu-
ally makes a 30° angle.129
252   Manufacturing Techniques for Microfabrication and Nanotechnology
TABLE 4.9 Principal Characteristics of Four Different Anisotropic Etchants
Etchant/ Diluent/ 
Additives/ 
Temperature
Etch Stop
Etch Rate 
(100) μm/min
Etch Rate 
Ratio
Remarks
Mask (Etch Rate)
KOH (water) 85°C 44 
g/100 ml
B > 1020 cm−3 
reduces etch 
rate by 20
1.4
400 for (100)/
(111) and 600 
for (110)/(111)
IC incompatible, 
avoid in eyes, 
etches oxide fast, 
lots of H2 bubbles
Photoresist (shallow 
etch at room 
temperature); Si3N4 
(<1 nm/min) SiO2 
(28 Å/min)
Ethylenediamine 
pyrocatechol 
(water) 115°C
750 ml/120 g/240 ml
≥7 × 1019 cm−3 
reduces the 
etch rate by 50
1.25
35 for (100)/
(111) 
Toxic, ages fast, O2 
must be excluded, 
few H2 bubbles, 
silicates may 
precipitate
SiO2 (2–5 Å/min), Si3N4 
(1 Å/min), Ta, Au, 
Cr, Ag, Cu are not 
attacked, Al at a 
0.33 µm/min
Tetramethyl 
ammonium 
hydroxide (TMAH) 
(water) 90°C 
>4 × 1020 cm−3 
reduces etch 
rate by 40
1
From 12.5–50
(100)/(111) 
IC compatible, easy 
to handle, smooth 
surface finish, few 
studies
SiO2 etch rate is four 
orders of magnitude 
lower than (100)
LPCVD Si3N4
N2H4 (water, 
isopropyl alcohol) 
100°C 100 ml/100 ml
>1.5 × 1020 cm−3 
practically stops 
the etch
2.0
10
(100)/(111) 
Toxic and explosive, 
OK at 50% water 
SiO2 (<2 Å/min) and 
most metallic films; 
does not attack 
aluminum
Given the many possible variables, the data in the table are only typical examples.

[Page 253]
Besides KOH,129 other hydroxides have been used, 
including NaOH,104,124 CsOH,130 and NH4OH.130 
A major disadvantage of KOH is the presence of 
alkali ions, which are detrimental to the fabrica-
tion of sensitive electronic parts.
Ethylenediamine Pyrocatechol With ethylenedi-
amine pyrocatechol (EDP; sometimes referred to as 
EPW, for ethylenediamine, pyrocatechol, and water), 
a variety of masking materials (e.g., SiO2, Si3N4, Au, 
Cr, Cu, Ag, and Ta) can be used. EDP is less toxic 
than hydrazine (see below), no sodium or potassium 
contamination occurs, and the etch rate of SiO2 is 
much slower than with KOH. The ratio of etch rates 
of Si and SiO2 using EDP can be as large as 5000:1, 
corresponding to about 2 Å/min of SiO2 compared 
with 1 µm/min of Si, which is much larger than the 
ratio for Si to SiO2 in KOH, which is at the highest 
400:1.131 Importantly, the etch rate slows down at a 
lower boron concentration than with KOH. A typi-
cal fastest-to-slowest hierarchy of Si etch rates with 
EDP at 85°C according to Barth132 is (110) > (411) > 
(311) > (511) > (211) > (100) > (331) > (221) > (111). 
Petersen uses 750 ml of ethylenediamine, 120 g of 
pyrocatechol, and 100 ml of water. This cocktail, at 
Wet Chemical Etching and Wet Bulk Micromachining—Pools as Tools   253
Aqueous KOH 80°C
KOH concentration [M]
2          3         4          5         6         7          8
1.5
1.25
1
0.75
0.5
0.25
0
1.5
1.25
1
0.75
0.5
0.25
0
Nonuniformity of etch rate [%]
Etch rate [µm/min]
Aqueous KOH 80°C
Surface roughness Ra [nm]
(a)
KOH concentration [M]
(b)
600
500
400
300
200
100
0
2
3
4
5
6
7
8
(c)
0        10       20       30       40  weight % 60
KOH concentration
<100> Silicon etch rate
Molarity
2         4      6     8    10   12 mol/l 16
µm/h
60
50
40
30
20
10
0
R~ [H2O]4
R~ [H2O]4. [KOH]1/4
T = 72°C
FIGURE 4.39 Anisotropic etching of silicon. (a) Silicon (100) etch rate (line) and nonuniformity of etch rate (column) in 
KOH at 80°C as a function of KOH concentration. The etch rate for all low index planes is maximal at around 4 M. (b) 
Silicon (100) surface roughness (Ra) in aqueous KOH at 80°C as a function of concentration for a 1-hour etch time (thin 
line) and for an etch depth of 60 µm (thick line). (c) Silicon (100) etch rate as a function of KOH concentration at a tem-
perature of 72°C. (a and b from Peeters, E. 1994. Process development for 3D silicon microstructures, with application 
to mechanical sensor design. Ph.D. diss., Catholic University of Louvain, Belgium. With permission. c from Seidel, H., L. 
Csepregi, A. Heuberger, and H. Baumgartel. 1990. Anisotropic etching of crystalline silicon in alkaline solutions–part I: 
orientation dependence and behavior of passivation layers. J Electrochem Soc 137:3612–26. With permission.126,52)
2.5     2.6     2.7      2.8     2.9     3.0      3.1 ×10    K    3.3
–3
–1
1/T
10–2
10–1
100
101
102 120  ºC 100  90     80   70     60     50       40      30
µm/h
E  = 0.33 eV
a
E  = 0.40 eV
a
E  = 0.52 eV
a
Temperature
Etch rate
<       >
110
<       >
100
<       >
111
FIGURE 4.40 Vertical etch rates as a function of tempera-
ture for different crystal orientations: (100), (110), and 
(111). Etch solution is EDP (133 ml H2O, 160 g pyrocatechol, 
6 g pyrazine, and 1 l ED). (From Seidel, H., L. Csepregi, A. 
Heuberger, and H. Baumgartel. 1990. Anisotropic etching 
of crystalline silicon in alkaline solutions–part I: orien-
tation dependence and behavior of passivation layers. 
J Electrochem Soc 137:3612–26. With permission.52)

[Page 254]
115°C, results in an etch rate of 0.75 µm/min, with 
an (100)/(111) etch-rate ratio of 35:1.75
Ethylenediamine in EDP reportedly causes aller-
gic respiratory sensitization, and pyrocatechol is 
described as a toxic corrosive. The material is also 
optically dense, making end-point detection harder, 
and it ages quickly; if the etchant reacts with oxy-
gen, the liquid turns a red-brown color, and it loses 
its useful properties. If cooled down after etching, 
precipitation of silicates in the solution will occur. 
Sometimes, precipitation during etching can happen, 
spoiling the results. When preparing the solution, 
the last ingredient added should be water because 
water addition causes the oxygen sensitivity. All the 
above make the etchant difficult to handle. 
In terms of etching and masking layers, amine 
gallates are similar to EDP but perhaps safer.133 
Amine gallate etchants are not used much but 
appear promising. They are composed of a mix-
ture of ethanolamine, gallic acid, water, pyrazine, 
hydrogen  peroxide, and a surfactant. Etch rates as 
high as 2.3 µm/min have been measured on a (100) 
Si plane, and etch stops at lower boron concentra-
tion than it takes to stop EDP have been observed 
(>3 × 1019 cm−3). Pyrazine and peroxide can be added 
to increase the etch rate, but they affect the surface 
roughness negatively.
Ammonium Hydroxide-Water and Tetramethyl 
Ammonium 
Hydroxide-Water Efforts continue 
to find anisotropic etchants that are more compat-
ible with complementary metal oxide semiconduc-
complementary metal oxide semiconduc-
semiconduc-
tor (CMOS) processing than alkali hydroxides and 
that are neither toxic nor harmful. Two examples 
are ammonium hydroxide-water (AHW) mix-
tures130 and tetramethyl ammonium hydroxide-
water (TMAHW) mixtures (Tabata et al.123 and 
Schnakenberg et al.130). Kern77 used AHW (9.7% in 
water) and achieved 0.11 µm/min etch rates on (100) 
Si at temperatures of 85–92°C. Schnakenberg et al.130 
reported their best AHW results with a 3.7  wt% 
solution at 75°C for  well-stirred etching baths. For 
the same solution, these authors demonstrated a 
boron-dependent etch stop at 1.3 × 1020 cm−3 with 
a selectivity of 1:8000 (see also under Etch-Stop 
Techniques, this chapter). Ammonia-based etchants 
have not become widely used for several reasons, 
including their slow etch rate, tendency to lead to 
rough surfaces (hillocks), and rapid evaporative 
losses.72 A TMAHW [(CH3)4NOH] solution, on the 
other hand, is one of the more useful wet etchants 
for silicon. TMAHW does not decompose at tem-
peratures less than 130°C, a very important feature 
from the viewpoint of production; it is nontoxic, 
not expensive, and can be handled easily. TMAHW 
solutions also exhibit excellent selectivity to silicon 
oxide and silicon nitride masks. The etchant is so 
selective for Si over SiO2 that it is advisable to remove 
the thin native oxide of Si in HF before attempting 
a TMAHW etch. The solution is often already present 
in the clean room because it is used in many positive 
photoresist  developers. At a solution temperature of 
90°C and 22 wt% TMAH, a maximum (100) silicon 
etch rate of 1.0 µm/min is observed, 1.4  µm/min 
for (110) planes [this is higher than those observed 
with EDP, AHW, hydrazine water, and tetraethyl 
ammonium hydroxide (TEA), but slower than 
those observed for KOH] and an anisotropy ratio, 
AR(100)/(111), of between 12.5 and 50.134 A disad-
vantage is that TMAHW occasionally results in the 
formation of pyramidical hillocks at the bottom of 
the etched cavity. From the viewpoint of fabricating 
various silicon sensors and actuators, a concentra-
tion greater than 22 wt% is preferable because lower 
 concentrations result in more pronounced rough-
ness on the etched surface. However, higher concen-
trations give a lower etch rate and lower etch ratio 
(100)/(111). Tabata135 also studied the etching char-
acteristics of pH-controlled TMAHW. To obtain a low 
aluminum etching rate of 0.01 µm/min, pH values 
less than 12 for 22 wt% TMAHW were required. At 
those pH values the Si (100) etching rate is 0.7 µm/ 
min. The aluminum etch rate can also be reduced 
by adding silicon powder to the etchant.136 The etch 
rate for TMAHW begins to slow down for boron 
doping levels above approximately 1 × 1019 cm−3 and 
decreases by a factor of 40 for 2 × 1020 cm–3.137
Hydrazine (H2N4) Etch rates with hydrazine-
 water mixtures are on the order of 2 µm/min, and 
similar masking materials can be used as with EDP.75 
The (100)/(111) etch ratios are lower than those for 
KOH or EDP. Hydrazine-water is very reducing and 
explosive at high hydrazine concentrations (rocket 
254   Manufacturing Techniques for Microfabrication and Nanotechnology

[Page 255]
fuel), is a suspected carcinogen, and is difficult to 
dispose so its use should be avoided for safety rea-
sons. However, a 50 wt% hydrazine-water solution 
is stable and is commonly used, and, according to 
Mehregany,121 excellent surface quality and sharply 
defined corners are obtained in Si. Also on the posi-
tive side, the etchant has a very low SiO2 etch rate 
and will not attack most metal masks except for Al, 
Cu, and Zn. According to Wise, on the other hand, 
Al does not etch in hydrazine either, but the etch 
produces rough Si surfaces.138
Arrhenius Plots for Anisotropic Etching A typical 
set of Arrhenius plots for <100>, <110>, and <111> 
silicon etching in an anisotropic etchant (e.g., EDP) 
is shown in Figure 4.34.52 It is seen that the tempera-
ture dependence of the etch rate is large and that the 
slope differs for the different planes, that is, (111) > 
(100) > (110). Lower activation energies in Arrhenius 
plots correspond to higher etch rates. The anisotropy 
ratio (AR) derived from this figure is:
 
AR
(hkl) etch rate
(hkl) etch rate
1
2
=
 
(4.2)
The AR is approximately 1 for isotropic etchants 
and can be as high as 400:200:1 for (110)/(100)/
(111) in 50 wt% KOH/H2O at 85°C. Generally, 
the activation energies of the etch rates of EDP are 
smaller than those of KOH. Price found that (111) 
planes always etch slowest, and the selectivity with 
respect to (100) in KOH etching can be greatly 
increased by adding isopropyl alcohol (IPA), a 
less polar diluent, used to saturate the solution.107 
The sequence for (100) and (110) etching rate can 
be reversed, for example, to 50:200:8 in 55 vol% 
ethylene/diamine/H2O (also at 85°C). The (110) Si 
plane etches eight times slower and the (111) eight 
times faster in KOH/H2O than in ED/H2O, whereas 
the (100) etches at the same rate.111 Working with 
alcohols and other organic additives often changes 
the relative etching rate of the different Si planes. 
Along this line, Seidel et al.52,110 found that the 
decrease in etch rate by adding isopropylalcohol 
to a KOH solution was 20% for the <100> planes 
but almost 90% for <110> planes. As a result of the 
much stronger decrease of the etch rate on a (110) 
surface, the etch ratio of (100)/(110) is reversed.
Misalignment will change the etch rate greatly; a 
1° misalignment on the [111] direction may increase 
the etch rate on (near) the (111) surface by 300%.139
Si Surface Roughness in Anisotropic  Etching Aniso
-tropic etchants frequently leave too rough a Si sur-
face behind, and a slight isotropic etch is used to 
“touch up” the surface. The average surface rough-
ness, Ra, of Si continuously decreases with increas-
ing KOH concentration as can be gleaned from 
Figure 4.39b. The silicon etch rate, R, as a function 
of KOH concentration is shown in Figure 4.39a and 
c.52 Because the difference in etch rates for different 
KOH concentrations is small, a highly concentrated 
KOH (e.g., 7 M) is preferred in obtaining a smooth 
surface on low index planes. Except at very high con-
centrations of KOH, the etched (100) plane becomes 
rougher the longer one etches. This is thought to be 
because of the development of hydrogen bubbles, 
which hinder the transport of fresh solution to the sil-
icon surface, causing “micromasking,” which results 
in hillock formation.72,140 Average roughness, Ra, is 
influenced strongly by fluid agitation. Stirring can 
reduce the Ra values more than an order of magni-
tude, probably caused by the more efficient removal 
of hydrogen bubbles from the etching surface when 
stirring.141 Ohwada et al.142 noted that the use of 
ultrasonic agitation essentially eliminated surface 
roughness in KOH etching. Baum et al.143 investi-
gated the surface finish of (100) Si in KOH etching 
with an atomic force microscope and confirmed 
that mild ultrasonic agitation improved the surface
