Repository: Alvintxh/nanofab-web

# Extracted Book Sources

All 11 textbooks extracted 2026-04-05 using PyMuPDF (extract_pdf.py).

## Extraction Summary

| Book Key | File | Pages | Words | Page Numbering |
|----------|------|-------|-------|----------------|
| cui_2025 | Zheng Cui - Nanofabrication (4th ed) | 419 | ~158K | PDF labels (C1, i-xi, 1-407) |
| campbell_2008 | Campbell - Fabrication Engineering (3e) | 825 | ~369K | offset=18 (front-1..18, then 1-807) |
| teresa_2020 | De Teresa - Nanofabrication (full) | 451 | ~183K | offset=0 (sequential PDF pages) |
| madou_vol1_2011 | Madou - Fundamentals of Microfab Vol.1 | 646 | ~366K | PDF labels |

File: sources/sources_processed/books/madou_vol3_2011/madou_vol3_2011_full.txt (part 22 of 57)
# madou_vol3_2011
 126. Ashkin, A., and J. M. Dziedzic. 1985. Observation of radi-
ation-pressure trapping of particles by alternating light 
beams. Phys Rev Lett 54:1245–48.
 127. Ashkin, A., J. M. Dziedzic, J. E. Bjorkholm, and S. Chu. 
1986. Observation of a single-beam gradient force optical 
trap for dielectrical particles. Optics Letters 11:228–90.
 128. Perkins, T. T., D. E. Smith, R. G. Larson, and S. Chu. 1995. 
Stretching of a single tethered polymer in a uniform flow. 
Science 268:83–87.
 129. Ashkin, A., and J. M. Dziedzic. 1987. Optical trap-
ping and manipulation of viruses and bacteria. Science 
235:1517–20.
 130. Svoboda, K., and S. M. Block. 1994. Biological appli-
cations of optical forces. Ann Rev Biophys Biomol Struc 
23:247–85.
 131. Fuhr, G. R., and C. Reichle. 2000. Living cells in opto-elec-
trical cages: characterisation, manipulation and force mea-
surements. Micro total analysis system. Eds. A. van den Berg, 
W. Olthuis, and P. Bergveld. Enschede, The Netherlands: 
Kluwer Academic Publishers.
 132. Yando, S. 1969. Method and apparatus for fabricating an 
array of discrete elements. US Patent 3439416.
 133. Cohn, M. B., C. J. Kim, and A. P. Pisano. 1991. Self-
assembling electrical networks: an application of micro-
machining technology. Digest: Int. Conf. Solid-State 
Sensors and Actuators. San Francisco: Transducers Research 
Foundation.
 134. Hosokawa, K., I. Shimoyama, and H. Miura. 1996. Two-
dimensional micro-self-assembly using the surface ten-
sion of water. Ninth Annual International Workshop on Micro 
Electro Mechanical Systems (MEMS ‘96). San Diego, CA.

[Page 237]
Packaging, Assembly, and Self-Assembly   237
 135. Edman, C. F., R. B. Swint, C. Gurtner, R. E. Formosa, S. D. 
Roh, K. E. Lee, P. D. Swanson, D. E. Ackley, J. J. Coleman, 
and M. J. Heller. 2000. Electric field directed assembly of an 
InGaAs LED onto silicon circuitry. IEEE Photonics Tech Lett 
12:1198–200.
 136. Braun, E., Y. Eichen, U. Sivan, and G. B. Yoseph. 1998. 
DNA-templated assembly and electrode attachment of a 
conducting silver wire. Nature 391:775.
 137. Bashir, R. 2001. DNA nanobiostructures. Materials Today 
4:30–9.
 138. Lee, S. W., W. J. Chang, and R. Bashir, “Bottom-up” 
approach for implementing nano/microstructure using 
biological and chemical interactions. Biotech Bioprocess Eng 
12:185–99.
 139. Seeman, N. C. J. 1982. Nucleic acid junctions and lattices. 
Theor Biol 99:237–47.
 140. Seeman, N. C. 1991. The use of branched DNA for nano-
scale fabrication. Nanotechnology 2:149–59.
 141. Seeman, N. C., Y. Zhang, and J. Chen. 1994. J Vac Sci Technol 
A12:1895.
 142. Seeman, N. C. 1998. DNA nanotechnology: novel DNA 
constructions. Annu Rev Biophys Biomol Struc 27:225–48.
 143. Winfree, E., F. Liu, L. Wenzler, and N. C. Seeman. 1998. 
Design and self-assembly of two-dimensional DNA crys-
tals. Nature 394:539–44.
 144. Mirkin, C. A., R. L. Letsinger, R. C. Mucic, and J. J. Storhoff. 
1996. A DNA-based method for rationally assembling 
nanoparticles into macroscopic materials. Nature 382: 
607–09.
 145. Martin, B. R., D. J. Dermody, B. D. Reiss, M. Fang, L. A. 
Lyon, M. J. Natan, and T. E. Mallouk. 1999. Orthogonal 
self-assembly of colloidal gold-platinum nanorods. Adv 
Materials 11:1021–25.
 146. Vorob’ev, A., P. Vaccaro, K. Kubota, S. Saravanan, and T. 
Aida. 2003. Array of micromachined components fab-
ricated using “micro-origami” method. Jpn J Appl Phys 
42:4024–26.
 147. Kubota, K., T. Fleischmann, S. Saravanan, P. O. Vaccaro, and 
T. Aida. 2003. Self-Assembly of Microstage Using Micro-
Origami on GaAs. Jpn J Appl Phys 42:4079–83.
 148. Vorob’ev, A., P. O. Vaccaro, K. Kubota, T. Aida, T. Tokuda, 
T. Hayashi, Y. Sakano, J. Ohta, and M. Nunoshita. 2003. 
SiGe/Si microtubes fabricated on a silicon-on-insulator 
substrate. J Phys D Appl Phys 36:L71–L73.
 149. Charlotte, P., P. Reverdy, L. Doppler, J. Bico, B. Roman, 
and C. N. Baroud. 2007. Capillary origami: Spontaneous 
wrapping of a droplet with an elastic sheet. Phys Rev Lett 
98:156103.

[Page 238]
[empty page]

[Page 239]
239
O u t l i n e
Introduction
Selected MEMS and NEMS 
Materials
Quartz
GaAs
Diamond
SiC
Bulk and Surface Microstructuring 
of Ceramics
Polymer MEMS-Polyimides
Silicon Nitride
Amorphous Silicon and 
Hydrogenated Amorphous 
Silicon
Selected MEMS and NEMS 
Processes
Biocompatibility and Surface 
Modiﬁcation
Surface Modiﬁcations 
Questions
References
5
Selected Materials 
and Processes for 
MEMS and NEMS
Micro glass blowing, a process developed by Andrei Shkel and  others at the 
University of California, Irvine. The diameter of the glass spheres on a Si wafer is 
approximately 900 μm. (Courtesy of Dr. Andrei Shkel.)
Carbon microflowers, made in a process developed by Ashutosh Sharma and 
others at IIT Kanpur, India. An example of a carbon-based microelectromechani-
cal system (C-MEMS) based on pyrolysis of  resorcinol-formaldehyde gels (RF-gels). 
(Courtesy of Dr. Ashutosh Sharma, IIT Kanpur, India.)

[Page 240]
240   From MEMS to Bio-NEMS: Manufacturing Techniques and Applications
Introduction
Silicon is one of the most commonly used microma-
chining materials not only because of its excellent 
electronic and mechanical properties, the incred-
ible degree of control one can exert over doping 
this semiconductor material, and the ease of insu-
lating its surface with SiO2 but also because it has 
been the dominant material in the integrated circuit 
(IC) industry ever since the early 1950s. However, 
silicon is not perfect for all applications, nor can it 
function on its own: the IC arsenal features a small 
group of additional materials, such as the met-
als Al, Cu, W, B, and P and the insulators SiO2 and 
Si3N4. There are plenty of new demands that are 
challenging the continued dominance of silicon 
and will require the introduction of new materials 
that work in conjunction with silicon or necessitate 
the switch to alternative semiconductors altogether: 
higher speeds; better heat dissipation; merging of 
sensors and actuators with active electronics, opto-
electronics, and quantum devices; lower power 
consumption; more environmentally friendly man-
ufacturing processes, etc. In microelectromechani-
cal systems (MEMS) and nanoelectromechanical 
systems (NEMS), and in some application-specific 
ICs, alternative semiconductor materials already 
are being used, including gallium arsenide (GaAs), 
AlxGa1-xAs compounds, SiGe, CdSe, SiC, TiO2, ZnO, 
and carbon nanotubes. A wide variety of poly-
mers, ceramics and metals, foreign to the standard 
IC process also have been adopted, especially in 
bio-MEMS. In this chapter, we review some selected 
materials and processes that have affected and will 
continue to affect the direction MEMS and NEMS 
take on next. The chapter is headed by a descrip-
tion of possible substrate materials for MEMS and 
NEMS: quartz, GaAs, diamond, SiC, ceramics (with 
emphasis on Al2O3), polyimides, silicon nitride, and 
amorphous and hydrogenated amorphous silicon. 
For exciting new MEMS/NEMS techniques, we sur-
vey carbon-based MEMS (C-MEMS), bulk metallic 
glasses (BMGs), fast microfluidic compact disc (CD) 
prototyping, and micro glass blowing. Finally, we 
dedicate a section to biocompatibility and the vari-
ous chemistries for surface derivation of solids to 
make them biocompatible. Studies of in vivo MEMS 
devices are regaining popularity, making a deeper 
understanding of biocompatibility a necessity. 
Selected MEMS and NEMS Materials
Introduction
Miniaturization—a mantra in electrical engineer ing 
for a long time—has become a widely accepted disci-
pline in the other engineering branches. This has led 
to a wider and wider array of materials used in min-
iaturization science. Here we dwell upon the impor-
tance of the substrate material, i.e., the principal 
material on which or in which to fabricate the MEMS 
or NEMS. In Chapter 1, this volume, we presented 
a section on substrate choice, including a compari-
son of important substrate materials for MEMS and 
NEMS (see Tables 1.9 and 1.10). These tables include 
materials that are merely “passive” substrates (e.g., 
plastics or cardboard support structures) and others 
that are “active” and may constitute an active mem-
ber of a micromachine (e.g., GaAs or quartz).1 If the 
substrate to be machined must combine good elec-
tronic properties with excellent mechanical behav-
ior, single-crystal Si is still the favored material. The 
electronic qualifications of Si are well known through 
the resounding successes scored by the IC industry in 
this and the previous century (see Volume I, Chapter 
4). But, when comparing the yield strength, density, 
specific strength (i.e., ratio of yield strength to den-
sity), Knoop hardness, Young’s modulus, thermal 
conductivity, and thermal expansion coefficient for 
some of the most important technological materials 
(Volume I, Tables 4.15 and 4.16), one realizes that Si 
Microtable made with carbon MEMS at UCI (Courtesy of 
Dr. Marc Madou).

[Page 241]
Selected Materials and Processes for MEMS and NEMS   241
also is an outstanding mechanical sensor/actuator 
substrate. Although a large percentage of MEMS and 
NEMS relies on single-crystal Si, and the IC indus-
try is almost exclusively based on it, the need for all 
types of miniaturized devices with a wide variety of 
new functions is rapidly changing this picture. This is 
particularly true for chemical and biological sensors, 
actuators, harsh environment devices, and microflu-
idic structures. But even for mechanical devices, Si is 
far from the only choice, with quartz, for example, 
being an excellent contender. For biomedical appli-
cations and microfluidics, glass and polymers are 
becoming an increasingly favored miniaturization 
substrate. Fast ICs, radio frequency (RF)-MEMS, opto-
electronics, and NEMS are push ing GaAs, AlxGa1-x As 
compounds, and SiGe to the foreground. For harsh 
environments, ceramic micro machining is emerging 
as a new opportunity. A check-off list to determine the 
optimum substrate for a given micromachining task 
was introduced in Chapter 1, Table 1.11. Many MEMS/
NEMS substrates were covered earlier in the book; 
some additional details on quartz, GaAs, diamond, 
SiC, ceramics (with emphasis on Al2O3), polyimides, 
silicon nitride, and amorphous and hydrogenated 
amorphous silicon, which were not treated in suffi-
cient detail elsewhere, follow. 
Quartz
Quartz Properties and Quartz Machining
Quartz is the only material known that possesses 
the following combination of properties:
 
◾Piezoelectric
 
◾Zero-temperature expansion coefficient cuts 
 
◾Stress-compensated cut exists
 
◾Low loss [i.e., high-quality factor (Q)]
 
◾Easy to process: low solubility in everything, 
under “normal” conditions, except fluoride and 
hot alkali etchants
 
◾Hard but not brittle
 
◾Abundant in nature; easy to grow in large 
quantities, at low cost, and with relatively high 
purity and perfection 
Some quartz properties are summarized in Table 
5.1, and in Figure 5.1, a quartz angular rate sensor 
(tuning fork-based), developed by Jan Söderkvist 
(Colibri Pro Development AB, Sweden) for automo-
tive and other applications, is shown. The tines of 
the tuning fork sensor element shown are 2.5 mm 
long. The sensor is well suited, for example, to space 
applications because of its small size and ability to 
withstand harsh conditions.
The properties of quartz vary greatly with cry-
stallographic direction: when a quartz sphere is 
etched deeply in an HF bath, the sphere takes on 
a triangular shape when viewed along the z-axis 
and a lens shape when viewed along the y-axis. The 
etching rate is more than 100 times faster along the 
fastest etching rate direction (the z-direction) than 
along the slowest direction (the slow-x-direction). 
Quartz, in some respects, presents us with an even 
more ideal sensor material than Si because of its 
nearly temperature-independent thermal expansion 
TABLE 5.1 Some Important Physical Properties of Quartz 
Property
Value || Z
Value ⊥ Z
Temperature 
Dependence
Thermal conductivity [cal/(cm/s/°C)]
29 × 10–3
16 × 10–3
Decreases with T
Dielectric constant
4.63 (ε1)
4.52 (ε3)
Decreases with T
Thermal expansion coefficient (1/°C)
7.1 × 10−6
13.2 × 10–6
Increases with T
Electrical resistivity (Ω·cm)
0.1 × 1015 (ionic)
20 × 1015 (electronic)
Decreases with T
Piezoelectric constant, d (pC/N)
2.31 (d11)
0.73 (d14)
Young’s modulus (N/m2)
9.7 × 1010
7.6 × 1010
Decreases with T
Density (kg/m3)
2.66 × 103
Maximum coupling coefficient, k
0.1
Curie temperature (°C)
573
Young’s modulus E(GPa)
107
|| Z, parallel with Z; ⊥ Z, perpendicular to Z. T, temperature. See also Chapter 8, this volume, Table 8.7. 

[Page 242]
242   From MEMS to Bio-NEMS: Manufacturing Techniques and Applications
coefficient. The thermal expansion coefficient of 
quartz is 7.8 × 10−6/°C along the z-direction and 
14.3 × 10−6/°C perpendicular to the z-direction; 
the temperature coefficient of density therefore is 
−36.4  × 10−6/°C. The temperature coefficients of 
the elastic constants range from − 3300 × 10−6/°C 
(for C12) to +164 × 10−6/°C (for C66). For the proper 
angles of cut, the sum of the different tempera-
ture coefficients may cancel, i.e., temperature-
compensated cuts exist in quartz. Micromachined 
quartz is chemically and mechanically robust 
and may be used in high-temperature, high-shock 
applications where Si would fail. A variety of quartz 
micromachined piezoelectric devices also are on the 
market, such as electronic filters, resonators, and 
wristwatch tuning forks. Quartz exhibits very good 
temperature and long-term stability and therefore is 
ideal for high-precision oscillators. The frequency-
accuracy, including all the environmental effects, 
after one year of aging, is of the order of few parts 
per million to tens of parts per million.
Prior to about 1956, the material used for quartz 
resonators was natural quartz, i.e., mined quartz. 
Natural quartz has been replaced by quartz grown 
in large single crystals in factories: “cultured quartz.” 
Wafers up to 3 in. in diameter are commercially 
available as starting material. Although this quartz 
often is referred to as “synthetic quartz,” nobody has 
yet found a way to synthesize single-crystal quartz 
directly from silicon and oxygen. Large quartz bars 
(typically ∼15 cm long) of uniform size and shape are 
grown from small, irregularly shaped pieces of quartz. 
So, strictly speaking, the quartz is cultured quartz. 
Quartz is a common material in the earth’s crust 
(e.g., sand is mostly quartz); however, the high-purity 
crystals needed for quartz growing are not as com-
mon. Most of the nutrient materials used by quartz 
growers are mined in Brazil and the United States.
Machining methods for quartz include mechan-
ical machining, such as diamond saw cutting, 
grinding, lapping, polishing, and, relatively more 
recently, ultrasonic machining and wet and dry 
chemical etching. Lapping and polishing can be used 
for fashioning quartz plates as thin as 100 µm. These 
techniques do not lend themselves to making small, 
complex shapes, though. For the latter applications, 
ultrasonic machining has been applied to make, for 
example, high-precision bulk wave oscillators and 
complex-shaped piezoelectric resonator sensors in 
the millimeter size range, but the technique is not sui-
table for mass production. Wet chemical etching of 
quartz using HF/NH4F on z-cut quartz can be used 
for submillimeter fashioning of complex quartz 
shapes and currently is used for mass production 
of wristwatch tuning fork resonators.2 Etching rates 
depend strongly on the crystallographic orientation, 
with the z-cut exhibiting the highest etching rates: 
1 mm/min at 50°C, with typical etch ratios in the 
range of 50:1 to 500:1 with respect to x-cut and 
y-cut plates.3,4 Conventional photolithography is 
used to pattern shapes on quartz with chromium/
gold for masking layers. High repeatability and 
automatic batch processing yield lower cost devices. 
Similar technologies are used for the fabrication of 
force sensors5 and accelerometers. The tolerances 
of these quartz devices for mechanical sensing 
applications are, as expected from the temperature-
independent thermal expansion coefficient, better 
than those of Si devices. Quartz also allows a 
greater number of different geometrical shapes 
than Si, and there is no need for deposition of an 
insulator between conductor and substrates. Dufour 
et al.6 presented  a balanced comparison between 
micromachined pres sure sensors using quartz 
versus silicon vibrating beams and concluded that 
both materials are strong candidates for mass-
produced micromachines. Com panies such as Systron 
Donner7 that have been selling traditional precision 
FIGURE 5.1 Quartz angular rate sensor (tuning fork) 
developed by Jan Söderkvist, Colibri Pro Development AB 
(Sweden), for automotive and other applications. The sen-
sor is well suited to space applications because of its small 
size and ability to withstand harsh conditions. The tines of 
the tuning fork sensor element shown are 2.5 mm long.

[Page 243]
Selected Materials and Processes for MEMS and NEMS   243
quartz  products  such  as high-temperature, high-
shock-resistance accelerometers are appreciating the 
potential competition from a Si technology and are 
developing silicon technology in parallel. 
Hjort et al.8 developed a most interesting, novel 
anisotropic dry/wet etching scheme for single-
crystalline quartz. By bombarding quartz with fast 
heavy ions [e.g., 197Au at 11.6 MeV/a and 129Xe at 11.4 
MeV/a specific energy (where a is the atomic mass 
unit)], deep nanosized amorphous cylindrical latent 
tracks (±10 mm wide) are formed. The bombarded 
wafers are then Au-Cr masked and etched in 20 M 
KOH at 143°C. By masking parts of the wafer prior 
to etching, microstructures can be generated along 
the ion track direction. The masked zone remains 
latent, and the tracks can be eliminated in an 
annealing step. When the ion tracks are etched in 
the mask windows, the latent pores are opened, and 
they widen until they overlap, creating the desired 
microfeatures. By irradiating the sample off its 
normal, slanted microstructures can be generated. 
The aspect ratio of the cylindrical nanotracks rea-
ches a whopping 104, and after etching, aspect 
ratios larger than 100 result. Features as large as 
80 µm were demonstrated in this fascinating new 
micromachining approach.
As mentioned earlier, quartz resonators constitute 
important quartz micromachining applications. 
From Table 5.2, accuracies of various oscillators 
range from 10−4 to 10−11, and quartz can deliver even 
the highest accuracies required. Moreover, quartz 
comes with an excellent Q (see Chapter 8, this vol-
ume, Equation 8.28). Q is proportional to the decay 
time and is inversely proportional to the line width 
of the resonance peak. The higher the Q, the higher 
the frequency stability and accuracy capability of a 
resonator; i.e., high Q is a necessary but not a suf-
ficient condition for high accuracy.*
Silicon MEMS (Si-MEMS) startup companies 
Discera, Silicon Clocks, and SiTime are currently 
targeting the quartz oscillator market. They are 
building packaged Si-MEMS oscillators, consisting 
of a MEMS resonator and the electrical circuits for 
the oscillator function and frequency and tempera-
ture compensation. The micromechanical resonator 
is a Si micromachined structure that vibrates at a 
specific frequency because of an external excitation 
(e.g., electrostatic). Today, the main technologies 
for oscillator clock products are quartz, ceramic 
and complementary metal-oxide-silicon (CMOS) 
silicon clocks. Si-MEMS is just barely emerging as 
a potential competitor. The market is still mostly 
served by quartz (70−80% of the value), with 
Japanese companies such as Kyocera, Rakon, and 
Epson Toyocom in control of this market. Silicon 
timing or CMOS clocks (i.e. non-MEMS, simply 
electronic) are available from, for example, Maxim 
or Linear Technologies and gradually are replacing 
* If, e.g., Q = 106, then 10−10 accuracy requires the ability to determine 
the center of the resonance curve to 0.01% of the line width, and 
stability (for some averaging time) of 10−12 requires the ability to stay 
near the peak of the resonance curve to 10−6 of line width.
TABLE 5.2 Accuracies of Various Oscillators
Oscillator Typea
Accuracyb
Typical Applications
Crystal oscillator (XO)
10−5 to 10−4
Computer timing
Temperature-compensated 
crystal oscillator (TXCO)
10−6
Frequency control in tactical 
radios
Microcomputer-compensated 
crystal oscillator (MCXO)
10−8 to 10−7
Spread spectrum system clock
Oven-controlled crystal 
oscillator (OCXO)
10−8 (with 10−10 per g option)
Navigation system clock and 
frequency standard, MTI
Small atomic frequency 
standard (Rb, RbXO)
10−9
C3 satellite terminals, bistatic, 
and multistatic radar
High-peformance atomic 
standard (Cs)
10−12 to 10−11
Strategic C3, EW
a Sizes range from <5 cm3 for clock oscillators to >30 L for cesium standards. Costs range from <$5 for clock 
oscillators to >$50,000 for cesium standards.
b Including environmental effects (e.g., –40oC to +75oC) and one year of aging.
MTI, moving-target indicator radar; C3, command, control, and communications radar; EW, early-warning 
radar.

[Page 244]
244   From MEMS to Bio-NEMS: Manufacturing Techniques and Applications
ceramic devices in applications with more relaxed 
specifications. Somewhere between CMOS clocks 
and quartz oscillators, Si-MEMS clocks now are 
looking for their piece of this multibillion-dollar pie 
(see Chapter 10, this volume).
The ∼5-MHz resonant frequency resonator from 
SiTime is illustrated in Figure 5.2 and is made of 
single-crystal silicon. The resonator is ∼200 µm on 
a side by ∼10 µm thick. The trench gap is 0.4 µm 
and the Q is ∼75 k at room temperature. The 
resonator is integrated into standard silicon CMOS 
chips, which makes the oscillator inexpensive 
to produce. All oscillator frequencies are derived 
from the same 5-MHz resonator. The oscillator is 
compensated by measuring the temperature with 
a bandgap thermometer on the same CMOS die. 
The temperature resolution is ∼0.05°C, giving a 
frequency resolution of ∼1.5 ppm.
An analysis of the competition between silicon 
and quartz for MEMS oscillators constitutes a good 
exercise to acquire a better insight into all of the 
arguments that need consideration in such a com-
parison (it is also another opportunity to test the 
decision tree presented in Chapter 1, “Decision Tree 
for the Optimized Micromanufacturing Option”). 
Si-MEMS oscillators are not new; the first publica-
tions mentioning MEMS resonators for oscillator 
applications appeared in the 1980s. Until recently, 
however, the poor temperature stability of silicon 
and the need for expensive ceramic or metal vac-
uum packaging prevented Si-MEMS oscillators from 
becoming a serious alternative to quartz. But, prog-
ress in processes, packaging and integration of the 
circuitry over the last five years has gone quite a way 
to address those issues.
Si-MEMS technology, in theory, offers major 
advantages over quartz in terms of size ( especially for 
mobile applications), power  consumption, integra-
tion cost, and ability to provide multiple operation 
frequencies. Let us look at each of these criteria in 
somewhat more detail, starting with the size argu-
ment (http://www.memsinvestorjournal.com/2006/ 
10/mems_oscillator.html). 
Size Argument 
Si-MEMS resonator elements have traditionally 
been much smaller than their quartz MEMS 
counterparts. This used to be the key selling 
argument in the mobile communication industry. 
A tiny MEMS oscillator often is pictured on top of 
a quartz oscillator that is 100 times its size to seal 
this argument. However, as is clear from the above 
discussed quartz micromachining efforts, the latest 
quartz MEMS products are very small as well. 
A new generation of quartz MEMS is emerging, with 
dimensions similar to those of the first Si-MEMS 
oscillators (e.g., 2 × 2.5 × 0.8 mm for a quartz device 
from NDK compared with 2 × 2.5 × 0.85 mm for the 
Si-MEMS structure from SiTime). The first genera-
tion Si-MEMS oscillators are pin-to-pin compatible 
with quartz products, allowing an easy one-on-one 
replacement. Since the size of the package will be 
the  same, the main advantage of Si-MEMS oscil-
lators in the “small oscillator segment” will not be 
size but price. The manufacturing and encapsula ting 
of small quartz devices is expensive compared with 
Si-MEMS (see next). Printed circuit board (PCB) 
space also can be saved with Si-MEMS oscillators, 
which do not require additional bypass capacitors 
and resistors. 
Low Cost Argument 
Si-MEMS resonators can be manufactured at a lower 
cost than quartz MEMS oscillators since Si-MEMS 
leverages IC batch manufacturing techniques much 
better. The first commercial Si-MEMS oscillators 
are hybrid parts, though; e.g., SiTime’s Si-MEMS 
resonators are wire bonded to an ASIC. SiTime uses 
an innovative wafer-scale packaging solution that is 
licensed from Bosch and is compatible with CMOS 
processing. It involves placing resonators on top 
of an SOI wafer and encapsulating them with an 
epitaxial layer of silicon, facilitating sealing at high 
temperatures and creating a barrier to moisture (see 
Chapter 4, this volume, on packaging, assembly, 
and self-assembly). The Si resonator is inexpensive 
FIGURE 5.2 The ~5 MHz resonant frequency resonator 
from SiTime is made of single-crystal silicon.

[Page 245]
Selected Materials and Processes for MEMS and NEMS   245
in volume and is estimated to be less than $0.10. 
The typical price of a Si-MEMS oscillator will start 
at $0.50 and may reach a few dollars in some 
instances.
Multifrequency Argument 
Several RF-MEMS resonators with different frequen-
cies can be manufactured on the same die, allow-
ing for multifrequency devices while retaining small 
size and low cost. Crystals, on the other hand, are 
single-frequency devices. If multiple frequencies are 
needed such as in a cell phone, e.g., a 32 kHz oscil-
lator for the real-time clock and several MHz oscil-
lators for transmission, reception, and processing 
functions, several discrete-packaged crystals must 
be used.
High Q Argument 
Si-MEMS devices exhibit a higher Q than CMOS 
clocks. However, Si-MEMS has not yet reached the 
quality factor of quartz (100,000−200,000 for quartz 
compared with 75,000 for Si-MEMS). The related 
phase noise of MEMS also is an issue that must be 
overcome to reach the performance required for 
temperature-compensated crystal oscillators (TCXOs).
Integration Argument 
Contrary to the case with quartz, Si-based  RF- 
MEMS oscillators are manufactured with CMOS-
compatible processes. This could pave the way to 
true single-chip solution with built-in frequency 
references. Advantages in terms of power consump-
tion (lower parasitics from the wires) and size are 
obvious. However, as stated above, the first com-
mercially available Si-MEMS oscillators are actually 
hybrid parts. 
Low Power Argument 
The low power consumption of MEMS resonators is 
a key advantage in portable applications. However, 
MEMS solutions only reduce power consumption 
when monolithically integrated, because all of the 
parasitics associated with an off-chip component 
(i.e. wire bonding quartz or discrete MEMS) are 
eliminated. This advantage also is diminished in a 
hybrid part because of wire-bond parasitics. 
Summary
Of the human-grown single crystals, quartz, at 
∼3000 tons per year, is second only to silicon 
grown in quantity (three to four times as much 
Si was grown  annually as of 1997). Despite the 
mechanical/thermal advantages of quartz, quartz 
micromachining lags considerably behind that of Si. 
This is mainly due to the lack of plasma processes 
to structure quartz with the versatility achieved in 
the case of Si. Another reason that quartz is not 
competing better with Si as a mechanical MEMS 
substrate is the lack of large quartz substrates and its 
cost: a quartz wafer, 76.2 mm in diameter, 0.45 mm 
thick, and polished on one side costs about $200, 
while the average selling prices for 200- and 300-mm 
silicon wafers are about $45 and $200, respectively.
GaAs
GaAs Properties 
The first gallium arsenide (GaAs) metal semi-
conductor field effect transistor (MESFET) was 
proposed in 1966 and the first GaAs high-electron 
mobility transistor (HEMT) was demonstrated in 
1978 at the Bell Laboratories. However, GaAs is 
only now rising from its position as the technology 
that remains the technology of the future to true 
technological wonder. The main economic driver 
for widespread use of GaAs semiconductors was 
the emergence of the digital cellular phone, which 
needs faster IC technology than Si can provide, and 
ever since 1994, the GaAs industry has grown at 
least 25% per year. As the micromachining industry 
largely evolves in lockstep with the IC industry, we 
can expect GaAs micromachines to succeed as GaAs 
use penetrates the IC industry further. The growing 
importance of quantum mechanical devices also is 
pushing GaAs toward becoming a more important 
MEMS/NEMS substrate contender. As we pointed 
out in Volume I, Chapter 3, an important feature 
of the III-V technologies in general, and of GaAs in 
particular, is the possibility of forming compatible 
ternary and quaternary compounds. Using GaAs as 
the substrate material, the formation of AlxGa1-xAs 
compounds is especially attractive, since their lattice 
constants are nearly equal to those of  GaAs,  and 

[Page 246]
246   From MEMS to Bio-NEMS: Manufacturing Techniques and Applications
aluminum and gallium atoms are easily substituted 
in the lattice without causing too much strain. 
Today, epitaxy techniques have matured, and both 
high-quality MOCVD and molecular beam epitaxy 
(MBE)  epitaxy are commercially available. Layers 
deposited with these techniques have very little 
induced strain, which allows them to be grown almost 
arbitrarily thick. In Volume I, Chapter 3, we describe 
GaAs-based quantum wells; Volume I, Chapter 5 
covers double-barrier resonant tunneling diodes 
and quantum cascade lasers, all based on layers of 
gallium aluminum arsenide sandwiched between 
gallium arsenide layers. With its direct bandgap, 
GaAs can be used to emit light efficiently, whereas 
silicon has an indirect bandgap and is very poor at 
emitting light (see Volume I, Chap ter 3). Nonetheless, 
recent advances in nanotech nology, as we described 
in Volume I, Chapters  3 and 5, may make silicon 
light-emitting diodes and lasers possible after 
all. Another important application of  GaAs (and 
III-V compounds in general) is for high-efficiency 
solar cells. In 1970, Zhores Alferov (see Volume 
I, Figure  3.60) and his team in the USSR created 
the first GaAs heterostructure solar cells. Today, 
the combination of GaAs with germanium and 
indium gallium phosphide is the basis of a triple-
junction solar cell that holds the record for solar 
light conversion efficiency of over 32% and can 
operate also with light as concentrated as 2000 
suns.*  This  type of solar cell powers the robots 
Spirit and Opportunity, which are exploring the Mars 
surface.
In Chapter 1, this volume, Table 1.10, we compare 
some of the material properties of single-crystal 
SiC, Si, GaAs, and diamond with relevance to elec-
tronics and MEMS/NEMS. Gallium arsenide, it 
emerges, is a very promising MEMS/NEMS substrate 
for a variety of reasons. These include well-known 
optoelectronic properties such as a direct bandgap 
transition (see above) and high-mobility electrons. 
The higher saturated electron velocity and higher 
electron mobility of GaAs compared with those of 
Si allow it to function at frequencies in excess of 
250 GHz. GaAs HEMTs are a typical high-electron 
* Where one sun equals 1000 W/m² at the point of arrival. One sun is 
a unit of power flux. 
mobility application, and the same property also 
renders the  material ideal for the measurement 
of magnetic fields through the Hall effect (see 
Volume  I, Equation 3.64). Also, GaAs devices 
generate less noise than silicon devices when 
operated at those high frequencies. Because of its 
high switching speed, GaAs, it would seem, also 
is more ideal for computer applications than Si. In 
the 1980s it often was suggested that the IC market 
might switch from Si to GaAs, which it never really 
did (from there its unfortunate designation as 
“the technology that remains the technology of the 
future”). Cray even built a GaAs-based computer 
in the early 1990s, the Cray-3, but the company 
filed for bankruptcy in 1995. Because it has a larger 
bandgap than Si, GaAs is considered to be a better 
material for high-temperature electronics. GaAs 
devices can be operated at higher power levels than 
equivalent silicon devices because GaAs has a higher 
breakdown voltage. Pressure, temperature, and 
vibration sensors, making use of the influence of 
external pressure and temperature on the bandgap, 
have already been built. 
GaAs has piezoelectric properties comparable 
to those of quartz, and various physical effects 
give higher piezoresistive values than those of sili-
con. The piezoelectric effect enables GaAs-based 
piezoelectric transducers, and one may excite any 
vibration mode used in quartz if the proper crys-
tal orientation is observed. Overall, the material is 
less attractive for purely mechanical MEMS devices, 
though, since the yield load is smaller by a factor of 
two compared with silicon.9 We summarize some of 
the most important GaAs properties in Table 5.3.
GaAs Micromachining
Besides wet9 and dry10 bulk micromachining of 
GaAs, some GaAs surface micromachining work has 
been reported.11 Because of the zinc blend structure 
of GaAs (same as Si), the wet etching of {111} crys-
tal planes proceeds more slowly than all others. In 
wet bulk micromachining of GaAs, a unique trian-
gular prism-shaped bridge can be obtained through 
anisotropic etching by appropriate placement of 
the etch mask (see Figure 5.3). This unique profile, 
not possible in silicon, is formed because of the 

[Page 247]
Selected Materials and Processes for MEMS and NEMS   247
crystallographic polarity in some axial directions, 
and the differences between the etch rates of the 
A{111} planes and the other low-index planes.12 
Although slower etching planes exist, GaAs does 
not present real etch stop planes, as observed in 
silicon when using, for example, KOH-based solu-
tions (see Volume II, Chapter 4). In the latter etchants, 
the {111} Si planes present etch rates of up to 400 
times lower than the other planes. Surface micro-
machined sensor and actuator structures made of 
metal on a GaAs substrate have been demonstrated 
in schemes compatible with normal GaAs IC pro-
cessing. The most frequently used sacrificial wet and 
dry etch systems for III-V crystals are presented in 
the review papers of K. Hjort14 and S. D. Collins15 
and in the work by Karam et al.16 It was shown that 
to craft surface micromachined structures in epitax-
ial GaAs, AlxGa1−xAs (x ≥ 0.5) may act as a sacrificial 
TABLE 5.3 GaAs Properties
Property
GaAs
Atomic or molecular weight
144.63
Atoms or molecules/cm3
4.42 × 1022
Breakdown field, V/cm>
~4 × 105
Chemical resistance 
Poor
Crystal structure
Zinc blend
De Broglie electron wavelength (Å)
240 
Debye temperature
360
Density, g/cm3
5.32
Dielectric constant (high frequency)
10.89
Dielectric constant (static)
12.9
Effective density of states: valence band Nv (cm−3)
7.0 × 1018
Effective density of states: conduction band Nc (cm−3)
4.7 × 1017
Effective mass: electrons
0.063 m0
Effective mass: holes
0.051 m0
Electron affinity (eV)
4.07
Energy gap (eV)
1.42 direct
Energy gap (eV)
1.43
Intrinsic carrier concentration, ni (cm3)
1.8 × 106
Intrinsic mobility: Electron, cm2/V-s
8600
Intrinsic mobility: Hole, cm2/V-s
400
Knoop hardness (kg/mm2)
600
Lattice constant, nm
0.5653
Maximum operating temperature (°C)
460
Melting point (°C)
1238
Number of atoms in 1 cm3
4.42 × 1022
Optical phonon energy
0.035
Physical stability
Fair; sublimation of arsenic is a problem
Saturated electron drift velocity (× 107 cm/s)
2
Symmetry group
T2
d− F43 m
Temperature coefficient of expansion (°C–1)
6.8 × 10–6
Thermal conductivity (W/cm-oC)
0.46
Yield strength (GPa)
2.0
Young’s modulus (GPa)
75
See also http://www.ioffe.rssi.ru/SVA/NSM/Semicond/GaAs/index.html. 
GaAs substrate
Suspended triangular
prism-shaped structure
(011)
(100)
(011)
FIGURE 5.3 Free-standing triangular bridge in GaAs.13

[Page 248]
248   From MEMS to Bio-NEMS: Manufacturing Techniques and Applications
layer. By using several steps of MOCVD epitaxial 
layer regrowth, structures of polysilicon-like com-
plexity were built.17,18 Note that not only different 
material compositions but also different dopant 
concentrations and damaged regions of GaAs can 
act as stop and sacrificial layers. 
In Volume II, Chapter 3, we detail the GaAs 
 single-crystal reactive etching and  metallization pro-
cess, which includes chemically assisted ion beam 
etching (CAIBE) and reactive ion etching (RIE) for ver-
tical and undercut dry etches, respectively. Suspended 
and movable GaAs structures are produced with a 
25:1 aspect ratio of vertical depth (10 µm) to lateral 
width (400 nm) (Volume II, Figure 3.43). 
Ribas from TIMA developed a front-side bulk GaAs 
micromachining approach compatible with standard 
GaAs microelectronics technologies for the fabri-
cation of integrated, low-cost, high- volume micro-
system applications (http://cmp.imag.fr/ products/ 
mems/thesis.pdf).13 Dr. Ribas also developed a set 
of computer-aided design tools for GaAs MEMS lay-
out level design, such as cross-section and three-
dimensional layout viewers, layout generators, and 
a bulk GaAs etching simulator within the Mentor 
Graphics environment. In the same context of GaAs 
IC compatibility, Karam et al.16 are investigating gal-
lium arsenide micromachining techniques using 
high-electron mobility transfer (HEMT) and metal 
Schottky field effect transistor (MESFET) foundry 
processes.
In an interesting example of self-assembly, two-
dimensional arrays of self-positioning, free- standing 
GaAs structures were fabricated using a new method 
of surface micromachining called micro-origami. 
This technique is based on epitaxial growth of III-V 
multi layers on GaAs substrates followed by pho-
tolithography and wet etching, as we described in 
Chapter  4, this volume, on packaging, assembly, 
and self-assembly. 
Progress in processes to deposit GaAs epitaxially 
on Si could benefit both IC and micromachining 
industries. GaAs grown epitaxially on Si substrates 
has great potential to lower the costs, improve the 
manufacturability, and improve the thermal charac-
teristics of GaAs-based ICs. GaAs/Si wafers are larger 
and stronger and lighter than GaAs wafers.19 This 
combination opens the possibility of monolithic 
integration of GaAs-based ICs with Si-based ICs. 
GaAs-on-Si has significant market potential, both 
as a substitution technology for manufacturing tra-
ditional GaAs devices and as a new technology for 
monolithic integration of GaAs devices and silicon 
integrated circuits. As a substitution technology, 
GaAs-on-Si holds the potential to fundamentally 
change the economics of manufacturing GaAs inte-
grated circuits and GaAs optical components. As 
a technology for monolithic integration of GaAs 
devices and silicon integrated circuits, GaAs-on-Si 
technology is even more interesting. In fiber optics, 
integration of GaAs lasers and photodetectors with 
silicon control circuitry would become feasible. 
Because of these obvious advantages, many attempts 
have been made over the past thirty years to grow
