Repository: Alvintxh/nanofab-web

# Extracted Book Sources

All 11 textbooks extracted 2026-04-05 using PyMuPDF (extract_pdf.py).

## Extraction Summary

| Book Key | File | Pages | Words | Page Numbering |
|----------|------|-------|-------|----------------|
| cui_2025 | Zheng Cui - Nanofabrication (4th ed) | 419 | ~158K | PDF labels (C1, i-xi, 1-407) |
| campbell_2008 | Campbell - Fabrication Engineering (3e) | 825 | ~369K | offset=18 (front-1..18, then 1-807) |
| teresa_2020 | De Teresa - Nanofabrication (full) | 451 | ~183K | offset=0 (sequential PDF pages) |
| madou_vol1_2011 | Madou - Fundamentals of Microfab Vol.1 | 646 | ~366K | PDF labels |

File: sources/sources_processed/books/madou_vol3_2011/madou_vol3_2011_full.txt (part 23 of 57)
# madou_vol3_2011
GaAs on Si substrates. The GaAs lattice constant 
(5.65 Å) is about 4% larger than silicon’s (5.43 Å), 
and this difference makes it difficult to grow high-
quality GaAs directly on silicon. Instead, Motorola 
researchers place a thin layer (about 50 Å) of stron-
tium titanate (SrTiO3) between the two semicon-
ductors.20 Strontium titanate’s lattice constant falls 
roughly halfway between GaAs and Si. Moreover, 
an amorphous layer (10–20 Å thick) forms between 
Si and SrTiO3. This layer, it is hypothesized, absorbs 
the lattice mismatch strain between the two materi-
als, allowing the crystalline SrTiO3 to form a normal 
lattice without distortion from the underlying Si. 
Because the SrTiO3 layer is very thin, the amorphous 
interlayer also absorbs the mismatch strain between 
the SrTiO3 and GaAs layers.
In 2001, scientists from Motorola reported on 
supposedly device-quality GaAs epitaxial layers with 
low dislocation densities, close to that of bulk GaAs 
crystals (∼104/cm2), grown onto Si by molecular 
beam epitaxy (MBE) (Figure 5.4).21 In spite of the 
initial worldwide publicity, Motorola decided to 
stop its activity in this area in 2003.22 The presence 
of a low dislocation density in the epitaxial GaAs 
layers has never been independently confirmed and 
remains controversial. So it is back to the drawing 
board. Another approach to integrating GaAs on 
a Si substrate was pursued by Yeh and Smith, who 
assembled GaAs laser diodes in micromachined 
wells in a Si substrate by trapping them as discussed 
in Chapter 4, this volume (see Figure 4.44).23,24 

[Page 249]
Selected Materials and Processes for MEMS and NEMS   249
In the micromachining world, possible applica-
tions of GaAs MEMS are optical shutters or chop-
pers, actuators in monolithic microwave integrated 
circuits (MMIC), sensors using piezo- or optoelec-
trical properties of GaAs, or applications favor-
ing integration of micromechanical devices with 
electronic circuitry for fast signal processing, high 
operating temperature, or high radiation tolerance. 
GaAs micromachining might constitute a good 
method by which to incorporate micromirrors in 
resonant optical cavities for tunable lasers. Also, 
micromachining using gallium arsenide and group 
III-V compound semiconductors is a practical way to 
integrate RF switches, antennas, and other custom 
high-frequency components with ultrahigh-speed 
electronic devices for wireless communications (see 
Chapter 10, this volume). 
Summary
Overall, it remains hard for GaAs to compete with 
Si as a semiconductor substrate, but GaAs did 
start making major commercial inroads for high-
frequency applications with the introduction of 
mobile phones. Silicon presents at least three major 
advantages over GaAs, explaining why it is so hard 
for GaAs to compete. To begin, silicon is abundant 
and cheap to process. Silicon’s greater physical 
strength allows working with larger wafers (maxi-
mum of ∼300 mm compared with ∼150 mm dia-
meter for GaAs). Silicon is abundantly available in 
the Earth’s crust in the form of all types of silicate 
minerals, and the economy of scale available to the 
silicon IC industry discourages a more rapid adap-
tation of GaAs. The second major advantage of Si 
over GaAs is the existence of silicon dioxide—one 
of the best and most stable insulators that may be 
created with a very low defect concentration at inter-
face Si/SiO2. Silicon dioxide can easily be incorpo-
rated onto silicon circuits, and such layers adhere 
very well to the underlying Si. GaAs does not form 
such a stable adherent insulating layer (its native 
oxides are typically leaky). The third, perhaps most 
important advantage of silicon over GaAs is that it 
possesses a much higher hole mobility. This high 
hole mobility allows for the fabrication of higher-
speed p- channel field effect transistors required for 
CMOS logic. Because they lack a fast CMOS struc-
ture, GaAs logic circuits have much higher power 
consumption, which has made them unable to com-
pete with silicon logic circuits. 
As suggested before, the micromachining indus-
try largely evolves with and piggybacks on the IC 
industry, so we can expect GaAs micromachines to 
succeed as GaAs use penetrates the IC industry fur-
ther. The most effective approach to the cost reduc-
tion of any device is to increase the diameter of 
GaAs wafers. Along this line, Anadigics Inc., which 
manufactures RF ICs for the wireless handset and 
broadband communications markets, is building a 
6-in. GaAs fab in China, a certain sign that GaAs 
has arrived (cost per 6-in. GaAs wafer is projected 
at $300). 
The SiGe devices market has grown more rapidly 
than some anticipated, and III-V producers have 
some reason to be concerned about the transition 
from Si to SiGe instead of using GaAs in a number of 
key applications. With the talk of SiGe (see Volume I, 
Figure 4.59) matching performance with GaAs 
and beating it on cost, GaAs still edges out SiGe in 
terms of efficiency, so for those applications where 
this is less important—e.g., the shorter-range wire-
less networks, such as WiFi and Bluetooth—SiGe is 
going head to head with RF-CMOS.
Diamond
Introduction
Diamond, the hardest of all natural materials, 
is a wide bandgap semiconductor material with 
FIGURE 5.4 Motorola Labs created the world’s first 8-in. 
GaAs on silicon wafer and worked with epitaxial wafer 
manufacturer IQE to create the world’s first 12-in. GaAs 
on silicon wafer.

[Page 250]
250   From MEMS to Bio-NEMS: Manufacturing Techniques and Applications
excellent thermal, tribological, and mechanical 
properties. The thermal conductivity of diamond is 
higher than that of any other material near room 
temperature, making it an ideal material for heat 
sinking. Diamond components may be as much as 
10,000 times more wear-resistant than those made 
from silicon and come with a much higher thermal 
and chemical stability. Diamond is also a biocom-
patible material, so that it could be used in the body 
as a drug-dispensing unit without initiating an aller-
gic reaction. This is because carbon (the elemental 
ingredient of diamond) is chemically benign (see 
also below, under C-MEMS). If it could be microma-
chined easily, the exceptional physical and chemi-
cal properties of diamond would promise to expand 
the range of applications for microdevices. It is an 
ideal candidate for MEMS applications, particu-
larly in harsh environments. In addition, diamond 
reduces stiction compared with silicon (diamond’s 
low coefficient of friction is comparable to that of 
Teflon), perhaps making diamond-surface microma-
chined devices easier to manufacture. Diamond can 
be doped to change it from an insulator to a semi-
conductor: p-doping works fine, but it remains dif-
ficult to make an n-type diamond. We compare the 
properties of diamond with those of silicon, GaAs, 
and SiC in Table 5.4.
Diamond Deposition and 
Diamond Micromachining
Chemical vapor deposition (CVD) of single-crystal-
line diamond has been the subject of a great deal 
of research since the early 1980s. Very high-quality 
diamond thin films with negligible levels of defects 
and impurities (even superior to natural diamonds 
and high-pressure, high-temperature diamonds) are 
achievable when using microwave plasma chemical 
vapor deposition. However, high- quality homoepi-
taxial single-crystal CVD diamonds are still very 
expensive and are available only on small areas 
(3 × 3 or 4 × 4 cm2) because of the need of single-
 crystalline diamond substrates.25,26
Alternatively, polycrystalline diamond film, depo-
sited by CVD, is one potentially viable approach 
TABLE 5.4 Properties of Diamond and Other Semiconductors at 293 K
Diamond
Silicon
GaAs
SiC
Lattice constant (Å)
3.567
5.431
5.653
a = 3.086; c = 15.117
Hardness (kgf/mm2)
7,000–10,000
1,000
1,875–3,980
Density (g/cm3)
3.52
2.30
5.32
3.10
Refractive index
2.4195
3.448
3.4
2.65–2.69
Thermal conductivity (W/cm·K)
20
1.41
0.455
4
Specific heat (J/g·K)
0.52
0.70
0.35
0.65
Optical phonon energy (meV)
163
63
35
100 
Longitudinal phonon velocity (cm/s)
1.8 × 106
9 × 105
5.2 × 105
1.3 × 106 
Coefficient of thermal expansion
0.8 × 10–6
2.5 × 10−6
5.9 × 10−6
2.9 × 10−6
Debye temperature (K)
1,860
645
344
1,200
Electron saturated velocity (cm/s)
1.5 × 107
1 × 107
0.8 × 107
2 × 107 
Hole saturated velocity (cm/s)
1.05 × 107
9 × 106
1 × 107
1 × 107 
Electron mobility (cm2/V·s)
2,000 (500)
1,420
8,800
600
Hole mobility (cm2/V·s)
1,500 (500)
470
400
650 
Effective mass
Electron
0.57
1.1
0.068
0.45 
Hole
1.2
0.8
0.5
1.0 
Dielectric constant
5.7
11.9
12.5
10 
Intrinsic resistivity (Ω·cm)
>1015
105
108
>1015
Breakdown field (V/cm)
1–20 × 106
3 × 105
3.5 × 105
1–5 × 106 
Bandgap (eV)
5.47
1.12
1.42
2.2
Effective density of states
Conduction band (cm–1)
1 × 1019
2.8 × 1019
4.7 × 1017
7 × 1018
Valence band (cm–1)
3 × 1019
1.04 × 1019
7 × 1018
2.5 × 1019

[Page 251]
Selected Materials and Processes for MEMS and NEMS   251
to high-temperature, harsh-environment MEMS27 
(see also http://www.nasatech.com/Briefs/Feb99/
NPO20529.html). Chemical vapor deposition of 
diamond on Si substrates is compatible with the 
integration of Si-based electronics. The most com-
mon polycrystalline diamond CVD process involves 
a flowing mixture of methane and hydrogen, typi-
cally at a total pressure of 45 Torr (6 kPa) and a 
substrate temperature of 800–950°C. Diamond 
heteroepitaxially deposited on Si is polycrystalline 
(Figure 5.5) with a large number of grain bound-
aries, a high intrinsic stress, and a rough surface, 
making it difficult to use in MEMS. The grain size 
of typical diamonds grown from a methane and 
hydrogen gas source by microwave plasma CVD on 
Si is around 30 nm to 10 µm.28 Problems with poly-
crystalline diamond films also include difficulties 
in growing good-quality diamond films and mak-
ing reliable ohmic contacts to the material, as well 
as poor reproducibility.29 This leaves us with ultra-
nanocrystalline diamond (2–5 nm grain size)30 and 
amorphous diamond31 as the two most suitable dia-
mond candidates for MEMS applications. 
At Argonne National Laboratories, “ultranano-
crystalline” diamond films have been deposited by 
a novel CVD process that may overcome some of the 
problems mentioned above (http://www.anl.gov/
techtransfer/Available_Technologies/Chemistry/
uncd_flc.html). Argonne’s patented CVD method 
was developed at first using fullerenes as the carbon 
source. Fullerene powder was vaporized and intro-
duced into an argon plasma, causing the fullerenes 
to fragment into two-atom carbon molecules (dim-
ers). Silicon or other substrate materials are “primed” 
with fine diamond powder. When the carbon dim-
ers settle out of the plasma onto the substrate, they 
arrange into a film of small diamond crystals about 
3–5 nm in diameter. Subsequent work showed that 
the same result can be achieved by introducing 
methane into an argon plasma as long as little or no 
additional hydrogen is present. The Argonne method 
differs in two major respects from other CVD meth-
ods for making diamond film. First, the molecular 
building block is different (carbon dimers rather 
than methyl radicals), and second, little or no hydro-
gen is present in the plasma (∼1%), whereas in other 
methods the plasma contains 97–99.5% hydrogen 
along with methane. The ultrananocrystalline films 
produced by Argonne’s method are completely free 
of intergranular flaws and nondiamond secondary 
phases that degrade the properties of convention-
ally produced diamond films, have crystals about 
50–200 times smaller than those in other films, and 
are 10–20 times smoother than conventional high-
 purity CVD diamond films.
For surface micromachining, a “starter” (nucl-
eation) layer of nanocrystalline diamond powder 
on a silicon substrate is patterned, and the diamond 
film forms only in the areas where the nucleation 
layer 
remains. 
Flat, 
free-standing 
diamond 
films can also be grown on silicon dioxide. The 
diamond layer may be released from the substrate 
by etching away the silicon dioxide. The result is 
free-standing diamond structures as little as 300 
nm thick with features as small as 100 nm and 
friction coefficients as low as 0.01. Argonne is 
also developing deposition methods  that permit 
integrated fabrication of com plete devices, such 
as micrometer-sized pinwheels, gears, turbines, 
and micromotors, without manual assembly. Also, 
hollow, three-dimensional (3D) structures can be 
fabricated in diamond surface micromachining. In 
this case, silicon is used as the sacrificial material 
(e.g., a disc or pin) for the desired diamond 
component. The diamond film is grown on the Si 
structure and conforms to its shape. The silicon is 
etched away, leaving a diamond cylinder or tube. 
It has been shown that this method is capable of 
making convex hollow structures (e.g., a hollow 
pyramid)—shapes that cannot be produced by 
conventional silicon lithographic methods.
FIGURE 5.5 A typical SEM image of a CVD diamond 
surface on a Si substrate. (Courtesy of Dr. Chunlei Wang, 
Florida International University.) 

[Page 252]
252   From MEMS to Bio-NEMS: Manufacturing Techniques and Applications
Sandia researchers have explored amorphous dia-
mond for micromachining. Amorphous diamond 
is the second hardest substance known, after crystal-
line diamond (http://www.sandia.gov/media/NewsRel/ 
NR2000/diamond.htm). They use pulsed laser depo-
sition, and a simple proof-of-principle device—a 
diamond interdigitated comb—takes about 3 h to 
fabricate. Subsequent annealing of the diamond 
film device down to zero stress (to prevent warpage) 
takes a few minutes. Before this work, amorphous 
diamond itself had been impractical because its 
tremendous internal stresses—hundreds of atmo-
spheres—made it impossible for the material to 
stand alone or to coat thickly on any but the stron-
gest substrates.
Diamond-based MEMS, such as cantilevers, 
membranes, and microturbines, can be fabricated 
using two strategies: lithographic patterning and 
selective deposition.31,32 In the selective deposition 
method, diamond microstructures are fabricated by 
selective diamond growth on Si using a patterned 
SiO2 mask. With this selective growth approach, 
piezoresistors and thermal resistor structures have 
been patterned.32 
In lithographic diamond patterning, diamond 
films are synthesized on an appropriate substrate 
such as Si. This is followed by diamond surface 
micromachining processes similar to the ones used 
in the fabrication of poly-Si-MEMS. Diamond lay-
ers can be masked by photoresist or metals, fol-
lowed by dry etching (RIE) in oxygen-containing 
plasmas.
Diamond films also can be directly patterned 
using focused ion beam (FIB) milling without the 
use of a mask.33 Figure 5.6 shows CVD diamond 
microscale p-i-p electronic devices fabricated on 
homoepitaxially grown single-crystalline layers by 
FIB etching; the latter devices were used to investi-
gate carrier transport properties of diamond at high 
electric field strengths (more than107 V/cm).33 
A number of other diamond-based devices have 
been investigated; these include basic electron-
ics elements, sensors, and actuators.34−36 Although 
their cost, performance, and processibility are still 
not compatible with Si-based MEMS, diamond as a 
complementary MEMS material remains very prom-
ising, especially for use in extreme environments.
SiC
Like diamond, silicon carbide (SiC) is well known 
for its mechanical hardness, chemical inertness, 
high thermal conductivity, and electrical stability at 
temperatures well above 300oC, making it another 
excellent candidate for high-temperature MEMS. 
Both exhibit piezoresistive properties. In compari-
son with diamond, other SiC features are that it 
can be doped both p-type and n-type fairly easily 
and that it allows a natural oxide to be grown on its 
surface, which make SiC an attractive candidate for 
alternative semiconductor MEMS material. Because 
of its large bandgap and good carrier mobility, it can 
be employed in high-temperature and high-power 
applications. In addition, the fabrication technol-
ogy for SiC active electronic devices is based mostly 
on processes established in the Si microelectronics 
industry. One property that makes SiC films par-
ticularly attractive for micromachining is that these 
films easily can be patterned by dry etching using 
Al masks. Patterned SiC films actually can be used 
as passivation layers in the micromachining of the 
underlying Si substrate (SiC can withstand both 
KOH and HF etching).37 
SiC crystallizes in many different polytypes, 
which  differ from one another in the stacking 
sequence of a repeat unit consisting of two planes 
B-doped diamond
FIB
Undoped diamond
FIB  Ti/Au electrodes
SEM image
P
I
P
0.2 μm
0.2 μm
5 μm
1
2
3
4
FIGURE 5.6 Schematic fabrication processes for a 
 diamond p-i-p structure consisting of a narrow  intrinsic 
(undoped) region sandwiched between two p-type 
(boron-doped) regions. Top view schematic drawing 
and a scanning electron microscope picture show narrow 
(0.2-μm) grooves formed in the 0.2-μm-thick p layer (at 
step 2). These grooves are filled with i diamond (at step 3).33

[Page 253]
Selected Materials and Processes for MEMS and NEMS   253
of close-packed Si and C atoms. The two most com-
mon SiC polytypes are 3C-SiC and 6H-SiC. The 3C 
polytype, also known as β-SiC, is the only poly-
type with a cubic structure. 3C-SiC crystallizes in 
a ZnS-type structure; hence, it can be deposited on 
Si. Historically, most research has focused on devel-
oping 6H-SiC as a semiconductor material for high-
temperature and high-power electronics. However, 
the small wafer size (<2 in.) and the inability to grow 
epitaxial layers on substrates other than 6H-SiC have 
hindered the development of the 6H polytype. Over 
the last seven years we have witnessed a growing 
interest in 3C-SiC as a MEMS material. As we saw 
above, unlike 6H-SiC, the 3C-SiC polytype can be 
epitaxially grown on single-crystal silicon substrates. 
Large-area substrates enable low-cost batch process-
ing, essential in making SiC MEMS devices viable for 
mass production applications (e.g., automotive). It 
was at Case Western Reserve University (CWRU) that 
the first successful depositions of spatially uniform, 
single-crystal, 3C-SiC films on 4-in. (100) silicon 
wafers were made. These epitaxial 3C-SiC films on 
Si were used to craft structures such as diaphragms 
and cantilever beams. Since SiC films are highly 
resistant to KOH and EDP etching, dry etching and 
Al masks are employed for patterning. Because these 
diamond films must be grown directly on single-
crystal silicon, surface micromachining with a sacri-
ficial layer was not possible at first. The solution was 
again invented at CWRU and involves growing poly-
crystalline cubic silicon carbide (poly-SiC) films of 
about 2 µm thickness by an APCVD process on 4-in. 
polysilicon-coated (100) silicon wafers.38,39 Surface 
micromachining is achieved by using the underlying 
polysilicon film as the sacrificial layer. The poly-SiC 
deposition process is carried out at 1280°C in a cold-
wall, RF-induction heated, vertical APCVD reactor. 
After deposition, the SiC film is polished to reduce 
the surface roughness (Ra) from ∼400 Å in the as-
grown film to <40 Å. The poly-SiC lateral resonant 
device shown in Figure 5.7 was made by this surface 
micromachining approach, and the finished device 
exhibits Qs as high as 215,000 at pressures below 
10−5 Torr (see also “Quality Factor” in Chapter 8, this 
volume, on actuators). Resonant frequency drifts of 
less than 18 ppm/h have been observed, and device 
operation at elevated temperatures as high as 950°C 
has been achieved. The poly-SiC surface microma-
chining steps are outlined in Figure 5.8. 
In Chapter 1, this volume, Table 1.10, we compared 
some of the material properties of single- crystal SiC 
with Si, GaAs, and diamond with relevance to elec-
tronics and MEMS/NEMS. For an update on this 
FIGURE 5.7 Scanning electron microscope (SEM) micro-
graph of a released poly-SiC lateral resonant device. The 
suspension beam length and width are nominally 100 and 
2.5 µm, respectively. Exposed poly-SiC shows up as dark 
gray, while Ni metallization appears light gray. (Courtesy 
of Dr. M. Mehregany, Case Western Reserve University.)
(a)
Single-crystal Si
Poly-SiC
PolySilicon
Al
Nickel
SiO2
(b)
(c)
(d)
(e)
FIGURE 5.8 Schematic description of the poly-SiC reso-
nator fabrication process showing cross-sections after a 
5000-Å-thick layer of aluminum is sputter deposited over 
the polished poly-SiC (a); the Al layer is patterned using 
lithography and anisotropic CHF3/O2/He plasma etching to 
transfer the Al pattern into the poly-SiC (b); the Al layer 
is stripped and a 7500-Å-thick layer of Ni is deposited by 
sputtering (c); the Ni film is patterned for contacts using 
photolithography and wet etching (d); and poly-SiC is 
released in 40 wt% KOH at 40°C (e).

[Page 254]
254   From MEMS to Bio-NEMS: Manufacturing Techniques and Applications
table for SiC properties, consult http://www.ioffe.
rssi.ru/SVA/NSM/Semicond/SiC/index.html.
Further advances in SiC deposition and pattern-
ing techniques have led to the development of single 
and multilevel implementations similar to the poly-
silicon MUMPs (multiuser MEMS process). The mul-
tiuser silicon carbide (MUSiC) is an eight-mask, four 
polycrystalline SiC (poly-SiC) layer surface micro-
machining process.
The State of Ohio has funded high- temperature 
MEMS efforts both at Case Western Reserve Univer-
sity (http://mems.case.edu) and at NASA Glenn 
(http://www.grc.nasa.gov/WWW/SiC/SiC.html) and 
made these two centers leaders in the field.
Bulk and Surface Microstructuring 
of Ceramics
Ceramics encompass a vast array of materials, and a 
concise definition of ceramics is almost impossible. 
A workable definition of ceramics is that of a class 
of refractory, inorganic, and nonmetallic materials. 
This class of materials can be divided into tradi-
tional and advanced ceramics. Traditional ceram-
ics include clay products, silicate glass, and cement, 
whereas advanced ceramics consist of carbides (SiC; 
see above), pure oxides (quartz; see above: Al2O3, 
etc.), nitrides (Si3N4), nonsilicate glasses, and many 
others. Ceramics offer many advantages compared 
with other materials. They are harder and stiffer 
than steel, more heat and corrosion resistant than 
metals or polymers, and less dense than most met-
als and their alloys, and their raw materials are both 
plentiful and inexpensive. Ceramic materials display 
a wide range of properties, which facilitates their 
use in many different product areas and ceramic 
MEMS, and NEMS represents another promising 
development. 
The inherent chemical resistance of refractory 
materials makes their anisotropic micromachining 
very difficult and expensive.40,41 In Volume II, 
Chapter  9, we promoted the use of plasma spray 
deposition for making oxygen-sensitive ZrO2 mem-
branes in batch mode (see Volume II, Figure 9.24). 
Another potential solution for working with these 
poorly machinable materials is by casting or by gas 
phase deposition into molds. MIT’s micromachined 
gas turbines, for example, were made of thick 
(10–200 µm) SiC or silicon nitride, deposited by 
CVD into Si molds (http://web.mit.edu/aeroastro/
faculty/index.html). Sol-gel-type soli dification of 
ceramic liquid precursors in molds, as covered in 
Volume II, Chapter 8, is another available option—
less expensive but yielding low- to medium-
resolution microstructures only. Deep UV resists 
may be used as alternative, sacrificial molds. In 
most cases a high-temperature sintering step will 
significantly shrink the dimensions of the high-
temperature part, reducing achievable accuracy. 
In Volume II, Chapter 10, on LIGA, we described 
how UV and LIGA techniques provide some of the 
highest-resolution ceramic parts. Finally, in Volume 
II, Chapter 7, we introduced atomic layer deposition 
by which precursor gases or vapors alternately are 
pulsed onto the substrate surface to make Al2O3 (see 
Volume II, Figures 7.47 and 7.48).
Here we introduce Al2O3 and TiO2 micromachin-
ing work for high-accuracy ceramic MEMS with the 
potential for a plethora of novel micro- and nano-
machining applications. 
Micromachining of alumina ceramic appears par-
ticularly appealing and might have advantages over 
other high-temperature MEMS substrates, such as 
quartz, 3C-SiC, diamond, and GaAs (see Chapter 1, 
this volume, Table 1.10), in terms of cost, manufac-
turability, and performance. 
Routkevitch et al.42 and Li et al.43 have made fas-
cinating microstructures from nanoporous anodic 
alumina films (also known as porous anodic alu-
mina). Anodic alumina is a self-organized material 
with unique pore morphology, composition, and 
properties. Regular porous films, from less than 
100 nm thick to more than 300 µm, are formed 
when aluminum metal is anodized in solutions of 
phosphoric, oxalic, or sulfuric acid (in low concen-
trations—from 2 wt% to 10 wt%). Pore diameter 
is tunable from a few nm to several hundred nm, 
and pore densities vary from 109 to 1011 cm−2. For 
typical anodization voltages (50–100 V), the pore 
diameter ranges from 0.15 to 0.3 µm, and by sin-
tering above 830°C in air, the amorphous anodic 
alumina may be converted into crystalline mate-
rial, thereby increasing its chemical and thermal 

[Page 255]
Selected Materials and Processes for MEMS and NEMS   255
stability dramatically. The schematic in Figure 5.9 
summarizes two approaches for micromachining 
of porous anodic alumina. In the higher-accuracy 
micromachining method (Figure 5.9a), the alumina 
film is anisotropically etched after patterning with 
conventional lithography. As prepared, anodic alu-
mina dissolves readily at a pH lower than 4.2 and 
at a pH higher than 9.9, and the dissolution process 
is highly anisotropic. The walls of the porous pipes 
through the alumina film (see Figure 5.10) consist of 
an anion-contaminated outer layer and a purer inner 
alumina layer. The outer anion contaminated layer 
etches 25 times as fast as the purer inner layer. This 
etching rate difference and the anisotropic nature 
of the pores themselves, which provides access for 
the etchant throughout the entire thickness of the 
film, results in microstructures with aspect ratios as 
high as 50 (Tan et al.41 projected the possibility of a 
1000:1 aspect ratio) and a resolution better than 2 
µm. The lateral underetching of the photoresist mask 
stops once the purer alumina at the wall of the first 
pore closed off at the top by the mask is reached by 
the etchant. Obviously, the smaller the pore diam-
eter, the better the expected resolution of the tech-
nique. Routkevitch et al.42 developed a second type 
of alumina micromachining process based on local 
anodization of aluminum metal. This process is 
simpler but has a somewhat poorer resolution limit 
(∼20 µm) as pictured schematically in Figure 5.9b. 
In this case, the sidewalls do not remain vertical, 
since aluminum under the mask gets oxidized, and 
the alumina expands as compared with the initial 
volume of aluminum. Either the aluminum metal 
or the aluminum oxide may be etched selectively to 
reveal textured surfaces, with one being the exact 
imprint of the other. For selective etching of anodic 
alumina, a mixture of chromic and phosphoric acids 
is used, and aluminum may be selectively etched 
away in a solution of CuCl2 in HCl. This work pres-
ents a whole new approach to microstructuring 
ceramic and metal surfaces.
The nanoporous morphology of this ceramic 
MEMS material presents a controllable, very high 
surface area (up to 100 m2/g) with numerous 
opportunities for applications such as a mechanical 
filter or as a support for catalysts and gas sensors, 
the latter of which require a high number of triple 
points (i.e., sites where gas reactants, catalyst, and 
support can meet). Recently, the method has been 
used in template-assisted nanowire growth as well.
Mechanical filters based on porous  alumina are 
called Anodisc™ Membrane Filters. These  aluminum 
oxide membrane filters are available in three nomi-
nal sizes (47, 25, and 13 mm diameter) and three pore 
sizes (0.2, 0.1, and 0.02 µm). Inorganic mechanical 
Aluminum
Aluminum
Anodization
(b)
(a)
Anodic alumina
Photoresist
Photoresist
Porous alumina
Etchant
FIGURE 5.9 Schematic of two approaches for micromachining of anodic alumina. (a) High-resolution micromachin-
ing. (b) Lower-resolution microstructure prepared by localized anodization of aluminum. (Based on Routkevitch, D., A. 
Govyadinov, and P. Mardilovich. 2000. High aspect ratio, high resolution ceramic MEMS. 2000 International Mechanical 
Engineering Congress and Exposition, 1–6.42)
Amorphous
contaminated
alumina
Relatively
pure alumina
Cell
Pore
Aluminium
substrate
FIGURE 5.10 Schematic morphology and chemical com-
position of amorphous alumina. (Based on Routkevitch, 
D., A. Govyadinov, and P. Mardilovich. 2000. High aspect 
ratio, high resolution ceramic MEMS. 2000 International 
Mechanical Engineering Congress and Exposition, 1–6.42)

[Page 256]
256   From MEMS to Bio-NEMS: Manufacturing Techniques and Applications
filters have several advantages over polymer mem-
branes (e.g., polycarbonate sheets, about 10  µm 
thick, with pore sizes in the range of 15–12,000 
nm), including higher flow rates, sieving of particles 
at the surface rather than trapping at an uncertain 
depth within the membrane and temperature and 
electron beam radiation resistant (see Figure 5.11) 
For more information, see http://www.2spi.com/
catalog/spec_prep/filter2.shtml.
Porous alumina-based humidity sensors have 
been demonstrated.44 The insulating material also 
makes for an excellent low-power and very-high- 
temperature microheater substrate with demon-
strated temperatures up to 1200°C, power consump-
tion as low as 50 µW/°C, and a very fast response.44 
The latter application represents an important alter-
native to Si as a microheater substrate in Taguchi 
sensors (see Volume II, Figures 9.11 and 9.12); Si is 
limited in temperature range and is a rather good 
heat conductor, so that it needs to be passivated 
for this application (it is also considerably more 
expensive). 
The nanopores can also serve as a template for 
the deposition of nanostructures of a material of 
choice, such as metals, semiconductors, and poly-
mers.45 This is demonstrated in Figure 5.12 for the 
electrochemical deposition of nanowire thermo-
electric material Bi2Te3. The process allows the oxide 
barrier layer to be removed/dissolved so that pores 
are in contact with the substrate. Filling rates of up 
to 90% have been achieved (T. Sands, HEMI group, 
http://www.mse.berkeley.edu/groups/Sands/HEMI/
nanoTE.html).
The growth of aligned arrays of carbon nano-
tubes (CNTs) inside the pores of the self-organized 
nanoporous alumina templates is an especially 
intriguing application. Govyadinov et al.46 synthe-
sized arrays of CNTs (deposited with catalytic CVD) 
in alumina pores with diameters in the sub-100-nm 
range and densities from 108 to 1011 tips per cm2. 
These prototype CNT arrays have been used as 
field emitters (carbon has a low work function) and 
shown to exhibit field emission at a low threshold of 
3−5 V/µm and emission current densities up to 100 
mA/cm2 in low-vacuum conditions. 
Other applications of porous alumina include 
microchannel plates, mesoscopic engines, filters, 
membranes, and nozzles and apertures. 
Nanostructures similar to the ones shown in 
porous alumina have been produced by photoelec-
trochemical etching of polycrystalline n-type semi-
conductors, such as TiO2, CdSe, CdS, and ZnO.47 
The most detailed work was performed on TiO2. 
Results demonstrate an underlying anisotropic etch-
ing mechanism substantially different from the one 
FIGURE 5.11 (a) Top view of a 0.2-µm Anopore™ inorganic membrane. (b) A cross-sectional view (below right) showing 
0.23-µm latex microspheres retained on the membrane’s surface. Membrane thickness is approximately 60 µm. Note the 
extraordinarily high pore density, which makes very high flow rates possible—unusual for membrane filters with pore 
sizes this small.
50 µm
Alumina template
Unﬁlled pore
Bi2Te3 nanowire
~40 nm
FIGURE 5.12 Nanoporous alumina works well for the elec-
trochemical deposition of thermoelectric materials (Bi2Te3) 
and for metals. The process allows for the removal/dissolu-
tion of the oxide barrier layer so that pores are in contact 
with substrate. Filling rates of the pores of up to 90% have 
been achieved. (From T. Sands/HEMI group.)

[Page 257]
Selected Materials and Processes for MEMS and NEMS   257
at play in anodized alumina films.48 Anodization 
of polycrystalline TiO2 in a sulfuric acid solution 
under UV irradiation causes photoelectrochemical 
corrosion or photoetching. After a prolonged pho-
toetching procedure, regularly ordered submicrom-
eter porous structures (called nanohoneycombs) are 
observed at the TiO2 surface. The quadrangle cells 
of the revealed nanohoneycomb are a few hundred 
nanometers wide and several micrometers deep. 
The thin walls (10–20 nm) of the pattern consist 
of {110} crystal faces. Etching selectively dissolves 
the grains, while the grain boundaries remain. The 
explanation for this selective etching behavior is 
readily understood from the fact that the holes cre-
ated in the valence band of the semiconductor by 
the UV light readily corrode the bulk of the grains 
but recombine with electrons at the grain boundar-
ies, leaving those intact. Besides their use in a dye-
sensitized solar-cell and as a photocatalyst, fewer 
applications have been suggested for these new 
nanostructures than for porous alumina.
Conceptually, the alumina and TiO2 microma-
chining approaches described here are somewhat 
similar to the quartz micromachining approach 
discussed earlier in which high-aspect ratio micro-
machining is achieved in single-crystal quartz by 
etching along the nuclear tracks left after bombard-
ment with heavy ions. Obviously, alumina micro-
machining is a lot less complicated and costly, and 
so is the TiO2 etching procedure, although the lat-
ter entails a rather difficult to control photoetching 
step and results in much less regular patterns than 
porous alumina.
Polymer MEMS-Polyimides
Introduction
Quartz and ceramic micromachining, discussed 
above, principally address harsh environment 
MEMS. Polymer materials also have some distinct 
advantages over more traditional engineering mate-
rials used in MEMS. Incentives for using polymers 
include increased fracture strength, low Young’s 
modulus, high elongation, and reduced material 
costs. Furthermore, polymers are often inert and 
biocompatible, making them attractive for use in 
biological and chemical applications. As we have 
seen, in Volume I, Chapter 6, on fluidics, polymers 
are the most-used substrate for all types of fluidic 
platforms. We saw plenty of other examples of poly-
mer MEMS in the section on soft lithography and 
dry photoresists in Volume II, Chapters 1 and 2, on 
lithography, in Volume II, Chapter 10, on replication 
and LIGA, and in Chapter 4, this volume, on pack-
aging, assembly, and self-assembly. We conclude this 
section on new MEMS and NEMS substrate materi-
als by considering the many applications of polyim-
ides as an example of polymer MEMS. 
Polyimide MEMS
Polyimides are part of a group of high-temperature 
polymers that have been in commercial use since 
the 1970s. Because of their structure, involving 
very  strong carbon ring bonds, they do not melt 
and flow as most thermosets and thermoplasts do. 
Polyimides are synthesized from two monomers, a 
dianhydride and a diamine. Commercial products 
are supplied as soluble polyamic acid (PAA) 
intermediates, which undergo a thermal imidization 
with the evolution of water to form the insoluble 
polyimide. Polyimide films feature excellent ther-
mal stability (up to ∼450°C for short periods of 
time, Tg > 300°C), low dielectric properties (ε = 3.3) 
and a resistivity of ∼1016 ohm-cm, superior chemical 
resistance, toughness, wear resistance, and flame 
retardance. Because of their flexibility they also 
exhibit interesting mechanical properties, and the 
material is easy to process. However, its tendency 
to absorb moisture causes the polyimide layers 
to swell and their dielectric constants to increase 
significantly. Another negative aspect of polyimides 
is their short shelf-life stability, which still needs to 
be addressed by organic chemists. Various polyimide 
analogs have been developed to avoid some of these 
inherent undesirable properties. 
Current macro applications of nonphotosensitive 
polyimides include ball-bearing separators and 
mechanical seals. Polyimides in the microworld 
are used as passivating and interlayer dielectrics, 
planarizing compounds, reactive ion masks, alpha-
particle barriers, humidity-sensitive materials,49,50 
liquid crystal display, color filters51 (by incorpora-
ting dyes), and other optical elements, such as 

[Page 258]
258   From MEMS to Bio-NEMS: Manufacturing Techniques and Applications
waveguides. In planarization, polyimides smooth 
the undulation caused by topographic features on 
the wafer, so that the top-imaging layer has a much 
smaller thickness variation (see Volume II, Chapter 1, 
on photolithography). A typical polyimide, designed 
for MEMS applications, packaging dielectric and as 
substrate material is PI 2611, a low-moisture, low-
stress (coefficient of thermal expansion (CTE) = 
5 ppm), and high modulus of elasticity (8.5 GPa) 
polyimide. This polyimide can be patterned using 
dry etching techniques as well as TMAH etching (for 
example, using the developers MF 319 and AZ 300). 
Film thicknesses in the range 4–8 µm can be obtained 
in a single coat with good uniformity by varying spin 
speeds in the range 5000–1000 rpm. The polyimide 
substrate can withstand metal sputtering such as Cr, 
Au, and Al without substantial damage.
An organic ciliary array of thin-film polyimide 
bimorph 
microactuators 
exploiting 
combined 
thermal and electrostatic control was employed to 
implement sensorless manipulation strategies for 
small objects. The tasks of parts translation, rotation, 
orientation, and centering were demonstrated using 
small integrated circuit (IC) dice by Kovacs et al. (see 
Figure 5.13).52,53 To induce motion on a part that is 
placed on an array of cilia, the cilia are actuated in a 
cyclic, gait-like fashion. In each cycle, the part is moved 
in a certain direction by the motion of the actuators 
that are in contact with it. The speed of the moving 
part depends on the (horizontal) displacement 
of the actuators per cycle, as well as the frequency 
of cycle repetition. It also depends on the surface 
properties and weight of the moving part. 
In our own work, we have used polyimide sheets 
as precursor material to design carbon structures in 
C-MEMS (see below), and in building flat panel dis-
plays at SRI International, Capp Spindt used poly-
imide posts to separate the glass plate from the Si 
field emitters (see Volume II, Figure 7.90). 
Photosensitive polyimides have found many 
applications in both integrated circuitry and in 
MEMS and NEMS. Photosensitive polyimide is typi-
cally a negative tone resist and in use as photoresist, 
polyimide precursors, called polyamic acids (PAAs), 
are spun on the wafer; upon exposure to UV light, 
cross-linking results (more recently introduced 
positive polyimide resists are discussed in Volume 
II, Chapter 1, on photolithography; see Volume II, 
Figure 1.28). During development, the unexposed 
regions are dissolved, and final curing by further
