Repository: Alvintxh/nanofab-web

# Extracted Book Sources

All 11 textbooks extracted 2026-04-05 using PyMuPDF (extract_pdf.py).

## Extraction Summary

| Book Key | File | Pages | Words | Page Numbering |
|----------|------|-------|-------|----------------|
| cui_2025 | Zheng Cui - Nanofabrication (4th ed) | 419 | ~158K | PDF labels (C1, i-xi, 1-407) |
| campbell_2008 | Campbell - Fabrication Engineering (3e) | 825 | ~369K | offset=18 (front-1..18, then 1-807) |
| teresa_2020 | De Teresa - Nanofabrication (full) | 451 | ~183K | offset=0 (sequential PDF pages) |
| madou_vol1_2011 | Madou - Fundamentals of Microfab Vol.1 | 646 | ~366K | PDF labels |

File: sources/sources_processed/books/madou_vol3_2011/madou_vol3_2011_full.txt (part 24 of 57)
# madou_vol3_2011
heat treatment leads to a chemical transformation 
(known as imidization) of the remaining cross-linked 
material, which yields polyimide. At a temperature 
of 275°C, more than 99% of the polyimide precur-
sor is converted to polyimide. As with other negative 
resists, an oxygen effect is noted in the exposure. The 
actinic sensitivity of the resist usually is confined to 
365 nm. 
Polyimide photoresists often are used as permanent 
photoresists; that is, as resists that after exposure 
and curing can be left behind as a structural and/or 
functional component. For example, they have been 
used as a dielectric, especially when the uniquely low 
dielectric constant of the polyimide gives devices a 
decreased capacitance, resulting in increased speed 
for electronic applications.54 In multiple spin-coats, 
thick polyimide films can be deposited (>100 µm). 
Since the films are so transparent, UV lithography 
permits the fabrication of high aspect ratio features 
(see LIGA-like processes in Volume II, Chapters  1 
and 10). An important commercial application 
of both photosensitive and nonphotosensitive 
polyimides is in multiple chip modules.55 As we 
explained in Volume II, Chapter 1 on lithography 
in the multiple chip module application, the use of 
photosensitive polyimides dramatically simplifies 
the manufacturing procedure as compared with non-
photosensitive option, as illustrated in Figure 1.28.55 
FIGURE 5.13 Polyimide cilia motion pixel (scanning elec-
tron microscope micrograph). Four actuators in a common 
center configuration make up a motion pixel. Each cilium 
is 430 µm long and bends up to 120 µm out of the plane. 
(Figure by John Suh.52)

[Page 259]
Selected Materials and Processes for MEMS and NEMS   259
In a finished device, up to five layers of metallization 
are insulated by 15–20-µm-thick polyimide films on 
a ceramic wiring board.
Photosensitive polyimides also come as dry-film 
photoresists. Dry photoresists were introduced by 
DuPont as far back as 1968. These dry films come 
in rolls and consist of a photopolymerizable layer 
sandwiched between a polyester support film and 
a separator sheet (see Volume II, Figure 1.33). They 
do not need to be spin coated on, as they can, after 
removal of the separator sheet, be laminated onto 
a substrate. Also, the polyester cover sheet protects 
the resist film from oxygen diffusion, which would 
inhibit the cross-linking reaction. Both chlorinated 
and aqueous-base-developable dry film resist systems 
are available. The current resolution capabilities of 
dry film resists are less than 75 µm. The fact that the 
laminated dry film can bridge or “tent” over holes and 
cavities not only benefits the manufacture of printed 
wiring boards (PWBs) but can be exploited in the 
manufacture of biosensors as well, as we illustrate 
in Chapter 1, this volume, Example 1.1. For other 
photosensitive dry resist systems, see Table 1.12. 
Exploration of IC and MEMS applications of 
modified polyimides also has started. A common 
approach to reducing the dielectric constant of 
polyimides is the inclusion of organofluorine 
components, in the form of pendant perfluoroalkyl 
groups. The polyamic acid precursor for fluori-
nated polyimides is commonly based on hexa-
fluorodianhydrideoxydianiline. The inclusion of 
fluorinated monomers in the polyimide backbone 
has been found to reduce their moisture absorp-
tion and dielectric constant. Unfortunately, these 
polyimides generally show an increased suscepti-
bility to chemical attack, making their use in multi-
layer fabrication questionable. Recently, however, 
newer formulations have improved the chemical 
resistance of the polyimide and have demonstrated a 
unique wet etch capability for vias with aspect ratios 
approaching 1.2:1. 
Special perfluorinated polyimides were synthe-
sized at the NTT laboratories in Japan. These 
remarkable materials are resistant to soldering tem-
peratures (260°C) and are highly transparent at 
the wavelengths of optical communications (1.0–
1.77 mm). In addition, their low dielectric constants 
and refractive indices match the conventional fluo-
rinated polyimides, whereas their birefringence is 
lower.56 As we saw in Volume II, Example 3.4, dry 
plasma etching of these modified polyimides results 
in very high aspect ratio microstructures with inter-
esting optical properties. 
Silicon Nitride
Introduction
Silicon nitride (SixNy) is a commonly used mate-
rial in microcircuit and microsensor fabrication 
because of its many superior chemical, electrical, 
optical, and mechanical properties. The material 
provides an efficient passivation barrier to the dif-
fusion of water and to mobile ions, particularly Na+. 
It also oxidizes slowly (about 30 times less than sili-
con) and has highly selective etch rates over SiO2 
and Si in many etchants. Some applications of sili-
con nitride are optical waveguides (nitride/oxide), 
encapsulant (diffusion barrier to water and ions), 
insulator (1016 Ω-cm, high dielectric strength, field 
breakdown limit of 107 V/cm), mechanical protec-
tion layer, etch mask, oxidation barrier, and ion 
implant mask (density is 1.4 times that of SiO2). 
Silicon nitride also is hard, with a Young’s modulus 
higher than that of Si, and can be used, for example, 
as a bearing material in micromotors.57 
Silicon nitride can be deposited by a wide vari-
ety of the CVD techniques reviewed in Volume II, 
Chapter 7—APCVD, low-pressure chemical vapor 
deposition (LPCVD), and plasma-enhanced chemi-
cal vapor deposition (PECVD)—and its intrinsic 
stresses can be controlled by the specifics of the 
deposition process. Silicon nitride and silicon oxide 
deposited with these techniques usually exhibit too 
much residual stress, which hampers their use as 
mechanical components. However, CVD of mixed 
silicon oxynitride can produce substantially stress-
free components.
Nitride often is deposited from SiH4 or other Si 
containing gases and NH3 in a reaction such as the 
following.
 
3SiCl2 + 4NH3 → Si3N4 + 6HCl + 6H2  
Reaction 5.1

[Page 260]
260   From MEMS to Bio-NEMS: Manufacturing Techniques and Applications
In this CVD process, the stoichiometry of the 
resulting nitride can be moved toward a silicon-rich 
composition by providing excess silane or dichlo-
rosilane compared with ammonia.
PECVD Nitride
Plasma-deposited silicon nitride, also plasma nitride 
or SiN, is used as the encapsulating material for the 
final passivation of devices. The plasma-deposited 
nitride provides excellent scratch protection, serves 
as a moisture barrier, and prevents sodium diffusion. 
Because of the low deposition temperature, 300–
350°C, the nitride can be deposited over the final 
device metallization. Plasma-deposited nitride and 
oxide both act as insulators between metallization 
levels, which is particularly useful when the bottom 
metal level is aluminum or gold. The silicon nitride 
that results from PECVD in the gas mixture of 
Reaction 5.1 has two shortcomings: high hydrogen 
content (in the range of 20–30 atomic percent) and 
high stress. The high compressive stress (up to 5 × 109 
dyn/cm2) can cause wafer warping and voiding 
and cracking of underlying aluminum lines.58 The 
hydrogen in the nitride also leads to degraded 
MOSFET lifetimes. To avoid hydrogen incorporation, 
source gases containing little or no hydrogen, such 
as nitrogen, may be employed instead of ammonia 
as the nitrogen source. Also, a reduced flow of SiH4 
results in less Si-H in the film. The hydrogen content 
and the amount of stress in the film are closely 
linked. Compressive stress, for example, changes to 
tensile stress upon annealing to 490°C in proportion 
to the Si-H bond concentration. By adding N2O 
to the nitride deposition chemistry an oxynitride 
forms with lower stress characteristics; however, 
oxynitrides are somewhat less effective as moisture 
and ion barriers than nitrides.
One key advantage of PECVD nitride, besides 
the low temperature aspect, is the ability to control 
stress during deposition. Silicon nitride deposited at 
the typical 13.56 MHz plasma excitation frequency 
exhibits tensile stress of about 400 MPa. When 
depositing the film at 50 kHz, a compressive stress 
of 200 MPa is typical. We discussed the effect of RF 
frequency on nitride stress, hydrogen content, den-
sity, and the wet etch rate in more detail in Volume 
II, Chapter 7. We concluded that low frequency 
(high energy bombardment) results in films with 
low compressive stress, lower etch rates, and higher 
density. Therefore, the effect of ion bombardment 
is more pronounced at lower pressures, and better 
quality CVD films ensue, characterized as films with 
a low wet etch rate (high film density) and low com-
pressive stress. Experimental results show that  as 
the reactor pressure is lowered, film stress goes from 
tensile to compressive (Volume II, Figure 7.59) and 
wet etch rates decrease. Often, stress dynamically 
changes when the film is exposed to the atmosphere 
and subsequent heating; the higher  the ion bom-
bardment during PECVD, the higher the stress. 
Stress also is affected by moisture exposure and 
temperature cycling (for a good review, see Wu and 
Rosler59).
We compare properties of silicon nitride formed 
by LPCVD and PECVD in Table 5.5, and Table 5.6 
highlights typical PECVD process parameters. The 
refractive index of the deposited silicon nitride films 
is a measure of impurity content and overall quality. 
Its value ranges from 1.8 to 2.5 for PECVD films as 
compared with 2.01 for stoichiometric LPCVD (see 
below). The higher numbers indicate excess silicon, 
and lower numbers represent excess oxygen. 
LPCVD Nitride
In the IC industry, stoichiometric silicon nitride 
(Si3N4) is LPCVD deposited at 700–900°C and at 
200–500 mTorr, and it functions as an oxidation 
mask and as a gate dielectric in combination 
with thermally grown SiO2. In micromachining, 
LPCVD nitride serves as an important mechanical 
membrane material and isolation/buffer layer. The 
standard source gases are SiH2Cl2 and ammonia, and 
at the above specified temperatures and pressures, 
this leads to a deposition rate of about 30 Å/min. 
The deposition of the amorphous silicon nitride is 
reaction-limited, so it deposits on both sides of the 
wafers with equal thickness. Dichlorosilane is used 
instead of silane because it results in more uniform 
film thickness, and the wafers can be spaced closer 
together for larger loads. For stoichiometric silicon 
nitride, typical gas flows are in a 10:1 ratio of 
ammonia to dichlorosilane. Stoichiometric silicon 
nitride has a large residual tensile stress of about 1010 
dynes/cm2, and as a consequence, film thickness 

[Page 261]
Selected Materials and Processes for MEMS and NEMS   261
often is limited to a few thousands angstroms. By 
increasing the Si content in silicon nitride, the tensile 
film stress reduces (even to compressive), the film 
turns more transparent, and the HF etch rate lowers. 
Such films result by increasing the dichlorosilane to 
ammonia ratio.63 At an ammonia to dichlorosilane 
ratio of approximately 1 to 6, the films are nearly 
stress free, for deposition temperatures of 850°C and 
pressures of 500 mTorr.64 Figure 5.14 illustrates the 
effect of gas flow ratio and deposition temperature 
on stress and the corresponding refractive index and 
HF etch rate.63
Silicon-rich or low-stress nitride has emerged as 
an important micromechanical material. Low resid-
ual stress means that relatively thick films can be 
deposited and patterned without fracture. Low etch 
rate in HF means that films of silicon-rich nitride 
survive release etches better than stoichiometric 
silicon nitride. The etch characteristics of LPCVD 
SixNy are summarized in Table 5.7. The properties 
of a LPCVD SixNy film, deposited by the reaction 
of SiCl2H2 and NH3 (5:1 by volume) at 850°C, were 
already summarized in Table 5.5.
Amorphous Silicon and Hydrogenated 
Amorphous Silicon
Amorphous silicon behaves quite different from the 
coarse- and the fine-grained polysilicon discussed 
in Volume II, Chapter 7. Amorphous Si can be 
stress annealed at temperatures as low as 400°C.65 
This low-temperature anneal makes the material 
TABLE 5.5 Properties of Silicon Nitride
Deposition
LPCVD
Plasma-Enhanced CVD
Temperature (°C)
700–800
250–350
Density (g/cm3)
2.9–3.2
2.4–2.8
Pinholes
No
Yes
Throughput
High
Low
Step coverage
Conformable
Poor
Particles
Few
Many
Film quality
Excellent 
Poor
Dielectric constant
6–7
6–9
Resistivity (ohm-cm)
1016
106–1015
Refractive index
2.01
1.8–2.5
Atom % H
4–8
20–25
Energy gap
5 eV
4–5 eV
Dielectric strength (106 V/cm)
10
5
Etch rate in conc. HF
200 Å/min
Etch rate in BHF
5–10 Å/min
Residual stress (109 dyne/cm2)
1 T
2 C–5 T
Poisson ratio
0.27
Young’s modulus
270 GPa
TCE
1.6 × 10−6/°C
Sources: Based on 1) Adams, A. C. 1988. In VLSI technology, ed. S. M. Sze. New York: McGraw-Hill60; 2) Sinha, 
A. K., and T. E. Smith. 1978. Thermal stresses and cracking resistance of dielectric films. J Appl Phys 
49:2423–2661; and 3) Retajczyk, T. F. J., and A. K. Sinha. 1980. Elastic stiffness and thermal expansion 
coefficients of various refractory silicides and silicon nitride films. Thin Solid Films 70:241–47.62
Note: C = compressive; T = tensile.
TABLE 5.6 Silicon Nitride Plasma-Enhanced Chemical 
Vapor Deposition Process Conditions
Flow (sccm)
SiH4
190–270
NH3
1900
N2
1000
Temperature (°C)
T.C.
350 or 400
Wafer
~330 or 380
Pressure (Torr)
2.9
RF power (watts)
1100
Deposition rate (Å/min)
1200–1700
Refractive index
2.0
Source: Wu, T. H. T., and R. S. Rosler. 1992. Stress in PSG and nitride 
films as related to film properties and annealing. Solid 
State Technol May, 65–71. With permission.59

[Page 262]
262   From MEMS to Bio-NEMS: Manufacturing Techniques and Applications
compatible with almost any active electronic com-
ponent. Unfortunately, little is known about the 
mechanical properties of amorphous Si.
Hydrogenated amorphous Si (α-Si:H), with its 
interesting electronic properties, is even less well 
understood in terms of its mechanical proper-
ties. If the mechanical properties of hydrogenated 
amorphous Si were found to be as good as those of 
polysilicon, the material might make a better choice 
than polysilicon as a MEMS material, given its better 
electronic characteristics.
The amorphous polysilicon material produces a 
high breakdown strength (7–9 MV/cm) oxide with 
low leakage currents (vs. a low breakdown voltage 
and large leakage currents for polycrystalline Si 
oxides). Amorphous polysilicon also attains a broad 
maximum in its dielectric function without the char-
acteristic sharp structures near 295 and 365 nm (4.2 
and 3.4 eV) of crystalline polysilicon. Approximate 
refractive index values at a wavelength of 600 nm 
are 4.1 for crystalline polysilicon and 4.5 for amor-
phous material.60 As deposited, the material is under 
compression, but an anneal at temperatures as low 
as 400°C reduces the stress significantly, even lead-
ing to tensile behavior.65
Like polysilicon, amorphous silicon exhibits a 
strong piezoresistive effect. The gauge factor is about 
five times smaller than that of single-crystal Si, but 
the temperature coefficient of the resistance (TCR) is 
lower than that of Si.
Hydrogenated amorphous silicon enables the 
fabrication of active semiconductor devices on 
foreign substrates at temperatures between 200°C 
and 300°C. The technology, first primarily applied 
to the manufacturing of photovoltaic panels, now 
quickly is expanding into the field of large-area 
microelectronics, such as active matrix liquid crystal 
displays (AMLCD). It is somehow surprising that 
micromachinists have not taken more advantage of 
this material to either power surface micromachines 
or implement electronics cheaply on nonsilicon 
substrates. In Figure 5.15 we compare polycrystalline-
based solar cells with ultrathin amorphous Si on glass 
and ultrathin amorphous Si on flexible substrates.
800
600
400
200
Residual stress (MPa)
SiH2CL2/NH3 Ratio
(a)
0
0
1
2
3
4
5
6
7
T = 750ºC
T = 800ºC
T = 850ºC
8
–200
Refractive index
SiH2CL2/NH3 Ratio
(b)
T = 750ºC
T = 800ºC
T = 850ºC
2
4
6
8
2.6
2.4
2.2
2.0
1.8
Etch rate (Å/min)
Refractive index
(c)
2
0
20
21
22
23
4
6
8
10
12
14
25
FIGURE 5.14 Silicon nitride low-pressure chemical vapor 
deposition parameters. (a) Effect of gas-flow ratio and 
deposition temperature on stress in nitride films. (b) The 
corresponding index of refraction. (c) The corresponding 
HF etch rate. (From Sakimoto, M., H. Yoshihara, and T. 
Ohkubo. 1982. Silicon nitride single-layer x-ray mask. J Vac 
Sci Technol 21:1017–21. With permission.63)
TABLE 5.7 Etching Behavior of Low-Pressure Chemical 
Vapor-Deposited Si3N4
Etchant
Temperature 
(°C)
Etch Rate 
(Å/min)
Selectivity of 
Si3N4:SiO2:Si
H3PO4
180
100
10:1:0.3
CF4–4% O2 
plasma
250
3:2.5:17
BHF
25
5–10
1:200:±0
HF (40%)
25
200
1:>100:0.1

[Page 263]
Selected Materials and Processes for MEMS and NEMS   263
Spear and Le Comber66 showed that, in con-
trast to α-Si, α-Si:H could be doped both n- and 
p-type. Singly bonded hydrogen, incorporated at 
the silicon dangling bonds, reduces the electronic 
defect density from ∼1019/cm3 to ∼1016/cm3 (typi-
cal H concentrations are 5–10 atomic percent—
several orders of magnitude higher than needed 
to passivate all the Si dangling bonds). The lower 
defect density results in a Fermi level that is free to 
move, unlike in ordinary amorphous Si, where it is 
pinned. Other interesting electronic properties are 
associated with α-Si:H—exposure of α-Si:H to light 
increases  photoconductivity by four to six orders of 
magnitude, and its relatively high-electron mobil-
ity (∼1 cm2/V s−1) enables fabrication of useful thin-
film transistors. Lee et al.67 noted that hydrogenated 
amorphous silicon solar cells are an attractive means 
to realize an onboard power supply for integrated 
micromechanical systems. They point out that the 
absorption coefficient of α-Si:H is more than an 
order of magnitude larger than that of single-crystal 
Si near the maximum solar photon energy region 
of 500 nm. Accordingly, the optimum thickness of 
the active layer in an α-Si:H solar cell can measure 
1 µm, much smaller than that of single-crystal Si 
solar cells. By interconnecting 100 individual solar 
cells in series, the measured open circuit potential 
reaches as high as 150 V under AM 1.5 conditions, a 
voltage high enough to drive onboard electrostatic 
actuators.
Hydrogenated amorphous silicon is manufac-
tured  by plasma-enhanced chemical vapor depo-
sition (PECVD) from silane. Usually, planar RF-driven 
diode sources using SiH4 or SiH4/H2 mixtures are 
used. Typical pressures of 75 mTorr and tempera tures 
between 200°C and 300°C allow silane decomposi-
tion with Si deposition as the dominant reaction. 
Decomposition occurs by electron impact ioniza-
tion, producing many different neutral and ionic 
species.68 Deposition rates for usable device qual-
ity α-Si:H generally do not exceed ∼2–5 Å/s, due to 
the effects of temperature, pressure, and discharge 
power. Table 5.8 gives state-of-the-art parame-
ters for α-Si:H prepared by PECVD. Although its 
semiconducting properties are inferior to those of 
single-crystal Si, the material is finding more and 
more applications. Some examples are thin film 
transistor (TFT) switches for picture elements 
in AMLCDs,69 page-wide  TFT-addressed  docu-
ment scanners, and high-voltage TFTs capable of 
switching up to 500 V.70 An excellent source for 
further information on amorphous silicon is the 
book Plasma Deposition of Amorphous Silicon-Based 
Materials.71
Item
Structure
Poly c-Si
Wafer
n+ emitter
Module
Poly c-Si wafer
Household
Semitransparent
Ultrathin amorphous
ﬂexible substrate
Ultrathin amorphous
glass substrate
Flexible
Si thickness : 180~300 µm
Si thickness : 1.5 µm
Glass
p-type
Transparent
conductive oxide
n-type
Metal
Intrinsic
a-Si:H
p-type
Transparent
conductive oxide
n-type
Metal
Intrinsic
a-Si:H
Si thickness : 1.5 µm
FIGURE 5.15 Comparison of polycrystalline-based solar cells with ultrathin amorphous Si on glass and ultrathin 
 amorphous Si on flexible substrates. (From http://www.displaybank.com.)

[Page 264]
264   From MEMS to Bio-NEMS: Manufacturing Techniques and Applications
Selected MEMS and NEMS Processes
Introduction
In this section we review selected MEMS/NEMS 
processes that might affect the direction that 
MEMS/NEMS takes next. Many relatively new and 
important processes, such as soft lithography (see 
Volume II, Chapter 1) and atomic layer deposition 
(see Volume II, Chapter 7), are covered elsewhere 
in this work. The following additional selection is 
rather arbitrary and complements the new mate-
rials/processes covered elsewhere. For exciting 
new MEMS/NEMS techniques, we survey carbon-
based MEMS (C-MEMS), bulk metallic glasses 
(BMG), fast microfluidic CD prototyping, and 
micro glass blowing.
TABLE 5.8 Typical Optoelectronic Parameters Obtained for Plasma-Enhanced 
Chemical Vapor Deposition α-Si:H
Symbol
Parameter
Undoped
Hydrogen content
~10%
Dark conductivity at 300 K
σD
~10–10 (Ω-cm)−1
Activation energy 
Eσ
0.8–0.9 eV
Pre-exponent conductivity factor
σ0
>103 (Ω-cm)−1
Optical bandgap at 300 K
Eg
1.7–1.8 eV
Temperature variation of bandgap
Eg(T)
2–4 × 10−4 eV/K
Density of states at the minimum
gmin
>1015–1017 cm3/eV 
Density of states at the conduction band edge
~1015/cm3
ESR spin density
Ns
~1021/cm3-eV
Infrared spectra
2000/640 cm−1
Photoluminescence peak at 77 K
~1.25 eV
Extended state mobility
Electrons
µn or µe
>10 cm2/V-s
Holes
µp or µh
~1 cm2/V-s
Drift mobility
Electrons
µn or µe
~1 cm2/V-s
Holes
µp or µh
~10–2 cm2/V-s
Conduction band tail slope
25 meV
Valence band tail slope
40 meV
Hole diffusion length
~1 µm
Doped amorphous
n-typea
σD
10–2 (Ω-cm)−1
Eg
~0.2 eV
p-typeb
σD
10–3 (Ω-cm)−1
Eg
~0.3 eV
Doped microcrystalline
n-typec
σD
≥1 (Ω-cm)−1
Eg
≤0.05 eV
p-typed
σD
≥1 (Ω-cm)−1
Eg
≤0.05 eV
Source: Crowley, J. L. 1992. Plasma enhanced CVD for flat panel displays. Solid State Technol February, 
94–98. With permission.68
a 1% PH3 added to gas phase.
b 1% B2H6 added to gas phase.
c 1% PH3 added to dilute SiH4/H2, or 500 vppm PH3 added to SiF4/H2 (8:1) gas mixtures. Relatively high 
powers are involved.
d 1% B2H6 added to dilute SiH4/H2.

[Page 265]
Selected Materials and Processes for MEMS and NEMS   265
C-MEMS
Introduction
In nature, carbon occupies a very special place as 
the essential building block of life. In human enter-
prise, too, carbon in its various forms has acquired 
an enviable position. To just name a few, diamonds 
are made of carbon, and graphite, coke, diamond-
like carbon, and glassy carbon are all forms of car-
bon. So are the more recently discovered buckyballs, 
carbon fibers, and carbon nanotubes (CNTs).72,73 
Carboneous materials have been used in various 
application fields because their widely different crys-
talline structures and morphologies enable different 
physical, chemical, mechanical, thermal, and elec-
trical uses. For example, glassy carbon electrodes 
often are used because of their wide electrochemical 
stability window, low background currents and low 
cost. Graphite and hard carbons are well known for 
their utility in Li ion battery applications be cause of 
their Li intercalation/deintercalation capacity. Other 
properties, such as biocompatibility, chemically inert-
ness, and ease of functionality have made carbon 
very attractive for biosensor and implantable device 
applications. Moreover, CNTs are of tremendous 
current interest in both fundamental research and 
for nanoelectronics applications, including flat 
panel displays, chemical sensors, and the next gen-
eration of transistors (see Volume I, Figure 1.30). 
Recently, new microfabrication methods for car-
boneous materials have received a lot of attention, 
especially with regard to their use as microelec-
trodes in electrochemical sensors and miniaturized 
energy storage/energy conversion devices. Some key 
advantages of carbon compared with Si are summa-
rized in Table 5.9. Although silicon, human’s fore-
most technological material, is abundant in silicate 
minerals, carbon is the key to life. It can rightfully 
be argued that carbon is becoming a more and more 
important material in human technology. Besides 
the common use of carbons in sensors and batter-
ies, carbon nanotubes might form the basis for a 
future carbon-electronics industry. We speculate 
that C-MEMS, described here, might be the mate-
rial to use to  contact those carbon-nanotube-based 
devices. 
Additional important C-MEMS properties are 
included in Table 5.9: the material has a very wide 
TABLE 5.9 Carbon: The Next Si? 
• Polymerizes better than Si (see inset 1 below)
• Takes all types of forms: amorphous, graphite, nanotubes, etc. (see inset 2 below)
• Has a wide electrochemical stability window 
• Exhibits biocompatibility
• Has a low cost 
• Is chemically inert 
• Is easy to derivatize 
• Is well known for its battery and sensor application
• Carbon nanotubes connect via carbon-based microelectromechanical system
• Is nature’s building block for living things
H
H
H
H
H
H
Mer unit
(a)
Diamond
0.2
0.4
0.6
0.8
0.2
0.2
0.4
0.4
0.6
0.6
0.8
0.8
Hard a-C
Hard a-C:H
Soft a-C:H
Pre-graphitic
carbon
Graphite
[CH] n
[CH2] n
No
ﬁlm
ta-C
Soft a-C
Csp3
Csp2
H
(b)
Inset 1
Inset 2
C
H
H
H
H
H
H
H
H
H
H
H
C
C
C
C
C
C
C
C

[Page 266]
266   From MEMS to Bio-NEMS: Manufacturing Techniques and Applications
electrochemical stability window, exhibits excellent 
biocompatibility, and is low cost, and the surface of 
this very chemically inert material is easy to func-
tionalize. The material has particular importance in 
bio-MEMS applications, including electronic DNA 
arrays (replacing the platinum shown in Nanogen’s 
DNA array; see Figure 8.51 this Volume), glucose 
sensors, and microbatteries (see below).
Microfabrication of Carbon: 
C-MEMS Process
For microfabrication of carbon structures, IC pro-
cessing technologies, such as focused ion beam (FIB) 
and reactive ion etching (RIE), are time consuming 
and expensive because of the need of high-vacuum 
systems. Low feature resolution and poor repeat-
ability of the carbon composition, as well as the 
widely varying properties of the resulting devices, 
limit the application of screen printing with com-
mercial carbon inks for carbon microfabrication.73 
Recently, more nontraditional carbon microfab-
rication methods were reported. Whitesides and 
 co-workers described the use of soft lithography 
(see Volume II, Chapter 2) to fabricate glassy carbon 
microstructures.74 In this approach, micromold-
ing of a resin such as poly(furfuryl alcohol) in an 
elastomeric mold yields polymeric microstructures, 
the microstructures are converted to free-standing 
carbon by heat treatment (500−1100 °C) in an inert 
atmosphere (see Volume II, Figure 2.55). 
The carbon microfabrication technique intro-
duced by this author is based on the pyrolysis of 
shaped/patterned polymers (e.g., resists patterned 
with photolithography) at different temperatures 
and different ambient atmospheres.75,76 Carbon, 
because it is brittle and hard, is a difficult material 
to machine. Polymers, on the other hand, can be 
machined easily in a wide variety of machine tools. 
The underlying principle of C-MEMS is to choose an 
easy to work with polymer precursor, machine, or 
pattern this precursor material and then convert it 
to carbon by pyrolysis.
In one embodiment of the C-MEMS process, a 
photoresist is patterned by photolithography and 
is subsequently pyrolyzed at high temperatures 
in an oxygen-free environment. By changing the 
lithography conditions, soft and hard baking times 
and temperatures, additives to the resist, pyrolysis 
time, temperature, and environment, C-MEMS 
permits a wide variety of interesting new MEMS 
and NEMS applications that employ structures 
having a wide variety of shapes, resistivities, and 
mechanical properties. The process is detailed in 
Figure 5.16.73 
The photolithography to make C-MEMS struc-
tures, illustrated in Figure 5.16, includes the usual 
spin coating, soft bake (not shown), near-UV expo-
sure, postbake (not shown), and development. A 
typical patterning process for a 200-µm-thick SU-8 
photoresist film involves photoresist spinning at 
approximately 500 rpm for 12 s and then at 1400 
rpm for 30 s, followed by a 10-min soft-bake at 65°C 
and finally a soft-bake for 80 min at 95°C. Exposure 
is performed in a Karl Suss MJB3 contact aligner for 
about 100 s. The postbake is carried out for 2 min 
at 65°C and for 30 min at 95°C. Development is 
UV light
Pyrolisis
Photoresist layer on
Si/SiO2 substrate.
Standard photolithography.
Negative resist case.
Photopatterned resist.
Planar and/or volumetric
structures.
Carbon structures. Planar
and/or volumetric.
Isometric shrinkage.
FIGURE 5.16 An illustration of one type of carbon-based microelectromechanical system: photolithography patterning 
of a polymer precursor and pyrolysis (see text for details).

[Page 267]
Selected Materials and Processes for MEMS and NEMS   267
carried out using a SU-8 developer from MicroChem 
(NANO• SU-8 developer). 
Photoresist-derived C-MEMS architectures are 
obtained in a two-step pyrolysis process in an open-
ended quartz-tube furnace, in which samples are 
postbaked in an N2 atmosphere at 300°C for about 
40 min first and then heated in a N2 atmosphere 
(2000 sccm) up to 900°C. At this point, the N2 gas is 
shut off and forming gas [H2 (5%)/N2] is introduced 
(2000 sccm) for 1 h, and then the heater is turned 
off and the samples are cooled down again in an N2 
atmosphere to room temperature. The heating rate 
is  about 10°C/min, and the total cooling time is 
about 10 h. 
The resulting carbon material was found to be 
amorphous and glass carbon-like in electrochemi-
cal behavior.77 The average height of the SU-8 posts 
shown in two typical scanning electron microscope 
(SEM) pictures (Figure 5.17a and 5.17b), is around 
300 µm.
As shown in Figure 5.17c and 5.17d, after pyroly-
sis, the overall shape of the cylindrical posts largely 
is retained, and a typical aspect ratio of the carbon 
post achieved is around 10:1. It was found that the 
C-MEMS posts shrink much less during the pyroly-
sis process near the base of the structures than at the 
midsection because of the good adhesion of SU-8 to 
the substrate. 
The processes described above easily can be 
extended to two-level or multilevel C-MEMS struc-
tures. This feature was used for making Li-ion-based 
C-MEMS batteries.78 In the C-MEMS battery depicted 
in Figure 5.18, one layer of carbon constitutes the 
current collector for the rows of anode and cathode 
posts made in a second C-MEMS layer.78
In Figure 5.18, the current collector is 20 µm thick 
and the posts are 250 µm high. C-MEMS Li ion bat-
teries, as shown here, hold the promise of changing 
the battery world in three significant ways (see also 
Chapter 9, this volume, on power and brains in min-
iature devices): 1) Smarter batteries: C-MEMS bat-
teries contain a multitude of anodes and cathodes 
(we call them baxels, by analogy to pixels) that can 
be interconnected to provide the optimal current 
or voltage depending on the application need. In 
other words, we can perform in-battery smart load 
(a)
(b)
(c)
(d)
madou 1.0kV 3.2mm×40 9/24/03 16:55
1.00mm
VIA 1.0kV 32mm×150 9/24/03 16:51
300um
madou 1.0kV 12.7mm×45 12/2/03
1.00mm
madou 20.0.0kV 13.1mm×45 11/4/03 00:33
1.00mm
FIGURE 5.17 Typical scanning electron microscope photos. (a) and (b) SU-8 post arrays before pyrolysis. (c) and 
(d) Carbon post arrays after pyrolysis.

[Page 268]
268   From MEMS to Bio-NEMS: Manufacturing Techniques and Applications
leveling; 2) Faster charging batteries: in charging the 
C-MEMS battery, Li ions only need to intercalate into 
the thin individual carbon posts rather than interca-
lating into one big chunk of carbon; 3) Theoretically, 
the capacity of the C-MEMS batteries, depending on 
the aspect ratio of the posts and the thickness of the 
electrolyte, can be significantly higher than that of 
current Li ion batteries.79 
In order to build yet higher aspect ratio C-MEMS 
structures (up to 40:1), we developed a three-level 
C-MEMS process. In a multilayer C-MEMS process, 
each layer of SU-8 photoresist is exposed and baked 
separately, but the whole assembly is developed all 
at the same time in the last step. Typical SEM photos 
of three-level C-MEMS devices are shown in Figure 
5.19, with a three-level C-MEMS structure in which 
the first two are in good alignment but the third is 
out of alignment. 
By carefully controlling the lithography processing 
parameters, a variety of complex 3D C-MEMS 
structures, such as suspended carbon wires, bridges, 
plates, and self-organized posts (carbon flowers) 
and ribbons (networks), were also microfabricated 
by Madou and coworkers.72 These intricate 3D struc-
tures are fabricated using nontraditional process 
recipes, such as overexposure, underdevelopment, 
photoresist additives, directed flow of the developer, 
and exploitation of surface tension in the developing 
photoresist patterns. Suspended carbon fibers are 
shown in Figure 5.20, and a C-MEMS table was 
shown in the inset in the heading of this chapter. The 
diameter of the suspended carbon fibers in Figure 
5.20 is submicrometer. The wire resistance between 
two posts was measured at room temperature and in 
air using two point probes, and a typical resistivity 
Madou 0.5kV 12.8mm×250 2/10/04
200 um
1.00mm
FIGURE 5.18 Typical two-level carbon-based microelectromechanical system electrodes with carbon contacts under-
neath. The inset image shows enlarged SU-8 two-level structure.78
FIGURE 5.19 Typical scanning electron microscope photos 
of three-level carbon-based microelectromechanical 
system (C-MEMS) devices: a three-level C-MEMS structure 
with two levels in good alignment but with a third level 
out of alignment.

[Page 269]
Selected Materials and Processes for MEMS and NEMS   269
of 1.8 × 10−2 Ωcm was obtained. The Madou team 
is currently working on measuring the influence of 
chemical reactions on the suspended wire’s resistivity. 
The aim is to turn these amorphous carbon “washcloth 
lines” into “washcloth line sensors” by derivatizing 
the C-MEMS surface with a monolayer of a sensor 
molecules (e.g., proteins, DNA). It is anticipated that 
the fact that these nanowires are removed from the 
supporting substrate and are thus suspended in air 
or liquid will lead to significant advantages over 
other nanowire-based sensors typically embedded 
on a solid substrate. This arrangement exposes the 
sensor to its sensing environment in all directions 
and avoids deleterious substrate influences, such as 
contamination and charge shunting.
In Figure 5.21, we illustrate self-organized groups 
of carbon posts (bunched posts)—a feature most 
readily observed when starting with high-aspect 
ratio SU-8 arrays with posts higher than 300 µm. 
It should be noted that when bunching of the 
SU-8 posts occurs, the bowed posts in each bunch 
remain structurally intact when converted to car-
bon. This means that the aggregation/bunching 
takes place after UV exposure, i.e., during postbake, 
development, or the drying after development. 
Bunching could in principle occur at the postbake 
temperature, as that temperature (65°C) is above 
the glass transition temperature of unexposed SU-8 
(50–55°C); at those temperatures, the unexposed 
areas reflow, which could enable the posts to move 
toward each other. From SEM observations, after 
the postbake, the mask patterns are transferred 
with high fidelity. Clearly no aggregation or bunch-
ing is happening during postbake. The opportunity 
to control and optimize self-organized two-dimen-
sional textures obviously presents itself only dur-
ing the development process itself. We speculate at 
this point that the dominant cause for the bunching 
of resist posts is surface tension. When the devel-
oper solution is removed, it gently pulls posts that 
are tall and close enough together into symmetric 
patterns.
The electrochemical characteristics of carbon 
produced by pyrolysis of photoresists  have been 
extensively studied.76,77 It is found that electroche-
mical reactions on pyrolyzed photoresist exhibit 
reaction kinetics very similar to those on glassy 
carbon. We also found that C-MEMS electrodes can 
madou 20.0kV 16.3mm×900 11/4/03 00:18
50.0 um
madou 20.0kV 15.9mm×200 11/4/03 00:21
200 um
FIGURE 5.20 Carbon-based microelectromechanical system suspended carbon wires. Washcloth lines.
1.0kV 12.9mm×300 12/12/03
100 um
1.0kV 12.9mm×180 12/12/03
300 um
FIGURE 5.21 Carbon flowers. Self-assembly of polymer structures converted into carbon.

[Page 270]
270   From MEMS to Bio-NEMS: Manufacturing Techniques and Applications
be reversibly charged and discharged with Li ions,78 
which led to the construction of C-MEMS Li ion 
batteries, as shown in Figure 5.18. The advantage 
of using photoresists as the starting material for 
the microfabrication of various carbon structures 
is that the photoresists can be very finely patterned 
by lithography techniques, and hence, a wide 
variety of repeatable shapes are possible. Moreover, 
different temperature treatments result in different 
resistivities and mechanical properties. Molecular 
rectification and conductance switching in pyrolyzed 
carbon-based molecular junctions were studied 
by McCreery et al.80 They found that the current/
voltage behavior showed strong and reproducible 
rectification and strong dependence on temperature 
and scan rate. Pyrolyzed photoresist carbon films 
were demonstrated to be useful in electroanaly-
tical and microfluidic applications; for example, 
pyrolyzed carbon has been used in conjunction with 
a microchip capillary electrophoretic device.81 
Madou and co-workers, as explained in Chapter 9, 
this volume, have presented theoretical arguments 
demonstrating that making fractal-like carbon elec-
trodes will lead to better sensors and more energy 
efficient batteries and fuel cells.82 In ongoing work, 
our team is attempting to make what we call a frac-
tal garden. An artistic rendition of this concept is 
shown in Figure 5.22. In this fractal garden, each 
element in the array of fractal electrodes can be 
addressed individually. These electrodes maximize 
surface area while minimizing internal resistance 
and can be implemented gainfully for the sensors, 
batteries, and fuel cells of the future. 
In Volume I, Chapter 6, on fluidics, we intro-
duced 3D C-MEMS dielectrophoresis (see Volume I, 
Example 6.2). The main concept behind using 3D 
carbon electrodes here was to reduce the mean dis-
tance of any targeted particle contained in a channel 
or chamber to the closest electrode surface.83
The author believes that C-MEMS/NEMS technol-
ogy can find applications in several MEMS fields as 
a substitute for silicon-based devices. This technol-
ogy can be revolutionary not only in energy appli-
cations, such as biofuel cells, microbatteries, and 
supercapacitors, but also in biological and chemical 
sensing applications. The C-MEMS/NEMS approach 
gives the development engineers unprecedented 
freedom in designing and manufacturing high-sur-
face area conductive structures through the use of 
new MEMS materials and innovative fabrication tech-
niques. The development of novel biofuel cells based 
on high-aspect ratio 3D carbon structures from mil-
limeter to nanometer size, integrating “top-down” 
and “bottom-up” processing approaches and com-
bining soft biological components with hard MEMS/
NEMS structures, could have the effect of making the 
bio-MEMS world less Si-centric and start a trend of 
lithographically patterning materials other than Si. 
Beyond the impact on the MEMS/NEMS/bio-MEMS
