Repository: Alvintxh/nanofab-web

# Extracted Book Sources

All 11 textbooks extracted 2026-04-05 using PyMuPDF (extract_pdf.py).

## Extraction Summary

| Book Key | File | Pages | Words | Page Numbering |
|----------|------|-------|-------|----------------|
| cui_2025 | Zheng Cui - Nanofabrication (4th ed) | 419 | ~158K | PDF labels (C1, i-xi, 1-407) |
| campbell_2008 | Campbell - Fabrication Engineering (3e) | 825 | ~369K | offset=18 (front-1..18, then 1-807) |
| teresa_2020 | De Teresa - Nanofabrication (full) | 451 | ~183K | offset=0 (sequential PDF pages) |
| madou_vol1_2011 | Madou - Fundamentals of Microfab Vol.1 | 646 | ~366K | PDF labels |

File: sources/sources_processed/books/madou_vol3_2011/madou_vol3_2011_full.txt (part 27 of 57)
# madou_vol3_2011
to allow for 2.2-Å resolution. That type of resolu-
tion was only achieved forty years after Ruska and 
Knoll’s breakthrough, and by the 1970s, research-
ers were able to visualize individual proteins and 
DNA molecules.
Microscopy helps to describe the size and struc-
ture of samples. This information is often critical for 
understanding the mechanisms of forming the sam-
ple or of the observed performance of the material. 
A very important question to ask regarding a micro-
scope is about its ultimate resolution: what is the 
smallest feature size that it can resolve? Resolution is 
usually different when comparing lateral resolution 
(resolution in the plane of the sample) and vertical 
resolution. One also needs to know the dynamic 
range of the instrument. Techniques that have a high 
resolution often are not able to image large objects 
or feature sizes that vary over several orders of mag-
nitude (they have a small field of view).
Roughly speaking, the lateral resolution of an opti-
cal microscope is limited to Abbe’s limit, about 1/2 of 
the wavelength of the light being diffracted through 
the optical lensing elements of the microscope [i.e., 
Abbe’s formula: R = λ/2NA, with NA
n
max
=
sinθ
 (see 
Volume I, Equations 5.6 and 5.3)]. In theory, the R 
using visible light (shortest wavelength is 400 nm) 
and the best numerical aperture (NA) (1.4) is about 
200 nm, but in practice it is challenging to get good 
optical resolution down to the 1-µm range. Based 
on Abbe’s formula, the lateral R of a microscope can 
be improved by working at shorter wavelengths, 
λ, by using a higher aperture lens (Figure 6.3) and 
TABLE 6.3 Seeing Better and Better (Continued)
Year
Researcher
Discovery/Instrument
1957
Marvin Minsky
Confocal microscope
1967
Erwin Müller (the same Müller)
The first atom probe, also known as the atom probe field 
ion microscope, incorporates FIM capability to give an 
atomic map of the specimen surface, by means of which 
the user selects atoms for chemical identification by 
time-of-flight mass spectrometry.
1981
G. Binnig, H. Rohrer
The scanning tunneling microscope (STM)
1984
Pohl
Near-field optical microscope
1986
Binnig, Quate, Gerber
The atomic force microscope (AFM)
1988
A. Cerezo, T. Godfrey, G. Smith
Added a position-sensitive detector to the atom probe → 3D
1988
Kingo Itaya
The electrochemical scanning tunneling microscope
1991
M. Nonnenmacher, 
M. P. O’Boyle, and 
H. K. Wickramasinghe
Kelvin probe force microscope is the Kelvin mode of 
scanning probe microscopy; it measures contact potential 
difference between the probe and the sample.
2003
Zhang 
Silver near-field superlens
(a)
(b)
(c)
FIGURE 6.3 Increasing numerical aperture (NA) of the 
lens from (a) to (c). As NA increases, the acceptance angle 
increases and the Airy disc decreases.

[Page 294]
294   From MEMS to Bio-NEMS: Manufacturing Techniques and Applications
in a medium with a higher index of refraction (n) 
(Figure 6.4). A larger NA means that the lens has a 
larger acceptance angle, so it can collect higher orders 
of diffracted light enhancing the resolution of the 
image. Working with oil between sample and objec-
tive lens, in so-called oil immersion microscopy, ensures 
a better capture of all diffracted wavelengths. The 
refractive index n (1.0 in air, 1.33 in water, and 1.55 
in immersion oil) is the light-bending ability of a 
medium. The light coming from a sample under the 
microscope may bend in air so much that it misses 
the small, high-magnification lens. Immersion oil is 
used to keep light from bending too far.
The Abbe imaging resolution is a theoretical limit. 
Light passing through a circular aperture interferes 
with itself, creating ring-shaped diffraction patterns, 
known as Airy patterns, that blur the image (Volume I, 
Figures 5.13 and 5.14), and the Rayleigh crite rion, which 
takes these Airy patterns into account, yields a mini-
mum spatial resolution as follows:
 
R
0.61 
NA
=
λ  
(Volume I, Equation 5.13)
Objective lenses in a microscope are designed 
to correct for aberrations: achromats are the lowest 
level of correction, and apochromats, are the highest 
and most sophisticated. Eyepieces can have a reti-
cle (graticle) etched inside to impose a scale on an 
image for measurement purposes. Light microscopy 
often is divided up into bright-field, dark-field, phase 
contrast, and fluorescence microscopy. In Figure 6.5 
we illustrate bright-field (Figure 6.5a), dark-field 
(Figure 6.5b), and phase-contrast microscopy (Figure 
6.5c). In bright-field microscopy, dark objects are 
Unrefracted
light
Oil immersion
objective lens
Without immersion o
most light is refracted
and lost
Glass slide
Air
Condenser
lenses
Iris diaphragm
Light source
Condenser
Immersion oil
FIGURE 6.4 Oil immersion microscopy: increasing the 
refractive index of the medium (n).
Eye
Eye
Eye
Ocular lens
Diﬀraction plate
Undiﬀracted light
(unaltered by specimen)
Objective lens
Refracted or diﬀracted
light (altered by
specimen)
Specimen
Condenser lens
Annular diaphragm
Only light reﬂected
by the specimen is
captured by the
objective lens
Unreﬂected light
Opaque disc
Ocular lens
Objective lens
Specimen
Condenser lens
Light
Light
Light
(a)
(b)
(c)
FIGURE 6.5 Comparison of (a) bright-field, (b) dark-field, and (c) phase-microscopy of a protozoa. 

[Page 295]
Metrology and MEMS/NEMS Modeling   295
made visible against a bright background, and in 
dark-field microscopy, light objects are made visible 
against a dark background. In bright-field illumina-
tion, light reflected off the sample does not enter the 
objective lens, whereas in dark field it does.
The human eye does not see phase changes in a 
light beam directly. This is unfortunate, as phase 
changes carry a large amount of additional infor-
mation about a sample. To make a phase change 
visible, one needs to combine the light passing 
through the sample with a reference so that the 
resulting inter ference reveals the phase informa-
tion of the sample. In phase-contrast microscopy, 
one uses an annular transparent phase plate* so that 
the change in phase of light that passes through the 
sample is increased by shifting back ¼ wavelength 
relative to the background, while background light 
is shifted forward ¼ wavelength. When the waves 
recombine they produce a ½-wavelength shift, 
resulting in excellent contrast. The phase con-
trast microscope converts these phase changes to 
changes in brightness that the eye can see. A dif-
ferential interference contrast (DIC) microscope, 
also known as a Nomarski microscope, is similar to 
a phase contrast microscope in that imaging again 
produces amplitude difference from phase differ-
ences in the specimen. The Nomarski microscope 
uses polarized light and emphasis differences in 
the refractive index of transparent samples. This 
gives relief to a sample corresponding to the varia-
tion of optical density. In Figure 6.6, we show a 
standard light microscope (Olympus BH2).
In Table 6.4, we compare the resolution of vari-
ous types of optical microscopes. For a discussion of 
NSOM, see below.
Vibration is a fundamental problem in all micros-
copy experiments. Buildings vibrate because of 
motors, air conditioners, passing vehicles, etc. Vibra-
tions blur images since the excitation, detection, and 
sample regions of the microscopes may move with 
respect to each other during the course of the experi-
ment. Most  buildings have vibrational resonances in 
the 1–100 Hz range and feature amplitudes in the 
* Rings in a phase plate can include attenuating layers (absorption but 
no phase shift), phase-shifting layers (phase shift but no absorp-
tion), or any combination of the two. 
micro meter range. The effect of vibrations is mitigated 
by constructing the microscope on stages connected 
to each other either very rigidly or very loosely. The 
rigid connections permit the transmission of only 
high-frequency vibrations, while the loose connec-
tions permit only low-frequency vibrations. Compare 
this with the implementation of high-pass and low-
pass filters in optics or electronics. Often, this filter-
ing is achieved by building the microscope to be as 
small and rigid as possible and then mounting the 
entire system on pneumatically supported legs that 
couple only loosely to the building. Sometimes an 
additional stage using soft springs is included. While 
these procedures reduce mechanical vibration, acous-
tical vibrations may still couple to the microscope and 
circumvent these vibration isolation stages. Including 
a surrounding of acoustic-absorbing material is often 
necessary for the best microscopy work.
Light Microscopy Summary
Optical microscopes have the great advantages of 
being fast, in situ,† and nondestructive. Test parts 
usually do not have to be modified [e.g., coated with a 
conductive material, as in scanning electron micros-
copy (SEM)] from their original form/ condition. 
Quantitation in light microscopy may be achieved 
with a reticle etched into one of the eyepieces. 
Images can be registered on film or, better, recorded 
electronically to a charge-coupled device (CCD) 
camera. Optical microscopes tend to be repeatable 
for features as small as 0.25 µm. Optical metrology 
hardware has a resolution that is diffraction limited, 
and it has a poor ability to produce images with 
clear intensity changes to accurately detect edges. 
Often locating the edge of a part is quite difficult, as 
location varies with lighting condition, noise, and 
assumptions made in the edge position algorithm.2 
Other significant errors of optical techniques typi-
cally stem from interference, resonance, shadow-
ing, secondary reflections, and lens distortions. 
Perhaps the most important limitation of optical 
† In situ experiment: an experiment performed on a sample while it 
is still located in its native environment. With an in situ measure-
ment, there is less risk of altering the sample’s true properties. Ex situ 
experiment: an experiment performed on a sample after it has been 
removed from the location wherein it was formed. A wider range of 
experimental techniques are available.

[Page 296]
296   From MEMS to Bio-NEMS: Manufacturing Techniques and Applications
microscopes for MEMS inspection is the inability 
to acquire true three-dimensional data. Some opti-
cal microscopes are integrated with software that 
uses image-processing techniques to determine the 
z-height at which the image is taking place. The cur-
rent state-of-the-art software uses a projected grid (a 
Ronchi grid) to determine the height at which the 
microscope is focused in one region of the image. 
If the region selected has multiple focus points (i.e., 
the region selected is not all on one plane), the algo-
rithm assigns the average value for the z-height. 
Further edge detection algorithms are run to extract 
x and y data from the microscope image. This tech-
nique, in theory, produces three-dimensional data 
from an image; however, the algorithms used after 
finding the z-height in one location of the image 
assume that all of the data are on the same plane. 
Thus, the data acquired from vision systems such as 
these can be characterized as 2.5D data sets.2
A good Web site for an introduction to opti-
cal microscopes can be found at http://www. oly 
 mpusmicro.com/primer/opticalmicroscopy.html. 
Also visit http://micro.magnet.fsu.edu/index.html 
and go through the tutorials—they are excellent!
Fluorescence Microscopy
In BIOMEMS, fluorescence microscopy is a most 
important tool by which to study cells, DNA arrays, 
tissue, etc. It is used to study properties of samples 
TABLE 6.4 Resolution of Various Types of Optical 
Microscopes
Objective 
(Magnification/
Numerical Aperture)
Illumination
Resolution 
(μm)
×10/0.25
White light
1.34
×20/0.40
White light
0.84
×100/0.95
White light
0.35
×100/0.95
488 nm, confocal
0.22
×100/1.35 (with 
glycerin immersion)
248 nm (UV)
<0.16 
Optical fiber 
(scanning near-field 
optical microscopy; 
values down to 10 
nm have been 
reported)
488 nm
0.05
Automatic
rewind
camera
back
Focusing
reticule
Focusing
telescope
Eyepiece Extension
tube
Measuring
reticule
Beamsplitter
Objectives
mounted in
revolving
nosepiece
Mechanical
X-Y stage
Condenser
Field lens
Field diaphragm
Base
Arm
Prisms
Trinocular
head
Projection
eyepiece
Light sensor
Automatic
exposure
metering
system
Electrical
contacts
Film
plane
Stand
Coarse/ﬁne
focusing
knobs
Lamphouse
Reﬂector
Lamp
Collector
lens
Heat
ﬁlter
Diﬀuser
Stabilizing
foot
(a)
(b)
Mirror
Color
balance
ﬁlter
FIGURE 6.6 (a) A standard light microscope (Olympus BH2 research microscope). (b) First place winner, Nikon’s Small 
World 2005 competition: Charles B. Krebs, muscoid fly (house fly) (× 6.25), reflected light.

[Page 297]
Metrology and MEMS/NEMS Modeling   297
using the phenomena of fluorescence and phos-
phorescence (see Volume I, Chapter 7). Samples 
are labeled with dyes that emit visible light when 
bombarded with shorter ultraviolet (UV) rays (see 
Volume I, Figure 7.93). A fluorescence microscope is 
an optical microscope with an ultraviolet radiation 
source and a filter that protects the viewer’s eye. The 
filter that the microscope uses is a special dichroic 
mirror (or more precisely, a dichromatic mirror). 
This mirror reflects light shorter than a certain wave-
length and passes light longer than that wavelength. 
Thus the observer sees only the emitted red light 
from the fluorescent dye, rather than seeing scat-
tered purple light. Most fluorescence microscopes 
are epifluorescence, i.e., excitation and observation 
of the fluorescence is from above (epi). In reflected 
light fluorescence, the intensity of the image, I, varies 
directly as the fourth power of the numerical aper-
ture (NA) of the objective in use, as well as inversely 
as the square of the magnification, M:
 
I
(NA)
(M)
4
2

 
(6.1) 
e.g., a ×40 objective with an NA of 1 will yield 
images more than a five times brighter than a ×40 
objective with a NA of 0.65. Electronic sensors (e.g., 
a CCD) are typically used to measure the intensity, 
as they give a much higher sensitivity than film. To 
avoid fading of the fluorophore labels, a phenome non 
known as photobleaching, the UV light intensity and 
duration need to be carefully chosen. In Figure 6.7 
we show a typical fluorescence microscope.
Confocal Microscopy
Normally, in fluorescence microscopy, the sample is 
completely illuminated by the excitation light, so that 
the whole sample is fluorescing at the same time. The 
highest intensity of the excitation light is at the focal 
point of the lens, but nonetheless, the other parts 
of the sample do get some of this light and they do 
fluoresce as well.* This contributes to a background 
haze in the resulting fluorescence image. To get rid of 
this haze and make for a sharper image, one resorts 
to confocal microscopy. In such a microscope, pat-
ented in 1957 by Marvin Minsky (see inset in Figure 
6.9), one places a small pinhole in a conjugate opti-
cal plane in front of the detector to eliminate out-
* From introductory optics, we remember the formula 1/s + 1/s’ = 1/f 
for locating the image formed by a lens: points do not need to be at 
the focal point of the lens in order for the lens to form an image.
Film plane
Electrical contacts
Automatic
exposure
monitor
Light
sensor
Projection
eyepiece
Trinocular
head
Prisms
Vertical
illuminator
Apertures
Shutter
Cooling
vents
Episcopic
lamphouse
Lamp
Collector
lens
Fan
Microscope
control
circuit
board
Diascopic
lamphouse
Line
cord
Transformer
Collector
lens
Focus
knob
Filters
Mirror
Illumination
intensity
adjustment
(a)
Base
Field
diaphragm
Condenser
Mechanical
stage
Objective
Nose-
piece
Breathshield
Dichroic filters
Filters cube
turret
Beamsplitters
Eyepiece
(ocular)
Rubber
eyecup
Shutter
Lenses
Extension
tube
Camera
black box
Focusing
telescope
Olympus
BX 51
transmitted
and
reflected light
microscope
equipped
for
epi-fluorescence
illumination
(b)
FIGURE 6.7 (a) Typical epifluorescence microscope. (b) Olympus Fluoview 300 LSM.

[Page 298]
298   From MEMS to Bio-NEMS: Manufacturing Techniques and Applications
of-focus light (Figure 6.9). Because the focal point of 
the objective lens of the microscope forms an image 
where the pinhole is, these two points are known 
as conjugate points. The pinhole is conjugate to the 
focal point of the lens; thus, it is a confocal pinhole 
(or alternatively, the sample plane and the pinhole/
screen are conjugate planes). Only light from the plane 
of focus will pass through the pinhole, so that the 
image quality is much better than that of wide-field 
images. Since only one point is illuminated at a time, 
2D or 3D imaging requires that a focused laser beam 
be scanned across the field of view and the image be 
reconstructed electronically. This type of microscopy 
is called confocal laser scanning microscopy (CLSM), as it 
combines a confocal microscope with a scanning sys-
tem in order to image an entire specimen. Although 
scanning can be performed in several different ways, 
it is most often done by moving the beam, which 
alleviates focus problems caused by objective lens 
scanning and is faster than specimen scanning. With 
a scanning system added, the system has the ability 
to scan multiple times on different imaging planes, 
resulting in a three- dimensional data set.
In confocal microscopy, the background rejec-
tion is thus substantially improved and the method 
allows for optical sectioning; moreover, the lat-
eral and axial extent of the point spread function 
(see Volume I, Figure 5.12) is reduced by about 30% 
compared with that in a wide-field microscope. 
As a consequence, focal plane lateral resolution 
is improved by a factor of 1.5 over ordinary micro-
scopy for incoherent imaging (Rayleigh limit or 
R = 0.61 λ/NA; Volume I, Equation 5.13), as follows:
 
R
NA
xy
emission
= 0 4
. λ
 
(6.2)
The vertical depth resolution of a confocal micro-
scope enables optical sectioning and is poorer than 
the lateral resolution:
 
R
n
NA
z
emission
2
= 1 4
. λ
 
(6.3)
For typical objectives (NA ≤ 1.4) and visible light 
(λ ≥ 400 nm), the best lateral resolution is Rxy = 
0.13 µm and the vertical resolution is Rz = 0.43 µm, 
so that the depth discrimination is not comparable 
to the focal plane resolution.
Work has been done to use CLSM to perform 3D 
analysis of microstructures such as micro end mills 
and hot embossing tools, both with overall dimen-
sions on the order of 1 mm3. One of the most impor-
tant advantages of confocal microscopy found is the 
ability of this microscope to measure steep slopes, 
up to almost 90° on a part with minimal surface 
roughness. This measurement requires a high-reso-
lution, high-NA objective, which has a limited lateral 
measuring field unsuitable for measuring the entire 
sample. Because of this, a stitching procedure is used 
to combine scans taken with several objectives.
Two-Photon Microscopy
Using two-photon confocal microscopy further 
enhances the resolution of fluorescence microscopy. 
Multiphoton fluorescence microscopy is a relatively 
novel imaging technique that relies on the quasisi-
multaneous absorption of two or more photons (of 
either the same or different energies) by a  molecule 
(see also quantum lithography in Volume  II, 
Chapter 2). Two-photon microscopy was pioneered 
by Winfried Denk in the laboratory of Watt Webb at 
Cornell University.4 He combined the idea of two-
photon absorption with the use of a laser scanner.
The use of two-photon absorption has several 
important advantages. First, the probability of two-
photon absorption increases quadratically with illu-
mination intensity, essentially limiting excitation 
to a tiny focal volume (see Figure 6.8). This limits 
automatically out-of-focus background excitation 
and provides innate confocality, since only fluoro-
phores in the plane of the focused beam are excited. 
One obvious benefit of this is to obviate the need for 
the confocal aperture in front of the detector used 
in one-photon confocal microscopy, maximizing the 
amount of light detected. Second, the use of longer 
wavelength excitation light slows the rate of photo-
bleaching of the fluorescent labels on the sample, 
allowing the use of higher magnification objectives. 
Third, longer wavelength light is scattered less as it 
passes through a sample such as biological tissue, 
resulting in a greater penetration depth into the 
sample. These factors increase both the resolution 
and duration of measurement available with this 
technique. Fourth, the fact that two-photon excita-
tion microscopy does not require a pinhole to obtain 

[Page 299]
Metrology and MEMS/NEMS Modeling   299
three-dimensional resolution allows more flexibility 
in detection geometry. Two-photon microscopy is 
thus a novel form of laser-based scanning micros-
copy that allows three-dimensional imaging and 
avoids many of the problems inherent in confocal 
microscopy.
In Figure 6.9 we compare confocal  microscopy with 
laser scanning two-photon microscopy. Res olution 
limits of quantum lithography were analyzed in 
Volume II, Chapter 2. The results derived there directly 
apply to two-photon microscopy discussed here.
Interferometry
Another powerful method for MEMS part inspec-
tion is scanning white light interferometry (SWLI), 
also called noncontact profilometry. Interferometry, a 
method to determine a point in space on the basis 
of phase differences between a reflected probe 
beam and an isolated reference beam, has long 
been used by various industries as one of the most 
accurate ways to profile a surface. In Figure 6.10 
and the example below, we illustrate how a typical 
interferometer can be used to measure distances in a 
number of wavelengths or to mea sure wavelengths. 
A Michelson interferometer, the particular two-path 
interferometer shown here, is constructed using a 
beam-splitter, i.e., a partially silvered mirror that 
transmits and reflects half of the incident intensity. 
This is useful because the reflected and transmitted 
beams are coherent, i.e., they have a definite common 
phase, even when the incident light has a time-
varying random phase. This interferometer allows a 
1-photon excitation
(a)
(b)
2-photon excitation
1
Z2
Z
Constant
FIGURE 6.8 One-photon (a) and two-photon (b) excitation.
Detector
(position not
critical)
Illuminating
aperture
Illuminating
aperture
Scan engine
Scan engine
Specimen
stage
Specimen
stage
CW
laser
Mode-locked
ti:sapphire
laser
Beamsplitter
Beamsplitter
In-focus light
Out-of-focus light
Confocal setup
2-photon setup
Confocal aperture
(position critical)
Detector
Prof. Marvin Minsky:
This is what I remember about inventing the confocal scanning microscope in 1955. When I read the following account,
the plot seems more coherent now than it ever did in those times of the past. Perhaps, though, those activities  which
seemed to me the most spontaneous were actually those which unconsciously were managed the most methodically.
The story actually begins in childhood …
Inset
FIGURE 6.9 Comparison of a confocal microscope with a two-photon microscope. Inset, Marvin Minsky remembering 
the confocal microscope.

[Page 300]
300   From MEMS to Bio-NEMS: Manufacturing Techniques and Applications
beam of light to be sent along two paths, reflected, 
and recombined so that it can interfere. Reflection 
from a surface produces a “phase-flip” of 180° in the 
reflected light. However, when light is reflected at 
an angle other than 180°, the phase change in the 
reflected light is the same as the reflection angle. 
Thus, light reflected at 90° has a 90° change in 
phase. If the interferometer is set for an interference 
maximum, a new maximum will occur each time 
one of the arms is moved by λ/2.
Example 6.1 (Dr. J. G. Cramer): 
Measuring Wavelengths
Question: An experimenter uses the Michelson 
interferometer shown in Figure 6.10 to measure 
one of the wavelengths of light emitted by elec-
trically excited neon atoms. She slowly moves the 
mirror M2 and uses a photo-detector and a com-
puter to determine that 10,000 new bright central 
spots have appeared. She then determines with a 
micrometer that the mirror has moved 3.164 mm. 
What is the wavelength of the light?
 Answer: λ =
=
=
2
2 0 003164
632 8
Δ
Δ
L
m
m)
(10,000)
nm
2
( .
.
If the wavelength is known, then of course a dis-
tance can be determined.
In SWLI, recombined light is directed to image 
plane of a CCD camera. Points on a surface that are 
separated from the lens by an integer number of wave-
lengths are bright and those a half-integer apart are 
dark. Interference is strong only when the reflected 
light is in focus i.e., the sample-lens distance is at the 
focal position. The sample-lens distance is scanned 
around the focal length and ach pixel of the CCD will 
show a strong intensity change when the lens reaches 
the focal position corresponding to each point on the 
surface. High-resolution position information comes 
from a linear variable differential transformer (LVDT) 
connected to the lens scanning drive.
SWLI has the ability to quickly measure step 
heights changes and deflections (see also mechani-
cal property measurements, below): it is possible to 
resolve step height changes greater than λ/4. Using 
white light increases the dynamic range of the mea-
surement and allows for higher resolution by com-
paring data from multiple wavelengths. In addition, 
when integrated with an image processing system, 
SWLI can provide lateral dimensions. By using image 
processing, line widths, diameters, and feature posi-
tions can be measured as well. However, the lateral 
resolution of commercially available systems is poor, 
except when equipped with high-power objectives 
that severely limit the field of view. Moreover, these 
tools are limited in their ability to measure sloped 
surfaces. Indeed, interference can occur only if light 
is reflected back into the objective lens. If the surface 
angle is inclined beyond the acceptance angle of the 
lens, no interference is observed. The largest slope 
that can be identified is typically around 30° with 
a × 100 objective. As the objective power decreases, 
the identifiable slopes also decrease.
In practice, white light interferometers have sub-
nanometer resolution in the scanning direction, at 
best submicrometer resolution in the lateral direc-
tions, and can be used on a multitude of parts with 
different surface finishes. A typical instrument, from 
Wyko, is shown in Figure 6.11. The equipment shown 
measures surface features with 0.45–11.8-μm lateral 
resolution and an approximately 0.10-nm vertical 
resolution. Although initially developed mostly for 
surface characterization, such as surface roughness, 
SWLI is currently used to make a wide variety of 
other measurements on MEMS parts.
Mirror M1
Mirror M2
Source
Beam splitter
Adjustment
screw
L2
L1
1. Te wave is
 divided at
 this point.
2. Te returning
 waves recombine
 at this point.
3. Te detector measures
 the superposition of the
 two waves that have
 traveled diﬀerent paths.
FIGURE 6.10 A Michelson interferometer. John G. Cramer, 
Professor of Physics, University of Washington.

[Page 301]
Metrology and MEMS/NEMS Modeling   301
Ellipsometry
Introduction
Fresnel derived the equations that determine the 
reflection/transmission coefficients of light at inter-
faces in the early nineteenth century, and Paul Drude 
invented ellipsometry, based on these equations, in 
1887. Ellipsometry is a noncontact optical technique 
used for analysis and metrology and became very 
important in the 1960s, as it was demonstrated to 
have the sensitivity required to measure nanometer-
scale thin films used in microelectronics. 
Ellipsometry allows one to establish very accu-
rately and with high reproducibility the complex 
dielectric function of a given material. In Volume 
I, Chapter 3, we saw how the dielectric function is 
dependent on both frequency (ω) and wave-vector 
k: ε (ω,  k). In ellipsometry, one determines the 
change in polarization state of light reflected from 
a sample. This polarization change is represented 
as an amplitude ratio, Ψ, and a phase difference, Δ. 
Since ellipsometry is measuring the ratio (or differ-
ence) of two values (rather than the absolute value 
of either), it is very robust, accurate, and reproduc-
ible. For instance, it is relatively insensitive to scatter 
and fluctuations and requires no standard sample 
or reference beam. The measured response depends 
on optical properties and thickness of individual 
materials. Transparent films from subnanometers 
up to several micrometers can be measured, and the 
surface upon which the film is measured can be a 
semiconductor, dielectric or metal. The film can be 
transparent or absorbing on a transparent or opaque 
substrate as long as there is enough contrast between 
substrate and film. It is a model-based technique 
that, besides being used to determine film thickness 
and optical constants, can be employed to charac-
terize composition, crystallinity, roughness, and 
doping level—in short, all material properties that 
can change the optical characteristics. In Figure 6.12 
we illustrate a typical ellipsometer setup.
FIGURE 6.11 Optical Wyko white-light profilometers with 
dynamic microelectromechanical system capability. This 
capability enables both in-plane and out-of-plane reso-
nant frequency measurements.
Detector
Analyzer
Sample
Polarizer
Interferometer
Elliptically-polarized light
rs
rp
Ψ
1. Relative attenuation of s- and p-polarized
 
light determines tilt of ellipse
2. Relative phase shift of s- and p-polarized
 
light is related to ellipcicity of ellipse
(a)
Synchrotron
Light source
(b)
FIGURE 6.12 Schematic (a) and photograph (b) of an ellipsometer. The ellipsometer measures polarization changes in 
terms of two parameters: Δ (sometimes cosΔ) and Ψ.

[Page 302]
302   From MEMS to Bio-NEMS: Manufacturing Techniques and Applications
From the schematic in Figure 6.12a, we see that a 
first polarizer linearly polarizes incident light with 
finite field components in the directions parallel 
(p-component) and perpendicular (s-component) 
to the plane of incidence of the light. The plane of 
incidence of light is the plane containing the sur-
face that is normal to the sample and the incident 
direction of light. The wavelength of the measuring 
polarized light can range from the ultraviolet to the 
far- infrared. (In Figure 6.12a, a synchrotron light 
source is used in order to obtain a high-enough 
intensity of far-infrared light.) Upon reflection, the 
s- and p-components of the light undergo different 
attenuations and phase shifts, resulting in ellip-
tically polarized reflected light, giving the tech-
nique its name. The ellipse of polarization of the 
reflected light is measured with a second polarizer 
(called the analyzer), as illustrated in Figure 6.12a.
Theory
When light interacts with a material, the Maxwell 
equations remain satisfied by imposing the proper 
boundary conditions at the interface (see Volume I, 
Table 5.2). At an interface a portion of light reflects, 
and the remainder transmits at the refracted angle 
(see Volume I, Figure 5.36). It is relatively easy to 
measure reflectance, R, of a material, and from this 
the more difficult-to-access complex refractive index, 
nc, can be derived. The values for the refractive index, 
n, and extinction coefficient, κ, which make up the 
complex refractive index nc, are not independent but 
are linked by the Kramers-Kronig relations. Either 
of these equations, plus a knowledge of R(ω) at all 
frequencies, permits one to disentangle the separate 
values of n(ω) and κ(ω).
With reference to Volume I, Figure 5.38, we 
obtained the four amplitude coefficients (the Fresnel 
equations) as follows:
 
r(ω)|| = 
E
E
tan (
tan (
m
r
m
i
i
t
i
t
⎛
⎝⎜
⎞
⎠⎟=
−
+
⎡
⎣⎢
⎤
⎦⎥
||
θ
θ
θ
θ
)
)
|| 
(Volume I, Equation 5.140)
 
r(ω)⊥ = 
E
E
sin (
sin (
m
r
m
i
i
t
i
t
⎛
⎝⎜
⎞
⎠⎟
=
−
+
⎡
⎣⎢
⎤
⎦⎥
⊥
⊥
 
θ
θ
θ
θ
)
)
(Volume I, Equation 5.141)
 
t(ω)|| = E
E
m
t
m
i
⎛
⎝⎜
⎞
⎠⎟=
||
θ
θ
θ + θ
θ −
2sin cos
sin(
)
t
i
i
t
i
cos(
θ
||
t)
⎡
⎣⎢
⎤
⎦⎥
(Volume I, Equation 5.142)
 
t(ω)⊥ = 
E
E
2sin cos
sin(
m
t
m
i
t
i
i
t
⎛
⎝⎜
⎞
⎠⎟
=
+
⎡
⎣⎢
⎤
⎦⎥
⊥
⊥
θ
θ
θ
θ )
(Volume I, Equation 5.143)
where r(ω) is the dimensionless reflectivity coeffi-
cient defined as the ratio of the reflected electric field 
to the incident electric field, and t(ω) is the dimen-
sionless transmission coefficient.
Reflection and transmission, we saw, are related 
by the following equation.
 
t(ω) = 1 + r(ω) 
(Volume I, Equation 5.144)
A complex r(ω) [or t(ω)] means that a phase shift 
is introduced at the interface upon reflection (or 
transmission). The link between reflectivity at nor-
mal incidence and the complex refractive index was 
calculated in Volume I, Chapter 5 as follows:
 
r
E
E
n
i
n
i
n
n
m
r
m
i
c
c
( )
ω
κ
κ
=
=
+
−
+
+
⎛
⎝⎜
⎞
⎠⎟=
−
+
1
1
1
1
(Volume I, Equation 5.147)
The quantity that is actually measured in experi-
ments is not reflectivity, r, but reflectance, R, defined 
as the ratio of the reflected intensity to the incident 
intensity, as follows:
 
R
E
E
n
n
(n
1)
(n
1)
m
r
m
i
c
c
2
2
2
2
( )
ω
κ
κ
=
=
−
+
=
−
+
+
+
2
2
2
1
1
 
(Volume I, Equation 5.148)
The phase, θ(ω), of the reflected wave, it can be 
shown, may be calculated from the measured reflec-
tance, R(ω), if known over all frequencies (Kramers-
Kronig). With both R(ω) and θ(ω) known, we can 
use Volume I, Equation 5.147 to calculate n(ω) and 
κ(ω); as we saw earlier, n(ω) and κ(ω) are related to 
the complex dielectric function, εr, as follows:
 
n
n( )+i
i
c
r
r
( )
( )
( )
( )
ω
ω
κ ω
ε ω
ε
ω
=
=
ʹ
+
ʹʹ
 
(Volume I, Equation 5.115)

[Page 303]
Metrology and MEMS/NEMS Modeling   303
Plugging the values for n(ω) and κ(ω) into 
Equation 5.115, we thus obtain the complex dielec-
tric function.
We now need to explain how the Fresnel equa-
tions are linked to the experimental parameters 
obtained from ellipsometry. The reflectivity coeffi-
cients r(ω)| | and r(ω)⊥ in what follows are symbol-
ized more simply as rp (p for parallel) and rs (s for 
senkrecht: German for normal or perpendicular). 
Using Snell’s law (Volume I, Equation 5.19), the 
expressions for rs and rp (Volume I, Equations 5.140 
and 5.141) can be rewritten as follows:
 
r
E
E
n cos
n
n cos
n
s
m
r
m
i
t
i
t
t
i
t
= ⎛
⎝⎜
⎞
⎠⎟
=
−
+
⊥
θ
θ
θ
cos
t
i
cosθ
⊥
⎡
⎣⎢
⎤
⎦⎥ 
(6.4)
 
r
E
E
n cos
n
n cos
p
m
r
m
i
t
i
i
t
i
t
= ⎛
⎝⎜
⎞
⎠⎟=
−
+
||
θ
θ
θ
cos
nt
i
cosθ
||
⎡
⎣⎢
⎤
⎦⎥ 
(6.5)
In these expressions we now see the explicit 
appearance of the refractive index of the two 
media (ni and nt; see Volume I, Figure 5.38). Thin-
film and multilayer structures involve multiple 
interfaces, with Fresnel reflection and transmission 
coefficients applicable at each. The superposition of 
multiple waves introduces interference that depends 
on the relative phase of each light wave. To track 
the relative phase of each light component so as to 
correctly determine the phase of the overall reflected 
or transmitted beam, a film phase thickness is 
introduced as follows (see Figure 6.13).
 
β
π
λ
θ
=
⎛
⎝⎜
⎞
⎠⎟
2
d
n cos
2
2 
(6.6)
The reflectivity coefficients rp and rs for this case 
are given as the following.
 
r
r
r
exp(
i2 )
1
r
r
p
p (1,2)
p(2,3)
p(1,2) p(2,3
=
+
−
β
+
)exp(
i2 )
−
β
 
(6.7)
 
r
r
r
exp(
i2 )
1
r
r
s
s (1,2)
s(2,3)
s(1,2) s(2,3
=
+
−
β
+
)exp(
i2 )
−
β
 
(6.8)
Ellipsometry determines how p- and s- compo nents 
of the light change upon reflection or transmission 
in relation to each other. A known polarization is 
reflected or transmitted from the sample, and the out-
put polarization is measured. The ellipsometer mea-
sures this polarization change of the light reflected 
from the sample in terms of two parameters: Δ (some-
times cosΔ) and Ψ (see Figure 6.12a). These values are 
related to the ratio of the Fresnel amplitude reflection 
coefficients for p- and s-polarized light as follows:
 
r ( )
r( )
r
r
tan exp(i )
p
s
ω
ω
||
⊥
=
=
Ψ
Δ  
(6.9)
This ratio is complex, with tanΨ measuring the 
relative attenuation of s- and p- polarized light (which 
determines the tilt of the ellipse in Figure 6.12a) and Δ 
measuring the phase difference between p- and s-po-
larized reflected light (related to the ellipticity). In the 
case of an ideal bulk material, the result in Equation 
6.9 can be directly converted to give the complex 
dielectric constant and complex refractive index as:
 
ε
φ
φ
r
c
2
p
s
p
s
n
sin
r
r
r
r
=
=
+
−
+
⎛
⎝
⎜
⎜
⎜
⎜
⎞
⎠
2
2
1
1
1
( )
tan ( )
⎟
⎟
⎟
⎟
⎡
⎣
⎢
⎢
⎢
⎢
⎤
⎦
⎥
⎥
⎥
⎥
 (6.10)
This equation is an oversimplification implying 
that there are no surface layers of any type. A real-
istic bulk material comes with a surface oxide and 
at least some roughness, and Equation 6.10 would 
include these as part of the bulk optical constants. 
As a consequence, ellipsometry is used as an indirect 
method/model based technique, i.e., in general the 
measured Ψ and Δ cannot be converted directly into 
the optical constants of the sample. From Ψ, Δ, and 
an optical model, the desired information can be 
n2
d
n1
n3
FIGURE 6.13 Light reflects and refracts at each interface, 
which leads to multiple beams in a thin film. Interference 
between beams depends on relative phase and amplitude 
of the electric fields. Fresnel: reflection and transmission 
can be used to calculate the response from each contribut-
ing beam.

[Page 304]
304   From MEMS to Bio-NEMS: Manufacturing Techniques and Applications
extracted, as illustrated in Figure 6.14. After a sample 
is measured, a model is constructed and is used to 
calculate the predicted response from the Fresnel’s 
equations, which describe each material layer in 
the sample with its own thickness and optical con-
stants. If these values are not all known, an estimate 
is made for a preliminary calculation. The calculated 
values are then compared with the experimental 
data, and any unknown material property can be 
varied to improve the match between experiment 
and calculation. Finding the best match between 
the model and the experiment is typically achieved 
through regression. An estimator, such as the mean 
squared error (MSE), is used to quantify the differ-
ence between curves. The unknown parameters are 
allowed to vary until the minimum MSE is reached.
Ellipsometers may be single-wavelength or spec-
troscopic and may be have single or multiple angles 
of incidence. They may also operate with a rotating 
element or as nulling ellipsometer, and they may be sin-
gle-point or imaging. Spectroscopic ellipsometer allows 
the accurate characterization of a range of proper-
ties, including the layer thickness, optical constants, 
composition, crystallinity, anisotropy, and unifor-
mity. Thickness determinations ranging from a few 
angstroms to tens of micrometers are possible for 
single layers and complex multilayer stacks.
Ellipsometry measures the ratio of two values, so it 
is highly accurate and reproducible, it does not need 
a reference sample, and it is not very susceptible to 
light source fluctuation. Since it measures phase, it is 
highly sensitive to the presence of thin films (down 
to submonolayer coverage). The sampling region 
ranges from 30 µm to 10 mm, and the depth of sam-
pling, which depends on the absorption of the light 
in the sample, is typically 100 Å or more. For further 
reading we refer to the Handbook of Ellipsometry.5
Scanning Electron Microscopy
In ICs, MEMS, and NEMS, scanning electron micro-
scopes (SEMs) like optical microscopes, are fabrica-
tion line workhorses. Scanning electron microscopy 
is one of the primary tools used for analysis of MEMS 
and NEMS devices, one that was used long before 
the development of scanning probe techniques. 
Ernst Ruska, the inventor of the electron microscope 
(1931),* received his Nobel in 1986, at age of 80,
