Repository: Alvintxh/nanofab-web

# Extracted Book Sources

All 11 textbooks extracted 2026-04-05 using PyMuPDF (extract_pdf.py).

## Extraction Summary

| Book Key | File | Pages | Words | Page Numbering |
|----------|------|-------|-------|----------------|
| cui_2025 | Zheng Cui - Nanofabrication (4th ed) | 419 | ~158K | PDF labels (C1, i-xi, 1-407) |
| campbell_2008 | Campbell - Fabrication Engineering (3e) | 825 | ~369K | offset=18 (front-1..18, then 1-807) |
| teresa_2020 | De Teresa - Nanofabrication (full) | 451 | ~183K | offset=0 (sequential PDF pages) |
| madou_vol1_2011 | Madou - Fundamentals of Microfab Vol.1 | 646 | ~366K | PDF labels |

File: sources/sources_processed/books/madou_vol3_2011/madou_vol3_2011_full.txt (part 28 of 57)
# madou_vol3_2011
and shared the prize with Gerd Binnig and Heinrich 
Rohrer for the scanning tunneling microscope (STM) 
(see below), invented in 1981.
In an SEM, the surface or microvolume to be 
examined is irradiated with a finely focused elec-
tron beam; the beam may be swept in a raster† across 
the surface of the specimen, which is contained in a 
vacuum, to form images or can be static to obtain 
an analysis at just one position. The electrons are 
produced in an electron gun that accelerates them at 
the operating voltage. The operating voltage ranges 
from 0 to between 30 and 60 kV, depending upon 
the type of SEM.
Scanning electron microscopy requires a vacuum 
system so that the electrons can make the trip from 
the source in the electron gun, e.g., a thermal field 
emitter to the sample and to the detector (an electron 
multiplier). Insulating samples have traditionally 
required pretreatment in the form of coating with 
a conductive film, typically gold or carbon, before 
SEM examination. Nonconductive samples are sub-
ject to a buildup of electrons on their surface. This 
buildup of electrons, or charging, eventually causes 
scattering of the incoming electron beam, which 
interferes with imaging and analysis. Furthermore, 
samples that contain substantial water or other 
materials that volatilize in high vacuum also pres-
ent challenges for SEM examination. These samples 
require controlled drying to allow the SEM chamber 
to reach high vacuum and to prevent deformation of 
the sample at the SEM vacuum. Coating with gold or 
* There are two major types of electron microscopes: SEMs and TEMs. 
In the former, electrons scattered from a thick analyzed sample; in 
the latter, electrons transmitted through a very thin specimen are 
utilized. The first electron microscopes that were developed were 
actually TEMs (see “Transmission Electron Microscopy”).
† The beam is scanned over the specimen in a series of lines and frames 
called a raster, just like the (much weaker) electron beam in an ordi-
nary television.
Optical model to extract the desired information Ψ and Δ
Film thickness
Refractive index
Surface roughness
Interfacial regions
Crystallinity
Anisotropy
FIGURE 6.14 From Ψ, Δ, and an optical model the desired 
information can be extracted.

[Page 305]
Metrology and MEMS/NEMS Modeling   305
carbon and drying are not needed if an environmen-
tal scanning electron microscope (ESEM) is used 
(see below). The focusing of electrons in an SEM is 
achieved magnetically instead of with a polished 
and shaped lens. Electron beams (probes) of sizes 
down to ∼6 nm are attainable with conventional 
thermionic emission sources, although smaller 
probes, ∼2 nm, can be achieved using field emission 
sources (for a listing of different electron sources, see 
Volume II, Figure 2.17). The SEM also does not have 
lenses to magnify the image as in the optical micro-
scope; instead, magnification results from the ratio 
of the area scanned on the specimen to the area of 
the television screen [cathode ray tube (CRT)] (× 25 
to × 250,000 or more). Increasing the magnifica-
tion in an SEM is therefore achieved quite simply by 
scanning the electron beam over a smaller area of 
the specimen. The raster movement is accomplished 
by means of small coils of wire carrying the control-
ling current (the scan coils), and magnification is 
therefore controlled by the current supplied to the 
x, y scanning coils and not by objective lens power. 
A schematic drawing of an electron microscope is 
shown, together with a photograph of a commercial 
machine in Figure 6.15.
We remember that the resolution, R, of a light 
microscope can be calculated as 0.61λ/NA (Raleigh 
criterion; Volume I, Equation 5.13). In this expres-
sion, NA
nsin
D
2f
F#
max
=
θ
=
=
1
2
, with F# being the 
effective F-number, which equals f/D, or focal length 
over lens diameter. The assumption here is a large 
F#, which implies θ <<< 1 and NA = sin θ ∼ tan θ ∼ θ; 
this is called the paraxial approximation (see Volume I, 
Chapter 5). A good light microscope objective has 
an f/D (effective F-number) of about 2, so with λ = 
∼500 nm, a typical optical microscope R is about 
1  µm. This resolution can be much improved by 
using a scanning electron microscope. The matter 
wave of an electron (accelerated at 1,000,000 V) is 
0.001 nm (see de Broglie wavelength; Volume I, 
Equation 3.96) versus 450 nm for a light microscope; 
in other words, electron waves are 100,000 times 
shorter than the waves of visible light. So electrons 
have tremendous power to resolve minute structures 
because the resolving power is a function of wave-
length. Moreover this wavelength depends on the 
applied voltage and increasing the voltage leads 
to  faster electrons with yet shorter de Broglie 
Electron
beam
Electron gun
Anode
Magnetic
lens
To TV
scanner
Scanning
coils
Backscattered
electron
detector
(a)
Secondary
electron
detector
Stage
Specimen
FIGURE 6.15 (a) Schematic of scanning electron microscope (SEM). (b) Carl Zeiss SEM. Scanning electron microscopy 
provides detailed three-dimensional view.

[Page 306]
306   From MEMS to Bio-NEMS: Manufacturing Techniques and Applications
wavelengths. The effective F-number (also F# or f/D) 
for an electron microscope, on the other hand, is 
about 100 (quite large). The much shorter wave-
length despite the poorer f/D gives an SEM a resolu-
tion 1000-fold better than that of the best light 
microscope. This improved resolution is dramati-
cally illustrated in Figure 6.16, where we compare an 
image from an optical microscope (OM) with that of 
a SEM of the same Trochodiscus longispinus.
As the rastered focused electron beam irradiates 
the sample, secondary electrons are ejected from 
the sample. Secondary electrons are specimen elec-
trons that obtain energy by inelastic collisions with 
beam electrons. They are defined as electrons emit-
ted from the specimen with energy less than 50 eV 
and are predominantly produced by the interac-
tions between energetic beam electrons and weakly 
bonded conduction-band electrons in metals or the 
valence electrons of insulators and semiconductors. 
With a flux amplitude that depends on the nature of 
the material and on the angle that the feature’s sur-
face makes with the incident beam, these secondary 
electrons are counted and used to create an image 
of the sample. The accuracy of the images captured 
is highly dependent on machine capability and the 
specific part being examined. An electron multiplier 
is used to detect and amplify the secondary electron 
intensity as a function of beam position to create the 
SEM image (see more on SEM detectors on page 308). 
The output generated from the electron detector 
is displayed on a CRT rastered in synchronization 
with the electron beam. The final result is a two-
 dimensional image on a screen. Since no coordinate 
data are directly output from the SEM, performing 
any analysis other than line width measurements 
directly with the SEM software becomes difficult. 
Thus, SEMs are ideal for visualizing MEMS parts but 
are inadequate tools for quantitative analysis.2
The type of particles produced from the inter-
action of an electron beam with a solid sample is 
not limited to secondary electrons but may include 
backscattered electrons (BSEs), elastically scattered 
electrons, characteristic x-rays, and other photons 
of various energies. One of the main features of the 
SEM is that, in principle, any radiation emitted from 
the specimen or any measurable change in the speci-
men can be used to provide the signal to modulate 
the CRT and thus provide the contrast.
From Figure 6.17, it is obvious that several pro-
cesses occur when electrons bombard a solid sur-
face and that different emission mechanisms arise 
from different depths within the sample. The two 
basic types of electron scattering events that take 
place in an SEM are elastic scattering, which causes 
backscattering of electrons without loss or little loss 
of kinetic energy, and inelastic scattering, which 
results in transfer of energy from the beam elec-
trons to the sample. The inelastic scattering leads 
to the generation of secondary electrons but also to 
Auger electrons, x-rays (continuous and character-
istic), electron-hole pairs in conductors and insula-
tors, long wavelength electromagnetic radiation or 
cathodoluminescence [visible, UV, and infrared (IR) 
light], lattice vibrations (phonons), and electron 
oscillations in metals (plasmons, specimen current). 
The penetration depth of an electron into a solid 
depends on the beam energy, which in turn depends 
on the accelerating voltage, usually between 30 and 
60 kV in a typical SEM and on the atomic number, 
Z, of the bombarded material. The probability of an 
incident electron being scattered varies, with larger 
atoms (large Z) having a higher probability of pro-
ducing an elastic collision, so low-Z materials have a 
greater depth of penetration.
When a 20 KV e-beam is used, say for Ni (Z = 
28), Auger electrons originate from very close to 
FIGURE 6.16 Trochodiscus longispinus in optical micro-
scopy (a) and scanning electron microscopy (b). Note 
improved depth of field and resolving capability of the 
scanning electron microscopy experiment. (Taken from 
Goldstein, J., D. Newbury, D. Joy, C. Lyman, P. Echlin, 
E. Lifshin, L. Sawyer, and J. Michael. 2003. Scanning 
electron microscopy and x-ray microanalysis. New York: 
Kluwer Academic/Plenum Publishers.6)

[Page 307]
Metrology and MEMS/NEMS Modeling   307
the surface (10–30 Å), secondary electrons from 
100 Å deep, backscattering electrons from 1–2 
µm deep, and x-rays from 5 µm deep (the depth 
to which the incoming electrons may penetrate). 
Cathodoluminescence (CL), which arises from the 
recombination of electron-hole pairs generated by 
the incident beam, consists of visible photons (light). 
These can escape the sample only when emitted 
close to the surface, making cathodoluminescence 
very surface specific.
The interaction volume of the e-beam with the 
sample (pear shape shown in Figure 6.17) can 
be made visible in photoresist materials such as 
PMMA. Molecular bond damage (scission) dur-
ing electron bombardment renders these materials 
sensitive to etching in a suitable solvent revealing 
the exposed volume. This phenomenon is the basis 
for e-beam lithography as detailed in Volume II, 
Chapter 2. The interaction volume as a function of 
beam energy can be estimated from Monte Carlo 
calculations (see also Volume II, Figure 2.15).
In Figure 6.18 the relative intensity versus abun-
dance of the various emission phenomena under 
e-beam radiation are indicated. Whereas surface 
topography is obtained when low energy secondary 
electrons are collected, atomic number or orienta-
tion information is obtained from higher-energy 
 backscattered electrons and elastically scattered elec-
trons. The latter may be used to differentiate between 
surface roughness, porosity, granular deposits, stress-
related gross microcracks (often used in conjunction 
with microsectioning), and the observation of grain 
boundaries in unetched samples.
Elastically scattered electrons have the same energy 
as the incident electron beam and retain orientation 
and phase information. These electrons are used, for 
example, in diffraction imaging experiments, such 
as low-energy electron diffraction (LEED). In surface 
Incident
electron beam
Light
Auger
electrons
Backscattered
electrons
Secondary
electrons
X-rays
(a) Continuous
(b) Characteristic
5 nm
5 nm
150 nm
1000 nm
Bulk
sample
‘Pear shaped’
volume of
interaction
dia
Specimen
current
Element
Depth t1 (µm)
t1
Al
Cu
Ag
Au
1.5
0.58
0.49
0.26
FIGURE 6.17 Interaction mechanism of electrons with a solid. A bulk specimen showing the spread of the beam and the 
activated volume, giving rise to backscattered, secondary, and Auger electrons (i), characteristic x-rays (ii), and electron 
current (iii). Typical values given for the depth of electron penetration and the excited volume for a 30-keV, 100-nm-
diameter electron probe.
Inelastically scattered
Fraction of incident beam energy
Secondary electron emission
Backscattered
Elastically scattered
Relative intensity
FIGURE 6.18 Relative intensity versus abundance of 
various emission phenomena under e-beam radiation.

[Page 308]
308   From MEMS to Bio-NEMS: Manufacturing Techniques and Applications
science, well-ordered single- crystal surfaces are often 
investigated this way. Electrons penetrate (energy 
50–300 eV) only a few monolayers into the sample; 
therefore, they are surface sensitive (for comparison, 
x-rays are more bulk sensitive). The observed diffrac-
tion pattern is the reciprocal lattice of the geometric 
surface lattice. Well-ordered surfaces exhibit sharp 
bright spots and low background intensity. The pres-
ence of surface defects and crystallographic imper-
fection results in broadening and weakening of the 
spots and increased background.
The backscattered electrons (BSEs) have an energy 
of about 80% of the incident beam. They are emitted 
more or less specularly. These electrons, just like sec-
ondary electrons, can be used to form topographic 
SEM images, but they have a higher energy than 
secondary electrons and also yield compositional 
information. Larger atoms (large atomic number, Z) 
have a higher probability of producing an elastic col-
lision because of their greater cross-sectional area. 
Consequently, the number of BSEs reaching a BSE 
detector is proportional to the mean atomic number 
of the sample. Thus, a “brighter” BSE intensity corre-
lates with greater average Z in the sample, and “dark” 
areas have lower average Z. BSE images are very help-
ful for obtaining compositional maps of a sample 
and for quickly distinguishing different phases. BSE 
images are limited to a grayscale range, though, 
because they only record one variable, average Z (a 
combination of all the elements in a sample). Thus, 
they do not convey as much information as can be 
obtained by elemental composition mapping using 
EDS* x-ray detectors (see “EDAX (EDX or EDS)”).
SEM electron detectors can be based on different 
principles and oriented and operated differently to 
preferentially detect either secondary or backscat-
tered electrons. A scintillator-photomultiplier system 
known as the Everhart-Thorny (E-T) detector detects 
the secondary electron signal, which is much more 
dependent on the sample topography than other 
electrons emitted from the sample. Topographic 
images obtained with secondary electrons actu-
ally look remarkably like images of solid objects 
* EDAX (EDX or EDS): Energy dispersive analysis of x-rays (EDAX) is 
also called EDX and, more and more frequently, EDS. See “EDAX 
(EDX or EDS)”.
viewed with light. A typical E-T detector consists 
of a Faraday cage in front of a scintillator, which in 
turn is coupled to a light pipe leading to a photo-
multiplier tube. The Faraday cage is kept at a positive 
potential of a few hundred volts so as to efficiently 
collect most of the secondary electrons emitted from 
the sample (remember they have an energy less than 
50 eV). The scintillator typically has a positive volt-
age of several kilovolts applied to its surface, so that 
the electrons that pass the Faraday cage are acceler-
ated onto the scintillator. When the electrons strike 
the scintillator they produce light, which is directed 
to the photomultiplier by a light pipe.
Using BSEs to construct topographical images 
either relies on a simplified scintillator–light 
pipe–photomultiplier (E-T), as used for second-
ary electrons, or uses solid state detectors. This 
stripped-down version of the E-T detector consists 
of scintillator coupled to a photomultiplier by a light 
pipe. Because there is no collection potential, the 
collection efficiency of these detectors is directly 
related to the scintillator size and its proximity to 
the sample. The simplest solid-state detector is a p-n 
junction with electrodes on the front and back of 
the sample. When hit by electrons, the holes tend to 
migrate to one electrode while the electrons migrate 
to the other, producing a current, the total of which 
is dependent on the electron flux and the electron 
energy. Response time of the detector is, unfortu-
nately, slow but can be improved by putting a poten-
tial across the diode but this comes at the expense 
of increased noise in the signal. Often a set of solid-
state detectors for simultaneous collection of back-
scattered electrons in different directions is used.
Detectors above the sample collect electrons scat-
tered as a function of sample composition, whereas 
detectors placed to the side collect electrons scattered 
as a function of surface topography. BSE images can 
be obtained nearly instantly, depending on scan rate, 
and at any magnification within the instrument range.
The composition of samples is sensitive to the 
backscattered coefficient (η), which varies mono-
tonically with Z. It has been shown that the coef-
ficient can be expressed as follows.
 
η
×
×
= −
+
−
+
−
−
0 254
0 016
1 86
10
8 3 10
4
2
7
3
.
.
.
.
Z
Z
Z  
(6.11)

[Page 309]
Metrology and MEMS/NEMS Modeling   309
The magnitude of the compositional or atomic 
number contrast, C, from two phases of backscattered 
coefficients, η1 and η2, is readily calculated as follows.
 
C =
−
η
η
η
1
2
1
 
(6.12)
This method is not recommended for phases with 
similar atomic number, as the resolution may be 
poor.
The inelastically scattered electrons have inter-
acted strongly with the substrate electrons, and in the 
process they have lost all information of their initial 
direction and phase. These include Auger electrons, 
photoelectrons, and e-h pair recombination pro-
cesses. These have mainly spectroscopic value but can 
also be used for imaging (see SAM, “Auger Electron 
Spectroscopy and Scanning Auger Microscopy”).
In general, a high vacuum is required in SEM, as 
the sample environment and the samples have to be 
clean, dry, and electrically conductive. An environ-
mental SEM (ESEM) offers high-resolution secondary 
electron imaging in a gaseous environment of practi-
cal any composition, at pressures as high as 50 Torr 
and temperatures as high as 1500°C. In this case wet, 
oily, dirty, nonconductive samples may be examined 
in their natural states without modification or prepa-
ration. An immediate concern is that the gas mole-
cules will scatter the electrons and degrade the beam. 
To avoid this, instead of using a single pressure-limit-
ing aperture as used in conventional SEM, the ESEM 
uses multiple pressure limiting apertures to separate 
the sample chamber from the vacuum. This leaves 
the column still at very high vacuum, but the sample 
chamber may sustain pressures as high as 50 Torr.
An ESEM uses a special type of detector that can 
function in a nonvacuum environment. The detector 
uses the principle of gas ionization. A positive poten-
tial of a few hundred volts is applied to the detector, 
which attracts the secondary electrons emitted by 
the sample. As the electrons accelerate in the detector 
field, they collide with gas molecules, creating addi-
tional electrons, amplifying the original secondary 
electron signal, and generating more positive ions. 
The detector collects the amplified secondary elec-
tron signal and passes it on to an electron amplifier.
In nonconductive samples, the positive ions cre-
ated in the gas ionization process are attracted to the 
sample surface, and they effectively suppress charg-
ing artifacts.
A short review of environmental scanning elec-
tron microscopy by Krisada Kimseng and Marcel 
Meissel can be found at http://www.calce.umd.edu/
TSFA/ESEM.pdf.
Scanning Proximal Microscopes
Introduction
A scanning proximal microscope (SPM) is a mechani-
cal imaging instrument in which a small (<1 µm) probe 
is scanned over a sample surface. All SPMs owe their 
ultimate existence to the scanning tunneling micro-
scope (STM), invented by IBM research scientists Gerd 
Binnig and Heinrich Rohrer in the early 1980s.
By monitoring the motion of a tiny probe tip, the 
surface topography and/or images of surface physi-
cal properties are measured with an SPM. Because 
close proximity or contact between the specimen 
and probe is a general requirement, SPMs need a 
feedback system that precisely controls the physi-
cal separation between probe and sample. Several 
methods are available to monitor the z-position of 
the probe tip at all times:
 
◾Interferometric 
measurement 
of 
the 
tip 
amplitude
 
◾Electron tunneling (limited to conductive 
specimens)
 
◾Detection of the light emitted through the 
probe tip
 
◾Constant force (atomic force feedback) is the 
most common method; it can be further sub-
divided as follows:
• Diffraction of a separate light source by the 
tip
• Mechanical sensor attached to the tip (e.g., 
a quartz tuning fork)
 
◾Capacitance detection
The two most commonly used mechanisms of tip 
positioning are optical methods that monitor the tip 
vibration amplitude (usually interferometric), and 
nonoptical tuning fork techniques.
In addition to the z-axis feed-back control, an 
x-y-z scanner (usually driven piezoelectrically) con-
trols the movement of the probe over the sample 

[Page 310]
310   From MEMS to Bio-NEMS: Manufacturing Techniques and Applications
surface. The x-y-z scanner moves either the sample 
or the proximal probe. With the sample attached 
to the scanner, the sample moves under the fixed 
probe tip in a raster pattern, and an image is gener-
ated from the interaction of the tip and the sample. 
The size of the area that can be imaged depends 
on the  maximum displacement of the scanner 
used. The  typical size scale of features measured 
ranges from the atomic level (less than 1 nm) to 
more than 100 µm. A computer monitors the probe 
position and gathers data from the feedback system 
to control both the scanning of the tip (or sample) 
and the separation of the tip from the sample sur-
face. The information generated by sensing the 
interaction between the probe and sample surface 
is collected and recorded by the computer point-by-
point during the raster movement, and the computer 
renders the data into two-dimensional data sets 
(lines). The interactions between probe and sample 
used for imaging in scanning probe microscopes 
include electron tunneling, magnetic forces, electri-
cal forces, electrochemical interactions, mechani-
cal interactions, capacitance, ion conductance, Hall 
coefficient, thermal properties, and optical proper-
ties. SPMs offer an alternative to noncontact tech-
niques and are characterized by their potential for 
very high resolution (subangstrom), limited only 
by the probe size and the property probed.
As illustrated in Table 6.5, SPMs are used in a 
wide range of applications. The three most used 
SPMs are the near-field scanning optical micro scope 
(NSOM), the STM, and the atomic force micro-
scope (AFM). In this section, we analyze the poten-
tial of these three SPMs for geometrical metrology. 
The utility of other specialized SPMs in property 
metrology is surveyed below (see “Tools to Measure 
Materials Property: Property Metrology”).
NSOM or SNOM
To attain resolution beyond Abbe’s diffraction limit 
of 200 nm, the textbook knowledge used to be that 
a complicated and costly SEM (0.1 nm resolution) or 
STM was required. Although these instruments do 
have a better resolution, they sacrifice many of the 
advantages of an optical microscope, such as nonde-
structiveness, low cost, high speed, reliability, versatil-
ity, accessibility, and ease of use. Thus, it would be very 
attractive to miniaturize a light microscope and have 
it operate below Abbe’s diffraction limit. This objec-
tive is met by combining a scanning proximal probe 
technique with optical microscopy (OM) in so-called 
scanning near-field OM, a technique developed in the 
mid-1980s. We encountered NSOM first in Volume I, 
Chapter 5; here we give some additional background 
supplementing the information presented there.
The idea of using a subwavelength aperture to 
improve optical resolution was first proposed by E. 
H. Synge7 in a letter to Einstein in 1928 and again, 
independently, in 1956 by John A. O’Keefe.8 These 
ideas were realized only much later. First results were 
TABLE 6.5 Scanning Proximal Microscopes and Their Applications
Scanning Proximal Microscopes
Examples of Applications
Scanning tunneling microscopy
Topography, density of states
Atomic force microscopy
Topography, force measurement
Lateral force microscopy
Friction
Magnetic force microscopy
Magnetism
Electrostatic force microscopy
Charge distribution
Scanning near-field optical microscopy
Optical properties
Scanning capacitance microscopy
Dielectric constant, doping
Scanning thermal microscopy
Temperature
Ballistic electron emission microscopy
Interface structure
Spin-polarized scanning tunneling microscopy
Spin structure
Kelvin probe force microscope is the Kelvin 
mode of scanning probe microscopy 
Measures contact potential difference 
between the probe and the sample
Scanning electrochemical microscopy
Electrochemistry
Photon emission scanning tunneling microscopy
Chemical identification

[Page 311]
Metrology and MEMS/NEMS Modeling   311
achieved in 1972, by Ash and Nicholls,9 in the micro-
wave region of the spectrum, and in 1984, in the visi-
ble, by D. W. Pohl et al.10 During image acquisition in 
NSOM, the point light source must be scanned over 
the surface, without touching it, and the optical sig-
nal from the surface must be collected and detected. 
To realize a constant probe-sample distance, a feed-
back mechanism that is unrelated to the NSOM/
SNOM signal is utilized. Harootunian et al.11 were 
the first to demonstrate SNOM microscopy in fluo-
rescence mode. This result led eventually to single-
molecule detection experiments by several groups.
During image acquisition in NSOM, a point light 
source is scanned very close to the surface, without 
touching it, and the optical signal from the surface 
is detected. In order to achieve an optical resolution 
better than Abbe’s diffraction limit (the resolution 
limit of conventional OM), the probe tip must be 
brought within the near-field region, with the illumi-
nation source closer to the specimen than the wave-
length of the illuminating radiation. For NSOM, the 
separation distance between probe and specimen 
surface is typically on the order of a few nanome-
ters. Radiation near the source is highly collimated 
within the near-field region, but after propagation 
of a few wavelengths’ distance from the specimen, 
the radiation experiences significant diffraction and 
enters the far-field regime. To make a point light 
source, laser light is fed to a microscopic aperture 
via an optical fiber. The aperture can be a tapered 
fiber with its shaft coated with a metal, a microfabri-
cated probe, or a tapered pipette (see  example aper-
ture SNOM implementations in Volume I, Chapter 
5). The aperture-based resolution is limited to about 
λ/10. With careful probe design and sample prepa-
ration a resolution of ∼30 nm has been achieved.
One challenge for aperture based SNOM is the 
small aperture resulting in a very low light through-
put. Scattering SNOM or apertureless SNOM, devel-
oped in the 1990s, is an alternative that avoids this 
low light intensity problem. Apertureless near-field 
optics, as we saw in Volume I, Chapter 5, uses a 
sharp, metallic subwavelength tip instead of an 
optical point source. The sharp metal tip acts as a 
nanoscopic light scatterer when placed in near-field 
distance to the sample. Oblique incident light is scat-
tered at the tip, and the resulting strongly enhanced 
local plasmonic field is used for excitation of the 
sample. The resulting optical response signal is col-
lected via an objective in far field and can be used 
for imaging and chemical analysis. The tip radius in 
this case is the only factor determining resolution. 
The best resolution attained today is 10 nm, and it 
is expected that this can be reduced to atomic level 
resolution. A significant problem with the scattering 
SNOM approach is that the light scattered by the tip 
carrying the information on tip-sample interaction is 
easily overwhelmed by background light. Therefore 
the method is particularly suitable for light-matter 
interaction processes where the light detected has a 
different wavelength from the excitation light (e.g., 
Raman scattering, fluorescence, second harmonic 
generation). Consider tip-enhanced Raman spec-
troscopy as an example. In tip-enhanced enhanced 
Raman spectroscopy (TERS), a silver-coated tip 
is scanned across the illuminated area, acting as 
a Raman signal enhancer. As we saw in Volume I, 
Chapter 5, Raman signals of molecules deposited on 
silver or in close proximity to silver nanoparticles can 
be increased by a factor of 1014. It is believed that this 
enhancement results principally from the resonant 
enhancement of the surface plasmon mode localized 
at the apex of the sharp metallic tip. This technique 
represents an elegant combination of two Nobel 
Prize-winning discoveries: the Raman effect and the 
scanning tunneling microscope. TERS has created a 
new tool that achieves a long-awaited goal in surface 
science, namely the correlation of topographic and 
chemical information of the same sample region at 
nano meter scale. Although the enhancement pro-
cesses allowing for TERS are still not fundamentally 
 understood, the use of an illuminated scanning 
probe tip to greatly enhance Raman scattering from 
the sample underneath the tip is one of the most 
exciting developments in optical spectroscopy.
In the rest of this discussion, we focus on aper-
ture-based SNOM only.
In an aperture-scanning NSOM instrument, the 
quantitative point-spread function in the near field 
can be approximated by a Gaussian profile whose 
1/e intensity value is of the same order as the radius 
of the aperture at the tip of the NSOM probe. The 
mode of light propagation is primarily evanescent 
(and parallel to the specimen surface) when the 

[Page 312]
312   From MEMS to Bio-NEMS: Manufacturing Techniques and Applications
radius of the illuminating source is less than one-
third of the imaging light wavelength as shown in 
Figure 6.19. The NSOM configuration illustrated 
here positions the objective in the far field, in the 
conventional manner, for collection of the image-
forming optical signal.
A schematic illustrating the control and informa-
tion flow of an inverted optical microscope-based 
NSOM system is presented in Figure 6.20a. A laser 
source is coupled to a fiber optic probe for near-field 
specimen illumination. In the NSOM setup shown, 
the probe tip movements are controlled through an 
optical feedback loop incorporating a second laser 
that is focused on the tip. Two-dimensional data sets 
gathered by the NSOM instrument are registered 
and displayed as a 3D reconstruction on a computer 
monitor. Figure 6.20b is a photograph of an actual 
near-field scanning optical microscope set-up.
To improve signal-to-noise ratios for the feedback 
signal, the NSOM tip is oscillated at its resonance 
frequency. This allows for more sensitive lock-in 
 detection techniques, eliminating positional detec-
tion problems associated with low-frequency noise 
and drift. As the oscillating tip approaches the 
sample surface, forces between the tip and speci-
men change both the peak resonance and the 
quality factor. These changes can be monitored by 
several techniques, classifiable in two broad groups: 
1)  shear-force mode and 2) tapping mode. In the 
shear-force mode, to control the tip-specimen gap 
during imaging, one utilizes lateral oscillation shear 
forces generated between a straight optical fiber and 
the sample (Figure 6.20a). The fiber is drawn to a 
sharp point and coated on the sides with an opaque 
material (usually Al). A small (∼50-nm) hole is 
formed in the coating at the apex of the fiber and 
the evanescent field associated with this aperture is 
used to image the sample. In the optical feedback 
approach, illustrated in Figure 6.20a, a second laser 
is tightly focused as close to the end of the NSOM 
probe as possible. With the laser feedback estab-
lished, the probe is then vibrated, at a known fre-
quency, utilizing a dither piezo. A split photodiode 
collects the laser light, and the difference between 
the signals from each side of the detector is deter-
mined. The main problem associated with such 
an optical type of feedback mechanism is that the 
light source, which is used to detect the tip vibra-
tion frequency, phase, and amplitude, becomes a 
Tip
Near ﬁeld
Detector
Surface
FIGURE 6.19 Light source is held in near-field to the surface.
NSOM
conﬁguration
schematic
X-Y Scanner
Acquisition
and
control
Feedback
control
Lock-In
ampliﬁer
X-Y-Z
translational
stage
Objective
Digital
camera
HeNe
laser
Excitation
source
(a)
(b)
Fiber
Oscillator
Quadrant photodiode
Dither and Z-motion
piezo tube
Probe tip
Specimen
Near-ﬁeld scanning optical microscope conﬁguration
NSOM head
Electronic
control unit (ECU)
Photo
tube
ECU
interface
connection
CPU
Monitor
Keyboard
External
laser
Inverted optical
microscope
FIGURE 6.20 A schematic (a) illustrating the control and information flow of an inverted optical microscope-based 
 scanning near-field optical microscopy system. (b) Actual photo of an Olympus NSOM system (http://www.olympusmicro.
com/primer/techniques/nearfield/ near fieldintro.html).

[Page 313]
Metrology and MEMS/NEMS Modeling   313
potential source of stray photons that can interfere 
with the detection of the NSOM signal. To realize a 
constant probe sample distance, a feedback mecha-
nism that is unrelated to the NSOM signal is obvi-
ously preferred. This is the primary reason why the 
nonoptical feedback method based on the tuning-
fork technique, illustrated in Figure 6.21, has become 
increasingly popular. Tuning forks are incorporated 
into the NSOM to serve as inexpensive and simple, 
nonoptical excitation and detection devices. When 
quartz tuning forks are utilized for regulation in a 
feedback loop, their very high mechanical quality 
factor, Q (as high as approximately 10,000), and cor-
responding high gain provide the system with high 
sensitivity to small forces, typically on the order of 
piconewtons. The fiber is typically fixed to one leg 
of a tuning fork, which is caused to oscillate. 
Interaction between the tip and the sample (due 
to shear forces—hence the name shear-force mode) 
leads to damping of this oscillation, and the height is 
adjusted to maintain a constant oscillation frequency.
In the tapping mode, to generate the feedback 
signal, one relies on atomic forces modulating the 
oscillation of a cantilever probe. In this case, a bent 
optical fiber, effectively functioning as an AFM canti-
lever probe, may be used as the light source. The non-
optical feedback method based on the tuning-fork 
technique, illustrated in Figure 6.21, is also applica-
ble here. It is also possible to use an AFM-type canti-
lever probe, in which the cantilever has an aperture 
at its apex; a lens focuses light into the aperture and 
an AFM-type feedback mechanism is used.
For the best image quality, shear-force feedback 
techniques are restricted to specimens that have low 
surface relief, and longer scan times are required com-
pared with operation in tapping mode. Moreover, the 
interactions that underlie shear force imaging are not 
very well understood. However, the straight probes 
employed in shear-force feedback techniques are eas-
ier to fabricate, are lower cost, and have a higher light 
throughput than their bent probe counterparts.
Previously developed high-resolution scanning 
techniques, such as scanning electron microscopy 
(SEM), transmission electron microscopy (TEM), 
scanning tunneling microscopy (STM), and atomic 
force microscopy (AFM), do not benefit from the 
wide array of contrast mechanisms available to an 
OM such as SNOM and, in most cases, are limited to 
the study of specimen surfaces only. Aside from the 
available contrast-enhancing techniques of stain-
ing, fluorescence, polarization, phase contrast, and 
differential interference contrast, optical methods 
have inherent spectroscopic and temporal resolu-
tion capabilities.
Advantages and disadvantages of SNOM and a list 
of applications are provided in Volume I, Chapter 5, 
“NSOM Applications.”
Scanning Tunneling Microscope
The scanning tunneling microscope (STM) was 
the first and remains the most famous of the scan-
ning probe microscope techniques. As detailed in 
Volume  I, Chapter 3, scanning tunneling micros-
copy measures topography of surface electronic 
states using a tunneling current that is dependent 
on the separation between the probe tip and a con-
ductive sample surface (metals or semiconductors). 
The violation of classical physics in tunneling is 
allowed by the quantum mechanical uncertainty 
principle. On the basis of this principle, a particle 
can violate classical physics by tunneling inside and 
even through an energy barrier, ΔE, for a short time, 
Δt ∼ /ΔE (see Volume I, Equation 3.107). The expo-
nential decay of the wave function inside a rectan-
gular energy barrier that stretches from x = 0 to x = 
L and has a height of V0 is given as follows:
 
ψ
=
−α
(x)
Ae
x 
(Volume I, Equation 3.185)
Electrical
contacts
Optical
ﬁber
Probe
tip
Dither
piezo
Tuning
fork
Specimen
Near-ﬁeld
illumination
FIGURE 6.21 Tuning fork feedback (http://www.olympus 
micro.com/primer/techniques/nearfield/nearfieldintro.html).

[Page 314]
314   From MEMS to Bio-NEMS: Manufacturing Techniques and Applications
with α2 =
−
2m(V
E)
0
2
ℏ
 (Volume I, Equation 3.165). If 
the barrier is narrow enough (L is small), there will 
be a finite probability, P, of finding the particle on 
the other side of the barrier, as follows:
 
P
x)|
A e
2
2
2 L
=|
(
ψ
=
−α  
(Volume I, Equation 3.186)
where A is a function of the energy, E, of the particle 
and the barrier height, V0. The probability of finding 
an electron on the other side of a barrier of width 
L can be probed with a fine needle tip from a STM. 
The tunneling current, picked up by the sharp nee-
dle point of an STM, based on Volume I, Equation 
3.186, is given by the following equation:
 
I
f (E)A e
w
2
2 L
=
−α  
(Volume I, Equation 3.187)
where fw(E) is the Fermi-Dirac function, which con-
tains a weighted joint local density of electronic 
states (DOS) in the solid surface that is being probed 
and those states in the needle point (see Figure 6.22). 
Tunneling occurs between states of the same energy 
and the electron’s energy does not change during 
the tunneling event. From Volume I, Equation 3.187, 
when L changes by 1 Å, the current changes by a 
factor of about 10. Obviously, the tunneling current 
is very sensitive to the gap distance. The size of the 
gap in STM experiments is kept on the order of a 
couple of angstroms. The DOS can vary as a func-
tion of position on the sample, which means that 
one can define a local density of states (LDOS). 
LDOS depends on both energy and on position. An 
intuitive way to think about LDOS is that it gives 
the density of electrons of a certain energy at that 
particular spatial location [LDOS (x, y, E)]. An STM 
measures and controls the current that flows between 
the tip and the sample (I), the bias voltage between 
the tip and the sample (V), the xy (in sample plane) 
position of the tip, and the z (perpendicular to 
sample plane) distance between the tip and sample. 
Using these variables, an STM is able to measure the 
LDOS of a material as function of position on the 
surface (controlled by where the tip is above the sur-
face) and as a function of energy (controlled by the
