Repository: Alvintxh/nanofab-web

# Extracted Book Sources

All 11 textbooks extracted 2026-04-05 using PyMuPDF (extract_pdf.py).

## Extraction Summary

| Book Key | File | Pages | Words | Page Numbering |
|----------|------|-------|-------|----------------|
| cui_2025 | Zheng Cui - Nanofabrication (4th ed) | 419 | ~158K | PDF labels (C1, i-xi, 1-407) |
| campbell_2008 | Campbell - Fabrication Engineering (3e) | 825 | ~369K | offset=18 (front-1..18, then 1-807) |
| teresa_2020 | De Teresa - Nanofabrication (full) | 451 | ~183K | offset=0 (sequential PDF pages) |
| madou_vol1_2011 | Madou - Fundamentals of Microfab Vol.1 | 646 | ~366K | PDF labels |

File: sources/sources_processed/books/madou_vol3_2011/madou_vol3_2011_full.txt (part 29 of 57)
# madou_vol3_2011
bias voltage between the tip and sample). The LDOS 
is proportional to the differential increase in tun-
neling current given a differential increase in bias 
voltage; in other words, one can measure the LDOS 
by measuring dI/dV. This was illustrated in Volume I, 
Figure 3.135, for a metallic and semiconducting car-
bon nanotube where singularities (sharp peaks) in 
the density of states function are observed directly 
in scanning tunneling microscopy images.
An STM may be viewed as an electron microscope 
that uses a single atom on a tip to attain atomic res-
olution. In a bit less lofty way, it may be described 
as a glorified phonograph needle, as illustrated in Figure 
6.23. Resolution is determined by  manufacturing a 
probe whose tip is of the same dimension we seek to 
resolve. If one can get a single atom at the tip, the vast 
majority of the current will run through it and thus 
give us atomic resolution. Tungsten is commonly used 
for the tip because one can use electrochemical-etch-
ing techniques to create very sharp tips like the one 
shown in Figure 6.24. This tip is brought to within a 
few angstroms of the surface that we wish to probe, 
and a small bias voltage (10 mV to 2 V) is applied 
between the tip and the sample while an electrical 
Sample
Tip
Tunneling
electrons
FIGURE 6.23 Scanning tunneling microscope.
Sample
DOS
0
L
Tip
DOS
VBias
EF
EF
FIGURE 6.22 Density of state functions in sample and tip.

[Page 315]
Metrology and MEMS/NEMS Modeling   315
current flows by electrons tunneling across the gap 
between the two conductors. As we saw above, this 
tunneling current magnitude depends upon the gap 
voltage, the gap distance, and the local density of 
electron states (Volume I, Equation 3.187).
At its heart, a scanning probe microscope has a 
piezoelectric material (e.g., quartz) that expands 
or contracts slightly when a voltage is applied to it. 
These voltages can be carefully controlled and cause 
one end of the crystal to move with better precision 
than the width of a single atom. The needle or tip is 
brought very close to the surface and moved over it 
piezoelectrically and a tunneling current, resulting 
from the overlap of the tip’s electron wave functions 
with the conducting surface is measured. This tun-
neling current is generated, even though there is a 
break in the circuit. Using a feedback servo loop, 
the tip slowly scans across the surface and is raised 
and lowered in order to keep the signal constant and 
maintain a distance of a couple of angstroms, where 
the tunneling current is at a measurable level.
An STM does not measure nuclear position 
directly; rather, it measures the electron density 
clouds on the surface of the sample. In some cases, 
the electron clouds represent the atom locations 
pretty well, but not always. The trace from an STM 
(Figure 6.25A) can be interpreted as a grid (Figure 
6.25Ba) that can be shown as a grayscale picture 
(Figure 6.25Bb). The grayscale picture can be inter-
preted as a contour map (Figure 6.25Bc), which can 
then be averaged out to make it smooth (Figure 
6.25Bd) and finally can be colored (Figure 6.25C). 
This explains the color of the Kanji character, made 
by manipulation of individual iron atoms on a cop-
per surface with an STM, in Figure 6.26.
The vertical resolution of an STM is remarkably 
good because of the exponential dependence of the 
current on vertical height (L in Volume I, Equation 
3.187). This means that 1-Å change in height corre-
sponds to almost 1 order of magnitude difference in 
current. The noise floor is in the tens of femtometer 
FIGURE 6.24 Tungsten scanning tunneling microscope 
tip; magnification ×150.
(a)
(A)
(B)
(C)
(b)
(c)
(d)
Z-AXIS 200 mm
X-AXIS 1 mm
Y-AXIS 1 mm
FIGURE 6.25 (A) Trace of a scanning tunneling microscope (STM). Shown is a trace of an individual turn mark on a 
 diamond-turned aluminum substrate to be used for subsequent magnetic film deposition for a high-capacity hard disc 
drive. (B) The trace from an STM can be interpreted as a grid (a), which can be shown as a grayscale picture (b). The grayscale 
picture can be interpreted as a contour map (c) that can then be averaged out to make smooth (d) and finally colored (C).

[Page 316]
316   From MEMS to Bio-NEMS: Manufacturing Techniques and Applications
range. The lateral resolution depends on the tip 
radius as clarified in Figure 6.27. A tip with radius 
R = 1000 Å actually focuses 90% of the current in a 
circle of radius (Δx in Figure 6.27) of 45 Å. A 100-Å 
tip focuses 90% of the current in a circle of radius 
14 Å. In practice, a 2-Å lateral resolution is routine. 
These numbers can be ascertained by rewriting 
I
f (E)A e
w
2
2 L
=
−α  (Volume I, Equation 3.187) as:
 
I( x) 
 f
E)A e
w
2
2
x
2R
2
Δ
Δ
=
(
−α
 
(6.13)
There are two major modes of operation for an 
STM: constant current and constant height. In 
constant current mode one maintains a constant 
tunneling current by adjusting the height (separa-
tion between tip and sample). In constant height 
mode one, maintains the height and measures the 
current.
STMs can be used in solution, as there still is a vac-
uum gap, even in water. This mode of STM operation 
is called scanning electrochemical microscopy, which we 
encountered in Volume II, Chap ter 4. To minimize 
faradaic processes the tip shank must be shielded 
with melted wax or plastic to expose only the last 
few nanometers of metal. The tunneling current to 
the exposed metal tip must be large compared with 
faradaic current to the tip shank.
STMs are limited to imaging parts with conductive 
surfaces, and electronic inhomogeneities can have 
significant effects on the acquired topographical 
images. Vibrations in the probing mechanism lim-
its gap width stability, which, in turn, can affect the 
fidelity of the measurements. All SPMs are limited, 
in the same sense as white light interferometers, to 
a maximum measurable slope. When features with 
perpendicular sidewalls are scanned, the data typi-
cally exhibit a slope that is actually not present. The 
height of measurable features is also limited to the 
probe tip length, which is typically <10 µm in com-
mercial systems. This limitation severely prohibits 
the inspection of high-aspect ratio parts with dimen-
sions on the order of millimeters. Though these tools 
have extremely high resolution, it is unfeasible to 
collect scans that cover all of the surfaces of a part, 
given the limited scan range of the tools.
Gerd Binning and Heinrich Rohrer (Figure 6.28) 
invented the scanning tunneling microscope at IBM 
FIGURE 6.26 Kanji character for atom, by Lutz and 
Eigler (IBM Almaden). An example of manipulation/
mechanosynthesis of iron atoms on a Cu surface with a 
scanning tunneling microscope. (Courtesy of D. Eigler.) 
Lateral resolution
R
Δx
FIGURE 6.27 Lateral resolution of a scanning tunneling 
microscope.
FIGURE 6.28 The inventors of the scanning tunneling 
microscope. Nobel laureates in Physics, 1986.

[Page 317]
Metrology and MEMS/NEMS Modeling   317
Zürich in 1981. They shared the Nobel Prize for 
Physics in 1986 for their microscope (Figure 6.29).
Atomic Force Microscopy
Scanning force microscopy, also called atomic force 
microscopy (AFM), constitutes a major extension of 
the STM technique. The technique, first described 
in 1986, depends on forces (repulsive or attractive) 
between atoms of a sample and a probe (Figure 6.30). 
No current flows between sample and AFM tip, so 
the sample need not be conducting.
In a typical AFM, a cantilever with a tip (the 
probe; see Figure 6.31) is oscillated above the sample 
surface. The oscillation amplitude is less than10 nm, 
and in the so-called noncontact mode, the tip does not 
touch the sample. Constant oscillation amplitude is 
maintained and surface forces, which extend from 
1 to 10 nm above the surface, decrease the resonant 
frequency of the cantilever. This in turn changes the 
amplitude of oscillation. Typical surface forces range 
from the piconewton to the nanonewton [quantum 
mechanical (covalent, metallic bonds): 1–3 nN; 
Coulomb (dipole, ionic): 0.1–5 nN; polarization 
induced (dipoles): 0.02–0.1 nN].
A cantilever must now be designed to convert 
these very small mechanical forces into measurable 
deflection, δ.
A microfabricated cantilever beam and probe tip, 
as shown in Figure 6.32, deflects in response to an 
applied force and can be represented as a linear elas-
tic, Hookean spring:
 
F = –kδ  
(6.14)
where δ =  displacement at the end of cantilever (in 
meters) (this is what we actually measure 
in a force spectroscopy experiment)
F =  external force applied to cantilever (in 
newtons) (this we can calculate from δ)
k = cantilever spring constant
FIGURE 6.29 Binning and Rohrer’s original scanning 
tunneling microscope.
δ < 0
δ = 0
δ > 0
Surface force
Sample surface
Repulsive
Attractive
Rest
position
FIGURE 6.30 An atomic force microscope measures sur-
face forces.
Triangle
Rectangle
FIGURE 6.31 Cantilevers are either triangular or rectan-
gular. Material can be silicon on silicon nitride (plastic in 
development). Probes shapes can be pyramidal or conical 
and may be sharpened.

[Page 318]
318   From MEMS to Bio-NEMS: Manufacturing Techniques and Applications
For the cantilever in Figure 6.32 the spring constant 
(in N/m) is given as follows:
 
k
EW
4
T
L
=
⎛
⎝⎜
⎞
⎠⎟
3
 
(6.15)
where T = cantilever thickness (in meters)
W = cantilever width (in meters)
L = cantilever length (in meters)
E = Young’s (elastic) modulus of cantilever 
material (in pascals or N/m2)
For Si, E = 11 × 1010 N/m2.
We can calculate k independently, and typical val-
ues are 0.01–100 N/m. The resonance frequency f, of 
the cantilever is given as follows:
 
f
E T
L2
= 0 162
.
ρ
 
(6.16)
where ρ is the density of the cantilever material. 
Typical values for f are 7–500 kHz.
The interaction of surface forces with this canti-
lever can now be modeled as a spring in series with 
the cantilever spring, as pictured in Figure 6.32 or, 
remembering that ω =
k
m:
 
ω
−∂
∂
=
k
F
z
m
 
(6.17)
where ∂
∂
F
z
/
 is the force gradient (F′). For small 
amplitudes, a Taylor expansion of the force can be 
carried out, and a frequency shift proportional to 
the force gradient is found, as follows:
 
Δω
ω
∂
∂
= −1
2k
F
z
 
(6.18)
In practice one needs to compromise between 
a cantilever with a small k and a large resonance 
frequency f. The resonance frequency (f) should 
indeed be higher than the data acquisition rate and 
the noise level (kHz range). To increase the resonance 
frequency, the cantilever should be stiff (large k), short 
and thin. On the other hand, to maximize sensitiv-
ity, a soft cantilever (small k) is preferred. But making 
k too small, one might have a problem of cantilevers 
crashing into the sample. With a k value of ∼1 N/m, 
an AFM can measure forces of pN, and even fN is 
feasible. The force detection limit is the Brownian 
motion of the cantilever (thermal noise limited).
In Table 6.6 we list some example AFM cantilevers 
with their force sensitivity, Young’s modulus, spring 
constant, resonant frequency, density and type of 
material, and shape. For an excellent discussion and 
references on cantilever design, consult http://www.
asylumresearch.com/springconstant.asp.
Example 6.2
Exercise: In atomic force microscopy, an ultra-
sharp tip on the end of a silicon cantilever beam 
is used to probe a surface at the nanoscale. By 
how much is the beam deflected by thermal 
motion? The cantilever has a spring constant of 
∼10 N/m.
Answer: The energy required for deflection 
of the beam by a distance δ is E = ½ kδ2. At a 
temperature of 300 K, the thermal energy is on 
the order of kT = 6 × 10–21 J.
This energy will cause an average deflection of 
the beam by δ = (2E/k)0.5 = 1 × 10–7 m, or 100 nm.
A light lever is the most common deflection 
measurement (δ) sensor used in atomic force 
microscopes. In this approach, when the canti-
lever moves  up and down, the position of a laser 
spot on a photodetector moves up and down. As a 
δ
L
T
W
F
k
k
Tip
Tip
F
∂F
∂Z
∂F
∂Z
FIGURE 6.32 Atomic force microscope cantilever model. T = cantilever thickness (m), W = cantilever width (m), L = cantile-
ver length (m), and δ = deflection of the end of the cantilever.

[Page 319]
Metrology and MEMS/NEMS Modeling   319
position-sensitive photodetector, a four-quadrant 
photo diode (current in each quadrant changes with 
light intensity) is used, as illustrated in Figure 6.33.
In an alternative approach a piezoresistive sensor 
is embedded in the cantilever. This approach was 
discussed in Volume I, Example 4.1.
There are three main AFM techniques in use: con-
tact, noncontact, and tapping mode. In the “repul-
sive” contact AFM, the tip is in perpetual contact 
with the sample as it slides across the surface. The 
tip is attached to the end of a cantilever with a low 
spring constant, k, while the feedback keeps the ver-
tical deflection of the cantilever constant. In contact 
mode, the AFM measures hard-sphere repulsion 
forces between the tip and sample. Forces range from 
nano- to micronewtons in ambient conditions and 
even lower (0.1 nN or less) in liquids. This method 
provides the highest resolution but may damage the 
surface. It is the only AFM technique that can pro-
vide atomic-resolution images.
In noncontact mode, the AFM derives topographic 
images from measurements of the van der Waals 
attractive forces. The tip does not touch the sample; 
instead, the cantilever with the tip oscillates (ampli-
tude <10 nm) above the surface. The resonant fre-
quency of the cantilever is decreased by the attractive 
surface force, which extends from 1 to 10 nm above 
the surface (see Volume  I, Chapter 7, “Calculating 
Interaction Forces between Surfaces and Particles”). 
The noncontact mode has the lowest resolution of 
the three main AFM approaches.
Tapping mode AFM, the most commonly used 
of all AFM modes, is a patented technique (Veeco 
Instruments) that maps topography by lightly tap-
ping the surface with an oscillating probe tip. This 
eliminates the shear forces potentially damaging to 
soft samples. The AFM tip taps the sample surface 
during the closest point of approach in each oscilla-
tion cycle, the amplitude of which is kept unchanged 
by the feedback loop. In this intermittent tip con-
tact, force is measured with improved resolution 
over noncontact AFM. Surface forces again cause an 
oscillation frequency shift, but the tap also causes 
the cantilever/tip to lose energy, giving additional 
information about the surface. Another major 
advantage of tapping mode is related to limitations 
that can arise because of the thin layer of liquid that 
forms on most sample surfaces in an ambient imag-
ing environment, i.e., in air or some other gas. The 
amplitude of the cantilever oscillation in tapping 
mode is typically on the order of 20–100 of nano-
meters, which ensures that the tip does not get stuck 
in this liquid layer. The amplitude used in noncon-
tact AFM is much smaller (<10 nm; see above), and 
as a result, the noncontact tip often gets stuck in the 
liquid layer. In general, tapping mode is much more 
effective than noncontact AFM for imaging larger 
scan sizes that may include large variations in sam-
ple topography. Tapping mode can be performed in 
gases, liquids, and some vacuum environments.
The presence of a feedback loop is one of the 
subtler differences between AFMs and older 
TABLE 6.6 Example Atomic Force Microscope Cantilevers
Force 
Sensitivity (N)
k (N/m)
ω
ρ (g/cm–3)
Module Young E 
(1010 N/m2)
Dimensions (mm)
Material
~10−8
5000
22 kHz
8.9
22
4 × 0.25 diameter
Ni wire
~10−11
2.5
33 MHz
2.3
11
2 × 0.5 × 0.1 μm
Si bar
~10−14
0.004
8 kHz
3.1
32
0.2 × 0.036 × 0.3 μm
Si3N4 (V-shape)
10−12
0.4
14 kHz
2.2
7
0.25 × 5 μm diameter
Quartz fiber
Sensor output
⇒ δ ⇒ F
Position sensitive
photodetector
Mirror
Laser diode
A
B
C
D
δ
 10°–15°
Cantilever
Computer 
Piezoelectric
scanner
Probe tip
z
Sample
FIGURE 6.33 A light lever atomic force microscope setup.

[Page 320]
320   From MEMS to Bio-NEMS: Manufacturing Techniques and Applications
 stylus-based instruments such as record players 
and stylus profilometers (see Figure 6.40). The 
AFM not only measures the force on the sam-
ple but also regulates it, allowing acquisition of 
images at very low forces. One point of interest: 
the faster the feedback loop can correct deviations 
of the cantilever deflection, the faster the AFM can 
acquire images; therefore, a well-constructed feed-
back loop is essential to microscope performance. 
AFM feedback loops tend to have a bandwidth of 
about 10 kHz, resulting in image acquisition times 
of about 1 min.
In Figure 6.34 we show a photograph of a typical 
AFM.
Tools to Measure Materials 
Properties: Property Metrology
Introduction
While most MEMS metrology techniques focus 
on dimensional metrology and some on dynamic 
metrology, few systems exist for measuring other 
properties of microsystems, such as electrical, mag-
netic, thermal, and mechanical characteristics. In 
the category of material property measuring equip-
ment, we start with a review of scanning proximal 
probe microscopes (SPMs) for determination of 
material properties, such as magnetic, thermal, and 
mechanical behavior. We then consider tools used 
to measure conductivity and carrier type of a mate-
rial. MEMS devices are often mechanically dynamic 
by nature. Therefore, there is also a need to measure 
dynamic motion of MEMS devices. We cover two 
mechanical property metrology techniques: using 
interferometry with a stroboscopic LED to freeze 
device motion and laser Doppler vibrometry to mea-
sure contactless velocity and displacement of vibrat-
ing structures.
Material Property Measuring Scanning 
Proximal Probe Microscopes
The scanning proximal microscopes introduced 
above also can be utilized for a variety of material 
property metrology tasks (see Table 6.5). We briefly 
describe a number of the best-known techniques.
Magnetic force microscopy (MFM) is an imaging 
mode derived from atomic force microscopy (AFM) 
used in the noncontact mode that maps magnetic 
force gradients above a sample surface with a reso-
lution of 10–25 nm. An image acquired with a MFM 
probe tip coated with a magnetized material (e.g., 
CoCr or NiFe) contains information about both the 
topography and the magnetic properties of a surface. 
Which effect dominates depends upon the distance 
of the tip from the surface, because the magnetic 
force persists for greater tip-to-sample separations 
than the van der Waals force. If the tip is close to the 
surface, in the region where standard noncontact 
AFM is operated, the image will be predominantly 
topographic. As the separation between tip and the 
sample increases, magnetic effects become appar-
ent. While scanning in the latter mode, it is the 
magnetic field’s dependence on tip-sample separa-
tion that induces changes in the cantilever’s ampli-
tude, resonance frequency, or phase. MFM can be 
used to image both naturally occurring and delib-
erately written magnetic domains. A MFM typically 
Photodiode
adjustment
knob
SPM tip
Tipholder
Sample
Scanner
(Shown: “A”)
Coarse adjustment
screws
Mode selector
switch
A-B
A+B
display
(A+C)-(B+D)
A+B+C+D
display
Signal sum display
(elliptical)
Base
Motor control
switch
Scanner support ring
Retaining springs
X-Y head translator
Head
Laser adjustment knobs
FIGURE 6.34 Veeco Instruments atomic force microscope. 

[Page 321]
Metrology and MEMS/NEMS Modeling   321
measures magnetic properties and topography of a 
surface in a two-pass fashion. The first pass is a stan-
dard AFM trace that maps out the surface topogra-
phy by gently tapping the tip along the surface. A 
second pass then samples the magnetic stray field 
by scanning at a constant height above the surface 
(see Figure 6.35).
Indentation (hardness) testing is very common for 
bulk materials where the direct relationship between 
bulk hardness and yield strength is well known. It 
can be measured by pressing a hard, specially shaped 
point into the surface and observing indentation. 
This type of measurement is of little use for mea-
suring thin films below 5 × 104 Å. Consequently, 
very little is known about the hardness of thin films. 
Nanoindenting and scratching are new AFM-based 
methods to characterize material mechanical prop-
erties on a very small scale. Features less than 100 nm 
across, as well as thin films less than 5 nm thick, can 
be evaluated. Test methods include indentation for 
comparative and quantitative hardness determina-
tion and scratching for evaluation of wear resistance 
and thin-film adhesion. During nanoindentation, a 
hard tip of known geometry makes an impression 
in a sample, with a penetration depth and force 
dynamically measured at resolutions of nanometers 
and micronewtons, respectively. The resulting force-
depth curve can be analyzed to give bulk properties 
such as modulus and  hardness, as well as to study 
deformation mechanisms. Empirical relations have 
correlated hardness with Young’s modulus and with 
uniaxial strength of thin films. Hardness calcula-
tions must include both plastic and long-distance 
elastic deformation. If the indentation is deeper than 
10% of the film, corrections for elastic hardness con-
tribution of the substrate must also be included.12 
Since in this new specialized instrument, load and 
displacement data are collected while the indenta-
tion is being introduced to the thin film; this elimi-
nates the errors associated with later measurement 
of indentation size and provides continuous moni-
toring of load/displacement data similar to a stan-
dard tensile test. Load resolution may be 0.25 µN, 
displacement resolution 0.2–0.4 nm, and x-y sample 
position accuracy 0.5 µm. Diamond and sapphire 
are the primary materials of nanoindenting tips, 
but other hard materials also can be used, such as 
quartz, silicon, tungsten, steel, tungsten carbide, 
and almost any other hard metal or ceramic.
Bushan provides an excellent introduction to 
this field in the Handbook of Micro/Nanotribology.13 In 
Figure 6.36 an indentation and scratch on polyure-
thane film is shown (17-µm scan).
In electrostatic force microscopy (EFM) a groun-
ded tip first acquires the surface topography using 
the tapping mode. A voltage between the tip and 
the sample is applied in the second scan to collect 
electrostatic data (50–100 nm above the surface). 
EFM measures electric field gradient and distribu-
tion above the sample surface. EFM is used to moni-
tor continuity and electric field patterns on samples 
such as semiconductor devices and composite con-
ductors, as well as for basic research on electric fields 
on the microscopic scale. For thermal microscopy, 
there are quite a few options, as listed in Table 6.7, 
but scanning thermal microscopy (SThM) provides 
by far the best spatial resolution.
Topography
MFM
0.04
30
20
10
0
30
0.10
0.05
0.00
0.05
20
10
0
0.02
0.00
30
20
10
0
30
20
10
0
FIGURE 6.35 Magnetic force microscopy of a magneto-
optical disc. (Veeco Instruments.)
FIGURE 6.36 Indentation and scratch on polyurethane 
film (17-μm scan). (Asylum Research, http://www.asylum 
research.com/Products/NanoI/NanoIndenter.pdf.)

[Page 322]
322   From MEMS to Bio-NEMS: Manufacturing Techniques and Applications
When an ultraminiaturized resistance is used as 
the scanning probe in an AFM, the image contrast 
reflects variations in thermal properties across the 
sample. The probe can be used as a thermometer or 
as a localized DC or AC heat source. When used as 
a thermometer, the image contrast represents vari-
ations in temperature across the surface. Hot spots, 
and also defects causing hot spots, in integrated 
circuits (ICs) and semiconductor devices may be 
detected this way. When used as a highly localized 
DC heat source, thermal conductivity/diffusivity 
variations across the surface can be mapped. In the 
AC heat source mode, thermal waves can be gen-
erated. Because of the evanescent nature of these 
waves, one can control the maximum depth of the 
sample that is imaged, according to the depth of 
penetration of the wave, which varies with the fre-
quency chosen. SThM therefore looks below the 
surface in a controlled manner.
Conductivity and Carrier Type of a Material
In this section we cover how to go about measur-
ing the conductivity and carrier type of thin films, 
such as thin-film resistors. In ICs and MEMS/
NEMS devices, resistors are either thin-film metals 
or semiconductors. Metal resistors are deposited by 
evaporation, sputtering, or plating, whereas doping 
a semiconductor substrate creates semiconductor 
resistors. Metal resistors are patterned by wet etch, 
dry etch, or lift off and come in typical thicknesses 
of 0.1–10 µm and widths between 1 and 100 µm. 
Typical resistivity values range from 3 µΩcm for Al 
to 100 µΩcm for Nichrome. Metal films have nearly 
linear resistance-temperature behavior over wide 
temperature ranges, with a typical resistivity coef-
ficient of 10–3/°C. Issues that arise with metal resis-
tors are morphological variations such as grain size 
changes and surface passivation. Semiconductor 
resistors, created by doping a semiconductor sub-
strate, have a typical resistivity from 10–3 to 107 
Ωcm. The resistance-temperature behavior of semi-
conductor is much more dependent on temperature 
and impurities than that of metals and feature a typ-
ical resistivity coefficient per °C of –0.05. The big-
gest issues with semiconductor resistors are dopant 
concentration uniformity and deleterious effects of 
high-temperature processing.
In Volume I, Chapter 3, we saw that the Hall effect 
enables the measurement of the free-carrier type and 
concentration in semiconductors. Here we review 
two simpler techniques to determine these param-
eters, i.e., hot-point probe and four-point probe.
 In Figure 6.37 we consider a very thin conduc-
tor film, of length l, width W, and thickness t, so 
that the current path area A = tW. The resistance, 
R, of this thin  conductive layer is proportional to 
the resistivity, ρ, and inversely proportional to the 
thickness, t. It is convenient to define a sheet resis-
tance, Rs, that is equal to ρ/t. Sheet resistance may 
be thought of as a material property for conductors 
that are essentially two-dimensional. For the resis-
tance of a thin deposited conductor layer of length 
L, thickness t, and width W, we can write the fol-
lowing equation:
 
R
t
L
W
R
L
W
s
=
=
ρ
 
(6.19)
TABLE 6.7 Thermal Microscopy for Micro-Nano 
Devices
Techniques
Spatial Resolution
Infrared thermometry
1–10 μm*
Laser surface reflectance
1 μm*
Raman spectroscopy
1 μm*
Liquid crystals
1 μm*
Near-field optical 
thermometry
<1 μm
Scanning thermal 
microscopy
<100 nm
* Diffraction limit for far-field optics.
W
L
Cross-sectional
area = A
t
FIGURE 6.37 Sample geometry for a conductor thin film.

[Page 323]
Metrology and MEMS/NEMS Modeling   323
The ratio L/W is referred to as the number of 
squares (~) and is dimensionless. The sheet resis-
tance has the units of ohms, but it is convenient to 
refer to it as ohms per square (Ω/~). The resistance 
of a rectangular thin layer is therefore the sheet 
resistance times the number of squares (L/W). The 
thickness and the number of squares, which can be 
accurately controlled with lithography, primarily 
determine the sheet resistance of a thin film.
The latter can be accurately controlled with 
lithography, whereas the sheet resistance primar-
ily is determined by the film thickness carrier type 
and conductivity. Sheet resistance of a newly depos-
ited thin film is typically measured with a four-
point probe, an important tool in any IC or MEMS 
laboratory. For measuring resistance of a thin film, 
one could just measure the current that flows for a 
given applied voltage between two electrodes con-
tacting the sample. However, in that case, contact 
resistances associated with the probes and current 
spreading problems around the probes can be sig-
nificant and are not easily accounted for. Using four 
metal probes, as shown in Figure 6.38, allows one to 
force the current through the two outer probes using 
a constant current source and measure the voltage 
between the two inner probes. There still might be 
contact resistance and current spreading problems 
around the two outer probes, but since the voltage 
drop is measured between the two inner probes, 
problems with probe contacts are eliminated since 
no current flows through these inner contacts. The 
measured resistance (V/I) is converted to resistivity 
using the following relationship:
 
ρ
π
= V
I
SF
.2
 
(6.20)
with S the distance in centimeters between the metal 
probe needles and F a correction term. In the case 
the thickness, t, of the wafer or a measured film is 
much larger than S (t >>>> S), the correction factor F 
in Equation 6.18 equals 1. For thin films with S >>> t, 
Equation 6.20 must be replaced by the following:
 
ρ
π
=
t
ln2
V
I
 
(6.21)
and since Rs = ρ/t, we can calculate the sheet resis-
tance as follows:
 
R
ln2
V
I
V
I
s =
=
≠
4 53
.
 
(6.22)
The latter expression is most handy and easy to 
memorize.
The technique is more powerful than the sheet 
resistance method described above because it can 
determine the material type, carrier concentra-
tion, and carrier mobility separately. To determine 
whether a wafer is n- or p-type, a hot-point probe 
is a simple and reliable tool. The basic operation of 
this probe is illustrated in Figure 6.39. Two metal 
probes make ohmic contact with the semiconductor 
surface, and one probe is heated 25–100°C higher 
than the other. A voltmeter measures a potential 
difference across the probes, and the voltage polar-
ity indicates whether the material is n- or p-type. In 
the case of an n-type sample, the majority carriers 
are electrons. At the hot probe, the thermal energy 
of the electrons is higher than at the cold probe, so 
the electrons will tend to diffuse away from the hot 
probe driven by the temperature gradient. As the 
electrons diffuse away from the hot probe, they leave 
behind a positively charged zone at the hot probe 
and the negatively charged mobile electrons tend 
to build up near the cold probe. This results in the 
hot probe becoming positive with respect to the cold 
probe. By a similar set of arguments, if the mate-
rial were p-type, positively charged holes would be 
the majority carriers, and the polarity of the induced 
voltage would be reversed.
Dynamic Mechanical Properties
Interferometry with a stroboscopic LED and laser 
Doppler vibrometry can both be used to measure 
Voltmeter
R
I
V
Wafer
Constant current source
FIGURE 6.38 Four-point probe measurement arrangement.

[Page 324]
324   From MEMS to Bio-NEMS: Manufacturing Techniques and Applications
contactless velocity and displacement of vibrat-
ing structures. A stroboscopic LED freezes device 
motion and enables an interferometer, as shown in 
Figure  6.11, to measure in-plane and out-of-plane 
motion at frequencies up to 10 MHz (this addi-
tion to an interferometer is called a dynamic MEMS 
capability).
A laser Doppler vibrometer is an interferometry 
system for accurately measuring velocity and dis-
placement of vibrating structures again without 
contact. The system is based on the principle of 
the detection of the Doppler shift of coherent laser 
light scattered from a small area of the moving test 
structure. This system detects the Doppler shift of 
a coherent laser and then converts the frequency 
shift to velocity. As the laser light has a very high 
frequency, a direct demodulation of the light is 
impossible; therefore, an optical interferometer 
is used to mix the scattered light coherently with 
a reference beam. Such an arrangement can be 
based on a Michelson interferometer, as shown in 
Figure 6.10.
Structure Metrology
Introduction
Structural metrology measures crystallinity, defects, 
surface roughness, etc. In the structural metrology 
category, we review stylus profilometry for surface 
roughness and transmission electron microscopy 
(TEM) for crystallinity.
Stylus Profilometry
Surface texture of a sample is, in general, broken up 
into three components: roughness, waviness, and 
form (see also Volume II, Chapter 6, on mechanical 
 energy-based removing). Roughness refers to the 
marks made on a sample surface by the machining 
tool itself, e.g., grooves from the tool or from each 
grinding granule on a grinding wheel. Waviness is 
the result of the distance between the tool and the 
workpiece changing during machining. This may 
be caused by vibration in the tool caused by sources 
outside the machining tool (e.g., a truck pass-
ing by) or by sources inside the tool (e.g., a worn 
spindle). Form errors are yet larger dimensional 
errors because the machine tool path is not always 
straight or it may be worn. This creates surface 
irregularities, but in a consistent manner, because 
the machine follow the same wrong path. All three 
surface finish components exist simultaneously 
and overlap one another. One often will want to 
look at each (roughness, waviness, and form) sepa-
rately, so we make the assumption (a correct one, 
in most cases) that roughness has a shorter wave-
length than waviness, which in turn has a shorter 
wavelength than form.
A stylus profilometer uses a hard tip (e.g., dia-
mond) dragged over a surface with very light 
pressure and simultaneously measures form, 
dimension, texture, and step height. The first such 
devices for surface roughness measurement came 
about around 1930. The movement of the tip 
actuates a linear variable differential transducer 
(LVDT) that converts movement in an electrical 
signal. The tip of the profilometer is conical and 
has a finite rounded shape, which interacts with 
the sample being scanned. It may measure film 
thickness (step height) changes of 200 Å to 65 µm 
with a vertical resolution of about 1 nm. The verti-
cal sensitivity is in the nanometer range, but steep 
edge profiles are distorted because of the shape of 
the tip, as indicated in Figure 6.40. The horizontal 
resolution depends on tip radius, so small-radius 
tips are better but are more likely to be damaged by 
mishandling.
Cold
probe
Energetic
holes diﬀuse away
Energetic electrons
diﬀuse away
p-type
n-type
Hot
(–)
Hot
(+)
A
Hot
probe
FIGURE 6.39 Using a hot-point probe to determine whether a semiconductor is n- or p-type.

[Page 325]
Metrology and MEMS/NEMS Modeling   325
As we saw earlier, an atomic force microscope 
(AFM) is a new instrument for measuring rough-
ness of a sample surface. As for its design, an AFM 
has similarities to a conventional stylus profilome-
ter; however, an AFM can image a sample surface 
and precisely measure up to nanometer size in three 
dimensions. Because of the sharper tip and small 
loading force, the lateral resolution in AFM is greatly 
improved in comparison with the conventional pro-
filometer. In Table 6.8 we compare the major types 
of profilometers.
Transmission Electron Microscopy
Ernst Ruska and Max Knoll built the first transmis-
sion electron microscope (TEM) in 1931. As in the 
case of the first optical microscope, this was a very 
crude machine compared with its modern descen-
dants. It did, however, put some important ideas 
about how to image with electrons to the test. For 
example, instead of using glass lenses to bend and 
focus light, electron microscopes use magnetic coils 
to do the same for electrons (H. Busch was the first 
to use a magnetic coil like a lens in 1926). Ruska 
used his first electron microscope to take pictures 
of gold and copper surfaces and produced images 
at about ×10 (about the same magnification as the 
1595 Janssen microscope). The development of 
the electron microscope was much faster, though, 
than that of the optical microscope, and it was not 
long before electron microscopes far surpassed 
the resolution of optical microscopes (Ruska con-
structed a microscope that surpassed the 200-nm 
optical limit in 1933). Following the development 
Stylus tip angle
Trace
Sample step
r
R
H
H
FIGURE 6.40 The stylus of a stylus profilometer.
TABLE 6.8 Profilometers Compared
White Light Interferometry and 
Phase Shift Technology
Stylus Contact
Atomic Force Microscope
Advantages
Excellent depth resolution, 
0.1 nm; very good lateral 
resolution down, to 0.3 μm
Lowest-price technique for 
standard systems
Best lateral resolutions for 
detail imaging
Use charge-coupled device 
camera to take roughness 
measurement in a few seconds
Depending on design can test 
steep angular surfaces
Can reveal surface structure 
in details
Stitching technique allows 
coverage of large surfaces
Ideal for many microelectronic 
applications
Disadvantages
Difficulty on high-angular 
surfaces or surface where line 
of interference pattern is 
difficult to see; chromatic 
aberration technique works 
better on these surfaces
Tip size often larger than 10 μm 
but can be down to 1 μm in 
higher-priced systems
Slow compared with white 
light systems
More limited than white light 
chromatic aberration in the 
z-direction; stitching allows a 
few millimeters
Depending on size of probe and 
load applied, deformation may 
occur on softer materials, such 
as polymers or plastics
Requires more knowledge 
for use
Normally two-dimensional 
instruments
Relatively small surfaces 
can be tested (100 μm by 
100 μm)
Slow, especially if three-
dimensional imaging is 
performed
Source: http://www.microphotonics.com/compare.htm.

[Page 326]
326   From MEMS to Bio-NEMS: Manufacturing Techniques and Applications
of the first commercial available electron micro-
scope by Ruska and the company Siemens in 1939, 
the electron microscope rapidly became an invalu-
able tool to science and engineering. Much of what 
we know about the nanoworld we owe indeed to 
the electron microscope. Although the technique 
of x-ray diffraction preceded the invention of the 
electron microscope and provided compelling evi-
dence for atomic crystal structure, atoms them-
selves had never been seen until high-resolution 
TEMs came about.
A TEM maybe compared to a slide projector. In 
a slide projector, a beam of light passes through 
(transmits) a slide, and as the light passes through, 
the structures and objects on the slide modulate it. 
This transmitted beam is then projected onto the 
viewing screen, forming an enlarged image of the 
slide. TEMs work much the same way except that 
they shine a beam of electrons through a very thin 
specimen, and whatever electrons are transmitted 
are projected onto a phosphor screen or recorded 
on film or by a digital camera for the user to see. 
TEMs are used to characterize the microstructure 
of materials with very high spatial resolution. The 
electron gun, condenser lenses, and vacuum sys-
tem in a TEM are similar to the ones in an SEM (see 
above), but in a TEM, a higher acceleration voltage 
of 120–200 kV is used (the operating voltage in an 
SEM ranges from 30 to 60 kV). In a scanning trans-
mission electron microscope (STEM), the beam is 
rastered across the sample to form the image.
With a TEM, information about the morphology, 
crystal structure, defects, crystal phases, and com-
position is obtained by a combination of electron-
 optical imaging, electron diffraction, and small 
probe (20 Å) capabilities. The trade-off for this 
diverse range of structural information and high 
resolution is the challenge of producing very thin 
samples for electron transmission (Figure 6.41). A 
TEM sample must be 1000 Å or less in thickness in 
the area of interest. Sample preparation for TEM is 
more tedious and time consuming than for almost 
any other analytical technique.
There are three basic modes of TEM operation: 
the bright-field imaging mode, the dark-field imag-
