Repository: Alvintxh/nanofab-web

# Extracted Book Sources

All 11 textbooks extracted 2026-04-05 using PyMuPDF (extract_pdf.py).

## Extraction Summary

| Book Key | File | Pages | Words | Page Numbering |
|----------|------|-------|-------|----------------|
| cui_2025 | Zheng Cui - Nanofabrication (4th ed) | 419 | ~158K | PDF labels (C1, i-xi, 1-407) |
| campbell_2008 | Campbell - Fabrication Engineering (3e) | 825 | ~369K | offset=18 (front-1..18, then 1-807) |
| teresa_2020 | De Teresa - Nanofabrication (full) | 451 | ~183K | offset=0 (sequential PDF pages) |
| madou_vol1_2011 | Madou - Fundamentals of Microfab Vol.1 | 646 | ~366K | PDF labels |

File: sources/sources_processed/books/madou_vol2_2011/madou_vol2_2011_full.txt (part 30 of 57)
100
(3.5)
10+
(.35)
◾Ablation or cutting of plastics, glasses, ceram-
ics, semiconductors, and metals (this chapter)
* Recently, the 308-nm xenon chloride laser has gained much attention 
as a very effective treatment modality in dermatological disorders.
TABLE 5.2 Machining Characteristics of EDM and ECM
Process
MRR (mm3/min)
Tolerance (μm)
Surface Finish (μm)
Damage Depth (μm)
Power (W)
ECM
15,000
50
0.1–2.5
5
100,000
EDM
800
15
0.2–1.2
125
2,700
CNC
50,000
50
0.5–5
25
3,000
MRR, metal removal rate; tolerance, tolerance maintained; surface finish, surface finish required; damage depth, 
depth of surface damage; ECM, electrochemical machining; EDM, electrical discharge machining; CNC, computer 
numerical control machining.

[Page 328]
328   Manufacturing Techniques for Microfabrication and Nanotechnology
 
◾Material deposition (see Chapter 9)
 
◾Etching with chemical assist, i.e., laser-assisted 
chemical etching (LACE; this chapter)
 
◾Laser-enhanced jet plating and etching (see 
Chapter 9 and this chapter, respectively)
 
◾Lithography (see Chapters 1 and 2)
 
◾Surgery (see Volume III, Chapter 10)
 
◾Photopolymerization (e.g., µ-stereolithography 
described in Chapter 9)
From this list, it is clear that lasers can be used 
for removal and for additive processes. We only con-
sider ablative or subtractive laser processes here, as 
illustrated in Figure 5.12; additive laser processes are 
reviewed in Chapter 9. Interestingly, the laser may 
also serve as its own process monitor. This multiuse, 
multirole, and in situ capability is not offered with 
any of the other advanced material processing techniq-
ues such as molecular beam epitaxy, chemical vapor 
deposition, deep reactive ion etching, and so on.11
Earlier uses of laser beam machining (LBM) 
were mostly scientific in nature, and industrial 
applications involved macroprocesses, like sheet 
metal cutting and welding for the automobile 
industry (Figure 5.13). Today, industrial lasers are 
also used in a wide variety of microfabrication 
tasks. R. Srinivasan and V. Mayne-Banton of IBM 
Research first reported micromachining with laser 
ablation in 1982.12 Initial studies by Srinivasan and 
coworkers showed that pulsed UV laser radiation at 
193 nm (an ArF excimer laser) can be used to etch 
organic polymers several micrometers in depth. To 
illustrate how fast laser machining has improved 
and how little yet is known of the fundamental 
underlying processes in this field, consider that 
it was only recently recognized that femtosecond 
laser pulses interact with matter in a manner that is 
totally different from traditional lasers with longer 
pulses. During machining with femtosecond lasers, 
much less heat dissipates in the substrate, and, as 
TABLE 5.3 Laser Types with Characteristics and Applications
Wavelength
Maximumm 
Power Output (W)
Operation 
Mode
Applications
Semiconductor lasers, also injection or junction laser
Single diodes
Infrared to visible (0.33–40 μm)
0.6 W (CW)
100 W (P)
CW and pulsed
Compact discs, laser printers, bar 
code scanners, optical 
communications
Diode laser 
bars
Infrared to visible
Up to 100 W
CW and pulsed
Pumping light source for solid 
state lasers
Solid-state lasers
Ti-sapphire
690–960
Tunable
Nd:YAG
1.064 μm
1000 W (CW)
2 108 W (P) 
CW and pulsed
Welding, hole piercing, cutting
Ruby 
694.3 nm
Several MW
Pulsed
Measurement instrumentation, 
pulsed holography
Gas/liquid lasers
CO2 (gas)
9.6 μm, 10.6 μm
1 W–40 kW (CW)
100 MW(P)
CW and pulsed
Heat treatment, scribing, welding, 
cutting
Excimer laser 
(gas)
193 nm, 248 nm, 308 nm (and 
others)
1 kW–100 MW
Pulse mode, 
pulse length 
10–100 ns
Micromachining such as flex circuit 
via drilling and wire stripping, 
laser chemistry, medicine
HeNe (gas)
632.8 nm (most prominent), 
1.15 μm, 3.39 μm
0.0005–0.05 (CW)
CW
Measurement instrumentation, 
holography, line-of-sight 
communications
Argon ion 
laser (gas)
515–488 nm (several)
0.005–20 (CW)
CW 
Printing technology, pumping laser 
for dye laser stimulation, surgery
Dye laser 
(liquid)
Continuous between infrared 
and UV (different dyes): 
0.38–1.0 μm
0.01 (CW) and 
1 106 (P)
CW and pulsed
Measurement instrumentation, 
spectroscopy, medicine, pollution 
detection
Source: Based on http://www.ilt.fraunhofer.de/eng/100048.html.

[Page 329]
Thermal Energy-Based Removing   329
a consequence, ultrafast lasers present the potential 
for micromachined products of superior quality 
(http://www.clark-mxr.com/industrial/handbook/
index.htm).
Although the number of lasers delivered for strict 
micromachining applications has been low com-
pared with others so far, it is predicted that the next 
10 years will see a phenomenal market growth for 
this application.
Laser Parameters for Laser Material 
Removing—Laser Ablation
Introduction
Laser ablation is the process of removal of matter 
from a solid by means of an energy-induced tran-
sient disequilibrium in the lattice. The characteris-
tics of the released atoms, molecules, clusters, and 
fragments (the dry aerosol) depend on the effi-
ciency of the energy coupling to the sample struc-
ture, i.e., the material-specific absorbance of a 
certain wavelength, the velocity of energy delivery 
(laser pulse width),  and the laser characteristics 
(beam energy profile, energy density or fluency, and 
the  wavelength). Table 5.4 summarizes all the dif-
ferent laser parameters that can be controlled and 
their effect on materials processing.13 More specifi-
cally for micromachining purposes, the wavelength, 
spot size [i.e., the minimum diameter of the focused 
laser beam, d0 (Equation 5.9)], average laser beam 
intensity, depth of focus, laser pulse length, and 
shot-to-shot repeatability (stability and reliability in 
Table 5.4) are the six most important parameters to 
control. Additional parameters we will cover in the 
section below, not listed in Table 5.4, concern laser 
machining in a jet of water and laser-assisted chemi-
cal etching (LACE).
Like other thermal removing techniques, laser 
machining leaves a heat-affected zone (HAZ) on the 
work piece where molten material resolidified in situ 
or where material was sufficiently heated and cooled 
rapidly enough to result in embrittlement. This 
change in material properties can alter subsequent 
laser ablation and affect material performance.
FIGURE 5.12 (a) Schematic illustration of the laser-beam machining process. (b and c) Examples of holes produced in 
nonmetallic parts by LBM.
FIGURE 5.13 Laser manufacturing: (a) cutting; (b) welding.

[Page 330]
330   Manufacturing Techniques for Microfabrication and Nanotechnology
The size of the HAZ is a function of the laser pulse 
duration and the thermal conductivity and specific 
heat of the work piece. The HAZ depends on the dis-
tance the heat is conducted within the material and 
varies with material and laser wavelength. The bet-
ter the material conduction (thermal diffusivity), the 
greater the extent of the HAZ is. Associated with the 
HAZ are a recast layer and the formation of burrs. 
During the ablation process, the expulsion of material 
in the plasma jet creates a compressive force on the 
molten pool of material under the laser spot. This will 
cause a portion of the liquefied material to be forced 
out of the ablation zone, and it will deposit onto the 
surrounding region. Debris is also a related problem 
of the ablation process. Particulates redeposit onto 
the surface as solid fallout of higher boiling point sec-
ond phases from the plume and as condensation of 
the primary material. Taken together, all the preced-
ing effects reduce the quality of the ablated region.
Based on pulse length, there are three major laser 
machining operation modes: short, ultrashort, and 
long or CW. Short means that the pulse is longer 
than 10 ps. Ultrafast or ultrashort means that the laser 
pulse has a duration somewhat less than 10 ps, usu-
ally some fraction of a picosecond. Long or continu-
ous wave lasers are lasers that are operated in a CW 
(pulse duration > 0.25 s) rather than a pulsed mode. 
Each operation mode has its own micromachining 
applications. Short pulses of coherent light replace 
electrons from the electron beam vacuum technol-
ogy (EBM; see below) as the cutting tool by vapor-
izing the substrate (subtractive process). No vacuum 
is required, but the removal rate is much slower 
than in EBM. For “hard to drill” materials and when 
holes are smaller than 150 µm, mechanical drill-
ing becomes less cost effective, and laser removing 
techniques become an attractive alternative. With 
ultrashort pulses, so much energy is deposited in the 
material at such a fast rate that the material is forced 
into a plasma state; the material goes from a solid to 
a gas phase without first going through a melt phase. 
This plasma then expands away from the material 
as a highly energetic gas, taking almost all the heat 
away with it. This newest operation mode avoids a 
lot of the problems associated with the HAZ and 
promises to open up a new universe of very accurate 
micromachined parts unavailable with long laser 
pulsing. Long-pulse or CW lasers can be used to melt 
the metal for welding (additive process).
Laser Wavelength
Laser wavelength has been identified as an 
important parameter influencing the efficiency of 
the energy transfer to the body of the irradiated 
sample (ablation characteristics). The selection of 
a wavelength with a minimum absorption depth 
helps ensure a high-energy deposition in a small 
volume for rapid and complete ablation. Several 
attempts have been made to describe the laser 
ablation phenomenon theoretically. It appears to be 
agreed now that, for very short wavelength radiation 
(∼200 nm), direct photochemical bond breaking 
plays an important role in the ablation process. 
At  that  wavelength, photons have enough energy, 
and a one- or two-photon absorption by materials 
might cause direct bond cleavage in the solid, 
leading to rapid decomposition of the material into 
highly volatile molecular fragments. However, at 
longer wavelengths (>300 nm), the single-photon 
TABLE 5.4 Laser Parameter and Related Processing 
Parameters
Laser Parameter
Influence on Material Processing
Power (average)
Temperature (steady state)
Process throughput
Wavelength (μm)
Optical absorption, reflection, 
transmission, resolution, and 
photochemical effects
Spectral line width 
(nm)
Temporal coherence
Chromatic aberration
Beam size (mm)
Focal spot size
Depth of focus
Intensity
Lasing modes
Intensity distribution
Spatial uniformity
Speckle
Spatial coherence
Modulation transfer function
Peak power (W)
Peak temperature
Damage/induced stress
Nonlinear effects
Pulse width (s)
Interaction time
Transient processes
Stability (%)
Process latitude
Efficiency (%)
Cost
Reliability
Cost
Source: Liu, Y. S. 1989. Laser microfabrication: thin film processes 
and lithography. Eds. J. Y. Tsao, and D. J. Ehrlich. New York: 
Academic Press. With permission.13

[Page 331]
Thermal Energy-Based Removing   331
energy is not sufficient for bond breaking; two-
photon or multiphoton avalanche effect processes 
must be considered (see below). As mentioned 
above, a shorter absorption depth in the material 
to be machined means a higher laser energy density 
in metal.
The decay of the intensity of an electromagnetic 
wave with E along the x-axis and propagating in the 
z-direction in an absorbing material we derived in 
Volume I, Chapter 5 as:
 
I z
I e
m
z
( ) =
α
− 
(Volume I, Equation 5.110)
where α =
π
λ
4
ʹʹ
n  (with n′′ the imaginary part of 
refractive index). Thus, the penetration depth d is 
given as [when d = z, then I(z)/Im = e]:
 
d = 1/α = λ / 4πn′′ 
(5.1)
The surface condition also has some effect on the 
laser energy coupling. Rougher surface helps absorb-
ing more, and special surface treatments can en -
hance the absorption.
Example 5.1
For copper the complex refractive index at 
5893 Å is given as n = 0.62 + i2.57 and its reflec-
tivity R = 0.73. For a λ = 100 Å one obtains a d = 
6.2 Å and at a λ = 10µm, d = 62 Å.
Laser Spot Size
The laser beam spot size is another relevant factor 
influencing the efficiency and spatial resolution of 
laser ablation. Assuming cylindrical drilling, the 
ablated mass M, is given by:
 
M = ρπLr2 
(5.2)
where ρ = the mass density
L = the ablation depth
r = the crater radius
This means that a variation of the spot size r, at con-
stant ablation efficiency, leads to a quadratic varia-
tion of the signal intensity as a direct consequence of 
the ablated mass involved.
If the laser beam diameter is not of a controlled 
diameter, the ablation region may be larger than 
desired and result in excessive slope of the sidewalls. 
Diffraction causes light waves to spread transversely 
as they propagate; therefore, it is impossible to have 
a perfectly collimated beam. The spreading of a laser 
beam is in accord with the predictions of diffraction 
theory. If the objective is to create the smallest possi-
ble feature, it is important to be able to focus the laser 
beam to the smallest spot size. The latter depends on 
several factors, but crudely one can say that the small-
est spot that one can create is about half the wave-
length of the light used; if the wavelength of light is 
1 µm, then the smallest spot one can create is about 
0.5 µm (see Volume I, Equation 5.1 with NA = 1).
In a more rigorous description, we start from the 
irradiance distribution of a Gaussian TEM00* laser 
beam (Figure 5.14):
 
I r
I e
–
P
w z
e
r
w z
r
w z
( )
( )
( )
( )
=
π
0
2
2
2
2
2
2
2
2
=
 
(5.3)
where r = the radial distance across the beam
P = total power in the beam in watts
w(z) =  the radius or one-half the diameter of the 
1/e2 irradiance contour after the wave has 
propagated a distance z
Gaussian beams propagate as Gaussians, and the 
expression for the spot size w(z)—the radius of the 
1/e2 contour after the wave has propagated a distance 
z—is derived as:
 
w(z)
w
z
w
w
z
z
0
0
2
0
R
=
λ
π
1
1
2
2
+ ⎛
⎝⎜
⎞
⎠⎟
=
+ ⎛
⎝⎜
⎞
⎠⎟
 
(5.4)
where λ = wavelength of light
w0 =  the waist radius of the 1/e2 irradiance con-
tour at the plane where the wavefront is 
* For the significance of the TEM00 laser beam designation, see 
Figure 5.19.
w
1
w0
w0
e
0
2
w0
Z
Irradiance surface
Asymptotic cone
FIGURE 5.14 Growth in beam diameter as a function of 
distance from the beam waist for a Gaussian laser beam 
profile.

[Page 332]
332   Manufacturing Techniques for Microfabrication and Nanotechnology
flat with all rays there moving in precisely 
parallel directions
zR =  Rayleigh range or confocal parameter, i.e., the 
distance over which the beam remains 
about the same size (or “collimated”)
In Figure 5.14 we show this growth in beam dia-
meter as a function of distance from the beam waist 
for a Gaussian laser beam profile. The point at z = 0 
marks the location of a beam waist, or a place where 
the wavefront is flat.
The Raleigh range (zR), also called the confocal 
parameter, defined as the distance over which the 
beam radius spreads by a factor of √2, is given by 
(see Figure 5.15):
 
z
w
R
0
2
= π
λ  
(5.5)
Far from the waist (z >> zR), the laser beam asymp-
totically approaches the value:
 
w(z)
z
w0
= λ
π
 
(5.6)
From Figure 5.14 we see that a Gaussian beam does 
not diverge linearly; near the laser, the divergence 
θ angle is extremely small; far from the laser, half 
the divergence angle is given as θ ≈ tan (θ); thus, the 
1/e2 irradiance contour asymptotically approaches a 
cone of angular radius:
 
θ ≈
θ
λ
π
=
λ
=
λ
tan( )
w(z)
z
w
0.637 w
0
0
=
=
1.27 d0
 
 
(5.7)
This laser beam divergence is illustrated in Table 
5.5, where we show the waist radius size w0 of the 
beam and the collimation distances for two lasers, 
one at λ = 10.6 µm and one at λ = 0.633 µm.
We learn that tightly focused laser beams expand 
quickly and weakly focused beams expand less 
quickly, but still expand. As a result, it is very dif-
ficult to shoot down a missile with a laser. We also 
recognize that longer wavelengths expand faster 
than shorter ones.
Now let us focus this Gaussian laser beam using a 
lens (Figure 5.16) and calculate what its electric field 
will be one focal length f  behind the lens. Gaussian 
beams focus as Gaussians.
If a “perfect” lens (no spherical aberration) is used 
to focus a collimated laser beam, the minimum spot 
size radius or the focused waist (w0) is limited by dif-
fraction only and is given by:
 
w
f
w
0
lens
=
λ
π
 
(5.8)
where f = the focal length of the lens.
This is the same result as for a diffracting beam 
with z = f (Equation 5.6). Light being focused 
behaves just like diverging light, only reversed, and 
the divergence angle θ, given by Equation 5.7, is 
equally valid. With d0 = 1/e2 the diameter of the 
focus (= 2w0) and with the diameter of the lens 
Dlens = 2wlens (or the diameter of the laser beam at 
the lens—whatever is the smallest), we obtain:
 
d
f
D
f
D
0
lens
lens
=
=
4
1 27
λ
π
λ
.
 
(5.9)
2
Z
2
0
w
0
w
0
w
R
ZR
Rayleigh range
Rayleigh range
Waist
FIGURE 5.15 The Raleigh range (zR), also called the confo-
cal parameter.
TABLE 5.5 Waist Spot Size w0 and Collimation 
Distances for Two Lasers at λ = 10.6 μm and 
λ = 0.633 μm
Waist Spot 
Size w0
Collimation Distance
λ = 10.6 µm
Collimation Distance
λ = 0.633 µm
0.225 cm
0.003 km
0.045 km
2.25 cm
0.3 km
5 km
22.5 cm
30 km
500 km
D
0
d
w
w(f)
z = f
0
FIGURE 5.16 A Gaussian laser beam is focused using a 
lens.

[Page 333]
Thermal Energy-Based Removing   333
Thus, the principal way of increasing the resolu-
tion in laser machining, as in photolithography, is 
by reducing the wavelength, and the smallest focal 
spot will be achieved with a large-diameter beam 
entering a lens with a short focal length.
It is worth noting that ultrafast laser pulsing can 
create substantially smaller features than that of the 
central wavelength of the laser pulse itself. Because 
high-order nonlinear-optical processes are respon-
sible for cutting, there is effectively a threshold for 
cutting (see Figure 5.17). This means that careful 
control of the intensity can yield a very small hole. 
By focusing the ultrafast laser pulse into a small spot 
with a Gaussian intensity profile, one can adjust the 
intensity of the laser spot on the surface of the mate-
rial so that just the peak of the beam is above the 
ablation threshold; as a consequence, only mate-
rial in that very limited area of the laser spot will 
be removed. That limited area can be as small as 
one-tenth the size of the spot itself; therefore, the 
unique combination of multiphoton absorption and 
saturated avalanche ionization provided by ultrafast 
laser pulses makes it possible to machine materials 
on dimensions much smaller than 1 µm: holes as 
small as 100 nm have been made.
Depth of Focus or Depth of Field
Twice the Raleigh range or 2 zR is called the “depth 
of focus” because this is the total distance over 
which the beam remains relatively parallel, or “in 
focus” (see Figure 5.18). Or also, the depth of focus 
or depth of field (DOF) is the distance between the 
values where the beam is √2 times larger than it is 
at the beam waist (see again Figure 5.18). Based on 
Equations 5.5, 5.8, and 5.9, we then obtain:
 
DOF
2z
w
8
f
D
R
0
2
2
lens
2
=
π
λ
=
λ
π
=
⎛
⎝⎜
⎞
⎠⎟
2
 
(5.10)
The numerical aperture (NA) of a lens is given as 
nsinθ, and for small angles, one can derive that NA = 
D/2f with D the diameter of the lens and n the refrac-
tive index which in air = 1 (see Volume I, Chapter 5). 
Thus, we can recalculate the DOF also as:
 
DOF
/NA2
= 1 27
.
λ
 
(5.11)
Material processing with a very short depth of 
focus requires a very flat surface. If the surface has a 
corrugated topology, a servo loop connected with an 
interferometric auto-ranging device must be used.11
We want to contrast the results for resolution and 
depth of focus of laser beams obtained here with 
the resolution and depth of focus we calculated for 
other light sources in Volume I, Chapter 5 and in 
this volume, Chapter 1. In Volume I, Chapter 5 we 
saw that the Rayleigh criterion defines two inco-
herent light sources, separated by a distance d, as 
resolved when:
 
d
1.22 f
D
=
λ
 
(Volume I, Equation 5.12)
With an ideal lens system of focal length f, the 
Rayleigh criterion further yields a minimum spatial 
resolution as:
 
d
1.22
NA
=
λ
2
 
(Volume I, Equation 5.13)
x
Threshold for cutting
Beam focused to l/2
Beam proﬁle
Size of hole
FIGURE 5.17 Size of hole cut with a laser can be substan-
tially smaller than the beam size.
FIGURE 5.18 Depth of field (DOF) ranges.

[Page 334]
334   Manufacturing Techniques for Microfabrication and Nanotechnology
In this expression d is the smallest object that the 
lens can resolve and also the radius of the small-
est spot to which a collimated beam of light can be 
focused. From Equation 1.17 in Chapter 1 the DOF 
for an incoherent light source can be derived as:
 
DOF
1.22
2f
D
1.22 /NA
=
λ
λ
⎛
⎝⎜
⎞
⎠⎟
=
2
2
 
(1.17)
We contrast these earlier results with those 
obtained for laser beams in Table 5.6. Whereas reso-
lution is slightly worse for coherent light, its DOF is 
slightly better.
Laser beams can have any pattern, not just a 
Gaussian. The beam shape can even change with 
distance. Some beam shapes do not change with 
distance. These laser beam shapes are referred to 
as transverse electromagnetic (TEM) modes. Lasers 
can operate in various transverse modes as shown 
in Figure 5.19. Laser specifications will usually refer 
to the TEM00 mode. The 00 mode is the Gaussian 
beam. Higher-order modes involve multiplication of 
a Gaussian by a “Hermite polynomial.” The TEM00 
results in a single beam. The long narrow bore of 
a typical laser forces this mode of oscillation, and 
Equation 5.9 is only valid for this mode.
Laser Power
The laser power is also a critical parameter because 
it determines the damage impact on the irradiated 
solid. However, it must be considered in combina-
tion with the  wavelength (see above). To clarify 
this, a distinction must be made between the opti-
cal  penetration depth (Equation 5.1, wavelength-
 dependent) and the damage penetration depth 
(influenced by the power density as well). As we 
saw in Equation 5.1, the optical penetration depth 
is defined as the distance below the irradiated sur-
face over which the laser energy is deposited. The 
fraction of this distance over which the irradiation 
exceeds the ablation threshold is defined as the dam-
age penetration depth.
The laser intensity (W/cm2) is given by the peak 
power (W) divided by the focal spot area (cm2), and 
the peak power (W) is given as the pulse energy (J) 
divided by pulse duration (s). The intensity levels of 
a highly collimated, monochromatic, and coherent 
light beam at the work piece, which can be held in 
open air, may reach 106 W/mm2, enough to melt any 
metal. The laser fluency or energy density (J/cm2) 
equals the laser pulse energy (J) divided by focal 
spot area (cm2). A typical 50-µJ output of a KrF laser 
TABLE 5.6 Comparing Standard Lens Parameters for Coherent and Incoherent Light
Incoherent
Coherent (Gaussian Laser Beam)
Lens diameter
D
Dlens = 2wlens
Focal spot radius size
d
1.22 f
D
=
λ
d
f
D
f
D
0
lens
lens
=
=
4
1 27
λ
π
λ
.
Depth of focus
DOF
1.22
2f
D
1.22
NA
=
⎛
⎝⎜
⎞
⎠⎟=
λ
λ
2
2
/
DOF
1.27
2f
D
NA
lens
2
=
λ
=
λ
⎛
⎝⎜
⎞
⎠⎟
2
1 27
.
/
FIGURE 5.19 Some transverse electromagnetic (TEM) modes: (a) irradiance; (b) electric field.

[Page 335]
Thermal Energy-Based Removing   335
focused by an optics system with NA of 0.5 will pro-
duce a focal spot of 15–20-µm diameter and a cor-
responding fluence of 10–20 J/cm2.
The average on-axis laser beam intensity is related 
to the total laser power, P in watts, by:
 
I(r)
2P
w 0
2
=
π
 
(5.12)
where P = the total power in watts
w0 =  the Gaussian beam radius—the radius at 
which the intensity has decreased to 1/e2 
or 0.135 of its value on the axis
The average beam energy is of no use if it cannot 
be properly and efficiently delivered to the ablation 
region; thus, beam quality is not only measured by 
the brightness (energy) but also by its focusability 
and homogeneity.
Now we will have a look at a fifth important laser 
parameter influencing micromachining quality, that 
is, laser pulse length.
Laser Pulse Length
Long Pulses A further parameter with pulsed laser 
systems is the laser repetition rate, which expresses 
the number of pulses that are triggered per unit 
time. The laser pulse width determines the kinetics 
of the photon-induced disequilibrium on irradiated 
surfaces (for pulses longer than 100 ns the energy 
can be delocalized in thermal modes). It influences 
the role of the laser microplasma, too. The most fun-
damental feature of laser/material interaction in the 
long pulse regime (e.g., pulse duration 8 ns, energy 
0.5 mJ) is that the heat deposited by the laser in the 
material diffuses away during the pulse duration; 
that is, the laser pulse duration is longer than the 
heat diffusion time. This may be desirable for laser 
welding, but for most micromachining jobs, heat 
diffusion into the surrounding material is undesir-
able and detrimental to the quality of the machin-
ing (http://www.clark-mxr.com). Here are a couple 
of reasons why one should avoid heat diffusion for 
precise micromachining:
 
◾Heat diffusion reduces the efficiency of the 
micromachining process because it takes 
energy away from the work spot—energy that 
would otherwise go into removing work piece 
material. The higher the heat conductivity of 
the material, the more the machining efficiency 
is reduced.
 
◾Heat diffusion reduces the temperature at the 
machining spot, pinning the working tempera-
ture to not much above the melting point of the 
material, which is removed by melting. Boiling 
of the substrate ejects globs of molten material 
away from the work zone. Those globs fall back 
onto the surface, contaminating the sample. 
The droplets can be rather large and retain a 
fair amount of residual heat so that they bind 
strongly to the sample surface. Removal of these 
contaminants is often difficult or impossible 
without damaging the work piece. An air jet is 
sometimes used to physically project the melt 
phase away from the work zone. This results 
in a cleaner-looking cut but contaminates the 
sample downstream.
 
◾Heat diffusion reduces the accuracy of the 
micromachining operation. Heat diffuses away 
from the focal spot and melts an area that is 
much larger than the laser spot size. Therefore, 
it is difficult to do very fine machining; whereas 
the minimum laser spot size might be in the 
range of 1 µm or less, in many materials it is 
not possible to create features with dimensions 
much smaller than 10-µm diameter.
 
◾Heat diffusion affects a large zone around the 
machining spot, a zone referred to as the heat-
affected zone or HAZ. The heating (and subse-
quent cooling) waves propagating through the 
HAZ cause mechanical stress and may create 
microcracks (or in some cases, macrocracks) 
in the surrounding material. These defects 
are “frozen” in the structure when the mate-
rial cools, and in subsequent routine use these 
cracks may propagate deep into the bulk of the 
material and cause premature device failure. A 
closely associated phenomenon is the forma-
tion of a recast layer of material around the 
machined feature. This resolidified material 
often has a physical and/or chemical structure 
that is very different from the unmelted mate-
rial. This recast layer may be mechanically 
weaker and must often be removed.

[Page 336]
336   Manufacturing Techniques for Microfabrication and Nanotechnology
 
◾Heat diffusion is sometimes associated with the 
formation of surface shock waves. These shock 
waves can damage nearby device structures or 
delaminate multilayer materials. Whereas the 
amplitude of the shock waves varies with the 
material being processed, it is generally true 
that the more energy deposited in the micro-
machining process, the stronger the associated 
shock waves.
The various undesirable effects associated with 
long laser pulse etching are illustrated in Figure 
5.20a and b.
Short Pulses We are particularly interested in femto-
second lasers with pulses more than 1 million times 
shorter than the several nanosecond-duration pulses 
used in traditional industrial laser micromachining 
systems (see above). Femtosecond lasers deliver an 
incredible amount of peak power, routinely up to 
5–10 GW (this is more than the average power deliv-
ered by a large nuclear plant) (http://www.clark-mxr.
com/industrial/handbook/introduction.htm). The 
laser intensity easily reaches the hundreds of tera-
watts per square centimeter at the work spot itself. 
No material can withstand the ablation forces at 
work at these power densities. This means that, with 
ultrafast laser pulses, very hard materials, such as 
diamond, as well as materials with extremely high 
melting points, such as molybdenum and rhenium, 
can be machined. The most fundamental feature of 
laser-matter interaction in the very fast pulse regime 
is that the heat deposited by the laser into the mate-
rial does not have time to move away from the work 
spot during the time of the laser pulse. The dura-
tion of the laser pulse is shorter than the heat diffu-
sion time. This regime has numerous advantages as 
listed below (http://www.clark-mxr.com/industrial/ 
handbook/introduction.htm):
 
◾Because the energy does not have the time to 
diffuse away, the efficiency of the machining 
process is high. Laser energy piles up at the 
level of the working spot, whose temperature 
increases instantly past the melting point of 
the material and keeps on climbing into what 
is called the plasma regime.
 
◾After the ultrafast laser pulse creates the plasma 
at the surface of the work piece, the pressures 
created by the forces within it cause the mate-
rial to expand outward from the surface in a 
highly energetic plume or gas. The internal 
forces that previously held the material together 
are vastly insufficient to contain this expansion 
of highly ionized atoms and electrons from the 
surface. Consequently, there are no droplets 
that condense onto the surrounding material. 
Additionally, because there is no melt phase, 
there is no splattering of material onto the sur-
rounding surface.
FIGURE 5.20 (a) Various undesirable effects associated with laser pulses that are too long, for example, pulse duration 
8 ns, energy 0.5 mJ (http://www.clark-mxr.com). (b) Example of a 25-μm (1 mil) channel machined in 1-mm (40 mils) thick 
INVAR with a nanosecond laser. INVAR is often called for in the design of machinery that must be extremely stable. This 
sample was machined using a “long” pulse laser. The laser pulse parameters are pulse duration 8 ns, energy 0.5 mJ. A 
recast layer can be clearly seen near the edges of the channel. Large debris is also seen in the vicinity of the cut.

[Page 337]
Thermal Energy-Based Removing   337
 
◾Heating of the surrounding area is significantly 
reduced, and, consequently, all the negatives 
associated with a HAZ are no longer present—
 no melt zone, no microcracks, no shock wave 
that can delaminate multilayer materials, no 
stress that can damage adjacent structures, and 
no recast layer.
The many advantages associated with working in 
the femtosecond pulse range are illustrated in Figure 
5.21a and b.
With ultrashort laser pulsing, it is possible to accu-
rately control the depth of the cut by counting the 
number of pulses. Deep cuts (hundreds of microns) 
have been made this way, mostly by using an excimer 
laser, although it is now known that clean ablative 
etching, once the hallmark of excimer lasers, can also 
be achieved with pulsed laser sources at other wave-
lengths, including CO2, copper vapor, and Nd:YAG 
and its harmonics. The latter lasers can be as effective 
for high-quality ablative microma chining provided 
laser photons are strongly absorbed in submicron 
depths at the surface of the material on time scales 
that are less than the time it takes for heat to diffuse 
away from the irradiated region. Lasers providing 
ultrafast pulse durations of less than 10 ps have, in 
recent years, demonstrated remarkably clean micro-
machining of many materials.
Ultrashort laser pulses have opened up many new 
possibilities in laser-matter interaction and mate-
rials processing. The extremely short pulse width 
makes it easy to achieve very high peak laser inten-
sity with low pulse energies. The laser intensity can 
reach 1014–1015 W/cm2 with a pulse < 1 mJ when a 
subpicosecond pulse is focused to a spot size of a 
few tens of micrometers. The extremely high inten-
sity and short laser/matter interaction times lead to 
a highly nonequilibrium plasma state in the mate-
rial under irradiation, where electrons are driven 
to much higher temperatures than ions. The short 
duration means that the hydrodynamic motion of 
the matter under laser irradiation can be ignored, 
and there is essentially no fluid dynamics to con-
sider during the laser/matter interaction. The catch 
with ultrafast laser ablation is that throughput is low 
because the rate of removal of material is dependent 
on average power. The technology that makes these 
ultrafast laser pulses does not produce high average 
power. Additionally, the technology is very expen-
sive (a system specifically tailored to an application 
can cost in the six- to seven-figure range), and the 
covered areas are very small.
In the past two decades lasers have become a 
precise, fast, wearless, flexible tool used for cutting, 
drilling, marking, and welding. Many of today’s pro-
duction processes are unimaginable without the laser. 
FIGURE 5.21 (a) Advantages associated with working with very short laser pulses (<10 ps). (b) A channel machined in 
1-mm-thick INVAR, nickel/iron alloy under the same experimental conditions as the long pulse channel in Figure 5.20b, 
but with ultrafast pulses. The channel on the left was machined with 200-fs pulses, 0.5 mJ energy per pulse. It is obvi-
ous that the channel machined with femtosecond pulses is cleaner than the sample machined with nanosecond pulses 
( channel on the right). Note also the absence of a recast layer on the left channel. It is also clear that the machining 
process was more efficient—the channel is larger. The edges are straighter. Overall the quality of the micromachining 
is much higher.

[Page 338]
338   Manufacturing Techniques for Microfabrication and Nanotechnology
Nevertheless, in some applications, as for example 
in the electronic or medical field, the laser is still 
too imprecise, too slow, or unacceptable because 
of material damages. High-power IR lasers, widely 
used in industrial material processing, are too 
“hot,” creating heat damage and debris; meanwhile, 
shorter wavelengths found in UV lasers create 
less heat and debris but lack power for efficient 
material processing. This dilemma is summarized 
in Figure 5.22. According to some, water jet-guided 
laser machining, discussed below, might provide the 
solution for this dilemma.
Shot-to-Shot Repeatability
The process of laser ablation requires threshold 
fluency, and, as we have seen above, fluency is 
the laser pulse energy per unit area, and it can be 
changed either by changing the laser pulse energy 
or by changing the ablation area. At fluencies below 
the threshold, only miniscule etching (<0.05 µm/
laser pulse) is observed, if any at all. However, when 
laser fluency is above the threshold, the etch depth 
per pulse increases rapidly with increasing laser 
fluency. The threshold fluency depends mainly on 
the target material structure and target absorption 
coefficients at the laser wavelengths. Absorption of 
laser radiation leads to a temperature increase in the 
target material. When laser pulse fluency is below 
the ablation threshold, the temperature increase 
is directly proportional to the laser pulse fluency, 
whereas when laser pulse fluency rises above the 
threshold, the temperature increases considerably 
more slowly. The absence of free electrons in a 
given substrate prevents the avalanche process from 
significantly starting and ultimately hinders the 
material ablation. In metals, there are always plenty 
of free electrons, and the avalanche process starts 
immediately, leading to reproducible machining 
(as we have seen, there may be other problems 
associated with heat diffusion). In semiconductors 
or insulators, there are naturally very few free elec-
trons. The avalanche process may start right away 
or may not, depending on the presence or absence 
of a free electron in the beam path. This variability, 
which is inherent to the physical process, leads to 
unstable machining rates. The laser may be perfectly 
stable, and the beam spot size and amount of 
energy in the pulse may be precisely the same from 
shot to shot, yet the material ablation can vary 
significantly. Using lasers working in the UV range, 
or using ultrafast lasers, the electromagnetic field is 
so high that “bound” electrons are knocked free so 
that a large quantity of free electrons can start the 
avalanche ionization process immediately, reliably, 
and reproducibly. The latter ensures an excellent 
shot-to-shot reliability independent of the material.
Water Jet-Guided Laser Machining
In water jet-guided laser machining, a thin jet of high-
pressure water (the diameter of the jet is between 
40 and 100 µm, and the water pressure is between 
20 and 500 bars) is forced through a nozzle (made 
of diamond or sapphire). The laser beam is focused 
through a water chamber (the water is deionized 
and filtered) into a nozzle as shown in Figure 5.23.
Leaving the nozzle, the laser beam is guided inside 
the water jet by total reflection at the water-air inter-
face and is directed onto the work piece where it is 
absorbed by the material. The laser beam melts or 
vaporizes the material, and the water jet expels the 
molten debris. At the end of each laser pulse, the 
plasma disappears, and only the water jet remains 
in contact with the surface. Before the next pulse is 
emitted, the water jet removes any heat induced in the 
material during the laser ablation. Thus, the pulsed 
mode of the laser ensures continuous alternation of 
FIGURE 5.22 The laser dilemma. According to Synova, S.A., their water jet-guided laser, the Laser-Microjet (LMJ) (see 
also Figure 5.23), promises a solution.

[Page 339]
Thermal Energy-Based Removing   339
heating (during laser pulse) and cooling (between 
laser pulses). The water pressure value (20–500 bars) 
depends on the application, but the resulting force 
acting on the work piece is always very small, smaller 
than the force as a result of the cutting gas of con-
ventional lasers. Thus, the water jet is obviously not 
abrasive in this case (as it is in mechanical water jet 
machining described in Chapter 6); the material is 
solely ablated by the laser (thermally). The high speed 
of the water, up to 300 m/s at 500 bars, ensures fast 
removal of debris. Water jet-guided laser etching pre-
vents the problem of heat damage (microcracks, struc-
tural changes) inherent in any laser ablation process. 
The result is a heat damage-free material ablation.
The laser dilemma of high-power IR lasers that 
are too “hot,” creating heat damage and debris, and 
the shorter wavelengths UV lasers that create less 
heat and debris, but lack power for efficient mate-
rial processing, was summarized in Figure 5.22. 
Water jet-guided laser machining discussed here 
might provide a solution for this dilemma because it 
transforms a “hot” IR laser into a “cool” laser, avoid-
ing heat damage. Water jet-guided machining com-
bines high ablation efficiency, speed, and precision 
while avoiding material damage as demonstrated in 
Figure 5.24, where we compare laser ablation in Si
