Repository: Alvintxh/nanofab-web

# Extracted Book Sources

All 11 textbooks extracted 2026-04-05 using PyMuPDF (extract_pdf.py).

## Extraction Summary

| Book Key | File | Pages | Words | Page Numbering |
|----------|------|-------|-------|----------------|
| cui_2025 | Zheng Cui - Nanofabrication (4th ed) | 419 | ~158K | PDF labels (C1, i-xi, 1-407) |
| campbell_2008 | Campbell - Fabrication Engineering (3e) | 825 | ~369K | offset=18 (front-1..18, then 1-807) |
| teresa_2020 | De Teresa - Nanofabrication (full) | 451 | ~183K | offset=0 (sequential PDF pages) |
| madou_vol1_2011 | Madou - Fundamentals of Microfab Vol.1 | 646 | ~366K | PDF labels |

File: sources/sources_processed/books/madou_vol3_2011/madou_vol3_2011_full.txt (part 30 of 57)
# madou_vol3_2011
ing mode, and the diffraction mode. The way 
to choose which electrons form the image is by 
 inserting an aperture into the back focal plane of 
the objective lens.
In the bright-field (BF) mode of the TEM, an aper-
ture is placed in the back focal plane of the objec-
tive lens, which allows only the direct beam to pass 
(Figure 6.42a). In this case, the image results from a 
weakening of the direct beam by its interaction with 
the sample. Therefore, mass-thickness and diffrac-
tion contrast contribute to image formation: thick 
areas, areas in which heavy atoms are enriched, and 
crystalline areas appear with dark contrast.
In dark-field (DF) images, the direct beam is 
blocked by the aperture while one or more diffracted 
beams are allowed to pass the objective aperture. 
Since diffracted beams have strongly interacted with 
the specimen, very useful information is present in 
DF images, e.g., about planar defects, stacking faults, 
or particle size (Figure 6.42b).
We can also think of the TEM as a diffraction 
camera. To obtain lattice images, a larger objective 
aperture is selected to allow many beams, including 
the direct beam, to pass (Figure 6.42c). The image is 
formed by the interference of the diffracted beams 
with the direct beam (phase contrast). If the point 
resolution of the microscope is sufficiently high and 
a suitable sample is oriented along a zone axis, then 
high-resolution TEM (HRTEM) images are obtained. 
In many cases, the atomic structure of a specimen 
can directly be investigated by HRTEM.
Interaction with a thin specimen (TEM & STEM)
Incident electrons
Secondary electrons
X-rays (atom
speciﬁc)
Backscattered
Bremsstrahlung
Electrons
Elastically
scattered electrons
Transmitted electrons 
Inelastically
scattered electrons
Tin specimen
Heat
FIGURE 6.41 Electron path through a thin specimen 
(<1,000 Å) in transmission electron microscopy and 
scanning transmission electron microscopy.

[Page 327]
Metrology and MEMS/NEMS Modeling   327
The objective lens forms a diffraction pattern in 
the back focal plane with electrons scattered by the 
sample and combines them to generate an image in 
the image plane (first intermediate image) as illus-
trated in Figure 6.43. Thus, diffraction pattern and 
image are simultaneously present in the TEM. In 
imaging mode (left panel in Figure 6.43), an objec-
tive aperture can be inserted in the back focal plane 
to select one or more beams that contribute to the 
final image (BF, DF, and HRTEM). In selected area 
electron diffraction (SAED), an aperture in the plane 
of the first intermediate image defines the region 
for which the diffraction is obtained (Figure 6.43, 
right panel). Which of them appears in the plane of 
the second intermediate image and is magnified by 
the projective lens on the viewing screen depends 
on the intermediate lens. Switching from real space 
(image) to reciprocal space (diffraction pattern) is 
easily achieved by changing the strength of the inter-
mediate lens. By manipulating the magnetic lenses 
of the microscope, the diffraction pattern may thus 
be observed by projecting it onto the screen instead 
of the image (Figure 6.43).
 An example of what a diffraction pattern ob tained 
in this way may look like is shown in Figure 6.44. The 
center spot in this figure corresponds to the transmit-
ted electron beam, and the other spots are diffracted 
portions of the initial electron beam. The location 
of the spots is governed by Bragg’s law (nλ = 2d sinθ; 
see Volume I, Figure 2.17 and Equation 2.20).
Transmission and scanning transmission electron 
microscopy can produce images of atomic lattices 
with 2.3-Å point-to-point resolution. In Table 6.9, 
we compare scanning electron microscopy (SEM) 
and transmission electron microscopy (TEM) with 
optical microscopy (OM) and scanning proximal 
microscopy (SPM) (using both STMs and AFMs).
Compositional Metrology
Introduction
As examples of chemical composition metrol-
ogy we discuss energy dispersive analysis of x-rays 
(EDAX) [also known as energy dispersive x-ray spec-
troscopy (EDX) or EDS], a standard procedure for 
identifying and quantifying elemental composition 
of  specimen surfaces to shallow depths and Auger 
electron spectroscopy (AES) and scanning Auger 
Optic axis
Objective aperture
Diﬀraction
pattern
Bright-ﬁeld image
(a)
Optic axis
Objective aperture
Diﬀraction
pattern
Lattice image
(c)
(b)
Optic axis
Objective aperture
Diﬀraction
pattern
Dark-ﬁeld image
FIGURE 6.42 Bright-field image (a), dark-field image (b), and diffraction (c) in scanning transmission electron microscopy.
Specimen
Objective lens
Back focal plane
objective aperture
1. Intermediate image
SAED aperture
2. Intermediate
image
Intermediate
lens
Projective
lens
Image
Diﬀraction pattern
Viewing
screen
FIGURE 6.43 Switching from imaging to diffraction 
in scanning transmission electron microscopy. SAED = 
selected area electron diffraction.

[Page 328]
328   From MEMS to Bio-NEMS: Manufacturing Techniques and Applications
TABLE 6.9 The Use of SEMs and TEMs Compared with OM and Scanning Proximal Microscopy (Using 
Both STMs and AFMs)
OM
SEM/TEM
Scanning Proximal Probe 
Microscopy
Environment
Air, liquid
Vacuum
Air, liquid, UHV
Depth of field
Small
Large
Medium
Lateral resolution
1 μm
1–5 nm: SEM 0.1 nm: TEM
2–10 nm: AFM 0.1 nm: STM
Vertical resolution
N/A
N/A
1.1 nm: AFM 0.2 0.01 nm: STM
Magnification
Up to 2,000
Up to 1,000,000
Up to 100,000,000
Sample
Not completely 
transparent
Unchargeable, vacuum 
compatible; thin film: TEM
Surface height <10 mm
Contrast
Absorption/reflection
Scattering/diffraction
Tunneling
R
L
= 1 d
1 λ
d =
L
λ
R
000
000 010 020 030
100 110 120 130
Trace of
reﬂecting
planes
Diﬀracted
spot
Center
spot
R
L
210
200
220
R
Electron
beam
Ewald
sphere
hk0
hk1
2
FIGURE 6.44 An example of what a diffraction pattern in a scanning transmission electron microscope may look like. 
The center spot corresponds to the transmitted electron beam, and the other spots are diffracted portions of the initial 
electron beam. The locations of the spots are governed by Bragg’s law.

[Page 329]
Metrology and MEMS/NEMS Modeling   329
micros copy (SAM), which can identify every atom 
from Li on up.
EDAX (EDX or EDS)
Energy dispersive analysis of x-rays (EDAX) is also 
called EDX and, more and more frequently, EDS. 
This compositional metrology technique is carried 
out in conjunction with scanning electron micros-
copy (SEM) and transmission electron microscopy 
(TEM). A modern trend in electron microscopy is 
indeed to fit x-ray analysis equipment as a bolt-on 
accessory to electron microscopes. Bombarding a 
specimen with electrons causes x-rays of character-
istic wavelengths and energies to be emitted from 
the spot where the beam strikes the sample, and an 
EDS detector analyzes the x-ray photons by energy 
rather than wavelength. The EDS detector (some-
times called EDX detector) converts the energy of 
each individual x-ray into a voltage signal of pro-
portional size. The detector involves a large single-
 crystal Si that either has been treated to approximate 
an ideal semiconductor or is of high-enough purity 
to truly be an intrinsic semiconductor. Front and 
back contacts on the Si piece are kept at several kilo-
volts potential relative to each other, and x-rays are 
converted into a charge by ionization of atoms in the 
crystal. To keep electronic noise at a minimum, the 
Si detector is cooled in liquid nitrogen. X-rays that 
pass through the front contact tend to dissipate their 
energy, creating electron-hole pairs in the intrinsic 
region. Next, this charge is converted to a voltage 
signal by a field effect transistor (FET) preamplifier, 
and the voltage signal is input into a pulse proces-
sor for measurement. Since each electron-hole pair 
has a characteristic creation energy, the total num-
ber of charge carriers created is proportional to the 
energy of the incident x-ray. A computer keeps track 
of the number of counts within each energy range, 
and the total collected x-ray spectrum can then be 
determined. Computer analysis of energy spectra 
makes it possible to measure accurately the nature 
and quantity of different elements in the material. 
This can then be used to make a chemical map of 
the surface. The technique is of little use to biolo-
gists because light elements such as carbon produce 
too weak an x-ray signal. However, it is of great value 
in materials science, particularly because an area 
as small as 1 µm2 can be analyzed with precision 
(http://www.edax.com).
Typically, x-ray analysis is a bulk sensitive tech-
nique because of the small cross-section [10–6 Å2 
compared with 1 Å2 for LEED (see above)], but graz-
ing incidence (<1°) makes it surface sensitive (total 
reflection, because the refractive index of x-rays is 
slightly smaller than unity). The refracted wave 
becomes an evanescent wave traveling along the sur-
face within a few 10 Å. This is called gracing incidence 
x-ray diffraction (GIXRD).
Auger Electron Spectroscopy and 
Scanning Auger Microscopy
Upon electron bombardment of metals, Pierre Auger, 
in 1925, observed (at first in a cloud chamber, and 
then on photographic plates) the occurrence of elec-
tron emissions with precisely determined energies. 
These electrons were later named Auger electrons 
and may serve to identify their parent atoms. It was 
J. J. Lander, who in 1953 suggested the idea of using 
Auger electron spectroscopy (AES) for surface analy-
sis. AES was implemented as an analytic tool in 1967 
(by Larry Harris), after increasing the sensitivity of 
the method by using differential spectra to discrimi-
nate the small Auger peaks in the electronic spectra. 
AES is now the most commonly used method by 
which to investigate surface composition.
The Auger process is a three-electron concerted 
process, as illustrated in Figure 6.45. An incident 
electron beam (2–10 keV) hits an atom and ejects 
a core electron, leaving a hole in a highly excited 
atom. The ionized atom relaxes by emitting either 
an x-ray photon (x-ray fluorescence) or by ejecting 
another electron (Auger electron). For lighter ele-
ments Auger emission is favored over x-ray fluores-
cence. In Auger spectroscopy the state of excitation 
is quenched by another electron falling into the hole 
left by the ejected core electron. The binding energy 
of the first electron is always very much greater than 
that of the second, so that there is still considerable 
excess energy in the system. This extra energy is 
shed by the ejection of a third electron from another 
shell. The residual kinetic energy of the ejected elec-
tron is measured and is a unique quantity deter-
mined by the binding energies of the three electrons 
and the work function of the materials involved. 

[Page 330]
330   From MEMS to Bio-NEMS: Manufacturing Techniques and Applications
An Auger process is identified by the three letters 
of the atomic shells that participate in the process. 
The transition in Figure 6.45, for example, is a KLL 
Auger transition.
In Figure 6.18 above, we showed the relative 
intensity versus abundance of the various emission 
phenomena from a sample under e-beam radiation 
in an SEM and a TEM. Some of the electrons, in the 
energy region between backscattered and secondary 
electrons, arise from the Auger process occurring in 
atoms near the surface. Many Auger electrons will 
fully lose their energy via inelastic collisions in the 
solid. Therefore, the analyzer will collect only those 
Auger electrons originating from the near surface 
region. The number of emitted electrons N(E) ver-
sus energy is redrawn in Figure 6.46, with empha-
sis on the Auger electron peaks. Electrons emitted 
in the 100–1000 eV range (higher than secondary, 
lower than backscattered) are energy analyzed, and 
a spectrum is obtained that is unique to every atom. 
Often, hemispherical analyzers are used because of 
its better geometric properties. Hence, it gives very 
specific atomic identity information rather than the 
general small/large z-guidance provided by backscat-
tered electrons (BSEs) in an SEM. Auger spectroscopy 
can identify every atom from Li on up (since three 
electrons are involved in the Auger process, H and 
He do not produce Auger electrons). Auger spectra 
for all elements are compiled in an Auger atlas.
Typically, the relatively small Auger signals N(E) 
are superimposed on a large background. Therefore 
the spectra are usually taken in the derivative mode, 
by applying a modulation voltage on the analyzer 
and detecting with a lock-in amplifier. This is dem-
onstrated in the AES example of Figure 6.47.
Since the electron beam can be can be focused 
to a spot of <1 nm, one can carry out SAM. In the 
excitation process, the backscattered electrons also 
find their way into neighboring regions of the sam-
ple and can excite electrons and induce an Auger 
 process in regions of the sample that were not in the 
original excitation volume. The Auger signal then 
arises from an apparently larger region of the sam-
ple than the incident electron beam directly excites. 
This degrades the spatial resolution in the SAM 
process by a factor of 2–5 compared with the same 
SEM experiment. As a consequence, the penetration 
depth and scattering within the solid typically limits 
the SAM resolution to ∼20 nm, but recent instru-
ments claim a resolution of ∼6 nm. By correlating a 
specific signal with the excitation beam’s location, a 
chemical map of a surface can be produced, as illus-
trated in Figure 6.48. Although chemical shifts lead 
to changes in the Auger energies, AES is usually not 
used to get chemical binding information because 
of the three electrons involved.
Summary: Microscope Comparisons
In Figure 6.49 we compare the lateral resolutions of 
optical microscopes (OMs), scanning electron micro-
scopes (SEMs), interference microscopes (IMs), and 
proximal probe techniques such as the use of scan-
ning tunneling microscopes (STMs) and atomic force 
microscopes (AFMs).
OM is usually what one thinks of when study-
ing microscopy. It is prevalent and widely available. 
Its resolution is limited by the diffraction of light, 
which is limited to about ½ of the wavelength of 
the light being diffracted through the optical lens-
ing elements of the microscope. While this is several 
K
L
M
Vacuum level
Eject core electron
Higher electron
falls into hole
Another higher level
electron is ejected to
carry away excess
energy
Measure kinetic energy of
ejected electron
Incident
electron
beam (5 kV)
Ekinetic = E(K) – E(L) – E(L)
FIGURE 6.45 The Auger process.
Secondary 
electrons
Elastically scattered 
electrons
Auger
electrons
Energy
Eincident
Direct spectrum
N(E)
FIGURE 6.46 Auger peaks in the electron spectra of an 
scanning electron microscope or transmission electron 
microscope.

[Page 331]
Metrology and MEMS/NEMS Modeling   331
hundred nanometers, in practice it is challenging to 
get good optical resolution down to the 1-µm range. 
Interference microscopy is a newer technique that 
uses optical wavelength light. Its lateral resolution 
is controlled exactly like that of optical microscopy, 
and it has the same limitations. As we will see below, 
its virtue comes from its vertical resolution and its 
wide dynamic range.
In an SEM, the resolution is limited by the dif-
fraction of electron waves. Since these are in the 
angstrom range, SEMs with resolution of a few 
nanometers and a wide magnification range, from 
× 20 to × 650,000 are quite widely deployed. Recent 
reports have even described a new instrument able 
to observe atoms (a few angstroms), but these are 
not available for use yet. Probe microscopes such as 
STMs and AFMs have a resolution that is controlled 
by the sharpness of the probe tip. This can be in the 
range of a few nanometers, but the differing contrast 
mechanisms mean that an STM can easily achieve 
529eV
0
100 200 300 400 500 600 700 800
Electron energy, eV
900 1000
703eV
848eV
*
Cr
Fe
Ni
*
*
90
80
70
MNN
LMM
KLL
60
50
40
30
25
15
Cr
Fe
Ni
Atomic number
5
20
10
0.0 0.2 0.4 0.6 0.8 1.01.2
Electron energy (KeV)
1.4 1.6 1.8 2.0 2.2 2.4
Li Be
C
O
Ne
Si
S
Ar
Ca
Ti
Cr
Fe
Ni
Zn
Ge
Se
Kr
Sr
Zr
Mo
Ru
Pd
Cd
Sn
Te
Xe
Ba
Ca
Nd
Sm
Gd
Dy
Er
Yb
Hf
VV
Os
Pt
Hg
Pb
Po
Rn
Ra
Th
U
Mg
B
N
Na
Al
PCI
K
Sc
V
Mn
Co
Cu
Ga
As
Br
Rb
Nb
Tc
Rh
Ag
In
Sb
I
Cs
La
Pr
Pm
Eu
Tb
Ho
Tm
Lu
Ta
Re
Ir
Au
Ti
Bi
At
Fr
Ac
Pa
Y
F
85
75
65
55
45
35
FIGURE 6.47 Example of an Auger electron spectroscopy (AES) spectrum. From the differential AES spectrum, Cr, Fe, and 
Ni have been identified.
SAM image:
red = Al; blue = F; magenta = Al + F
Red = Al;  green = O
red = Al;  blue = F; green = O
SEM surface image
Al+F+O
FIGURE 6.48 Scanning electron microscopy and Auger images of an aluminum oxide surface, in the absence and 
presence of fluorine contamination.

[Page 332]
332   From MEMS to Bio-NEMS: Manufacturing Techniques and Applications
atomic resolution, whereas atomic resolution for an 
AFM is difficult to achieve.
AFM comes with lateral resolutions down to 30 Å 
and a vertical resolutions to 0.1 Å. STM has a lateral 
resolution of 1 Å and a vertical resolution of 0.1 Å. 
SAM is closely related to SEM, except that the scat-
tering in the sample leads to a “smearing” of the 
incident beam and broadens the effective spot size. 
Its resolution general lags behind that of an SEM by 
a factor of 2–5.
Vertical resolutions for the types of microscopes 
listed above are quite different from their lateral 
resolutions, as is evident from Figure 6.50. OMs, 
SEMs, and SAMs do not give much vertical infor-
mation at all. While it is rather straightforward to 
derive quantitative lateral data, these techniques do 
not provide for quantitation in the vertical direc-
tion. To counter this, it is possible to tilt samples 
and image their sides. However, in a specific image, 
the vertical information is very poor. Hence, these 
techniques have much better lateral resolution than 
vertical resolution. In contrast, probe microscopes 
and IMs have much better vertical resolution than 
lateral resolution. The IM, even though it is an opti-
cal technique, has a resolution limit approaching 
1 nm. The AFM and the STM have vertical resolu-
tions in the subatomic range of tens of picometers. 
The best instruments can resolve down to a few 
hundred femtometers.
We need to image large things as well as small. 
So another important point is, which instrument 
can provide the largest field of view? What is the 
range of features, largest to smallest, that can be 
observed? The resolution limits listed above do 
define the lower limits of the dynamic range of 
the microscopes reviewed, and the upper limit 
is controlled by the size of the field of view that 
can be imaged at once. OM is able to image from 
macroscopic features down to its resolution limit. 
The scanning electron techniques generally have a 
maximum field of view of a few millimeters. The 
proximal probe microscopes are quite limited in 
their maximum field of view. Also, the limitations 
are different for the lateral and vertical directions. 
Lateral limits range from a few micrometers to over 
100 µm. By contrast, the range in the vertical direc-
tion is limited to around a few micrometers. These 
limits often are determining factors in assessing the 
applicability of a probe microscope technique for a 
particular application. IM has a very wide dynamic 
range. It is able to image features varying in verti-
cal displacement of over a millimeter. The lateral 
range is set by its maximum field of view, which is 
around 5 mm. The dynamic ranges of the various 
1 cm
1 mm
1 µm
1 nm
1 Å
AFM
STM
IM
SEM
OM
SAM
FIGURE 6.49 Lateral resolution of microscopies: optical microscopy (OM), scanning electron microscopy (SEM), scanning 
Auger microscopy (SAM), interference microscopy (IM), scanning tunneling microscopy (STM), and atomic force micros-
copy (AFM).
1 cm
1 mm
1 µm
1 nm
AFM
STM
IM
SEM
OM
SAM
1 Å
FIGURE 6.50 Vertical resolution of microscopies: optical microscopy (OM), scanning electron microscopy (SEM), scanning 
Auger microscopy (SAM), interference microscopy (IM), scanning tunneling microscopy (STM), and atomic force micros-
copy (AFM).

[Page 333]
Metrology and MEMS/NEMS Modeling   333
microscopes, considered here, are summarized in 
Figure 6.51.
MEMS Based Metrology: In Situ 
Stress-Measuring Techniques
Introduction
A stressed thin film will bend a thin substrate by a 
measurable degree. A tensile stress bends the surface 
and makes it concave, while a compressive stress ren-
ders the surface convex (see Volume II, Figure 7.58). 
The most common methods for measuring the stress 
in a thin film are based on this substrate bending 
principle. The deformation of a thin substrate due to 
stress is measured either by observing the displace-
ment of the center of a circular disk or by using a thin 
cantilevered beam as a substrate and calculating the 
radius of curvature of the beam and hence the stress 
from the deflection of the free end. More sophisticated 
local stress measurements use analytical tools such 
as x-ray,14 acoustics, Raman spectroscopy,15 infrared 
spectroscopy,16 and electron-diffraction techni ques. 
Local stress does not necessarily mean the same as 
the stress measured by substrate bending techniques, 
since stress is defined microscopically, while defor-
mations are induced mostly macroscopically. The 
relationship between macroscopic forces and dis-
placements and internal differential deformation, 
therefore, must be modeled carefully. Local stress 
measurements may also be made using in situ surface 
micromachined structures such as strain gauges made 
directly out of the film to be tested.17–22 The dimen-
sions and structure of a thin suspended and pres-
surized micromachined membrane, as we learned 
above, may be measured by stylus profilometry, 
light microscopy, or interferometry. Intrinsic stress 
influences the frequency response of mobile micro-
structures (see Volume II, Equation 7.29), which can 
be measured by laser Doppler vibrometer or with 
an interferometer equipped with a stroboscope (see 
Figure 6.11: optical WYKO white-light profilometer 
with dynamic MEMS capability). Whereas residual 
stress can be determined from wafer curvature and 
dynamic deflection data, material structure of the 
film can be studied by x-ray diffraction and transmis-
sion electron microscopy (TEM). Krulevitch, among 
others, attempted to link the material structure of 
polysilicon and its residual strain.23 Below, we will 
review stress-measuring techniques, starting with 
the more traditional ones and subsequently clarify-
ing the problems and opportunities in stress mea-
suring with in situ surface micromachined devices.
Disk Method: Biaxial Measurements of 
Mechanical Properties of Thin Films
For all practical purposes, only stresses in the x and 
y directions are of interest in determining overall 
thin-film stress, as a film under high stress can only 
expand or contract by bending the substrate and 
deforming it in a vertical direction. Vertical deforma-
tions will not induce stresses in a substrate because 
it freely moves in that direction. The latter condi-
tion enables us to obtain quite accurate stress values 
by measuring changes in bow or radius of curvature 
of a substrate. The residual stresses in thin films are 
large, and sensitive optical gauges may measure the 
associated substrate deflections.
The disc method most commonly used is based on 
a measurement of the deflection in the center of the 
disc substrate (say a Si wafer) before and after pro-
cessing. Since any change in wafer shape is directly 
attributable to the stress in the deposited film, it 
1 cm
1 mm
1 µm
1 nm
AFM
 
 
STM
OM
SEM
 
 
SAM
IM
1 Å
FIGURE 6.51 Dynamic range of microscopies: optical microscopy (OM), scanning electron microscopy (SEM), scan-
ning Auger microscopy (SAM), interference microscopy (IM), scanning tunneling microscopy (STM), and atomic force 
microscopy (AFM).

[Page 334]
334   From MEMS to Bio-NEMS: Manufacturing Techniques and Applications
is relatively straightforward to calculate  stress by 
 measuring these changes. Stress in films using this 
method is found through the Stoney equation,24 relat-
ing film stress to substrate curvature, as follows:
 
σ
−ν
= 1
R
E
6(1
)
T
t
2  
(6.23)
where R =  measured radius of curvature of the bent 
substrate
E/(1 – ν) = biaxial modulus of the substrate
T = thickness of the substrate
t = thickness of the applied film25
The underlying assumptions include the following:
 
◾The disc substrate is thin and has transversely 
isotropic elastic properties with respect to the 
film normal.
 
◾The applied film thickness is much less than 
the substrate thickness.
 
◾The film thickness is uniform.
 
◾The temperature of the disk substrate/film sys-
tem is uniform.
 
◾The disc substrate/film system is mechanically 
free.
 
◾The disc substrate without film has no bow.
 
◾Stress is equibiaxial and homogeneous over the 
entire substrate.
 
◾Film stress is constant through the film 
thickness.
For most films on Si, we assume that t ≤ T; for 
example, t/T measures ∼10–3 for thin films on Si. 
The acceptability of the uniform thickness, homoge-
neous, and equibiaxial stress assumptions depend 
on the deposition process. Chemical vapor deposi-
tion (CVD) is a widely used process, as it produces 
relatively uniform films; however, sputter-deposited 
films can vary considerably over the substrate. In 
regard to the assumption of stress uniformity with 
film thickness, residual stress can vary considerably 
through the thickness of the film. Equation 6.23 
gives only an average film stress in such cases. In 
cases where thin films are deposited onto aniso-
tropic single-crystal substrates, the underlying 
assumption of a substrate with transversely isotro-
pic elastic properties with respect to the film nor-
mal is not completely justified. Using single-crystal 
silicon substrates possessing moderately anisotropic 
properties such as <100> or <111> oriented wafers 
(Volume I, Equation 4.87) satisfies the transverse 
isotropy argument. Any curvature inherent in the 
substrate must be measured before film deposition 
and algebraically added to the final measured radius 
of curvature. To give an idea of the degree of cur-
vature, 1 µm of thermal oxide may cause a 30-µm 
warp of a 4-inch silicon wafer, corresponding to a 
radius of curvature of 41.7 m.
The following companies offer practical disc 
method-based instruments to measure stress on 
wafers: ADE Corp. (Newton, MA; acquired by KLA-
Tencor in 2006), Corning Tropel (Fairport,  NY; 
http://www.corning.com/metrology), Ionic Systems 
(San Jose, CA; http://www.ionic.com), and KLA 
Tencor Instruments (Mountain View, CA; http://
www.kla-tencor.com).25 Figure 6.52a illustrates the 
sample output from KLA Tencor’s optical stress 
analysis system. Figure 6.52b represents the mea-
suring principle of Ionic Systems’ optical stress ana-
lyzer. None of the above techniques satisfies the 
need for measuring stress in low modulus materi-
als such as polyimide. For the latter applications, 
the suspended membrane approach (see below) is 
more suited.
Dog-Bone Method: Uniaxial Measurements 
of Mechanical Properties of Thin Films
Many problems associated with handling thin films 
in stress test equipment may be bypassed by apply-
ing micromachining techniques. One simple exam-
ple of problems encountered with thin films is the 
measurement of uniaxial tension to establish the 
Young’s modulus. This method, effective for macro-
scopic samples, proves problematic for small sam-
ples. The test formula is illustrated in Figure 6.53. 
The gauge length, L, of the bar-shaped structure in 
Figure 6.53a represents the region we allow to elon-
gate, and the area, A (= W × H), is the cross-section 
of the specimen. A stress, F/A, is applied and mea-
sured with a load cell; the strain, δL/L, is measured 
with an LVDT or another displacement transducer 
(a typical instrument used is the Instron 1123). The 
Young’s modulus is then deduced from the follow-
ing equation.

[Page 335]
Metrology and MEMS/NEMS Modeling   335
 
E
F
A
L
L
= ⎛
⎝⎜
⎞
⎠⎟
⎛
⎝⎜
⎞
⎠⎟
δ
 
(6.24)
The obvious problem, for small or large sam-
ples, is how to grip the sample without chang-
ing A. Under elongation, A will indeed contract by 
(W + H)δνL. In general, making a dog-bone shaped 
structure (also called an Instron specimen) solves 
that problem, as shown in Figure 6.53b. Still, the 
grips introduced in an Instron sample can pro-
duce end effects and uncertainties in determining 
L. Making Instron specimens in thin films is even 
more of a challenge, since the thin film needs to be 
removed from the surface, possibly changing the 
stress state, while the removal itself may modify 
the film.
As in the case of adhesion (see Volume II, Figure 
7.56), some new techniques for testing stress in thin 
films, based on micromachining, are being explored. 
These microtechniques prove more advantageous 
than the whole wafer disc technique in that they 
are able to make local (in situ) measurements.
The fabrication of micro-Instron specimens of 
thin polyimide samples is illustrated in Figure 
6.54A.26 Polyimide is deposited on a p+ Si mem-
brane in multiple coats. Each coat is prebaked at 
130°C for 15 minutes. After reaching the desired 
thickness, the film is cured at 400°C in nitrogen for 
1 h (Figure 6.54Aa). The  polyimide is then  covered 
with a 3,000-Å layer of evaporated aluminum 
(Figure 6.54Ab). The aluminum layer is patterned 
by wet etching (in phosphoric-acetic-nitric solution, 
referred to as the PAN etch) into the Instron speci-
men shape (Figure 6.54Ac). Dry etching transfers 
the pattern to the polyimide (Figure 6.54Ad). After 
removing the Al mask by wet etching, the p+ sup-
port is removed by a wet isotropic etch (HNA) or an 
SF6 plasma etch (Figure 6.54Ae), and finally the side 
silicon is removed along four pre-etched scribe lines, 
releasing the residual stress (Figure 6.54Af). The 
Support diameter D
Displacement, d
Knife edge
Stressed or bowed wafer
Unstressed wafer
Fiberoptic
bundle
Wafer shape and stress
(b)
Distance (mm)
10
–6
–4
Blank
Oxidized
Diﬀerence
Deﬂection (µm)
–2
0
2
4
6
8
20
30
40
50
60
70
80
90
Scan proﬁles of an oxidized wafer
3215A steam oxide
(a)
FIGURE 6.52 Curvature measurement for stress analysis. (a) Sample output from KLA Tencor’s FLX 2908 stress  analysis 
instrument, showing how stress is derived from changes in wafer curvature. (b) The reflected light technique, used 
by Ionic Systems to measure wafer curvature. (From Singer, P. 1992. Film stress and how to measure it. Semicond Int 
15:54–58. With permission.25)
L
H
F
W
F
Stress : F/A (area A = W × H)
(a)
Strain : δ/L/L
L = “gauge length” (region we allow to elongate)
A, under elongation, will contract by (W+H) δ ν L
unless a dog-bone-structure is used
L
Young’s
modulus
E =
F
A
L
δL
(b)
FIGURE 6.53 Measuring Young’s modulus. (a) With a bar-shaped structure. (b) With a dog-bone; Instron specimen. 
(From Senturia, S. D., and R. T. Howe. 1990. Lecture notes. Boston: Massachusetts Institute of Technology.26)

[Page 336]
336   From MEMS to Bio-NEMS: Manufacturing Techniques and Applications
remaining silicon acts as supports for the grips of 
the Instron.27 The resulting structure can be manip-
ulated like any other macrosample without the need 
for removal of the film from its substrate. This tech-
nique enables the gathering of stress/strain data for 
a variety of commercially available polyimides.28 A 
typical measurement result for DuPont’s polyimide 
2525, illustrated in Figure 6.54B, gives a break stress 
and strain of 77 MPa (σb) and 2.7% (εb), respectively, 
and 3350 MPa for the Young’s modulus.
Figure 6.55a illustrates a micromachined test 
structure able to establish the strain and the  ulti mate 
stress of a thin film.29 A suspended rectangular poly-
mer membrane is patterned into an asym metric 
structure before removing the thin support ing Si. 
Once released, the wide suspended strip (width, W1) 
pulls on the thinner necks (total width, W2), result-
ing in a deflection, δ, from its original mask position 
toward the right to its final position after release. The 
residual tensile stress in the film drives the defor-
mation, δ, as shown in Figure 6.55a. By varying the 
geometry, it is possible to create structures exhibit-
ing small strain in the thinner sections as opposed 
to others that exceed the ultimate strain of the film. 
For structures where the strain is small enough to be 
modeled with linear elastic behavior, the deflection, 
δ, can be related to the strain as follows:
 
ε
σ
δ
=
=
+
⎛
⎝⎜
⎞
⎠⎟
−
E
W
L
W
L
W
W
1
1
2
2
1
2
 
(6.25)
where the geometries are defined as illustrated in 
Figure 6.55a. Figure 6.55b displays a photograph 
of two released structures, one with thicker necks, 
the other with necks so thin that they fractured 
upon release of the film. On the basis of the resid-
ual tensile strain of the film and the geometry of 
the structures that failed, the ultimate strain of the 
particular polyimide used was determined to be 
4.5%.
Using similar micromachined tensile test struc-
tures, Biebl et al.30 measured the fracture strength 
of undoped and doped polysilicon and found 2.84 ± 
0.09 GPa for undoped material and 2.11 ± 0.10 GPa 
in the case of phosphorus doping, 2.77 ± 0.08 GPa 
for boron doping, and 2.70 ± 0.09 GPa for arsenic 
doping. No statistically significant differences were 
observed between samples released using concen-
trated HF or buffered HF. However, a 17% decrease of 
the fracture stress was observed for a 100% increase 
in etching time. These data contrast with Greek et 
al.’s31 in situ tensile strength test result of 768 MPa for 
an undoped polysilicon film, a mean tensile strength 
approximately one-tenth that of single-crystal Si (6 
GPa).32 We normally expect polycrystalline films to 
be stronger than single-crystal films (see Volume II, 
Chapter 7). Greek et al.31 explain this discrepancy 
for polysilicon by pointing out that their polysilicon 
Stress (Mpa)
(A)
(a)
(e)
(f)
(b)
(c)
(d) 
(B)
E = 3350 Mpa
Remove side Si along pre-
etched scibe lines
Al patterning with PAN
Remove p+ support
Al mask
Multilayer polyimide coat
p+
Si
Dry-etching polyimide
σb = 77 Mpa
2.7
0
0
25
50
75
1
2
3
4
Στραιν (%)
FIGURE 6.54 Uniaxial stress measurement. (A) Fabrica-
tion process of a dog-bone sample for measurement of 
uniaxial strain. (B) Stress versus strain for DuPont’s 2525 
polyimide. (Courtesy of Dr. F. Maseeh, IntelliSense.)

[Page 337]
Metrology and MEMS/NEMS Modeling   337
films have a very rough surface compa red with sin-
gle-crystal material, containing many locations of 
stress concentration where a fracture crack can be 
initiated.
Biaxial Measurements of Mechanical 
Properties of Thin Films: Suspended 
Membrane Methods
Disc stress-measuring techniques are not suitable 
for measuring stress in low modulus tensile materials 
such as polyimides, whereas suspended membranes 
are very convenient for this purpose. The same 
micromachined test structure used for adhesion 
testing, sometimes called the blister test, as shown in 
Volume II, Figure 7.56, can measure the tensile stress 
in low-modulus materials. This type of test structure 
ensues from shaping a silicon diaphragm by conven-
tional anisotropic etching, followed by applying the 
coating, and finally removing the supporting silicon 
from the back with an SF6 plasma.29 By pressuriz-
ing one side of the membrane and measuring the 
deflection, one can extract both the residual stress 
and the biaxial modulus of the membrane. Pressure 
to the suspended film can be applied by a gas or by a 
point-load applicator.33 The load-deflection curve at 
moderate deflections (strains less than 5%) answers 
to the following equation:
 
p
C
td
a
C
E
1
td
a
1
2
2
3
2
=
σ
+
−ν
⎛
⎝⎜
⎞
⎠⎟
 
(6.26)
where 
p = pressure differential across the film
d = center deflection
a = the initial radius
t = the membrane thickness
σ = the initial film stress
In the simplified Cabrera model for circu-
lar membranes, the constants C1 and C2 equal 
4 and 8/3, respectively. For more rigorous solu-
tions for both circular and rectangular mem-
branes and references to other proposed models, 
consult Maseeh-Tehrani.27 The relationship in 
Equation  6.26 can simultaneously determine σ 
and the biaxial modulus E/1 – ν; plotting pa2/dt 
versus (d/a)2 should yield a straight line. The resid-
ual stress can be extracted from the intercept and 
the biaxial modulus from the slope of the least-
squares best-fit line.29 A typical result obtained via 
such  measurements is  represented in Figure 6.56. 
For the same DuPont polyimide 2525, measuring 
a Young’s modulus of 3350 MPa in the uniaxial 
test (Figure 6.54B), the measurements give 5540 
MPa for the biaxial modulus and 32 MPa for the 
residual stress. The residual stress-to-biaxial mod-
ulus ratio, also referred to as the residual biaxial 
strain, thus reaches 0.6%. The latter quantity must 
be compared with the ultimate strain when eval-
uating potential reliability problems associated 
with cracking of films. By loading the membranes 
to the elastic limit point, yield stress and strain 
can be determined as with the uniaxial test.
Top view
L1
W1
W2/4
(a)
(b)
L2
δ
FIGURE 6.55 Ultimate strain. (a) Test structures for stress-to-modulus (strain) and ultimate stress measurements. (b) Two 
released structures, one of which has exceeded the ultimate strain of the film, resulting in fracture of the necks. (From 
Senturia, S. 1987. In Proceedings: IEEE Micro Robots and Teleoperators Workshop 3/1–5. Hyannis, MA. With permission.29)

[Page 338]
338   From MEMS to Bio-NEMS: Manufacturing Techniques and Applications
Poisson Ratio for Thin Films
The Poisson ratio for thin films presents us with 
more difficulties to measure than the Young’s mod-
ulus, as thin films tend to bend out of plane in 
response to in-plane shear. Maseeh and Senturia28 
combine uniaxial and biaxial measurements to 
calculate the in-plane Poisson ratio of polyimides. 
For example, for the DuPont polyimide 2525, they 
determined 3350 MPa for E and 5540 MPa for the 
biaxial modulus [E/(1 – ν)], leading to a Poisson 
ratio (ν) of 0.41 ± 0.1. The errors on both the biaxial 
and uniaxial measurements need to be reduced in 
order to develop more confidence in the extracted 
value of the Poisson ratio. At present, the precision 
on the Poisson ratio is limited to about 20%.
Other Surface Micromachined 
Structures to Gauge Intrinsic Stress
Introduction
Various other surface micromachined structures 
have been used to measure mechanical properties of 
thin films. We will give a short review here, but the 
interested reader might want to consult the original 
references for more details.
Clamped-Clamped Beams
Several groups have used rows of clamped-clamped 
beams (bridges) with incrementally increasing 
lengths to determine the critical buckling load and 
hence deduce the residual compressive stress in 
 polysilicon films (Figure 6.57a).34,35 The residual 
strain, ε = σ/E, is obtained from the critical length, 
Lc, at which buckling occurs (Euler’s formula for 
elastic instability of struts):
 
ε
π
= 4
2
A
I
Lc
2  
(6.27)
where A is the beam cross-sectional area and I the 
moment of inertia. As an example, with a maxi-
mum beam length of 500 µm and a film thickness 
of 1.0  µm, the buckling beam method can detect 
compressive stress as small as 0.5 MPa. This simple 
Euler approach does not take into consideration 
additional effects such as internal moments result-
ing from gradients in residual stress.
Ring Crossbar Structures
Tensile strain can be measured by a series of rings 
(Figure 6.57b) constrained to the sub strate at two 
points on a diameter and spanned orthogonally
