Repository: Alvintxh/nanofab-web

# Extracted Book Sources

All 11 textbooks extracted 2026-04-05 using PyMuPDF (extract_pdf.py).

## Extraction Summary

| Book Key | File | Pages | Words | Page Numbering |
|----------|------|-------|-------|----------------|
| cui_2025 | Zheng Cui - Nanofabrication (4th ed) | 419 | ~158K | PDF labels (C1, i-xi, 1-407) |
| campbell_2008 | Campbell - Fabrication Engineering (3e) | 825 | ~369K | offset=18 (front-1..18, then 1-807) |
| teresa_2020 | De Teresa - Nanofabrication (full) | 451 | ~183K | offset=0 (sequential PDF pages) |
| madou_vol1_2011 | Madou - Fundamentals of Microfab Vol.1 | 646 | ~366K | PDF labels |

File: sources/sources_processed/books/madou_vol2_2011/madou_vol2_2011_full.txt (part 32 of 57)
100
(3.5)
10+
(.35)
are in the milli- to micro-Newton range, is a clear 
indication that a complete machine tool redesign is 
required for the fabrication of micromachines.
Whereas primary manufacturing processes in -
volve casting and molding, secondary manufacturing 
processes constitute the main mechanical removing 
techniques involving turning, drilling, and milling. 
Abrasive processes to superfinish a work piece are 
called tertiary manufacturing processes.
History of Mechanical Machining
Tool making for mechanical machining began per-
haps when humans learned to walk erectly and had 
their hands free to grasp objects of wood or stone 
and to shape them. Although tool-making hominids 
probably emerged millions of years earlier, we can 
only trace tool-making history back 2 million years to 
the oldest surviving and  recognizable flint hand axes.1 
Stronger, longer lasting tools resulted when metals 
such as copper and iron replaced wood and stone. 
Humans have been cutting metals for thousands of 
years to make the myriad tools, machines, and other 
devices that civilization demands.
The birth of more precise mechanical machining 
dates back to the invention of the lathe, attributed 
to Anacharis the Scythian and first depicted in an 
Egyptian low relief about 300 B.C. (Figure  6.1).1 
Hipparchus, in the second century B.C., and 
Ptole my, in 150 A.D., used graduated instruments 
for astronomy and sailing. Ptolemy’s astrolabe 
became the basic tool for observers of the skies 
for the next thousand years; the Arabs perfected 
it in the ninth century, and it remained in use for 
another 700 years (Figure 6.2).2 Precision machin-
ing with a hand-operated lathe got a boost in the 
mid-1600s from demands for more precision in 
building better instruments for time measurement.3 
Ruling engines for the control of diffraction gratings 
have driven state-of-the-art precision machine tool 
de sign since the late 1700s. More than a century 
ago, Rowland at the John Hopkins University built 
ruling engines with part-per-million accuracy.4,5 
Today, the mechanical technology on which pho-
tolithographic alignment systems are based is still 
grounded in the same ruling engine design. An 
American astronomer, David Rittenhouse, made 
the first diffraction grating in 1785, when he fab-
ricated a half-inch-wide grating with 53 apertures.6 
It is difficult to identify another single device 
that has provided more important experimental 
information to every field of science than the dif-
fraction grating.6 Rowland not only constructed 
sophisticated ruling engines, but he also invented 
352   Manufacturing Techniques for Microfabrication and Nanotechnology
FIGURE 6.1 First lathe as depicted in an Egyptian bas 
relief, about 300 B.C. Shown here in a line drawing. The 
man at left is holding the cutting tool. The man at right 
is making the work piece rotate back and forth by pulling 
on a cord or thong.

[Page 353]
the concave grating, a device of spectacular value to 
modern spectroscopists.
Tools driven by mechanical power brought on 
the machine age in the late 1700s.7 Diamond as a 
cutting tool was apparently first used in 1779 for 
making threads in hardened steel. The significance 
of diamond tools in precision machining was real-
ized in the 1850s. By 1920, the Lord’s Prayer had 
been engraved with a diamond tool into an area of 
100 µm × 40 µm. In the 1930s, watchmakers used 
diamond turning to make watch dial components 
with excellent surface finishes. In the 1940s, Moore 
Special Tool Company designed a jig grinder that 
allowed toolmakers to work with accuracies that 
were not achievable by any of the existing methods 
(http://www.mooretool.com).
In modern times, precision engineering was 
 initially pushed by nuclear programs and even tually 
by semiconductor manufacturing. By the 1960s 
demands from electronics, defense, and energy ap -
plications led to pioneering work on diamond turn-
ing from Lawrence Livermore National Laboratory 
and Oak Ridge National Lab. In the 1970s, the need 
for large optics in space telescopes and “defense” sys-
tems triggered the application of precision machin-
ing to complex optical components.
Norio Taniguchi started working on process-
ing of materials to nanoscale precision as early as 
1940 and worked on achieving precision finishes of 
quartz crystals, silicon, and other hard and brittle 
materials by using ultrasonic machining (USM). 
Taniguchi coined the term nanotechnology and in 
1974 used the term to define ultraprecision machin-
ing. According to Taniguchi, ultraprecision machin-
ing is “the process by which the highest possible 
dimensional accuracy is achieved at a given point in 
time.” In an ultraprecision manufacturing system, 
all the material processing methods used in a con-
ventional manufacturing system, like removal, addi-
tion, joining, surface treatment, and assembly, are 
scaled down by orders of magnitude. The machine 
tool capabilities, metrology, and instrumenta-
tion used in these processes range in the orders of 
micrometers to nanometers.
Figure 6.3 includes the machine accuracy capa-
bilities Norio Taniguchi predicted along with the 
processes or tools used to achieve it.
In the past 25 years, great progress has been made 
in building machines that can be operated and con-
trolled automatically.
By 1977, highly precise instruments such as ser-
vomotors, feedback devices, and computers were 
implemented, paving the way for computer numeri-
cal control (CNC) machining, which is now stan-
dard in many types of machine tools. At the start, 
the smallest movement these machines could re -
producibly make was 0.5 µm.
A crucial development came in the 1980s, when 
advanced machine tools became equipped with pre-
cision metrology and control tools. These machines 
used laser interferometer and capacitance probe feed-
back controls, temperature control, and hydrostatic 
Mechanical Energy-Based Removing   353
FIGURE 6.2 Ptolemy’s astrolabe; front view (a) and back view (b).

[Page 354]
bearings and featured accuracies better than 0.1 µm. 
Precision manufacturing methods were extended for 
industrial use for cutting aluminum, which was used 
for making components for scanners, photocopying 
machines, and computer memory disks. Also in the 
1980s, cutting with very small diamond tools (e.g., 
22-µm diameter) was developed in Japan.
In the 1990s, precision manufacturing became 
accepted as another advanced tool in manufactur-
ing systems with some machining stations even 
allowing freeform machining. Large-scale adapta-
tion of CNC machining also occurred during this 
period as a result of the surge of the electronics and 
computer industries.
By 1993, 0.05 µm became possible, and today 
there is equipment available featuring 0.01 µm and 
even nanometer step resolution (http://www.fanuc.
co.jp/eindex.htm).10
This evolution closely follows the predictions 
sketched in Figure 6.3, where the Taniguchi curves 
show a machining accuracy for ultraprecision ma -
chining of  subnanometer resolution for 2008. The 
resolution of the steps a machine can make, of 
course, is a determining factor for the manufactur-
ing accuracy of the work piece.
Historically important milestones in new machin-
ing concepts include the introduction of ultrasonic 
techniques, focused ion beam, and desktop factories 
(DTFs).
The roots of ultrasonic technology can be traced 
back to research on the piezoelectric effect conducted 
by Pierre Curie around 1880. He found that asymmet-
rical crystals such as quartz and Rochelle salt (potas-
sium sodium titrate) generate an electric charge when 
mechanical pressure is applied. Conversely, mechan-
ical vibrations are obtained by applying electrical 
oscillations to the same crystals. This led to the dis-
covery of SONAR (sound navigating and ranging). In 
USM, the tool, made of softer material than that of 
the work piece, is oscillated at a frequency of about 
20 kHz with an amplitude of about 25.4 µm.
A liquid metal ion source used in focused ion 
beam machining (FIBM) was demonstrated between 
1978 and 1980. The latter technique, although very 
slow and expensive, represents the latest and most 
accurate means of mechanical precision machining. 
354   Manufacturing Techniques for Microfabrication and Nanotechnology
Normal machining
Precision machining
Ultraprecision machining
(extreme accurate machining) 
Achievable
machining
accuracy
0.1 mm, 102
0.01 mm, 101
0.3 mm,
1 mm,
(Atomic
lattice
distance)
1900       1920         1940          1960          1980         2000          2020  
64 kb
4 kb
256 kb 
6 mb
1 mb
1.E+12
1.E+11
1.E+10
1.E+09
1.E+08
1.E+07
1.E+06
1.E+05
1.E+04
1.E+03
# of transistors/DRAM chip
Machine Tools
(Processing equipment) 
Lathes, milling machines
Measuring Instruments
(Inspection equipment)
Vernier calipers
Precision lathes, grinding machines,
lapping machines, honing machines
Mechanical comparators, micrometers, dial
indicators
(Curve generators)
Precision jig borers, jig grinding machines,
(Electric or pneumatic micrometers) 
Optical comparators
Precision grinding machines, precision
lapping machines (optical lens grinding
machines)
Precision diamond lathes
Optical or magnetic scales, electrical
comparators
Electronics comparators (noncontact)
(DUV mask aligner) 
precision diamond grinding machines,
ultraprecision grinding machines
Laser measuring instruments
(Electron beam lithographer)
Super high-precision grinding machines,
super high-precision lapping and
polishing machines
High-precision laser measuring instruments
Talysteps
Atom, molecule, or ion beam machining,
atom or molecule deposition
(Substance synthesizing)
Scanning electron microscopes,
transmission electron microscopes, electron
tion equipment, ion analyzers, x-ray 
microanalyzers, Auger analyzers, ESCA
Atom manipulation with proximal probes
STM and AFM
(a)
(b)
FIGURE 6.3 Progress of accuracy in machining. The development of achievable machining accuracy during the past 
100 years is shown in this figure under the generalized classification of normal machining, precision machining, and 
ultraprecision machining. (a) Left ordinate, achievable manufacturing accuracy over time based on Taniguchi. (Taniguchi, 
N. 1983. Current status in, and future trends of, ultraprecision machining and ultrafine materials processing. Annals 
CIRP 32:S573–82.8) Right ordinate, increase in transistor density over time according to Moore’s Law. (Gibbs, W. W. 1997. 
Scientific American September 22.9) (b) Machines, processing equipment, and metrology equipment by which the indicated 
resolution can be achieved and checked. By “ultraprecision machining,” Taniguchi means those processes/machines by 
which the highest possible dimensional accuracy is or has been achieved at a given point in time.

[Page 355]
In this case, a powerful, very thin beam of ions 
replaces the familiar mechanical tool. A variation of 
FIBM is fast-atom beam (FAB) machining, pioneered 
by Hatamura et al.11 in the early 1990s. In FAB, ion-
ized atoms, accelerated to about 100 km/s, are neu-
tralized and used as the mechanical cutting tool.
Desktop factories (DTFs) constitute a rather inter-
esting new manufacturing philosophy involving flex-
ible and modular table top-sized automated factories 
that feature minimal human participation in the 
manufacturing process. An example of such a factory 
is shown in Figure 6.4. Since the early 1990s progress 
has been made toward making such DTFs a reality. A 
DTF as shown here has the potential of becoming the 
factory of the future: a totally self-contained, robotic, 
desktop-size machine tool that only requires mate-
rials, power, and water as outside inputs, and out 
come the finished machined products. The first DTFs 
in research and development incorporated lathes, 
cleaning, gluing, punching, and drilling stations. 
The work piece is transported between these different 
machining functions by a “cart” moving from station 
to station. A first commercial manufacturing unit by 
Sankyo Seiki is shown as the inset in the header of 
this chapter. Sankyo Seiki Mfg. Co. Ltd. believes that 
DTFs might help manufacturing survive in Japan.12
Absolute and Relative Tolerances 
in Manufacturing
The application ranges of normal, precision, and 
ultraprecision mechanical machining, according 
to Norio Taniguchi, are shown in Figure 6.3. The 
Taniguchi curves, which dramatically illustrate 
improvement in mechanical manufacturing accu-
racies achieved in the second half of the twentieth 
century (left coordinate) are compared with Moore’s 
Law (right coordinate), which demonstrates the log-
arithmic progress in density of transistors on a chip 
during the past few decades. Mechanical machin-
ing and integrated circuit (IC) technology-based 
machining methods, as well as appropriate metrol-
ogy tools, are listed in the table on the right side of 
this figure (see also Evans13). As illustrated, ultrapre-
cision diamond machining reached a manufactur-
ing accuracy of better than 1 nm in the year 2000. 
In Chapter 2 we mentioned that the mirrors for an 
extreme ultraviolet camera are machined flat with 
an accuracy of 0.25 nm rms or better. At the same 
time, lithography methods only reached critical 
dimensions of 0.18 µm. However, this comparison 
is a bit misleading because the accuracy for mechan-
ical machining, which is truly 3D, pertains to the 
product surface finish, whereas for lithography- based 
methods, it is based on the accuracy of carving out 
very small features (e.g., 0.18 µm) in the x,y-plane. 
Photolithography-based IC methods are limited to 
2–2.5D shapes (projected shapes), and although the 
dimensions along the z-axis can also be controlled 
to the nanometer and subnanometer range, in the 
x,y-plane, the accuracy, which is mostly determined 
by the alignment accuracy of a large number of pho-
tomasks, is considerably less. In terms of attaining 
the smallest absolute sizes, mechanical machining 
is considerably inferior to lithography-based meth-
ods because the writing tool in mechanical machin-
ing is crude compared with writing with light or 
electrons—the smallest diamond styluses are still 
about 22 µm in diameter! In mechanical machining 
(for example, polishing of a mirror), the size of the 
grinding tool does not influence the resulting accu-
racy in the z-direction.
The discrepancy between the progress in tol-
erances predicted by the Taniguchi and Moore 
plots and the tolerances that are being achieved in 
 practice have been increasing, i.e., progress is slow-
ing down (see also Part I on lithography). Progress 
in mechanical machining is in large part based on 
continued improvement in positioning stages and 
Mechanical Energy-Based Removing   355
FIGURE 6.4 An example of a desktop factory at AIST, 
Japan.

[Page 356]
computer control. Because positioning stages for 
lithography and ultraprecision machining are the 
same, the fact that the progress is slowing for both 
is not that surprising. Reasons for the slowdown 
of IC technology are a bit more complicated, how-
ever. In lithography, subsequent layers need to be 
aligned, an operation not needed when diamond 
milling, e.g., a high- precision lens. The alignment 
operation in lithography may be checked by laser 
interferometer- controlled stages to an absolute pos-
itioning accuracy of <10 nm, thereby allowing the 
registration of successive layers to a similar preci-
sion. The reasons for the slowdown in electronic 
device miniaturization are obviously not because 
of lack of appropriate metrology equipment, but 
rather hinge on securing more mechanical stabil-
ity in the positioning stages and even more so on 
manufacturing cost and the fact that transistors 
are becoming too leaky at less than 30 nm, where 
quantum effects start playing a role.
To further extend manufacturing accuracy in 
electronics, one has to look beyond current manu-
facturing technologies and consider both top-down 
and bottom-up manufacturing methods or  perhaps 
hybrid approaches. Bottom-up methods, such as 
molecular engineering, and top-down  methods, 
such as e-beam nanofabrication of quantum devices, 
are bound to lead the way beyond the current 
limitations dictated by the Moore and Taniguchi 
curves. Micromachining of special  manufacturing 
tools will play a pivotal role for both those new bot-
tom-up and top-down techniques. For  example, the 
scanning tunneling microscope, based on micro-
machining ultrasharp tips on Si cantilevers,  creates 
machining opportunities with accuracies on the 
atomic level, well beyond the predictions of the 
Taniguchi and Moore curves.
For mechanical structures, operation in the micro- 
and nanodomain imposes barriers other than those 
described for electronic devices. New design phi-
losophies that are more error-insensitive with sim-
pler mechanisms, smaller numbers of parts, and, 
wherever possible, flexible members rather than 
rigid ones must be adopted. Also here bottom-up 
machining methods will play an important role (see 
Volume III, Chapter 3).
In Figure 6.5, we show, in a most generalized 
fashion, human manufactured objects (from an IC 
fabrication to a house) in terms of absolute size and 
relative tolerances (feature tolerance/object size). 
Mechanical machining is typically used to machine 
the bigger objects, e.g., a lens of an absolute size of 
10 cm or a parabolic astronomic mirror with a diam-
eter of several meters.3 Mechanical engineers define 
precision machining as machining in which the rel-
ative accuracy (tolerance/object size) is 10–4 or less 
356   Manufacturing Techniques for Microfabrication and Nanotechnology
House
Wooden table
Conventional and
ultraprecision manufacturing
Optical lens
Screw
Micromachine
Contact pad
Micro-/mesoscale manufacturing
NEMS
MEMS
Macroscale building
Precision machining
Accuracy ~ Object size
10
10
1
1
2
10-1
10-9
10-6
10-3
103
10-2
10-3
10-4
10-5
Relative accuracy [%]
Object size [m]
FIGURE 6.5 Various examples of human-engineered objects as a function of their relative (tolerance/object size) and 
absolute tolerance (size). The application field for precision machining at relative tolerances of 10−4 and less is also 
indicated. Object size versus relative accuracy for MEMS, NEMS, micro-/mesoscale manufacturing, and conventional/ 
ultraprecision engineering.

[Page 357]
of a feature/part size (see dividing line in Figure 6.5 
at a relative accuracy of 10–2%).4,5 For comparison, 
a relative accuracy of 10–3 in the construction of a 
house is considered excellent. It is important to real-
ize that, although IC techniques and silicon micro- 
and nanomachining (MEMS and NEMS) can achieve 
excellent absolute tolerances, relative tolerances 
here are rather poor compared with those achieved 
by most mechanical machining techniques. The 
decrease in manufacturing accuracy with decreasing 
size is rarely mentioned in discussions of Si microma-
chines; this probably is because Si micromachining 
originated from electrical engineering practice rather 
than mechanical engineering. The contrast is strik-
ing; in mechanical machining, relative tolerances of 
10−6 (ppm) are becoming standard, whereas in the 
IC industry, a 10−2 relative tolerance is considered 
good. The definition of precision machining, with 
relative tolerances of 10−4, excludes micromachining! 
To describe micromachining with the same termi-
nology, it must be expanded to cover all machining 
methods where the relative accuracies are at least 10−4 
or where absolute size in one or more dimensions is 
in the micrometer range.
In Figure 6.5 we also show the domains covered 
by the various machining options such as MEMS, 
NEMS, micro-/mesoscale manufacturing, and con-
ventional/ultraprecision engineering. We see that 
IC, MEMS, and NEMS processes cover smaller abso-
lute sizes, whereas their relative accuracies remain 
poor compared with those of conventional and 
ultraprecision manufacturing. IC-based machining 
in the relatively poor 10−1 to 10−2 relative accuracy 
range is also restricted in the types of engineering 
materials that can be used (Si, SiO2, Si3N4, Al, …). 
There is an important micro-/mesoscale machining 
size range for applications with sizes between 10 µm 
and 1 mm, bridging the gap between silicon-based 
IC manufacturing and MEMS/NEMS and conven-
tional miniature machining (Figure 6.6). This is a 
difficult size range to conquer: too large for IC man-
ufacturing techniques and too small for traditional 
machining. It forms the needed hand-shake technol-
ogy between the micro- and the macroworld. The 
bandwidth of sizes that can be attained with ultra-
precision machining makes it an attractive candi-
date for this application range. Ultrahigh-precision 
techniques cover a wide range of materials, and they 
are—in contrast to IC methods—truly 3D and may 
even produce freeform surfaces. A freeform surface 
is a kind of complex, irregular, asymmetric aspheri-
cal surface. Generally, it cannot be described with 
an equation but usually only by a series of digital 
points. Unfortunately, whereas microscale tech-
nologies are well established in the microelectron-
ics industry, the same cannot be said for mesoscale 
products involving complex 3D geometry and high 
relative accuracies in a range of nonsilicon materials. 
Thus, there is need for a strong focus on mesoscale 
manufacturing methods because our NEMS and 
MEMS devices would be rendered worthless if we 
cannot contact or package them.
“Precision machining,” when used by mechanical 
engineers, has typically been reserved for removal 
processes only, whereas “micromachining,” as used 
to describe IC, MEMS, and NEMS fabrication tech-
nology, covers both removal and forming processes. 
Precision machining and IC, MEMS, and NEMS are 
Mechanical Energy-Based Removing   357
FIGURE 6.6 Mesoscale machining.

[Page 358]
complementary; all strive to improve absolute and 
relative tolerances, with IC-, MEMS-, and NEMS-
based technology better at obtaining smaller fea-
tures (absolute tolerance) and traditional methods 
better at obtaining tighter relative tolerances. In 
this book, precision and ultraprecision machining 
encompasses removal and forming processes, with 
MEMS and NEMS as one of its newest disciplines.
The adjectives nontraditional and nonconven-
tional have been in use by mechanical engineers 
for at least the past 30 years to describe nonme-
chanical machining methods such as thermal, 
electrochemical, and chemical machining of high 
strength and corrosion- and wear-resistant materi-
als. However, the name nontraditional has become 
obsolete because “nonconventional” machining 
methods have found a wide range of commercial 
applications even with more readily machined 
materials.14 In this book we refer to all top-down, 
non-IC manufacturing techniques as traditional 
machining techniques. In our nomenclature, IC-, 
MEMS-, and NEMS-based micromachining tech-
niques are the nontraditional machining methods 
of our day. In making a manufacturing decision, it 
is not so much a question of which manufacturing 
technique is better or newer (very often, since the 
1960s, silicon was the answer, sometimes indepen-
dent of the question), but more which one is appro-
priate to use for the problem at hand.
Ultraprecision machining is significantly more 
expensive than normal machining and precision 
machining, especially when many abrasive machin-
ing steps are involved. Abrasive processes are fin-
ishing processes that are used to remove surplus 
material from the work piece surface. It is usually 
used on almost any surface that has been previously 
rough machined and is among the most expensive 
processes because it is generally slow in remov-
ing material. However, as we will learn, they can 
machine extremely hard surfaces and can be used 
on materials that are beyond the limits of virtu-
ally all other mechanical machining processes. In 
Table 6.1 available mechanical, electronic, and opti-
cal products are listed and categorized according to 
their tolerance band.
In general, to obtain the best possible accuracies 
with a given technique, materials such as wood or 
brick cannot be used; form-stable and workable 
materials such as aluminum, stainless steel, ceram-
ics, or glasses must be used. In other words, material 
properties and machining accuracy are intertwined.
Ultraprecision Mechanical Machining
Introduction
In mechanical removal processes, stresses induced 
by a tool overcome the strength of the material. The 
process can produce complex 3D shapes, with very 
good dimensional control and good surface finishes. 
The method tends to be wasteful of material and 
expensive in terms of labor and capital. How well 
a part made from a given material holds its shape 
with time and stress is referred to as the dimensional 
stability of the part and the material. To maximize 
dimensional stability, the machine design engineer 
tries to minimize the ratios of applied and residual 
stress to yield strength of the material. A good 
rule of thumb is to keep the static stress less than 
10–20% of yield. Increased heat at the work piece 
causes uneven dimensional changes in the part 
being machined, making it difficult to control its 
dimensional accuracy and tolerances. Thermal errors 
are often the dominant type of error in a precision 
machine, and thermal characteristics such as thermal 
expansion coefficient and thermal conductivity 
deserve special attention.5
Mechanical removal processes can be broken 
down into four commonly recognized categories: 
turning, milling, drilling, and grinding. Turning 
operations involve rotating a part and bringing it 
into contact with a fixed cutting tool. Mostly, turn-
ing makes parts that have a round cross-section 
such as screws, shafts, and pistons. Mills are used on 
a variety of materials, ranging from wood to met-
als, to shape a part. A mill’s working feature is its 
revolving armature that can have a number of dif-
ferent tool-bit shapes. These shapes are used to cut 
out the different features of a part. A “block” of bulk 
material (e.g., steel) or a rough casting is secured to 
the mill, and either a manual operator or program 
(CNC) operates the machine, maintaining the cut-
ting processes until the final milled product is pro-
duced. Machine drilling is normally done with a drill 
358   Manufacturing Techniques for Microfabrication and Nanotechnology

[Page 359]
press or a boring machine. Tools that are used to 
produce holes are called bits. They are held in place 
in the drill press by clamping them in a chuck or 
by inserting them into a tapered sleeve. Grinding is 
a finishing process that is used to remove surplus 
material from the work piece surface. It is usually 
used on almost any surface that has been previously 
rough machined and is among the most expensive 
processes because it is generally slow in removing 
material. These four processes are characterized by 
the fact that each process generates chips, and each 
of these process categories has unique characteris-
tics such as available materials, acceptable tolerance 
ranges, surface finish, part, and tooling costs.*
* A useful glossary for terms used in metal removal and manufacturing 
processes in general can be found at http://instruct1.cit.cornell.edu/
courses/orie310/mfgproc/mfgprocsummary.html, and an introduction 
to machine tools can be found at http://me.mit.edu/2.70/machine/out 
line.html and at http://engide.bizland.com/mfg-5-machine.htm.
A lathe is a machine for shaping a piece of material, 
such as wood or metal, by rotating it rapidly along 
its axis while pressing a fixed cutting or abrading 
tool against it. Lathes are among the more versatile 
of the machine shop tools. They have the capability 
of generating true round surfaces, flat surfaces, and 
also screw threads. The various operations of the 
lathe include turning, facing, boring, drilling, part-
ing, and threading.
Given that we are mostly interested in micro- 
and nanomachines, we focus our attention here 
on ultraprecision single-point machining and 
abrasive machining for finishing a product. The 
former is a type of ultraprecision machining where 
submicrometer form accuracy and nanometer-level 
surface finish are achieved by using high-precision, 
high-stiffness machine tools and single-point cutting 
tools. The latter is a process that removes small 
amounts of material from a work piece in the form of 
tiny chips through the contact of small, hard, sharp, 
Mechanical Energy-Based Removing   359
TABLE 6.1 Tolerances of Components of Some Commonly Available Products
Tolerance 
Band (±)
Mechanical
Electronic
Optical
Normal machining
200 μm
Normal domestic 
appliances and 
automotive fittings, etc.
General purpose electric 
parts, e.g., switches
Camera, telescope, and 
binocular bodies
50 μm
General purpose 
mechanical parts for 
typewriters, engines, 
etc.
Transistors, diodes, 
magnetic heads for tape 
recorders
Camera shutters, lens 
holders for cameras 
and microscopes
Precision machining
5 μm
Mechanical watch parts, 
machine tool bearings, 
gears, ball screws, 
rotary compressor parts
Electrical relays, resistors, 
condensers, silicon wafers 
TV color masks
Lenses, prisms, optical 
fiber and connectors 
(multimode)
0.5 μm
Ball and roller bearings, 
precision drawing wire, 
hydraulic servo-valves, 
aerostatic bearings, ink 
jet nozzles, 
aerodynamic gyro 
bearings
Magnetic scales, CCD 
(charged-coupled device), 
quartz oscillators, 
magnetic memory 
bubbles, magnetron, IC 
line width, thin film 
pressure transducers, 
thermal printer heads, 
thin film head discs
Precision lenses, optical 
scales, IC exposure 
masks (photo, x-ray), 
laser polygon mirrors, 
x-ray mirrors, 
monomode optical 
fiber and connectors
Ultraprecision 
machining
0.05 μm
Gauge blocks, diamond 
indenter tip radius, 
microtome cutter edge 
radius, ultraprecision 
x-y tables
IC memories, electronic 
video discs, LSI
Optical flats, precision 
Fresnel lenses, optical 
diffraction gratings, 
optical video discs
0.005 μm
VLSI, superlattice thin films
Ultraprecision 
diffraction gratings
Source: McKeown, P.A. 1986. Institute of Mechanical Engineers Proceedings 200:76.15

[Page 360]
nonmetallic particles. In the abrasive machining 
section we review abrasive wheel machining, in 
particular electrolytic in-process dressing (ELID), 
ultrasonic machining (USM), water jet, abrasive 
water jet (AWJ), and abrasive jet machining (AJM).
Single-Point Mechanical Machining
In mechanical single-point machining, various fac-
tors such as deformation of the work piece and tool, 
vibration, thermal deformation, inaccuracies of 
machine tools, and so on affect the machining accu-
racy. Tools for single-point machining include the 
following materials: carbon and medium alloy steels, 
high-speed steels, cast-cobalt alloys, carbides, coated 
tools, alumina-based ceramics, cubic boron nitride, 
silicon-nitride-base ceramics, diamond, and whis-
ker-reinforced materials. Single-point machining 
falls into these four types of machining: 1) straight 
turning, 2) cutting off, 3) slab milling, and 4) end 
milling as illustrated in Figure 6.7.
The types of chip formation in these mechanical 
single-point machining processes are continuous, 
discontinuous, built-up edge, and oblique cutting. 
Most machining operations involve oblique cutting 
and lead to the familiar rolled-up chips. Built-up 
edges affect the performance of a cutting tool 
because of their hardness and the perceived dulling 
of the tool. Chip breakers are used to prevent discon-
tinuous chips from forming (see Figure 6.8).
As in all metalworking processes where plastic 
deformation is involved, the energy dissipated in 
cutting is converted into heat that in turn increases 
the temperature in the cutting zone. Excessive heat 
decreases the strength, hardness, stiffness, and wear 
resistance of the cutting tool; tools also may soften 
and undergo plastic deformation, and thus the tool 
shape is altered.
Ultrahigh-precision machines with sharp single-
crystal diamond tools have made submicrometer 
precision machining possible. Single-point diamond 
turning is less labor intensive than grinding and 
polishing (see “Abrasive Machining” below). A well-
defined single-point tool is more predictable than a 
multipoint grinding wheel. Diamond-turned optical 
components have surfaces with a better metallurgical 
structure compared with the ones made from polishing 
and lapping. The time required to make optical qual-
ity mirrors and spheres using polishing and lapping 
methods is in the range of weeks, whereas the same or 
better quality parts can be completely fabricated from 
blanks using diamond turning in a few days.
A desktop high-precision four-axes CNC machine 
(four degrees of freedom)* for making microparts 
using milling and µ-ΕDM in a desktop machine was 
introduced in Chapter 5 (Figure 5.8). The single-
 crystal diamond cutter of this hybrid desktop 
machine was featured in Figure 5.11. In Figure 6.9a, 
we show a scanning electron microscope (SEM) 
photograph of a single-crystal diamond tool bit. The 
* The degrees of freedom (DOF) of a machine refers to the number 
of independent axes along which one can obtain relative motion 
between the tool and the work piece. One can achieve this either by 
moving the tool or moving the work piece. The DOF does not include 
the spindle rotation or tool translation that is responsible for the cut-
ting action. More than three DOF generally allows one to rotate the 
table or the work piece to achieve the correct angular relationship 
between the work piece and the cutter. This can help to reduce the 
number of separate fixturing steps and achieve smoother contours.
360   Manufacturing Techniques for Microfabrication and Nanotechnology
FIGURE 6.7 Single-point mechanical machining types.
FIGURE 6.8 Chip formation during diamond milling.

[Page 361]
radius of the edge on this bit is estimated at less than 
0.05 µm; with such a tool, submicrometer grooves 
equivalent to those produced by silicon microma-
chining can be generated (Figure 6.9b).16 The sin-
gle hard point on the lathe in Figure 6.10 may be 
made from natural or synthetic diamond. Synthetic 
diamonds are preferred because natural diamonds 
have flaws that at times make them unpredictable. 
Ultraprecision cutting tools need to be hard and 
sharp, as well as have enhanced thermal proper-
ties to maintain their size and shape while cut-
ting. High hot hardness means higher speeds and 
feed rates (higher production rates and lower costs). 
Advantages offered by diamond, the hardest mate-
rial known today, include:
 
◾Crystalline structure with a well-maintained 
sharp cutting edge
 
◾High thermal conductivity, the highest of any 
material at room temperature
 
◾Ability to retain high strength at high 
temperature
 
◾High elastic and shear moduli, which reduce 
deformation during machining
 
◾High wear resistance
 
◾Low friction
 
◾Produces a very accurate cut and good surface 
finish
 
◾Most effective in light uninterrupted finishing 
cuts
However, diamond is chemically attacked by 
ferrous materials at high temperatures and is gener-
ally unsuitable for the machining of steels and nickel 
alloys. This is because of the very high wear  rate 
of  the  diamond, resulting in nonviable tool costs 
for those applications. Diamond bits can be applied 
to most nonferrous metals, polymers, and crystals. 
Boron nitride in the forms of single-crystal cubic 
boron nitride (CBN) and microcrystalline cubic boron 
nitride (MCBN) under trade names such as Borazon 
or Borpax is used for precision cutting of hardened 
ferrous metals and high-temperature alloys.
Diamond machining is used for machining of 
nonferrous metals such as aluminum and copper, 
which are difficult materials on which to obtain 
a mirror surface by grinding, lapping, or polish-
ing. This is because these metals are relatively soft, 
and the abrasive processes scratch the finished 
surface and, furthermore, are unable to produce 
Mechanical Energy-Based Removing   361
FIGURE 6.9 Diamond ultrahigh-precision tools. (a) Single-crystal diamond tool. Angle of tool is 20°. Maximum depth 
of cut is 500 mm. (b) Microgroove produced by diamond machining a 100-mm-thick Al foil. Width is 85 mm and depth 
is 70 mm.
Toolholder
Diamond-cutting tool
Spindle
Vacuum chuck
Aluminum
foil
v
FIGURE 6.10 Diamond tool on a lathe for precision 
mechanical machining. Ultrahigh-precision milling of 
grooves in aluminum foil. The aluminum foil is 100 µm 
thick, and the grooves are 85 µm wide and 70 mm deep.

[Page 362]
high levels of flatness at the edges of the machined 
surface.
The single-crystal diamond tool refinements are 
not the only reason for the high precision achieved 
today; submicrometer precision is also achieved 
through high- stiffness machine beds, air bearings 
(air bearings with a rotational precision of  0.01 µm and 
better are available), and measurement systems such 
as laser interferometry. Furthermore, highly precise 
instruments such as servomotors, feedback devices, 
and computers have been implemented, and many 
types of machine tools are now equipped for  computer 
numerical control (CNC), further improving precision 
and reproducibility of the manufactured parts.
In mechanical micromachining processes, the 
effects of scaling on the process mechanism— 
including chip formation, cutting forces, vibration, 
process stability, and the surface integrity of the 
machined components—are some of the important 
issues that are not fully understood. The impact of 
work piece size on factors such as minimum chip 
thickness, surface quality, burr formation, built-up 
edge formation, and microstructure effects has been 
reported as summarized in Ehmann et al.12 These 
reports reveal that ploughing and elastic recovery 
of the work piece plays a more significant role the 
more closely the chip thickness approaches the cut-
ting edge radius of the cutting tool.
Various modeling techniques—including molec-
ular dynamics (MD) simulation, finite element 
method (FEM), multiscale simu lation modeling, 
and mechanistic modeling—have been attempted 
to characterize  micromachining processes better. 
Simulation technologies for mahining processes 
such as FEM simulation of cutting, kinematical sim-
ulation of grinding, computational fluid dynamics 
(CFD) simulation of abrasive flow machining, and 
CFD simulation of electrical discharge machin-
ing (EDM) have been used for machining at the 
microscale level. These methods expand the process 
know-how and help to control development costs 
and define process limits. Using a diamond tip and 
numerical control (NC), rice grain-sized cars were 
machined at Nippondenso. One of these cars was 
4.785 mm long, 1.73 mm wide, and 1.736 mm tall 
as shown in Figure 6.11.17 In 1995, the Guinness 
Book of Records awarded a world record certificate to 
Nippondenso Co., Ltd. (now DENSO Corporation) 
for the development of this world’s smallest motor-
ized car. The DENSO Micro-Car is a miniature ver-
sion of Toyota’s first passenger car, the 1936 Model 
AA sedan. Its size is astounding: 1/1000th the size of 
the original car, or about the size of a grain of rice.
The Micro-Car has 24 parts that come in 13 dif-
ferent types, including body, tires, spare tire, wheels, 
axle, bearings, headlights, rear lights, front bumper, 
rear bumper, step, number plate, and emblem. The 
shell of the car was made by the sacrificial mold 
technique. A piece of aluminum was NC-machined 
and plated with 30-µm-thick electroless Ni; after 
cutting off the lower part of the body with EDM, 
the Al was removed by KOH etching. Finally, the Ni 
362   Manufacturing Techniques for Microfabrication and Nanotechnology
