Repository: Alvintxh/nanofab-web

# Extracted Book Sources

All 11 textbooks extracted 2026-04-05 using PyMuPDF (extract_pdf.py).

## Extraction Summary

| Book Key | File | Pages | Words | Page Numbering |
|----------|------|-------|-------|----------------|
| cui_2025 | Zheng Cui - Nanofabrication (4th ed) | 419 | ~158K | PDF labels (C1, i-xi, 1-407) |
| campbell_2008 | Campbell - Fabrication Engineering (3e) | 825 | ~369K | offset=18 (front-1..18, then 1-807) |
| teresa_2020 | De Teresa - Nanofabrication (full) | 451 | ~183K | offset=0 (sequential PDF pages) |
| madou_vol1_2011 | Madou - Fundamentals of Microfab Vol.1 | 646 | ~366K | PDF labels |

File: sources/sources_processed/books/madou_vol2_2011/madou_vol2_2011_full.txt (part 33 of 57)
100
(3.5)
10+
(.35)
FIGURE 6.11 Micro-Car and rice grains (a) and Micro-Car on sandpaper (grain size = 200 mm) (b). The car is 7 mm long, 
2.3 mm wide, and 3 mm high. (From Bier, W., G. Linder, D. Seidel, and K. Schubert. 1991. KfK Nachrichten 165;16 and 
Teshigahara, A., et al. 1995. J Microelectromech Syst 4:76. With permission.17)

[Page 363]
car shell was Au coated to protect it from oxidation. 
The stainless chassis and wheels were also made by 
NC machining, and the core shaft and coil of the 
motor were made by NC machining and EDM. Wet 
etching of aluminum-coated glass was used for the 
registration plate and the emblem. A 250-µm bear-
ing hole was drilled in the chassis for the zirconia 
wheel shaft. A stepping motor drives the car electro-
magnetically. The tube-shaped barium ferrite rotor, 
formed using grinding, was permanently magne-
tized with a special tool. The Micro-Car is powered 
via two 25-µm copper wires. Unfortunately, lubrica-
tion has drawbacks for microsystems, including high 
viscosity and adhesive effects. Therefore, the wear 
on the bearings is a limiting factor. Despite this, the 
car can run as fast as 100 mm/s, which is fast at this 
scale. The electromagnetic step motor is driven by 
an external magnetic field, and the car’s permanent 
barium ferrite rotor runs at a maximum speed of 
100 mm/s, developing a torque of about 10–6 Nm (at 
3 V and 20 mA). To assemble the various microparts 
into a complete car, a cyanoacrylate adhesive and a 
mechanical micromanipulator, ordinarily used for 
handling biological cells, were used.17
FANUC’s ROBOnano Ui is an ultraprecision 
 multifunction micromachining station capable of 
making such high-precision parts as the mold for 
diffraction gratings or aspheric lenses (http://www.
fanuc.co.jp/en/product/robonano/index.htm) 
(see 
the machine in heading of this chapter). This super-
precision micromachining equipment consists of 
a diamond milling tool rotating at high speed on 
a superprecision positioning table with 1-nm step 
resolution and a rotation resolution of 0.00001°. It 
is a five-axis mill with all linear slides on air bear-
ings. The machining operation is enclosed in an air 
shower with an environment controlled to within 
0.01°C. The single-crystal diamond cutting tool is 
capable of generating 3D free curved surfaces. The 
machine is compact with a footprint of 1.27 m × 
1.42 m and a height of 1.5 m and comes at a cost of 
$1 million. It is not available outside Japan at this 
time. Using this setup, FANUC succeeded in relief 
engraving a minute, mirror-surfaced Noh mask in 
copper with a “diamond end mill,” which results 
in a surface smoother than a mirror. The roughness 
of the forehead (Rmax) of the mask is 60 nm (see 
heading of this chapter). Thus, FANUC has realized 
a superprecision micromachining technique that 
allows mirror finishing in any direction except in a 
narrow groove. The machine was commercialized 
after 17 years of development by roughly 30 people. 
The ROBOnano is used to machine mirrors, filters, 
gratings, liquid crystal display panels, small lenses, 
and other small ultraprecise parts.
A similar milling machine from Germany is 
the 5-Axis-HP-Milling Center Gamma High Per-
formance 303 by WISSNER GmbH (Göttingen) 
shown in Figure 6.12. In Figure 6.13 a demonstra-
tion microstructure made on this machine, by the 
Fraunhofer Gesellschaft Institute for Production 
Systems (IPK) in Berlin, is shown.
A common limitation of the single-point dia-
mond turning and grinding machines is their 
inherent ability to generate only rotationally 
 symmetrical surfaces. Although these geometries 
cover the majority of requirements, there is an 
Mechanical Energy-Based Removing   363
FIGURE 6.12 5-Axis-HP-Milling Center Gamma High 
Performance 303 by WISSNER GmbH, Göttingen, Germany.
FIGURE 6.13 Demonstration on the 5-Axis-HP-Milling 
Center Gamma High Performance 303 by WISSNER GmbH 
(Göttingen, Germany) shown in Figure 6.12 by IPK (Berlin).

[Page 364]
increasing demand for optics to incorporate more 
random, freeform geometries. Examples of these 
“freeform” geometries might be advanced laser 
printer optics or “conformal” windows that blend 
into the leading edge of an aircraft’s wing. A new 
breed of multiaxis machines has been developed 
that are able to generate shapes that are no lon-
ger limited to rotational symmetry but extend to 
these freeform geometries. An example fabrication 
approach, to make, e.g., a freeform optical lens, 
is called computer-controlled fabrication (CCF). 
This may include 1) CNC grinding, 2) CNC lap-
ping, 3) profile measuring, 4) computer-controlled 
corrective lapping, and 5) CNC polishing. After 
CNC grinding, a basic freeform surface with “peak-
valley” structure is obtained. CNC lapping gets 
rid of the “peak- valley” and microcrack layer and 
decreases the surface  roughness without lower-
ing accuracy. A profile of the freeform lens is then 
measured with a computer-controlled coordinate 
measuring machine, and the machining error is 
obtained through a comparison between the mea-
sured data and theoretical profile data. A computer-
controlled corrective lapping (CCCL) process then 
provides the corrective NC code by using the error 
data. Profile measuring and CCCL are alternated 
until the required accuracy is reached. Finally, 
the freeform lens is polished on a CNC polishing 
machine tool to lower the surface roughness.
Moore Nanotechnology Systems LLC, a US com-
pany, developed the Nanotech 220UPL (Figure 6.14) 
that is considered by many the most accurate 
 diamond-turning machine in the world because 
of its groove-compensated air-bearing spindle 
that provides motion accuracy of less than 50 nm 
through its 1500-rpm speed range. Single-point 
diamond turning and deterministic microgrinding 
technologies are used for the production of plano, 
spherical, aspherical, conformal, and freeform 
optics as described above. The Nanotech 220UPL 
two-axis CNC single-point diamond turning lathe 
from Moore Nanotechnology Systems (Keene, NH) 
can be used to make many types of medical devices. 
Some applications include in vivo miniature pumps, 
injection-molded electroless nickel mold inserts 
for syringes, endoscopic lenses, or pipettes and 
implants.
Another trend in mechanical machining is toward 
flexible manufacturing. In response to the need for 
automation and the demands created by frequent 
design changes over a broad variety of products, 
the flexible manufacturing system (FMS) was devel-
oped. FMS is a combination of several technolo-
gies such as computers, CNC workstations, robots, 
transport bands, computer-aided design, and auto-
matic storage. The technique was developed to pro-
duce many varieties of a certain product in smaller 
quantities rather than many devices of one type. 
CNC workstations are linked by automatic work 
piece transfer and handling, with flexible routing 
and automatic work piece loading and unloading.18 
This philosophy also underlies desktop factory 
design (see “Desktop Machining” below).
Ultraprecision manufacturing is the commercially 
preferred technique for the production of computer 
hard disks, mirrors for x-ray applications, photo-
copier drums, commercial optics such as polygon 
mirrors for laser-beam printers, consumer electron-
ics such as mold inserts for the production of com-
pact disc reader heads and camcorder viewfinders, 
and high-definition television (HDTV) projection 
lenses and VCR scanning heads.
A tutorial on mechanical drilling and milling can 
be found at http://www.me.mtu.edu/~microweb. 
364   Manufacturing Techniques for Microfabrication and Nanotechnology
FIGURE 6.14 Moore Nanotechnology Systems LLC, a 
US company, developed The Nanotech 220UPL that is 
considered by many the most accurate diamond-turning 
machine in the world because of its groove-compensated 
air-bearing spindle that provides motion accuracy of less 
than 50 nm of the whole 1500-rpm range.

[Page 365]
For more information on estimating manufacturing 
accuracies, consult http://www.isr.umd.edu/Labs/
CIM/vm/ama/node19.html. Custom houses will 
typically report as best mechanical machining tol-
erances ±2 µm for cutting and ±0.4 µm for grind-
ing (e.g., Burman tool at http://www.burman.co.uk/
engineering/Machining.htm).
Abrasive Machining
Introduction
Abrasive machining is a process that removes small 
amounts of material from a work piece in the 
form of tiny chips through the contact of small, 
hard, sharp, nonmetallic abrasive particles. These 
abrasive particles may be attached to a spinning 
wheel (bonded), embedded in a slurry (loose), or 
impacted on a surface in a jet (impact). Abrasive 
methods in each of these categories are summa-
rized in Figure 6.15.
Common types of abrasive machining processes 
using bonded abrasives include grinding, honing,* 
and microhoning. Lapping,† buffing, polishing, 
and ultrasonic machining (USM) use loose abra-
sive grit. Honing, microhoning, and lapping are 
usually termed finishing operations (also tertiary 
manufacturing methods). In USM, also called 
ultrasonic impact grinding, high-frequency vibrations 
delivered to a tool embedded in an abrasive slurry 
create accurate cavities of virtually any shape. 
Water jet, abrasive water jet (AWJ), and abrasive jet 
machining (AJM) are examples of abrasive impact 
machining.
The abrasive grit or cutter needs to be harder 
than the material to be cut (see Table 6.2). Natural 
abrasives include emery, corundum, quartz, gar-
net, and diamond. However, natural abrasives con-
tain unknown amounts of impurities and possess 
* In honing, a simultaneous rotating and reciprocating motion 
between an abrasive stone and the work piece causes the removal of a 
small amount of material. The resulting work piece surface is one of 
high precision and uniform finish.
† The process of wearing down the surface of a softer material by rub-
bing it under pressure against the surface of a harder material that 
has been formed in the shape opposite to that desired on the softer 
material. Loose, wet abrasive generally is used between the two 
parts, but sometimes the abrasive is embedded in the lap in a rigid 
form (see diamond cutting tool).
nonuniform properties, and as a result, aluminum 
oxide and silicon carbide abrasives are made syn-
thetically. Conventional synthetic abrasives include 
aluminum oxide (Al2O3) and silicon carbide (SiC); 
superabrasives include cubic boron nitride (CBN) 
and diamond.
 
1. Aluminum oxide (Al2O3) known as Alundum 
or Aloxide. Various substances may be added to 
enhance hardness, toughness, and so on. Plain 
Al2O3 is white and used to grind steel, ferrous, 
and high-strength alloys.
 
2. Silicon carbide (SiC) known in trade as Carbo-
rundum and Crystalon. Harder than Al2O3 but 
not as tough. Used to grind aluminum, brass, 
stainless steel, cast irons, and certain brittle 
ceramics.
 
3. Boron nitride in the forms of single-crystal 
CBN and microcrystalline cubic boron nitride 
(MCBN) under trade names such as Borazon or 
Borpax. Used for hard materials such as hard-
ened tool steels and aerospace alloys.
 
4. Diamond, a pure form of carbon, both natural 
and artificial. Used on hard materials such as 
ceramics, cemented carbides, and glass.
The temperature increase during abrasive machin-
ing can be very high (3000ºF). Chips carry away 
heat, but a larger fraction of heat is conducted into 
the work piece. The effect of the temperature increase 
is more pronounced than in metal cutting, and the 
excessive temperature increase caused by grinding 
can temper or soften hardened metals. Abrasive 
machining is used when a very fine surface finish 
Mechanical Energy-Based Removing   365
Abrasive machining
Bonded
Loose
Impact
Grinding
  Surface
Cylindrical
Centerless
Internal
Creep-feed
Honing
Coated abrasives
Lapping
Ultrasonic machining
Barrel finishing
Bu ing
Polishing
Grit blasting
Hydrohoning
Water jet cutting
Abrasive jet cutting
Abrasive flow
machining
FIGURE 6.15 Categories of abrasive machining according 
to the matrix of the abrasive grit.

[Page 366]
and good dimensional accuracy are required and/or 
when the work piece materials are too hard or too 
brittle to work by other methods. The method is 
typically much slower than single-point mechanical 
machining (see above).
Grinding
Here, as a first example of an abrasive process and 
as an introduction to electrolytic in-process dress-
ing (ELID) (see next section), we survey grinding. In 
grinding, the chip-removal process uses an abrasive 
grain or grit as the cutting tool that is bonded to a 
very fast spinning grinding wheel (see Figure 6.16). 
The grinding wheel is usually disk shaped and is pre-
cisely balanced for high rotational speeds. Grinding 
wheels incorporate an abrasive from the list in 
Table 6.2. The properties of a grinding wheel that 
determine how it acts are the kind and size of abra-
sive, how closely the grains are packed together, and 
amount of the bonding material.
The individual abrasive grains have an irregular 
geometry and are spaced randomly along the pe riphery 
of the wheel. The radial position of these cutting grains 
varies, and the cutting edges are extremely small. The 
grain size is an important parameter in determin-
ing the quality of the surface finish and the material 
removal rate. Small grit sizes produce better finishes, 
and larger grit sizes permit larger material removal 
rates. Also, harder materials need smaller grain sizes 
to cut effectively, whereas softer materials require 
larger grit size. The grain size of the abrasives is mea-
sured as grit size: coarse grain 8–24, medium 30–60, 
fine 70–180, and very fine >220. The feeds and depths 
of the cut in grinding are small, whereas the cutting 
speed is high  (600 ft./min). As mentioned earlier, the 
temperature increase during abrasive machining can 
be very high (3000ºF). Chips carry away heat, but 
a larger fraction of heat is conducted into the work 
piece. The effect of the temperature increase is more 
pronounced than in metal cutting, and the excessive 
temperature increase caused by grinding can tem-
per or soften hardened metals. Burning chips are 
the sparks observed during grinding with no cutting 
fluid because the chips have heat energy to burn or 
melt in the atmosphere. Grinding may be classified as 
nonprecision or precision, according to purpose and 
procedure. In grinding, the chips are small but are 
formed by the same basic mechanism of compression 
and shear as in single-point machining (see above). 
There are three types of grain action in grinding:
 
1. Cutting: Grit can penetrate to the surface and 
performs chip removing.
 
2. Plowing: Grit can penetrate to the surface but can-
not perform cutting. The work surface deforms.
 
3. Rubbing: Grits rub to the surface, and energy is 
consumed without cutting.
Dressing a grinding wheel is the process of re -
sharpening the tiny cutting edges on a grinding 
wheel’s surface. Thus, dressing a grinding wheel is 
shaping the grinding face of the wheel; this is often 
done with computer-controlled shaping features 
with a diamond-dressing tool kept normal to the 
surface at point of contact (Figure 6.17). The dia-
mond dresses or turns the grinding wheel.
The machining energy in grinding is typically 
purely mechanical, but next we review a grinding 
366   Manufacturing Techniques for Microfabrication and Nanotechnology
TABLE 6.2 Knoop Hardness for Various Materials
Common glass
350–500
Titanium nitride
2000
Flint, quartz
800–1100
Titanium carbide
1800–3200
Zirconium oxide
1000
Silicon carbide
2100–3000
Hardened steels
700–1300
Boron carbide
2800
Tungsten carbide
1800–2400
Cubic boron nitride
4000–5000
Aluminum oxide
2000–3000
Diamond
7000–8000
FIGURE 6.16 Common grinding wheels.

[Page 367]
process where electrochemistry plays a major role. 
In ELID, the material removal process (any material 
in this case) is purely mechanical, but an electro-
chemical dissolution process of the metal matrix 
dresses the abrasive wheel, with superabrasives 
embedded in a metal matrix, continuously.
Nanofinishing of Surfaces with 
Electrolytic In-Process Dressing
A nanosurface finish of a wide variety of brittle 
materials is becoming a more important demand 
in IC fabrication, MEMS, and NEMS. For example, 
a nanosurface finish is a necessity for printing 
nanowiring circuits using lithography techniques. 
The surface finish of Si wafers polished using 
chemomechanical polishing is found still less than 
ideal (see Chapter 1). To obtain a nanofinish, chip 
removal from the surface that is being grinded 
should be minimized. A nanosurface is only possible 
when the chip size of the material being removed 
reaches atomic level. Finishing with superabrasive 
grits [like diamond or cubic boron nitride (CBN)] 
is the method of choice to achieve these types of 
surfaces, but superabrasive grits need very good 
bonding strength to the matrix that holds them for 
better efficiency. Recent developments of ductile 
mode machining show that plastically deformed 
chip removal minimizes the subsurface damage 
of the work piece and that when chip deformation 
takes place in the ductile regime, a defect-free 
nanosurface is possible—completely eliminating 
the polishing process! Metal-bonded superabrasive 
grinding wheels in principle offer the solution here: 
they have the required higher bonding strength of 
the metal to the superabrasive grit and the required 
high mechanical stability. The major problems 
encountered using such superabrasive metal bonded 
wheels are that during grinding they get loaded and 
glazed. To avoid these difficulties, the wheel must 
be dressed periodically (see Figure 6.18), which 
Mechanical Energy-Based Removing   367
FIGURE 6.17 Shaping the grinding face of a wheel by dressing it with computer-controlled shaping features. Note that 
the diamond dressing tool is normal to the surface at point of contact.
FIGURE 6.18 The ELID setup (a) and the mechanism of ELID grinding (b). (Ohmori, H., and T. Nakagawa. 1990. Annals 
CIRP 39:329.19)

[Page 368]
makes the grinding process very tedious. It is here 
that electrolytic in-process dressing (ELID) provides 
an elegant solution that eliminates both the wheel 
loading and glazing problems.
ELID is a mechanical grinding operation where 
the abrasive grit, embedded in a metal matrix, is 
kept fresh by an electrochemical dissolution process 
of the metal matrix. The method applies to metal 
and nonmetal substrates.
The concept of ELID was developed by Ohmori, 
chief scientist at RIKEN.19 The system uses a metal 
bond grinding wheel (tool), a power supply, a grind-
ing fluid (electrolyte), and a counter electrode as 
sketched in Figure 6.18a. It is important to notice 
that the work piece is not in the electrical circuit; 
thus, the grinding action here is purely mechanical, 
and the electrochemical assist is only there to keep 
the abrasive grit fresh. The metal bond wheel is made 
the positive electrode, whereas a negative electrode is 
positioned about 0.1–0.3 mm below the wheel face. 
The grinding fluid is supplied between the two. The 
grinding wheel (tool) used is the metal bond wheel in 
which bonding material is composed mainly of cast 
iron and cobalt and is sintered with the abrasive grit. 
The wheel is dressed using electrolysis during grind-
ing, which helps to maintain larger grain protru-
sions and grit density. A DC pulse voltage is supplied 
between the two electrodes to electrolytically remove 
only the metal bond of the wheel, allowing efficient 
and automatic dressing of the wheel. This dressing is 
continued even during the grinding work to prevent 
reduced wheel sharpness from wear, thereby real-
izing highly efficient mirror-surface grinding. The 
mechanism of the ELID grinding method is sketched 
in Figure 6.18b. First the wheel bond is electrolyzed, 
which causes the abrasives to protrude appropri-
ately (1). This process at the same time produces a 
 nonconductive oxidized iron, which accumulates to 
form a coating on the wheel surface, automatically 
reducing the electrolysis current. Initial or predress-
ing is completed at this point (2). When the grinding 
work is started in this state, the nonconductive oxide 
layer on the wheel surface comes in contact with the 
surface of the work piece and is removed by friction. 
As this takes places, the abrasives start to grind the 
work piece, and subsequently start to gradually wear 
(3). This reduces the insulation of the wheel surface, 
allowing the electrolytic current to flow again. As a 
result, the whole process starts again with the elec-
trolysis of the wheel bond where the nonconductive 
oxide coating between the worn-out abrasives has 
become thin (4), allowing the abrasives to protrude 
again. This is called the ELID cycle. The ELID cycle 
varies according to the type of metal bond of the 
wheel used, electrolytic conditions, work piece, and 
grinding conditions. A surface finish of 2 nm may be 
achieved using ELID (20–50 N force for grinding).
ELID grinding is highly suitable for achieving 
nanosurface finishes on metals and  nonmetals alike. 
Different types of ELID process are amen able for 
machining and finishing of all types of microshapes, 
and a nanosurface finish can be achieved using 
 ductile mode machining on hard and brittle materi-
als. ELID grinding can produce ductile surfaces with-
out any subsurface damage, which eliminates the 
lapping and polishing processes. Thus, surface finish 
can be improved with higher accuracy and tolerance 
because the component is produced using only one 
process. The method is applied to process material 
such as silicon, glass, ceramics, extremely hard steel 
materials, and composite materials. Conventional 
applications include semiconductor substrates; elec-
tronic/optical components, such as lenses, magnetic 
heads, hard-disk substrates, and optical connectors; 
and the production of metal molds.
The major remaining difficulties with this tech-
nique are the lack of feedback devices to control the 
in-process dressing, optimization of machining con-
ditions, and modeling of ductile mode grinding.
For up-to-date information on ELID, visit the web 
site of NEXSYS (http://www.nexsys.co.jp/index_e.
htm) see Figure 6.19 for a NEXSYS desktop ELID 
machine. NEXSYS is an authorized RIKEN ven-
ture company established in June 1998 to provide 
services committed to spreading new fabrication 
technologies, mainly ELID mirror-surface grind-
ing method developed at the Materials Fabrication 
Laboratory of RIKEN (The Institute of Physical and 
Chemical Research).
Ultrasonic Machining
Diamond tool machining is not only limited in the 
number of feature shapes and sizes that are pos-
sible it is also time consuming. Electrical discharge 
368   Manufacturing Techniques for Microfabrication and Nanotechnology

[Page 369]
machining [(EDM), see Chapter 5)] is only suitable 
for use on conductive materials and because, just 
like laser beam machining [(LBM), see Chapter 5)], 
it is a thermal process, a heat-affected zone (HAZ) 
often has a negative impact on the end use of parts, 
especially in the case of high-reliability applications. 
In contrast, ultrasonic machining (USM) is a non-
thermal, non-chemical and non-electrical machin-
ing process that leaves the chemical composition, 
material microstructure and physical properties of 
the work piece unchanged. This mechanical process 
can be used to generate a wide range of intricate fea-
tures in both conductive and non-metallic materials 
with hardnesses of greater than 40 HRC (Rockwell 
Hardness measured in the C scale). The USM process 
can be used to fabricate precision micro-features, 
round and odd-shaped holes, blind cavities, and OD/
ID features. Multiple features can be drilled in paral-
lel, often reducing the total machining time signifi-
cantly. Ultrasonic waves are sound waves of frequency 
higher than 20,000 Hz and can be generated using 
mechanical, electromagnetic, and thermal energy 
sources. They can be produced in gases (including 
air), liquids, and solids. One of the first applications 
for ultrasound was SONAR (an acronym for sound 
navigation ranging). It was used on a large scale by 
the US Navy during World War II to detect enemy 
submarines. Today’s ultrasonic applications include 
medical imaging (scanning the unborn fetus), testing 
for cracks in airplane construction, and machining.
In ultrasonic machining (USM), also called ultra-
sonic grinding, high-frequency vibrations delivered 
to a tool tip, embedded in an abrasive slurry, by a 
booster or sonotrode, create accurate cavities of virtu-
ally any shape; that is, “negatives” of the tool. Almost 
any hard and brittle material, including aluminum 
oxides, silicon, silicon carbide, silicon nitride, glass, 
quartz, sapphire, ferrite, fiberoptics, and so on, can 
be ultrasonically machined. The tool does not exert 
any pressure on the work piece (drilling without 
drills) and is often made from a softer material than 
the work piece, e.g., from brass, cold-rolled steel, or 
stainless steel, and wears only slightly.20 Tool mate-
rial should be tough and ductile (low carbon steels 
and stainless steels give good performance). Tools 
are usually about 25 mm long, with a size equal to 
the “hole size” minus twice the size of abrasives. The 
mass of tool should be as small as possible so that it 
does not absorb the ultrasonic energy. The tool, typ-
ically vibrating at a low amplitude of 0.025 mm at a 
frequency of 20–100 kHz, is gradually fed into the 
work piece to form a cavity corresponding to the tool 
shape. The vibration transmits a high velocity to fine 
abrasive grains between the tool and the surface of 
the work piece. In the process, material is removed 
by microchipping or erosion with the abrasive par-
ticles. The grains are in a water slurry that also serves 
to remove debris from the cutting area. The high-
frequency power supply for the magnetostrictive or 
piezoelectric transducer stack that drives the tool is 
typically rated between 0.1 and 40 kW. Piezoelectric 
transducers use the inverse piezoelectric effect using 
natural or synthetic single crystals (such as quartz) 
or ceramics (such as barium titanate), which have 
strong piezoelectric behavior. Ceramics have the 
advantage over crystals in that they are easier to 
shape by casting, pressing, and extruding.
Because this method is nonthermal, nonelectri-
cal, and nonchemical, it produces virtually stress-
free shapes even in hard and brittle work pieces. 
Ultrasonic drilling is most effective for hard and 
brittle materials; soft materials absorb too much 
sound energy and make the process less efficient. 
In Figure 6.20, important components of a typical 
USM setup are shown.21 In the case of hard materi-
als, microchipping is possible because of the high 
stress produced by particles striking the surface. 
Mechanical Energy-Based Removing   369
FIGURE 6.19 Desktop ELID machine (500 mm × 500 mm × 
560 mm) from NEXSYS (http://www.nexsys.co.jp/index_e.
htm). ELID grinding is currently the best method to avoid 
high wheel loading and to generate mirror finish surfaces.

[Page 370]
In Figure  6.21, SEM photomicrographs are shown 
of 640-µm holes drilled in alumina by two differ-
ent techniques: USM (Figure 6.21a) and laser-beam 
machining (Figure 6.21b). The edges of the hole are 
much better defined with the ultrasonic technique. 
In Figure 6.22a, multiple channels and holes drilled 
all in parallel in a polycrystalline silicon slab are 
shown,21 and in Figure 6.22b, a coin grooved with 
USM is displayed.
The key to USM, besides the tool itself, is the 
abrasive: a slurry of water or oil and small abrasive 
particles (large = 0.5 mm average particle diameter 
or small = 0.008 mm  average particle diameter) of 
boron carbide, silicon carbide, or aluminum oxide. 
Boron carbide is the hardest abrasive and lasts the 
longest. The abrasives are suspended in water or oil 
at a concentration of 20–50 wt% and recirculated 
constantly to the work piece to supply fresh abra-
sive at the cutting site and remove abraded particles. 
The particle size and the amplitude of the vibrations 
used are typically made about the same. During 
one strike, the tool is moved down from its upper-
most position with a starting speed of zero; then it 
speeds up to finally reach a maximum speed at the 
mean tool position. The tool slows down and even-
tually reaches zero again. When the grit size is close 
370   Manufacturing Techniques for Microfabrication and Nanotechnology
FIGURE 6.20 Schematic showing key components of a typical ultrasonic machining installation. (a) Transducer assembly 
coupled to tooling assembly. (b) Close-up view of tooling assembly used to machine ceramics. (From Moreland, M.A. 
1992. Engineered materials handbook. Ed. S.J. Schneider. Metals Park, OH: ASM International. With permission.21)
FIGURE 6.21 Scanning electron microscopy photomicrographs of 640-mm holes drilled into alumina with two differ-
ent techniques. (a) Ultrasonic machining. (b) Laser-beam machining. (From Moreland, M.A. 1992. Engineered materials 
handbook. Ed. S.J. Schneider. Metals Park, OH: ASM International. With permission.21)

[Page 371]
to the mean position, the tool hits the grit with its 
full speed. The smaller the grit size, the lesser the 
momentum it receives from the tool. Therefore, 
there is an effective speed zone for the tool, and cor-
respondingly there is an effective size range for the 
grits. The size of the abrasive particles determines 
the roughness or surface finish and the speed of the 
cut. Material removal rates are low, usually less than 
50 mm3/min. The mechanical properties and fracture 
behavior of the work piece materials also play a large 
role in both roughness and cutting speed. For a given 
grit size of the abrasive, the resulting surface rough-
ness depends on the ratio of the hardness (H) to 
the modulus of elasticity (E). As this ratio increases, 
the surface roughness increases. For example, under 
identical ultrasonic cutting conditions, carbide with 
an H/E ratio of 1.26 has a resulting surface rough-
ness of 0.5 µm, and glass with an H/E of 8.1 ends up 
with a surface finish of 1.55 µm.21
Higher H/E ratios also lead to higher removal 
rates: 4 mm3/min for carbide and 11 mm3/min for 
glass. Thus, a low fracture toughness will result in 
a higher material removal rate and an increase in 
work piece roughness values. For a given material, a 
larger particle size results in a rougher surface. With 
a very fine particle size of 0.008 mm and a low H/E 
ratio (e.g., alumina with H/E 2.36), a 0.5-µm sur-
face roughness can be achieved.22 Holes as small 
as 0.076 mm have been drilled, but in production 
applications 0.25 mm is more the norm. The upper 
limit on cavity size is approximately 75 mm. With a 
250-µm-diameter hole, the aspect ratio is about 2.5; 
with increasing hole size, the aspect ratio increases. 
It is safe to assume that a ±10-µm tolerance can be 
achieved with the finest abrasive powders.
Rotary ultrasonic machining (RUM) enhances 
material removal rates, finish capabilities, and over-
all drilling efficiency. A 1/4-in. hole can be drilled 
5-in. deep into glass in about 2 minutes with a rotat-
ing ultrasonic tool. To make such high-aspect-ratio 
holes and deep cavities, it is often required that 
the work piece be removed periodically to ensure 
uninterrupted abrasive slurry flow to the cutting 
zone. Conventional USM is not capable of drilling 
microholes much smaller than 100 µm for lack of 
corresponding microtools. Using microelectrode 
discharge machining wire cutting (µ-EDM-WC; see 
Chapter 5) to make microtools (similar to the pipe 
structures shown in Figures 5.4 and 5.5), Sun et al. 
made holes as small as 15 µm in diameter.23 Surface 
roughness was typically about 0.2 µm, and ultra-
sonic drilling speed ranged from 2.0–6.0 µm/min.
Summarizing, with USM, operating costs are 
reasonably low and required operator skill level is 
modest (operator must wear eye goggles to pro-
tect against abrasive particles and microchips). The 
method is slow (usually less than 50 mm3/min), 
but under ideal conditions, penetration rates of 
5  mm/min can be obtained. The required power 
is usually between 0.1 and 40 kW. Normal hole 
Mechanical Energy-Based Removing   371
FIGURE 6.22 (a) Channels and holes ultrasonically machined in a polycrystalline silicon wafer. (From Moreland, M.A. 
1992. Engineered materials handbook. Ed. S.J. Schneider. Metals Park, OH: ASM International. With permission.21) 
(b) Coin with grooving carried out with USM.

[Page 372]
tolerances are 0.007 mm, and a surface finish of 
0.02–0.7 µm can be achieved. Computer-controlled 
standard USM equipment is available with a position 
resolution on all axes of 0.25 µm (see Figure 6.23).
Machines cost up to $20,000, and production rates 
of about 2500 parts per machine per day are typical. 
If the machined part is a complex element (e.g., a flu-
idic element) of a size >1 cm2 and the best material 
to be used is an inert, hard ceramic, this  machining 
method might well be the most appropriate. A typi-
cal ultrasonic service provider is Bullen Ultrasonics 
(Eaton, OH; http://www.bullen- ultrasonics.com).
Advantages and disadvantages of USM are sum-
marized in Table 6.3.
Water Jet Machining
In water jet machining, in industrial use since 1970, 
material is removed through mechanical impact; 
that is, erosion effects of a high-velocity (600–900 
m/s with pressures up to 400 MPa), small-diameter 
(in the range of 0.07–0.5 mm) jet of water.24 It is a 
nonthermal process that eliminates warping and 
avoids a heat-affected zone (HAZ). Water is most 
commonly used, but additives such as alcohols, oils, 
and glycerol are used when they can be dissolved in 
water. The exit orifice is often made of sapphire and 
ranges from 0.05–0.020 in. There are some advan-
tages one can list for water jet machining:
 
◾No heat is produced.
 
◾Cut can be started anywhere without the need 
for predrilled holes.
 
◾Burr produced is minimum.
 
◾Environmentally safe and friendly manu-
facturing.
The technique is mainly used to cut soft, nonme-
tallic materials such as Plexiglas®, cardboard, fabrics, 
foam rubber, wood, food, and so on. With a water 
jet nozzle of 0.13 mm  and a pressure of 379 MPa, a 
3-mm-thick, Plexiglas plate can be cut at speeds of 
0.9 m/min. Tolerances are a function of the material 
type and thickness, and they are  usually within ± 
0.1–0.2 mm.25 Edges in water jet machining have a 
sandblasted appearance. Harder materials exhibit 
a better edge finish. Finishes range from 63 rms* 
to very coarse depending on the material. In Figure 
6.24, we show a schematic illustration of water jet 
machining and examples of various nonmetallic 
parts cut by a water jet machine. When dealing with 
the choice of using laser machining (a thermal tech-
nique covered in Chapter 5) or water jet machining, 
one may use the following decision tree:
* Rms refers to the root mean square which is an average of peaks and 
valleys of a materials’ surface profile (see Equation 6.5). It is given in 
micrometers or microinches. Rms is also called Rq.
372   Manufacturing Techniques for Microfabrication and Nanotechnology
FIGURE 6.23 900-W Sonic Mill ultrasonic mill.
TABLE 6.3 Advantages and Disadvantages of Ultrasonic Machining
Advantages
Disadvantages
Machining of any material regardless of 
conductivity
Low material removal rate
Precision machining of brittle hard materials
Tool wears fast
Does not produce electric, thermal, or 
chemical defects at the surface
Machining area and depth are restricted
Can drill circular or noncircular holes in very 
hard materials
Less stress because of its nonthermal nature

[Page 373]
 
1. Is the material reflective or heat 
conductive? 
Yes
 
 No
 
2. Is material thicker than 3/8“? 
Yes
 
 No
 
3. Is a heat affected zone (HAZ) 
a concern 
Yes
 
 No
 
LASER 
WATERJET
In Table 6.4 we compare advantages and disadvan-
tages of water jet and laser machining. In water jet-
guided laser machining (Chapter 5, Figure 5.23) the 
two techniques are combined. A thin jet of high-pres-
sure water (between 40 and 100 µm) and water at a 
pressure between 20 and 500 bars is forced through 
a nozzle (made of diamond or sapphire). The water 
jet is not abrasive in this case; the material is solely 
ablated thermally by the laser. The high speed of the 
water, up to 300 m/s at 500 bars, ensures fast removal 
Mechanical Energy-Based Removing   373
FIGURE 6.24 (a) Schematic illustration of water jet machining. (b) Examples of various nonmetallic parts cut by a water 
jet machine. (Courtesy of Possis Corporation.)
TABLE 6.4 Advantages and Disadvantages of Water Jet and Laser Machining
Waterjet
Laser
Advantages
Disadvantages
Advantages
Disadvantages
Water jet diameter 0.001–
0.014 in.
Spot size as small as 
0.0015 in.
Higher material thicknesses 
can be cut
Equipment cost
Narrow cut (0.020 in.) 
Equipment cost
No heat-affected zone
Pump maintenance 
(every 1000 h)
Low maintenance
Requires material that 
absorbs laser light; 
material limitations 
(e.g., laser reflective 
materials such as Cu 
and Al)
Does not produce electric, 
thermal, or chemical 
defects at the surface
Noise (80 db or more)
More compact nesting
Heat-affected zone 
(HAZ)
No part distortion
Need for filters
Faster cutting rates
Not dependent on material 
property; affected only by 
resistance to abrasion
Slow cutting rates
Holes as small as 
0.003–0.015 in.
User education in 
high-pressure 
plumbing
Tolerance of ±0.0003 in. 
through thin material
Finishes will range from 
63 rms to very coarse
Edge finish 125 rms
Water must be highly 
purified

[Page 374]
of debris. Water jet-guided laser etching prevents the 
problem of heat damage (microcracks, structural 
changes) inherent in any laser ablation process. The 
result is a heat damage-free material ablation.
Abrasive Water Jet Machining
By adding abrasives to the water jet, a much wider 
range of materials, including many more metals and 
ceramics, can be machined. Abrasive water jet (AWJ) 
has been in industrial use since 1982. The cutting 
action is a grinding process where the forces and 
motions are provided by water rather than a solid 
grinding wheel. The method is principally used for 
edge finishing, deburring, and polishing and has 
been increasingly used for treating hard-to-machine 
and multilayered materials and as an alternative 
tool for milling, turning, drilling, and polishing. In 
some applications AWJ is starting to replace electri-
cal discharge machining (EDM).
An abrasive jet uses water that is pressurized up 
to 400 MPa and then forced through a small sap-
phire orifice at 1000–2500 ft./s, or up to about 
2.5 times the speed of sound. Some abrasive is then 
pulled into this high-speed stream of water and 
mixed with the water in a ceramic mixer as shown 
in Figure 6.25. This jet of water and abrasive is then 
directed at the material to be machined. The jet 
drags the abrasive through the material in a curved 
path, and the resulting centrifugal forces on the par-
ticles press them against the work piece. AWJs can 
machine a wide range of thicknesses and materials, 
including metals, plastics, glass, and ceramics. 
Materials cut by the abrasive jet have a smooth, sat-
in-like finish, similar to a fine sandblasted finish. 
Abrasive jets abrade material at room temperature. 
As a result, there are no heat-affected zone (HAZ) or 
structural changes in the work piece. Abrasive jets 
can also machine hardened metals and materials 
with low melting points. Abrasive jets typically use 
garnet as an abrasive. Garnet is a reddish natural 
crystal, with a Mohs hardness* of 6.5–7.5. No nox-
