Repository: Alvintxh/nanofab-web

# Extracted Book Sources

All 11 textbooks extracted 2026-04-05 using PyMuPDF (extract_pdf.py).

## Extraction Summary

| Book Key | File | Pages | Words | Page Numbering |
|----------|------|-------|-------|----------------|
| cui_2025 | Zheng Cui - Nanofabrication (4th ed) | 419 | ~158K | PDF labels (C1, i-xi, 1-407) |
| campbell_2008 | Campbell - Fabrication Engineering (3e) | 825 | ~369K | offset=18 (front-1..18, then 1-807) |
| teresa_2020 | De Teresa - Nanofabrication (full) | 451 | ~183K | offset=0 (sequential PDF pages) |
| madou_vol1_2011 | Madou - Fundamentals of Microfab Vol.1 | 646 | ~366K | PDF labels |

File: sources/sources_processed/books/madou_vol3_2011/madou_vol3_2011_full.txt (part 33 of 57)
# madou_vol3_2011
formulation for scaling of a system, illustrating 
the newly gained insights with observations from 
nature. Our aim is to develop a systematic approach 
about the likely behavior of downsized systems so 
we do not need to rely on microintuition alone.
In Figure 7.2 we illustrate some known and not-
so-well-known objects and their respective sizes, 
(a)
(b)
FIGURE 7.1 Tom Thumb originally by the Brothers Grimm (a) and Gulliver’s Travels by Jonathan Swift (b). 

[Page 362]
362   From MEMS to Bio-NEMS: Manufacturing Techniques and Applications
including MEMS and NEMS, organized in powers 
of ten.
Mathematical Approach to Scaling
Introduction
In his book On Growth and Form (first published in 
1917), D’Arcy Wentworth Thompson explains the 
profound effects of scaling in nature. Thompson 
(1860–1948) was a mathematically trained zoolo-
gist who pioneered the field we call biomathematics 
today (scaling laws in nature are a subset of biomathe-
matics). He recognized many strong mathe matical 
patterns in nature (spiral seashells, zebra stripes, 
etc.) and tried to find an explanation for the physi-
cal principles behind them. His book is the work of 
a true maverick and still inspires those interested 
in a mathematical understanding of biology. For a 
more recent account on growth and form in nature, 
including a more detailed mathematical treatment 
of scaling in animals, we refer to Knut Schmidt-
Nielsen.2 A popularizing and exquisitely illustrated 
work on the same topic is Thomas McMahon and 
John Bonner’s On Size and Life.3
Similarity or Isometry, Allometry, 
Fractals, and Dimensional Analysis
A scaling law describes the variation of physical 
quantities with the size of the system. To understand 
scaling, it is essential to develop a notion for the 
concept of similarity or isometry. The idea is famil-
iar from geometry: for example, two triangles are 
Bird ± 10 cm high,
hand ± 10 cm long
Diameter human
hair ± 100 µm
Ni micromachined
gear ± 100 µm
Dust particle ± 1.5 µm
Quantum electronic
structures ± 200 Å
DNA ± 2 nm wide
Atoms  1-4 Å
Elephant ± 2 m high
IC chip ± 1 cm wide
Grain of sand ± 1 mm
Biological cell ± 10 µm
1 m
0.1 m = 10 cm
0.01 m = 1 cm
1 mm
0.1 mm = 100 µm
0.01 mm = 10 µm
Micromachining
Nanomachining
1 µm
0.1 µm =100 nm Smallest IC features ± 0.18 µm
0.01 µm = 10 nm
1 nm = 10 Å
 65 Å high
Atomic lettering using
scanning tunneling
microscope
0.1 nm = 10 Å
FIGURE 7.2 Various objects and their linear size.

[Page 363]
Scaling Laws   363
said to be similar or isometric if all of their angles 
are equal, even if the sides of the two triangles are 
of different lengths. The two triangles have the same 
shape; the larger one is simply a scaled up version 
of the smaller one. This notion can be generalized 
to include complex organisms or human-made arti-
facts such as engines, boats, and aircraft.
In the most general case, to compare the relative 
sizes of two structures, x and y, one may write:
 
y = bxa  
(7.1)
where a and b are constants. If the exponent a equals 
zero, then y and x are independent. This holds, for 
example, for the size of a cell (y) as a function of 
animal size (x); the cell diameter (b) is independent 
of animal size (about 10 µm, see Chapter 2). In case 
of a linear relationship between y and x, a equals 
1, and x and y are said to be isometric or exhibit 
geometric similarity—the proportions of the struc-
tures that are being compared do not change with 
a change in size. Isometric change occurs when 
each dimension of a structure is scaled up or down 
regardless of the disproportionate change in such 
parameters as surface area and volume. If x doubles 
in length, then so does y. The proportions remain 
constant and do not change with a change in size. 
Besides the aforementioned triangles, the nine plan-
ets and the ten nested Russian dolls shown above 
are all simple examples of isometry, in which the 
proportions do not change with size. 
From the rules of isometry, we expect that for 
geometrically similar animals of the same mass 
density, the body mass, m, will be proportional to 
the cube of the body length, l3, and that the area, S, 
will be proportional to l2. In a number of species, 
body surface areas proportional to the 2/3 power of 
body mass are just what is found. This is illustrated 
in Figure 7.3 where we have plotted the surface area 
versus body mass for a species of salamander in a 
log-log plot. To elucidate the plot in Figure 7.34, we 
first rewrite Equation 7.1 in its logarithmic form 
and obtain the following.
 
log y = log b + a log x 
(7.2)
In the example case the slope a equals 2/3, or 
0.67, and fits the isometric prediction exactly. The 
value of b is of significance as well; it fixes the value 
for y when x is equal to 1. Comparisons made over 
a limited size range, say within a given species of 
plants or animals and types of bridges or boats, are 
often isometric. 
When, on the other hand, comparing animals, 
plants, engines, or boats of greatly differing size, 
proportions do often change with size, and one 
speaks about allometry. Allometric change occurs 
when the proportions of an organism adjust to 
the different rates at which surface area, volume, 
and other physical parameters change with differ-
ing sizes. It is sometimes referred to as differential 
scaling. Perhaps the most famous allometric rela-
tionship pertains to the metabolic machinery of 
animals. In 1932, Max Kleiber, an American vet-
erinary scientist, found that the basal metabolic 
rate (the rate at which the body generates heat 
when the organism is at rest), as measured by the 
rate of oxygen consumption or heat production, 
is proportional to m0.75 over a very wide range of 
animals. In Figure 7.4, we show what has become 
known as Kleiber’s law, which says that the meta-
bolic rate for a wide range of different species is 
proportional to m0.75 (the broken line with a slope 
of 0.67 = 2/3 has been added for comparison). This 
law has been shown to be approximately true over 
twenty orders of magnitude (from single cells to 
elephants). There are a large variety of other phe-
nomena that change with body size according 
to quarter-power law scaling. For example, a cat, 
103
102
Surface area (cm2)
10
10–4
10–3
10–2
10–1
Body mass (kg)
1
1
FIGURE 7.3 Surface area versus body mass for a species 
of salamander, the dwarf siren (Pseudobranchus striatus). 
The surface area, S, is proportional to the body mass, m, 
raised to the 0.67 power.

[Page 364]
364   From MEMS to Bio-NEMS: Manufacturing Techniques and Applications
100 times the weight of a mouse lives about 1001/4, 
or about three times, as long as a mouse, and 
heartbeat scales as m–1/4, so the cat’s heart beats 
one-third as fast as a mouse’s.
The reason for Kleiber’s allometric relation has 
eluded scientists for a long time. For metabolism, 
molecules inside and outside cells, such as 
carbohydrates, enzymes, hormones, nucleic acids, 
must interact and react with each other. If a cell and 
its organelles were not limited to a size of only a few 
micrometers in diameter, then it would be difficult 
for the various molecules to diffuse and come in 
contact within a reasonable amount of time. The 
small cell size maximizes surface-to-volume ratio 
(S/V), allowing for the most efficient metabolism. 
In larger organisms, individual cells are accessed via 
distribution networks: in plants, a vascular system 
of xylem and phloem carries water and nutrients to 
and from the different parts of the organism, and 
in animals, the circulatory system of veins plays 
the same role. If S/V was the main factor involved 
in controlling metabolic rate, that rate would be 
expected to scale to the body mass of an organism 
to the two-thirds power. Plotting the basal rate of 
oxygen consumption rate within a given species is 
indeed often found to be proportional to m0.67. On 
this basis, for a cat, 100 times more massive than 
a mouse, we expect to have a basal metabolism of 
1000.67, or about 21.5 times that of the mouse. But 
Kleiber’s law, which applies when one looks across 
different species and over a wide range of sizes, means 
that a cat’s metabolic rate is not 21.5 times greater 
than a mouse’s, but 31.6 times. One of the more 
inspiring explanations for Kleiber’s law came from 
ecologists Enquist and Brown and physicist West in 
1997. These authors explain that the generic principle 
underlying Kleiber’s law is that nutrient supply 
networks in animals and plants form a branching 
fractal network* to reach all cells in an organism. 
They showed that they could derive Kleiber’s 
3/4-power scaling law by invoking these fractal 
networks. In their analysis, then, the metabolism 
scales as the dimension of the circulatory system, 
which is after all what delivers the  energy being 
metabolized.† Allometric changes in proportions are 
often compensations for competing requirements 
of surface area, cross-sectional area, and volume. 
In this case, nature evidently evolved a method to 
overcome the natural limitation of simple geomet-
ric scaling by developing these more efficient 
fractal-like webs to connect all the similarly sized 
cells within an organism. Fractals are an optimal 
geometry for minimizing the work lost due to the 
transfer network while maximizing the effective 
surface area (see Figure 7.5, with a tree as an example 
of a fractal). We believe that this insight might be of 
great value in human engineering endeavors where 
reagents and reaction products must be distributed 
with maximum efficiency throughout the bulk of 
a device, be it a fuel cell, a battery or a sensor. In 
electrochemical systems, it is advantageous to have 
a large S/V when there is the need to transfer the 
signal or power effectively to an electrical network. 
* In a fractal network, each tiny part is a replica of the whole. In the 
current context, think about blood capillaries in our bodies and their 
botanical equivalent in trees: a silhouette of the human circulatory 
system and of roots and branches of a tree actually look remarkably 
similar.
† The theory is not without is detractors; Dodds at MIT, for example, 
disputes the very existence of the 3/4 law.5 A 2005 paper by West and 
coworkers seems to vindicate this team’s work.6
1,000,000
Heat production per day (kcal)
100,000
10,000
1,000
100
10
1
0.001
0.01
Body weight (kg)
0.1
1
10
100
1,000 10,000 100,000
Weight
Weight
Rat
Guinea pig
Rabbit
Cat
Macaque
Dog
Goat
Sheep
Chimpanzee
Woman
(Swine)
(Porpoise)
(Steer calf)
Cow
(Elephant)
(Whale)
Mouse
Surface
FIGURE 7.4 A log-log plot of metabolic heat production 
against body weight, taken from Kleiber’s 1947 article. It 
is clear that most points (green) closely fit the red line 
with a slope of three quarters, rather than the weight 
line (slope of 1) or the surface line (slope of two thirds). 
Note that although the differences between the lines 
seem small, this is a log-log plot, so the deviations are 
actually vast.

[Page 365]
Scaling Laws   365
We will demonstrate in Chapter 9, this volume, in 
the section on miniaturizing power sources, that 
fractal geometries for the electrodes might be the 
best solution for maximizing the current while 
minimizing the internal resistance.
Having reviewed the basics of isometry and allom-
etry, we now introduce the concept of dimensional 
analysis, one of the simplest yet most powerful tools 
in a physicist’s bag of tricks. Dimensional analysis 
is important when modeling physical phenomena, 
for instance, predicting the performance of a large 
plane on the basis of observing a small-scale model 
in a wind tunnel or the reverse—more relevant in 
miniaturization science—predicting the behavior 
of a miniaturized machine on the basis of the per-
formance of a larger model. Besides predicting the 
behavior in scale-up or scale-down experiments, 
dimensional analysis is of use in the deduction of 
physics laws (physics demands dimensional con-
sistency in equations), reduction of number of 
variables by introducing dimensionless groups and 
order of magnitude analysis (which terms domi-
nate in an equation). Langhaar described dimen-
sional analysis as “a method by which we deduce 
information about a phenomenon from the single 
premise that the phenomenon can be described by 
a dimensionally correct equation among certain 
variables.”7
The dimensional specification for a physical vari-
able is its dimensional formula. The dimensional for-
mula shows the fundamental or base quantities 
(denoted by capital letters) raised to the appropri-
ate powers and enclosed in brackets. There are seven 
fundamental base quantities in these dimensional 
formulas: time, length, mass, electrical current, tem-
perature, amount of a substance in moles, and lumi-
nous intensity. All other quantities, dimensions, and 
units are known as derived quantities. For example, 
the dimensional formula for acceleration, a, is [LT–2]. 
In the simplest use, dimensional analysis helps one 
decide whether an equation is correct as the dimen-
sions on both sides of the equality sign must be the 
same and one can figure out the dimensions of a 
particular variable if the others are known. 
In a more advanced use of dimensional analy-
sis, the object is to substitute a set of dimensionless 
numbers for the dimensional physical variables that 
describe the problem—pressure, velocity, density, 
and so on. As the dimensionless numbers are prod-
ucts or ratios of the physical variables, this process 
always succeeds in reducing the number of variables 
in the problem. This reduction in the number of 
variables is a very worthwhile exercise since it fre-
quently saves a great deal of experimental effort. 
We introduce first the two most important theo-
rems of dimensional analysis and follow that by 
listing a number of detailed steps to carry out a 
typical  dimensional analysis using the exponent 
method or Buckingham method. Finally, we present 
a couple of examples and an exercise that will turn 
out to be of use later on in this chapter.
First Theorem
The dimensional homogeneity theorem states that 
any physical quantity is dimensionally a power law 
monomial: [Any Physical Quantity] = [MaLb  T c].
Second Theorem
The Buckingham Π theorem (Pi theorem) states that 
if a system has k physical quantities of relevance that 
depend on r independent dimensions, then there 
are a total of k – r mutually independent dimension -
less groups π1, π2, …, πk – r. The dimensionless groups 
are called pi-terms. The behavior of the system is 
then describable by a dimensionless equation F (π1, 
π2, …, πk – r) = 0. The number of pi-terms is thus fewer 
than the original number of variables by r.
In practice, one proceeds as follows:
 
1. Make an informed guess about which para-
meters (variables), k, are likely to be important 
FIGURE 7.5 A tree as an example of a fractal.

[Page 366]
366   From MEMS to Bio-NEMS: Manufacturing Techniques and Applications
in the phenomenon under scrutiny. These are 
typically all variables required to describe the 
problem geometrically (e.g., diameter, D), 
materials properties [e.g., fluid properties (ρ,µ)], 
physical constants (e.g., gravity, g—would things 
work differently on the moon?), and external 
effects (dp/dx, a pressure differential).
 
2. Express each variable in terms of its funda-
mental quantities (dimensions), [M], [L], [T], 
etc.
 
3. Determine the required number of dimension-
less parameters (k – r).
 
4. Select a number of repeating variables equal to 
the number of dimensions (= r). All fundamen-
tal quantities must be included in this set, and 
each repeating variable must be dimensionless 
independent of the others.
 
5. Form a dimensionless parameter π by multi-
plying one of the nonrepeating variables by the 
product of the repeating variables, each raised 
to an unknown exponent.
 
6. Solve for the unknown exponents.
 
7. Repeat this process for each nonrepeating 
variable.
 
8. Express results as a relationship among the 
dimensionless parameters: F (π1, π2, π3, …) = 0.
Example 7.1
We apply the Buckingham method now to some 
example problems, starting with a simple one. 
Say you want to find out the drag force FD on a 
body immersed in a flowing fluid (say a fish or 
a submarine moving underwater—let’s call it a 
swimmer). The drag force FD is the force oppos-
ing the object’s velocity and will depend on the 
following:
 
FD = f(l, v, ρ, µ) 
(7.3)
where k = 5 (number of variables/parameters) 
and r = 3 number of dimensions (L, T, and M).
Thus, the number of dimensionless numbers 
is expected to be 5 – 3 = 2. This is summarized in 
Table 7.2.
Select “repeating” variables: l, v, and ρ. Com-
bine these with the rest of the variables: µ and 
FD. So the first pi-term becomes π1 = µ(la vb ρc). 
To calculate the exponents, one writes the fol-
lowing equation:
 
π1 = µ(la vb ρc) 
(7.4)
and since this combination is supposed to be 
dimensionless:
 
M0L0T0 = (ML–1 T–1)(L)a(LT–1)b(ML–3)c
 
M: 0 = 1 + c → c = –1
 
L: 0 = –1 + a + b – 3c → a = –1
 
T: 0 = –1 – b → b = –1
The first π term is thus as follows:
 π1 = µ/lvρ, π1 = 1/Reynolds number (1/Re) 
(7.5)
usually written as follows:
 
Re = ρvl/µ 
(6.71)
The Reynolds number, familiar from Volume I, 
Chapter 6, appears in a large number of fluid 
flow problems. It is the ratio of inertial forces 
over viscous forces. A more complete discussion 
of the Reynolds number is given in Volume I, 
Chapter 6, on fluidics. A list of other common 
dimensionless groups is represented in Appendix 
7A. The second dimensionless group (pi-term) 
should be chosen in such a way that it is certain 
to be independent of the first pi-term. One way 
to do that is to make sure that at least one physi-
cal parameter that was present in the first group 
is missing from the second and vice versa. In the 
example case, we replace the viscosity µ by the 
drag force FD, as follows:
 
π2 = FD(ρdlevf)  
(7.6)
 
M0L0T0 = (MLT–2)(ML–3)d(L)e(LT–1)f
 
M: 0 = 1 + d → d = –1
 
L: 0 = 1 – 3d + e + f → e = –2
 
T: 0 = –2 – f → f = –2
TABLE 7.2 There Are Five Parameters or Variables 
(k) and Three Fundamental Quantities
FD
l
v
ρ
µ
MLT–2
L
LT–1
ML–3
ML–1T–1

[Page 367]
Scaling Laws   367
This way we obtain a second dimensionless 
group, given as follows.
 
π2 = FD/ρ l2v2  
(7.7)
This second group, FD/ρ l2v2, may be considered 
a dimensionless drag force. Using A as the wetted 
surface of the submerged swimmer, this dimen-
sionless group may be rewritten as the drag coef-
ficient CD. Since π2 = f (π1) we can also write the 
following.
 
CD = FD/ρl2v2 = f (Re)  
(7.8)
For a given Reynolds number, the best design for 
a race car, submarine, or airplane is the one that 
minimizes drag coefficient CD (see below under 
“Scaling in Flying”).
Example 7.2
In a second example, we apply dimensional 
analysis to the drag force on a rough sphere in a 
flowing solution. Drag force on a rough sphere 
(with diameter D and roughness k) is a function 
of D, ρ, µ, v, and k. The relative roughness of the 
sphere is given as k/D: 
 
k = 6 (number of variables/parameters)
 
r = 3 number of dimensions (L, T, and M)
Thus, the number of dimensionless numbers is 
expected to be 6 – 3 = 3. This is summarized in 
Table 7.3.
Select “repeating” variables: D, v, and ρ. 
Combine these with the rest of the variables: FD, 
µ, and k. So the first pi-term is given as follows:
 
π1 = µ(Da vb ρc) 
(7.9)
and since this combination is dimensionless:
 
M0 L0 T0 = (ML–1T–1) (L)a(LT–1)b(ML–3)c
 
M: 0 = 1 + c → c = –1
 
L: 0 = –1 + a + b – 3c → a = –1
 
T: 0 = –1 – b → b = –1
we again obtain π1 = µ/lvρ, π1 = 1/Reynolds num-
ber, abbreviated as Re = ρvl/η (Volume I, Equation 
6.71). For the second dimensionless group we 
choose the repeating variables D, v, and ρ and 
combine those with the nonrepeating variables 
FD, µ, and k.
 
π2 = k(Da vb ρc) 
(7.10)
 
M0 L0 T0 = (L)(L)a(LT–1)b(ML–3)c
 
M: 0 = c → c = 0
 
L: 0 = 1 + a + b – 3c → a = –1
 
T: 0 = –b → b = 0
 
π2 ≡ k/D 
(7.11)
For the third pi-term, we write a dimensionless 
group as follows:
 
π3 = FD(Da vb ρc) 
(7.12)
 
M0 L0 T0 = (MLT–2)(L)a(LT–1)b(ML–3)c
 
M: 0 = c + 1 → c = –1
 
L: 0 = 1 + a + b – 3c → a = –2
 
T: 0 = –2 – b → b = –2
 
π3 ≡ FD/D2 v2 ρ 
(7.13)
And since π3 ≡ f(π2, π1), we can also write the fol-
lowing equation:
 
FD/D2v2ρ = f(ρvl/µ, k/d) 
(7.14)
We encountered this expression when discuss-
ing the friction factor for pipe flow in Volume I, 
Chapter 6 (see Volume I, Equation 6.73). With 
the math introduced so far, we can express simil-
itude or similarity a bit better now than the way 
we represented it in Equation 7.1. As we noted 
before, similarity is very important to be able 
to predict the behavior of a model with respect 
to the real life object. In miniaturization science 
the model is usually very large compared with 
the actual prototype device. Suppose the physi-
cal problem described in terms of dimensionless 
parameters is given as π1 = f(π2,π3,…,πn); applied 
TABLE 7.3 There Are Six Parameters or Variables 
(k) and Three Fundamental Quantities
FD
D
v
k
ρ
µ
MLT–2
L
LT–1
L
ML–3
ML–1 T–1

[Page 368]
368   From MEMS to Bio-NEMS: Manufacturing Techniques and Applications
to the prototype, this transforms into π1p  = 
f(π2p,π3p,…,πnp), and for the model of the proto-
type it reads as π1m = f(π2m,π3m,…,πnm). The simi-
larity requirements for modeling then become 
the following:
 
π2m ≡ π2p
 
π3m ≡ π3p
 
……. 
(7.15)
 
πnm ≡ πnp
 
⇒ then π1m ≡ π1p
In other words, under these conditions the 
dependent variables for prototype and model 
will be the same. Similarity comes in different 
flavors. There is, first of all, geometric similar-
ity (scale factor); i.e., the ratio of lengths in the 
scale model compared with the full scale case is 
constant (all angles are identical). Then there is 
kinematic similarity, in which the ratios of veloc-
ity, acceleration, and flow rate between the 
scale model and the full scale are constant (time-
 dependent behavior of the model). Finally, there 
is dynamic similarity, where the ratios of forces 
on scale model and full-scale case are constant.
To illustrate these distinctive similarities, con-
sider predicting the drag on a thin rectangular 
plate (w × h) from a model placed normal to 
a flow. The drag function in this case will be 
FD = f(w, h, µ, ρ, and v). Dimensional analysis 
shows that π1 = f(π2, π3), and this applies to both 
model and prototype. Working out the problem 
leads to an expression very similar to the one in 
Equation 7.14 (drag on rough sphere instead of 
on a plate):
 
FD/ w2v2ρ = f(ρvl/µ, w/h) 
(7.16)
We can design a model to predict the drag on 
the prototype, since the drag on the model will 
be FDm/wm
2  vm
2  ρm = f(ρmvmlm/µm, wm/hm) as π1m = f 
(π2m, π3m), and for the prototype we will have FDp/
wp
2 vp
2 ρp = f(ρpvplp/µp,wp/hp) as π1p = f (π2p, π3p). The 
geometric similarity conditions give us the size 
of the model, with π2m ≡ π2p, wm/hm = wp/hp. For 
the kinematic similarity, we look at the π3 terms 
(π3m = π3p), namely ρmvmlm/µm = ρpvplp/µp, or the 
velocity of the model is as follows:
 
v
l
l v
m
p
m
p
=
μ ρ
μ ρ
m p
p m
 
(7.17)
For the dynamic similarity—the drag force—on 
the prototype, we calculate from π1m ≡ π1p.
 
F
w
w
v
v
F
Dp
p
m
p
m
Dm
=
⎛
⎝⎜
⎞
⎠⎟
⎛
⎝⎜
⎞
⎠⎟
2
2
ρ
ρ
p
m
 
(7.18)
Exercise 7.1
A model of a submarine is 1/20th scale and is 
moving in fresh water (20°C) at a speed of 
2 m/s. Find the speed of the model and the ratio  
of the drag force on the model to that of the 
real submarine moving in seawater. The density 
of seawater ρ is 1015 kg/m3, and ν = µ/ρ = 1.4 × 
10–6 m2/s.
From the Reynolds number (Rem = Rep), we can 
calculate the speed of the model in fresh water 
(kinematic similarity).
 
v l
v l
or v
l
l v
m
m m
m
p p
p
m
m p
p m
p
ν
ν
ν
ν
=
=
=
×
×
1
1 4
20
1
2
.
/s
v
28.6 m/s
m =
To calculate the ratio of the drag forces we 
rely on the dynamic similarity.
 
F
v l
=
F
v l
or
F
F
=
v l
m
m
m
2
m
2
p
p
p
2
p
2
m
p
m
m
2
m
2
p
ρ
ρ
ρ
ρ v l
1000
1015
F
F
p
2
p
2
m
p
=
28 6
2
1
20
2
2
.
⎛
⎝⎜
⎞
⎠⎟
⎛
⎝⎜
⎞
⎠⎟
= 0.504
Trimmer’s Vertical Bracket Notation
From the preceding section, we appreciate that 
as the scale of structures decreases, so does the 
importance of phenomena that vary with the larg-
est power of the linear dimension l. Phenomena 
that are more weakly dependent on size dominate 
in small dimensions: electrostatics (l2), friction 
(l2), surface tension (l), diffusion (l1/2), and van der 
Waals forces (l1/4). High-power forces include grav-
ity (l3) (the mass of a system, m, scales as l3), inertia 
(l3), magnetism (l2, l3, or l4, depending on the exact 
configuration), flow (l4), and thermal emission 

[Page 369]
Scaling Laws   369
(l2 to l4). Scaling laws may be positive or negative 
order. Positive-order laws imply that the property 
grows with increasing scale, and negative-order 
laws imply that the property grows with decreas-
ing scale. A zero-order law implies that a property 
is invariant with scale. In other words, positive 
orders affect large objects and negative orders small 
objects.
Trimmer introduced an elegant method to express 
different scaling laws by using a vertical bracket 
notation. For different possible forces, he writes:
 
l
l
l
l
F
1
2
3
n
.
.
⎡
⎣
⎢
⎢
⎢
⎢
⎢
⎢
⎢
⎢
⎤
⎦
⎥
⎥
⎥
⎥
⎥
⎥
⎥
⎥
=
 
(7.19)
The top element in this notation refers to the case 
where the force scales as l1. The next one down 
refers to a case where the force scales as l2, etc. If the 
system becomes one-tenth its original size, all the 
dimensions decrease by a tenth. The mass of a sys-
tem, m, scales as l3, and as systems become smaller, 
the scaling of the force also determines the accelera-
tion a, transit time t, and the amount of power per 
unit volume (PV–1). For a generalized case with a 
force F scaling as lF, we obtain
 
a
F
m
l
l
F
3
=
=
−
 
(7.20)
for acceleration a,
 
t
2xm
F
l
l
l
1
3
F
=
=
−
(
)
1
2  
(7.21)
for transit time t, with x = distance, and 
 
P
V
Fx
tV
=
 
(7.22)
for power per unit volume. Applying Equation 7.20 
to Equation 7.22 to calculate a, t, and PV–1 for forces 
scaling with varying power of the linear dimension, 
we obtain the following:
 
l
l
l
l
F
l
l
l
1
2
3
n
2
1
0
.
.
.
⎡
⎣
⎢
⎢
⎢
⎢
⎢
⎢
⎢
⎢
⎤
⎦
⎥
⎥
⎥
⎥
⎥
⎥
⎥
⎥
=
→
−
−
.
.
.
l
a
l
l
l
l
n 3
1.5
1
0.5
−
⎡
⎣
⎢
⎢
⎢
⎢
⎢
⎢
⎢
⎢
⎤
⎦
⎥
⎥
⎥
⎥
⎥
⎥
⎥
⎥
=
→
4 n
2.5
1
0.5
t
l
l
l
−
−
−
⎡
⎣
⎢
⎢
⎢
⎢
⎢
⎢
⎢
⎢
⎤
⎦
⎥
⎥
⎥
⎥
⎥
⎥
⎥
⎥
=
→
.
.
l
P
V
n 2
4 n
−−
−
⎡
⎣
⎢
⎢
⎢
⎢
⎢
⎢
⎢
⎢
⎤
⎦
⎥
⎥
⎥
⎥
⎥
⎥
⎥
⎥
=
 
(7.23)
We can best appreciate the usage of the vertical 
bracket representation from an example. In the case 
of electrostatic actuation, lF = l2, and from Equation 
7.23 one deduces a = l–1, t = l1, and for the power den-
sity PV–1 = l–1 (an increase of a factor of 10).
For force laws with a power higher than l2, the 
power generated per volume degrades as the scale 
decreases. Even in a case with F = 14, the time 
required to perform a task remains constant when 
the system is scaled down. This is an observation 
we understand intuitively: small things tend to 
be quick. We should keep in mind that beneficial 
effects are easily overshadowed by loss mechanisms, 
which scale in the same way or become even more 
important in the microdomain.
In Table 7.4 we list various physical phenomena 
and their scaling. The highest-order law is that for 
the moment of inertia (l5); mass moment of iner-
tia becomes rapidly unimportant for small-scale 
systems, and consequently small motors, both elec-
tric and combustion powered, are able to reach top 
speed much faster than large motors. 
Scaling Examples
The Importance of the Surface-to- 
Volume Ratio
If a system is reduced isomorphically in size (i.e., 
scaled down with all dimensions of the system 
decreased uniformly), the changes in length, area, 
and volume ratios alter the relative influence of vari-
ous physical effects that determine the overall oper-
ation in unexpected ways. For geometrically similar 
(isometric) objects of the same mass density, body 
mass (m), is proportional to the cube of the body 
length, l3, and the surface area is proportional to l2 or 
the surface-to-volume ratio (S/V) equals l2/3, i.e., l0.67. 

[Page 370]
370   From MEMS to Bio-NEMS: Manufacturing Techniques and Applications
As isometric objects or organisms shrink in size, the 
S/V increases. The surface area of a smaller structure 
is relatively larger compared to its volume than that 
of a larger object. There are many examples in biol-
ogy and daily experience to choose from to illustrate 
the pervasive importance of increasing S/V  with 
decreasing size. The abundance curve of types of ani-
mals as a function of their size as shown in Figure 
7.6 illustrates the importance of a change in S/V as a 
function of size. For warm-blooded mammals there 
are significant problems associated with being too 
small. The very small pygmy or dwarf shrew (about 
4 cm long), for example, must eat continuously or 
freeze to death. The heat loss from a living creature 
is roughly proportional to its surface area (l2), and 
the rate of compensating heat generation through 
eating is roughly proportional to its volume (l3). As 
animals get smaller, a greater percentage of their 
energy intake is required to balance the heat loss. 
A warm-blooded animal smaller than the dwarf 
shrew or the Cuban bee hummingbird (about 5 cm) 
becomes improbable; it could neither obtain nor 
digest the food required to maintain its constant 
body temperature. Insects circumvent the problem 
of heat loss by being cold-blooded.
On the large end of the animal size spectrum, 
there are no land animals larger than the African 
elephant at 3.80 m. Land animals fighting the resis-
tance of gravity can grow only so big before becom-
ing too clumsy and inefficient. Large animals also 
find few niches on earth that can accommodate 
them, and as a consequence there are fewer large 
animals than small ones. For creatures of the sea, 
the same physical barrier of gravity to size does not 
TABLE 7.4 Scaling of a Selected Set of Physical Phenomena 
Physical Quantity
Scaling Exponent of l
Units
Area
2
m2
Bending stiffness
1
N m–1
Buoyant force
3
N
Capacitance
1
F
Capacitor electric field
–1
Vm–1
Deformation
1
m
Drag and lift forces
2 + 2n (n is fluid relative 
velocity)
N
Electrostatic energy
3
J
Electrostatic force
2
N
Frictional force
2
N
Heat capacity
3
J K–1
Inductance
1
H
Magnetic force
4
N
Mass (m)
3
kg
Mass moment of inertia
5
Kg·m2
Ohmic current
2
A
Resistance
–1
Ω
Resistive power loss
1
A2 Ω
Shear stiffness
1
N m–1
Strength
2
N m–2
Strength-to weight 
ratio
–1
m
Surface tension force
1
N
Thermal conductance
1
W K–1
Thermal time constant
2
s
Viscous forces
1 + ν (ν is fluid relative 
velocity)
N
Voltage
1
V
Volume (V)
3
m3

[Page 371]
Scaling Laws   371
exist. The largest sea creature in volume is a blue 
whale, a little more than 20 m (60 ft.) long, much 
larger than the elephant. In terms of their length, 
the range of living things stretches over about 8 
orders of magnitude, from the minute prokaryotic 
bacterium-like Mycoplasma (0.3 µm) to the massive 
blue whale (20 m).
At the small end of the size spectrum, smaller 
birds and animals are quicker and more agile, and 
insects are most plentiful. Scaling laws and the 
many niches in nature where they can hide and sur-
vive make insects perhaps the most successful ani-
mal species. Morowitz postulates that scaling laws 
must impose a lower limit for life in a dry environ-
ment even for cold-blooded animals, explaining 
why the abundance curve exhibits a peak.8 Smaller 
organisms, because of their very large S/V, cannot 
retain their vital fluids long enough to survive, 
and no independent living organism (we exclude 
viruses) is smaller than the smallest bacteria at 
0.2 µm. Water-based life increases its range of sizes 
both above and below that of terrestrial animals by 
evading gravity in the large-size range and drying 
out in the small-size range.
Faster evaporation in dry environments associ-
ated with larger surface-to-volume ratios also has 
important consequences for the retention of liq-
uids in small biosensors, the evaporation of ejected 
drops in drop delivery equipment, the aqueous 
cocktails in miniaturized polymerase chain reac-
tion (PCR) chambers, etc. In all these, evaporation 
quickly becomes a problem with decreasing drop 
size. Solutions include adding a hygroscopic mate-
rial; mixing with solvents with lower vapor pressure 
(e.g., glycerol); topping of the solution with a low-
vapor-pressure, nonmixing liquid; and working in a 
solvent-saturated environment.
Scaling in Surface Swimming
Earlier we mentioned the work on scaling in nature 
by Knut Schmidt-Nielsen, McMahon and Bonner, 
and Vogel in the context of Biomimetics (see also 
Chapter 2). In the same context, Hayashi presented 
an analysis of the natural laws that govern the rela-
tionship between speed and body length in water, 
on land, and in air.9 Hayashi also analyzed the effect 
that miniaturization has on the strength of materi-
als, various surface phenomena, and manufactur-
ing accuracy. The latter is an aspect we covered in 
Volume II, Chapter 6, on mechanical energy-based 
removing. Here we will briefly look at scaling in sur-
face swimming followed by an introduction to scal-
ing in flight.
The resistance fish and other swimmers must 
overcome moving on the surface of a body of water 
is not gravity (l3) but “skin friction,” which increases 
only as the square of the linear dimensions (l2). In 
this case, a larger size leads to a distinct advantage 
in that the larger the surface of the swimmer, the 
greater its swimming speed. This can be understood 
as follows. The available energy (E) for swimming 
speed (v) depends on the mass of the creature’s 
muscles or engines (l3), while its motion through 
water is opposed by the skin-friction resistance, R 
(l2). This leads to E ~ R × v2 or v ~ 1; in other words, 
the bigger fish or the bigger ship moves faster, but 
only in the ratio of the square root of the increas-
ing length. The latter is captured in the Froude num-
ber. The Froude number Fr is the ratio of inertial to 
gravitational forces. William Froude (1810–1879), 
British naval architect and engineer, realized that 
the factor that most limits the speed of ships or 
swimmers is the energy involved in the production 
102
1
10
102
103
104
105
106
1–2 mm
2–3 m
1–2 mm
30–50 cm
103
104
1
10
Length (mm)
Number of species
FIGURE 7.6 An abundance of types of animals in various 
size categories.

[Page 372]
372   From MEMS to Bio-NEMS: Manufacturing Techniques and Applications
of waves by the swimmer and by noting that wave 
speed increases with the square root of the wave-
length. Surface swimmers find it hard to go faster 
than the waves they create, and by making waves 
of longer length, the bigger swimmer makes waves 
that travel faster. Wave production depends on two 
forces, inertia and gravity. The inertia of the mov-
ing water keeps it wavy, and gravity tries to flatten 
the surface; the interaction of these two phenom-
ena sets the speed of the wave. Surface swimmers 
thus vary in how they produce waves on the basis 
of their length, so replace the mass in Equation 7.24 
by l3 times density. Inertial acceleration is hard to 
measure, so we replace it by velocity divided by time 
and obtain Equation 7.25. Time in Equation 7.25 
can be gotten rid of by noting that length over time 
is velocity, and the Froude number is obtained in 
Equation 7.26.
 
Fr
ma
mg
=
 
(7.24)
 
Fr
l vt
l
3
1
3
= ρ
ρ
−
g  
(7.25)
 
Fr
l vt
l
l v
l
v
l
3
1
3
2
2
3
2
= ρ
ρ
= ρ
ρ
=
−
g
g
g  
(7.26)
Scaling in Flying
Aircraft and ocean liners operate in fluid environ-
ments with a range of Reynolds numbers in the mil-
lions to hundreds of millions because the viscous 
forces are small compared with inertial forces (see 
Volume I, Equation 6.71). At the other end of the 
spectrum are small insects, birds, and fish, whose 
viscous forces are of the same order of magnitude 
as the inertial forces. Obviously, depending on size, 
different strategies will be required for both flying 
and swimming. Although the same fluid mechani-
cal rules govern motion through air and water, fly-
ing, as Icarus could attest (see the inset heading 
Chapter 2, this volume), is considerably harder than 
swimming. The lower density of air helps a flying 
machine go forward faster (thrust), but it neces-
sitates a larger force to keep it aloft. For an object 
to hover immobile in air takes an upward force 
that counterbalances weight, while forward thrust 
requires a force equal to the drag force (FD) at its spe-
cific flying speed. Weight depends on volume, while 
drag depends on area. Thus the smaller creature 
finds weight less troublesome, but drag becomes a 
real “drag”—in other words, for a tiny insect, staying 
aloft against gravity’s pull is easy but making head-
way against the drag of the air is tougher than for a 
bird or a plane.
The drag coefficient CD, a dimensionless number, 
is given by CD = FD/ρ l2v2 = f (Re) (Equation 7.8), with 
surface area A replacing l2 and a factor 1/2 added:
 
C
F
1
2 v A
D
D
2
=
ρ
 
(7.27) 
where ρ = density of the fluid
v = free stream velocity
A = characteristic area of the body*
FD = drag force
The drag coefficient, CD, is the parameter that best 
describes the resistance to motion. As we gleaned 
from Equation 7.8, the drag coefficient varies with 
the Reynolds number, but the coefficient also 
depends on the angle of attack (AOA). This is the 
angle that the flying object penetrates the air with. 
It is measured in degrees. In the case of an airfoil 
(Figure 7.7), at zero degrees AOA, the front of the 
airfoil is pointed directly into the stream. At a 90° 
AOA, it is pointed straight up.
We learned in Volume I, Chapter 6, on fluidics, 
that CD also depends on surface roughness; the drag 
coefficient decreases with increasing roughness as 
it delays the boundary layer separation. In Figure 
7.8A we show the historical reduction in drag on 
cars. The CD of a Porsche 924 Turbo, for example, is 
0.34, while that for a Toyota Tercel (liftback) is 0.54. 
In Figure 7.8B we also show the drag coefficient of 
some different familiar shapes.
Lift force, FL, is the force normal to the direction 
of the object’s velocity, v. Lift force, like drag force, 
depends on surface area and goes up with the object’s 
* A = frontal area (thick body, cylinder, cars, projectiles) = plan area 
(wide/flat body, wings, hydrofoils) = wetted area (surface ships, 
barges). This is a simplification, as both frictional and pressure drag 
forces should be considered, and factor A has a different meaning in 
both. For a more rigorous treatment, see Granger.6

[Page 373]
Scaling Laws   373
speed through the air. Many of us were taught that 
airplanes fly as a result of the Bernoulli’s principle, 
which says that if air speeds up,  pressure is lowered 
(Volume I, Equation 6.44). From the shape of the 
wing shown in Figure 7.7 the path over the top is 
longer than over the bottom, and in the Bernoulli 
model a wing generates lift because the air goes 
faster over the top, creating a region of low pres-
sure, and thus lift. This begs the question of how 
inverted flight is possible, and naturally one may 
also ask why the air goes faster over the top of the 
wing than over the bottom. The usual explanation is 
that when the air separates at the leading edge of the 
wing, the part that goes over the top must converge 
at the trailing edge with the part that goes under the 
bottom. This is the so-called principle of equal tran-
sit times (http://www.allstar.fiu.edu/AERO/airflylvl3.
htm, http://www.grc.nasa.gov/www/K-12/airplane/
Angle of
attack
Downward force
on air
Lift on an airplane wing
can be considered to be
the Newton’s 3rd law
reaction force to the
downward force on the
air.
Te lift on an airplane wing
