Repository: Alvintxh/nanofab-web

# Extracted Book Sources

All 11 textbooks extracted 2026-04-05 using PyMuPDF (extract_pdf.py).

## Extraction Summary

| Book Key | File | Pages | Words | Page Numbering |
|----------|------|-------|-------|----------------|
| cui_2025 | Zheng Cui - Nanofabrication (4th ed) | 419 | ~158K | PDF labels (C1, i-xi, 1-407) |
| campbell_2008 | Campbell - Fabrication Engineering (3e) | 825 | ~369K | offset=18 (front-1..18, then 1-807) |
| teresa_2020 | De Teresa - Nanofabrication (full) | 451 | ~183K | offset=0 (sequential PDF pages) |
| madou_vol1_2011 | Madou - Fundamentals of Microfab Vol.1 | 646 | ~366K | PDF labels |

File: sources/sources_processed/books/madou_vol3_2011/madou_vol3_2011_full.txt (part 34 of 57)
# madou_vol3_2011
must be consistent with the
Bernoulli equation since it
is an expression of conservation
of energy in the ﬂuid.
FIGURE 7.7 Angle of attack of an airfoil. For Bernoulli 
equation, see Volume I, Chapter 6, on fluidics (Equation 
6.44). Notice that the Bernoulli interpretation of lift is not 
entirely correct (see below).
1900
0
0.1
0.2
0.3
0.4
0.5
0.6
0.7
0.8
0.9
1.0
1910
1920
1930
1940
1950
Year
(A)
Teoretical
minimum
CD
1960
1970
1980
1990
2000
0
(B)
(a)
(b)
(c)
CD = 0.26
CD = 0.36
CD = 1.20
FIGURE 7.8 (A) Historical reduction of drag on cars. (B) Drag on a variety of shapes: (a) skater; (b) cyclist; (c) parachutist.

[Page 374]
374   From MEMS to Bio-NEMS: Manufacturing Techniques and Applications
lift1.html). But in a wind tunnel simulation, where 
colored smoke is introduced, one sees that the air 
that goes over the top of the wing gets to the trailing 
edge before the air that goes under the wing. In fact, 
closer inspection reveals that the air going under the 
wing is slowed down from the “free-stream” velocity 
of the air. A calculation of the average speeds of the 
air over and under the wing can be made, and from 
the Bernoulli equation the resulting pressure forces 
and thus lift can be determined. The problem is that 
this calculation shows that in order to generate the 
required lift for a typical small airplane, the distance 
over the top of the wing must be about 50% longer 
than under the bottom; this would make for a very 
odd wing shape. An airplane wing more typically 
has a top surface that is only 1.5–2.5% longer than 
the bottom surface. So a Cessna 172 would have to 
fly at over 400 mph to generate enough lift. Clearly, 
something in this description of lift is wrong. As 
Newton’s laws suggests, the wing must change 
something of the air to get lift, and that something, 
as revealed from wind tunnel tests, is that air passes 
over the wing and is bent down. The bending of the 
air is the action, and the reaction is the lift on the 
wing. The natural question now becomes, how does 
the wing divert the air down? When a moving fluid, 
such as air or water, comes into contact with a curved 
surface, it tries to follow that surface; this is known 
as the Coanda effect. The reason behind the Coanda 
effect is viscosity; viscosity in air is small, but it is 
enough for the air molecules to want to stick to the 
wing surface. Because the fluid near the surface has 
a change in velocity, the fluid flow is bent toward the 
surface. When the air is bent around the top of the 
wing, it pulls on the air above it, accelerating that air 
down; otherwise there would be voids left in the air 
above the wing. This pulling causes the pressure to 
become lower above the wing. It is the acceleration 
of the air above the wing in the downward direction 
that gives lift. The lift of a wing is equal to the change 
in momentum of the air it is diverting down.
The dimensionless lift coefficient CL is given by 
the following equation:
 
C
F
1
2 v A
L
L
2
=
ρ
 
(7.28)
Both lift and drag coefficients are a function of 
the Reynolds number, AOA, geometric shape (i.e., 
the thickness distribution), and speed. The lift and 
drag forces can be changed by changing (most easily) 
the AOA or velocity (v). The surface area (A) can also 
be changed by changing the shape or configuration 
of, say, the wing flaps during flight. As in swimming, 
larger objects mean faster flight: a fruit fly might hit 
3 mph, a bumblebee can do about 12 mph, and a 
Boeing 747 can do 920 kph.
Doubling the length of a wing gives a flying 
machine four times the lift (and drag), but it also 
increases the weight by a factor of 8. The best-
 designed wings produce a lot of lift while suffering 
little drag. The largest flying animals alive today 
are the soaring birds such as the 10-kg wandering 
albatross, with a wingspan of 3.5 meters. Lift rela-
tive to drag gets worse as wings get smaller, and 
gliding becomes impossible with wing lengths of 
less than 1 mm.10 As a point of reference, ordinary 
airplanes have a lift/drag ratio of 10–100, whereas 
that of a micromachined airplane fabricated from 
Si by Kubo et al. (1.56 mm long and with a mass 
of 10.8 mg) was measured at 0.4.11 The low lift/drag 
ratio of the latter is due to the influence of viscosity, 
which gets more pernicious the smaller the flying 
object. When a glider descends, the angle depends 
entirely on the ratio of lift to drag. The larger this 
ratio, the more horizontal the glide. Kubo et al.’s 
micromachined airplane had an AOA less than 45°, 
so it could not glide. Small flying animals use fast-
beating wings to produce both lift and thrust. Their 
wings not only beat up and down but to some extent 
also fore and aft. The drag force produced by down 
beating must exceed that produced by up beating.
Scaling in Surface Tension and Adhesion 
Inertia and gravity forces rule the world of large 
organisms and machines, while the forces of attrac-
tion between molecules rule the world of minute 
organisms. A large and lumbering elephant cares 
little about viscosity and even less about surface ten-
sion and diffusion, but insects are similar in size to 
many human-made miniature machines, and vis-
cosity, surface tension, and diffusion play an impor-
tant role for both.

[Page 375]
Scaling Laws   375
Capillary forces, as we saw above, are caused by 
surface tension and provide a striking example of 
scaling laws. The mass of a liquid in a capillary tube, 
and hence the weight, scales as l3 and decreases more 
rapidly than the surface tension, which scales as l, as 
the system becomes smaller. That is why it is more 
difficult to empty liquids from a capillary than to 
spill coffee from a cup.
One easily recognizes how insects take advantage 
of surface tension and several other scaling phenom-
ena: some insects can walk on water (e.g., a water 
strider), and most jump farther in proportion to their 
size than humans can. Walking on water is based on 
the surface tension at the water surface (l1), which 
easily supports an insect’s weight (l3). A 10-mg, mos-
quito-sized insect needs a mere millimeter of total 
foot edge to be supported by surface tension; a 60-kg 
human would need 8000 m of foot edge. The effort 
for a jump is proportional to the mass (m) and the 
height (h) to which that weight is raised. In other 
words, E ~ m × h. The biological force in a muscle 
available for this work is proportional to the mass of 
the muscle or to the mass of the animal. It follows that 
h is, or tends to be, a constant. As a consequence, 
animals tend to jump to the same actual height inde-
pendent of their size. Insects have other advantages: 
to circumvent problems with excessive heat loss, 
insects are cold-blooded. Having adapted so well to 
so many niches in nature, it is no wonder insects are 
so abundant (Figure 7.6).
As we saw in Volume I, Chapter 7, molecular 
adhesive forces increase in proportion to the sur-
face l2. The strength of the attraction force between 
two solid surfaces drops off very quickly, though, as 
the distance between the two solids increases (see 
Volume I, Equation 7.26 and Table 7.8). The larger 
the bodies, the smaller the chance they come in 
close contact, and intimate contact is greatly aided 
by small size. Bonner suggested that adhesive forces, 
just like surface tension, scale as l1. In Figure 7.9, fol-
lowing Bonner,4 we plot the forces due to mass (l3) 
and molecular cohesion (l1) (both surface tension 
and adhesion) as a function of length in a log-log 
plot. The vertical axis measures force in arbitrary 
units. The lines for l3 and l1 are made to cross arbi-
trarily at 1  mm, based on the empirical observa-
tion that structures of that length have to deal in 
equal amounts with the impact of gravity and cohe-
sion forces. This graph helps explain how creatures 
below a certain size, can walk on walls and ceilings. 
Protuberances on the feet of these creatures function 
to enhance the molecular adhesion. From Figure 7.9, 
we see that small insects and other wall-walking ani-
mals must operate below a critical size at which the 
line proportional to body weight intersects the line 
proportional to cohesive force.
Kellar Autumn et al. confirmed, using a MEMS 
force sensor, that in the case of a gecko, the gecko 
setae (microhairs) are responsible for the remark -
able van der Waals-based dry adhesion to walls.12 
This effect is almost exclusively based on the size 
and shape of the gecko’s foot hair or setae and is quite 
independent of surface chemistry. Gecko foot hair is 
made of five microdiameter seta fibers, and each of 
these fibers is equipped with between 100 and 1000 
nanofibers (spatulae), which are 200 nm in diam-
eter (see Figure 7.10 for a picture of a gecko, a gecko 
foot, setae, and spatulae). In order for this type of 
dry and clean adhesion (the hairs are hydrophobic 
in nature) to work, only a small preload force nor-
mal to the surface is required to force the compliant 
108
107
106
105
104
103
102
10
10–1
10–2
10–3
10–3
103
1.0
Length (m)
Single cells
Man
Cohesion (slope = 1)
Mass (slope = 3)
Force (arbitrary units)
1
}
FIGURE 7.9 Log-log plot of forces due to mass (l3) and 
molecular cohesion (l2) (both surface tension and adhe-
sion) as a function of length. The vertical axis measures 
force in arbitrary units. The lines for l3 and l1 are made to 
cross arbitrarily at 1 mm.4

[Page 376]
376   From MEMS to Bio-NEMS: Manufacturing Techniques and Applications
hairs to configure themselves properly to a rough or 
smooth surface. The adhesion force can be as high 
as 10 N per 1 cm2 area, and the foot will remain on 
until peeled off. Menon et al. have been working on 
synthetic gecko hair to enable gecko inspired climb-
ing robots.13 For an update on gecko adhesion, visit 
http://www.lclark.edu/~autumn/PNAS. 
Scaling and Diffusion 
Diffusion plays a particularly significant role in the 
lives of very small organisms. Diffusion is the con-
sequence of the endless and random wandering of 
every molecule of every gas or liquid at tempera-
tures above 0 K. Diffusional effects come into play 
at yet a smaller length scale than surface tension. 
For a spherical molecule, the Stokes-Einstein dif-
fusion coefficient, D (m2/s), we saw in Volume I, 
Chapter 6, is given by (Volume I, Equation 6.29) the 
following:
 
D
k T
6
r
B
=
πη  
(Volume I, Equation 6.29) 
where kB = Boltzmann constant (1.38 × 10 m–23J K–1)
T = absolute temperature (K)
η = absolute viscosity (kg/m·s)
r = hydrodynamic radius
A small molecule, with a molecular weight of 
between 500 and 1000, will have a diffusion coeffi-
cient of about 5 × 10–5 m2/s. According to the random 
walk equation, the diffusion length, x, of a molecule 
in solution is given by the Einstein-Smoluchowski 
expression (Volume I, Equation 6.100):
 
x
2D
=
τ 
(Volume I, Equation 6.100)
(a)
(b)
(c)
(d)
FIGURE 7.10 A gecko (a), gecko foot (b), setae (c), and spatulae (d). (Courtesy of Dr. K. Autumn, http://www.lclark.
edu/~autumn/PNAS.) 

[Page 377]
Scaling Laws   377
where τ is the time required for a molecule to diffuse 
over a distance x. From Volume I, Equation 6.100, 
diffusion of a molecule in the bulk of a liquid over 
a length of 10 µm is a million times faster than dif-
fusion over 1 cm. Table 7.514,15 illustrates how the 
volume of a drop of liquid (say, of a saline solution, 
in liters), relates to the linear dimension of a cube 
containing it. Assuming a diffusion constant D of 
10–5 cm2s–1, the table also lists the time it takes for 
a molecule to diffuse across one side of the contain-
ment volume; it will take a molecule about 500 s 
to diffuse over a distance of 1 mm but only 0.5 ms 
to cross a distance of 1 µm. Finally, the table lists 
the total number of molecules the various volumes 
filled with a 1 µM solution contain.
As we saw in Volume I, Chapter 6, on fluidics, 
mixing, although only mediated by diffusion, is very 
fast at the microlevel and should allow for reaction 
times to be determined by inherent kinetics rather 
than the time it takes for reactant species to meet in 
solution. In nature, only the smallest animals rely 
on diffusion for transport; animals made up of more 
than a few cells cannot rely on diffusion anymore 
to move materials within themselves. They augment 
transport with hearts, blood vessels, pumped lungs, 
digestive tubes, etc. These distribution networks 
typically constitute fractals. Fractals are an optimal 
geometry for minimizing the work lost due to the 
transfer network while maximizing the effective sur-
face area. Along this line, one can envision making 
arrays of parallel microchemical reactors. Mixing 
small amounts of fluid in a large set of these par-
allel microreactors leads to a much higher mixing 
and reaction efficiency than when mixing the same 
total amount of reagents in one big reactor vessel all 
at once. Based on the latter, it is possible to design 
chemical reactors where scaling up is perfectly lin-
ear, a feat not possible when scaling up chemical 
reactors in the traditional mode from milliliters to 
hundreds of liters in big tanks.
Mixing of liquids in small microfluidic manifolds 
is addressed in Volume I, Chapter 6, on fluidics.
Scaling of Strength-to-Weight  
Ratio and Inertia
From the previous section, we recognize the impor-
tant role of gravity for larger systems. Gravity, for 
example, does not allow large creatures to support 
themselves with surface tension on the surface of 
water. It makes large objects fall faster than small 
ones and necessitates that larger aircraft fly faster 
to stay aloft. To counteract gravity, large land mam-
mals have stiffer bones than small animals and 
require thicker legs. The legs of the elephant appear 
as rather straight, stubby columns, while those of an 
insect are long and spindly. The diameter of a tall 
homogeneous body such as a tree must grow as the 
power 3/2 of its height, which accounts for Goethe’s 
Es ist dafür gesorgt, dass die Bäume nicht in den Himmel 
wachsen* in Dichtung und Wahrheit.16 Human design 
reflects the same influence. If we build two geometri-
cally similar bridges, the larger will be the weaker 
of the two, and it will be so in the ratio of their lin-
ear dimension, l. The strength of the iron girders in 
the two bridges varies with the square of the linear 
dimension, that is, l2, but the weight of the whole 
structure varies with the cube of its linear dimension, 
* Translation: It has been arranged for trees not to grow all the way into 
heaven.
TABLE 7.5 A Drop of Saline Solution in a Small Bucket
Volume 
1 µL
1 nL (10–9 L)
1 pL (10–12 L)
1 fL (10–15 L)
1 aL (10–18 L)
Length of each cube 
side
1 mm
100 µm
10 µm
1 µm
100 nm
Time to diffuse over a 
cube side
500 s
5 s
0.050 s
0.5 ms
0.05 ms
Number of molecules 
in a 1 µM solution
6 × 1011
6 × 108
6 × 105
600
6
Sources: Manz, A., J. Harrison, E. Verpoorte, J. Fettinger, A. Paulus, H. Lüdi, and H. Widmer. 1992. Planar chips 
technology for miniaturization and integration of separation techniques into monitoring systems: 
Capillary electrophoresis on a chip. J Chromatogr 593:253–58;14 and Brown, P. R., and E. Grushka, eds. 
1993. Advances in chromatography. New York: Marcel Dekker.15

[Page 378]
378   From MEMS to Bio-NEMS: Manufacturing Techniques and Applications
that is, l3. Scaling up the entire bridge by a factor of 
two gives us columns that are four times as strong 
but must also bear eight times the load—the safety 
factor is halved. The girders, being thicker, also suf-
fer greater self-loading, which requires them to be 
thicker yet. To engineer around gravity, stiffer mate-
rials and alternative designs are required. The larger 
the structure is, the more severe the strain. By reduc-
ing the size of a device, the structural stiffness gener-
ally increases relative to inertia-imposed loads.
The strength-to-weight ratio scales as l–1 (area over 
weight, i.e., l2/l3), and as a consequence small things 
are relatively stronger. Consider the strength com-
parison between a human and an ant. The human 
body is 300 times that of an ant, and a human can 
carry approximately one body weight. The strength-
to-weight ratio law predicts that a 1/300th scale 
human Lilliputian could carry 300 times its body 
weight. Although not exactly right, an ant can carry 
objects 10–50 times (but not 300 times) its own 
weight. The discrepancy is caused by the difference 
between a scaled human form to that of an ant. 
Because of the increased strength-to-weight ratio, an 
ant is proportionately more slender than a human; 
in other words, an ant scaled to human size would 
have legs far too thin to support its own weight.
Inertia is the tendency of both fluids and solids to 
remain at rest or to keep moving. The force involved 
in starting a movement or stopping it equals the 
mass of the object times the acceleration or decelera-
tion. The highest-order scaling laws are those involv-
ing moments of inertia, that is:
 
I
r dm
2
= ∫
 
(7.29)
with l5. Small things are easier to start and stop. An 
example of this is small motors, electric or combus-
tion, which are able to reach top speed in a fraction 
of a second; large motors may require several sec-
onds to reach full speed.
An important bottleneck in the development of 
microactuators in general is that resistive forces, such 
as viscous drag (l2) and surface tension (l), exceed 
motive forces [mass (l3) × surface (l2) = (l5)] in the 
microdomain. Miniaturization engineers look for 
driving forces that scale more advantageously, such 
as electrostastics (l2) and capillary force (l).
The above scaling examples constitute but a few 
illustrations; many more scaling examples can 
be found in Chapter 8, this volume, on actuators; 
Volume I, Chapter 6, on fluidics; Chapter 9, this vol-
ume, on power and brains in miniature devices; and 
throughout the book.
Breakdown of Scaling Laws
Introduction
Scaling laws break down when the continuum 
theory for the phenomenon under study no lon-
ger applies. The latter occurs any time boundary 
conditions for the  macroscale case are violated. 
Many examples of breakdown of scaling laws can 
be found throughout the book. A detailed exam-
ple was worked out in Volume I, Chapter 7, where 
we saw that electrochemical detectors with elec-
trodes of the size of the diffusion boundary layer 
thickness display noncontinuum behavior. Here 
we give as an additional example, namely that of 
electrostatic devices with electrode spacing of the 
size of the mean free path of the surrounding gas 
molecules.
Scaling in Electrostatics
Boundaries and Continuum 
Theory in Electrostatics
Electrostatic charges, we will see in Chapter 8, on 
actuators, arise from buildup or deficit of free elec-
trons in a material. An electrically charged material 
can exert an attractive force on oppositely charged 
objects or a repulsive force on similarly charged 
ones. To appreciate scaling issues in electrostatics, 
we follow Trimmer’s analysis of isometric scaling 
of the maximum stored energy in a simple para llel 
plate capacitor. The ability of a capacitor, C, to store 
charge is its capacitance, C, and the capacitance is 
related to the applied potential V as C = Q/V. From 
Gauss’s law (Volume I, Equation 5.37) applied to two 
plates of cross-sectional area A, containing a dielec-
tric (and hence charge density Q/A), one obtains 
the following:
 
E
r
0
=
ε ε
Q / A 
(7.30)

[Page 379]
Scaling Laws   379
and since C = Q/V and E is given by V/d, where d is 
the distance between the two plates of the capacitor, 
Equation 7.30 can be rewritten as follows.
 
C
A
d
r
0
= ε ε
 
(7.31)
From Equation 7.31, it is clear that the greater the 
relative permittivity εr, of the material between the 
capacitor plates, the greater the capacitance. This 
can be understood as follows, since a dielectric is 
an insulator all a gap material can do in response 
to a charge on the capacitor plates is to accumulate 
a countercharge. The greater the relative permittiv-
ity, the greater the effect of this charges redistribu-
tion; thus the greater the effective “stored charge.” 
Based on Equation 7.30, the insertion of a dielectric 
reduces the electric field inside the dielectric by a 
factor εr.
The dimensions of the capacitor in Figure 7.11 are 
w, v, and d, and they all scale with l. We first calcu-
late the incremental work dW to add charge dQ to 
this capacitor at voltage V:
 
dW
V(Q) dQ
Q
C
dQ
=
⋅
=
⋅
 
(7.32)
The total work W to charge to Q and thus the energy 
stored in the capacitor is then given as follows:
 
U
W
1
C Q dQ
1
2
Q
C
CV
0
Q
2
2
=
=
=
=
∫
1
2
 
(7.33)
Above a critical voltage, Vb, the electrostatic forces 
polarizing the molecules in the gap are so strong 
that electrons are torn free and charge flows and the 
maximum electrostatic potential energy, Um, stored 
in the capacitor in Figure 7.11 is then given by the 
following:
 
U
1
2 CV
w vV
2d
m
b
2
r
0
b
2
=
= ε ν
 
(7.34)
where Vb = electrical breakdown voltage and εr ε0 × 
w × v/d = capacitance C. The permittivity of vacuum, 
ε0, and the relative permittivity, εr, remain unchanged 
with scaling, so we can assign them an l0 dimension. 
We also assume, for now, that Vb scales linearly with 
d. Intuitively, we expect a smaller gap, d, to result, 
indeed, in a lower breakdown voltage, Vb. However, 
as we shall see next (contrary to our macrointuition), 
at very small capacitor plate separation, the linear 
relationship between Vb and d breaks down. The 
breakdown voltage of the capacitor actually starts 
increasing with decreasing plate separation (see 
discussion below on continuum breakdown in 
electrostatics and the discussion on the Paschen 
curve below, in Figure 7.12).
Writing out all the dimensions in Equation 7.34 
in terms of l, we obtain the following:
 
U
l l l l (l
l
l
m
0
0
1
1
1
1
3
∝
=
)2
 
(7.35)
and the maximum energy stored in the capacitor 
scales as l3. It follows that if l decreases by a factor of 
10 (i.e., w, v, and d all decrease simultaneously), the 
stored maximum potential energy in the capacitor 
decreases by a factor of 1000.
The maximum electrostatic energy density, U′m (in 
J/m3), between the capacitor plates is obtained from 
Equation 7.34 by dividing the maximum potential 
energy, Um, by the volume, V0, of the capacitor gap, 
V0 = w × v × d:
 
ʹ =
U
2
m
r
0
2
ε ν Eb  
(7.36)
d
v
w
z
x
y
FIGURE 7.11 A parallel plate capacitor of plate size w × v 
and separation d stores a maximum potential energy of 
Um.
1 800
1 600
1 400
1 200
1 000
800
600
400
200
0
1
2
Paschen's law
Air
Breakdown voltage (V)
CO2
H2
SO2
SO2
CO2
NO
H2
NO
Air
Pa × d (m)
3
4
FIGURE 7.12 Breakdown voltage between two conduc-
tors, plotted as a function of the product of the distance 
between them and the surrounding gas pressure (P).

[Page 380]
380   From MEMS to Bio-NEMS: Manufacturing Techniques and Applications
This expression for the energy density is general 
and is not restricted to the special case of a con-
stant field in a parallel plate capacitor. In the case of 
an air capacitor, Eb is limited to approximately 3 × 
106 Vm–1 by the electrical breakdown of air. Thus, the 
stored energy for an air capacitor is about 40 Jm–3.17 
In power capacitors (see Chapter 9, on power and 
brains in miniature devices), with special dielectrics 
and a field of 10 × 106 Vm–1, energy densities of 1 
kJm–3 have been achieved.
We are interested in using electrostatic force in 
all types of actuators (see Chapter 8, on actuators), 
and that force, F, is the negative spatial derivative 
of the energy, U. In a case where we move the plate 
of a capacitor with respect to the other plate, the 
electric force will be the spatial derivative, in that 
direction, of the stored energy U. A translational 
movement of one plate with respect to the other in 
a microactuator in the direction x leads to a force, 
Fx, as follows:
 
F
U
x
V
2
C
x
l
l
l
x
2
3
1
2
= −
=
=
=
∂
∂
∂
∂
 
(7.37)
where V is the applied voltage. The electrostatic force 
for a constant field is thus found to scale as l2. This 
is often an advantage, because the mass and, hence, 
inertial forces scale as l3. The electrostatic force 
gains over inertial forces as the size of the system is 
decreased. A decrease in size by a factor of 10 leads 
to a decrease of the inertial forces by a factor of 1000, 
whereas the electrostatic force decreases by a factor 
of only 100. It is thus not hard to exert rapid accel-
erations in microsystems with the aid of electrical 
fields. These are the type of features we will explore 
further in different types of electrostatic actuators 
in Chapter 8.
Breakdown of Continuum 
Theory in Electrostatics
We will now consider where macroscopic electro-
static laws err in the microscopic regime. The funda-
mental boundary condition in a gas pertains to the 
main free path, λ, the average distance traveled by 
a molecule between two successive collisions. The 
mean free path, λ, can be derived from the kinetic 
theory of gases as follows:
 
λ =
π
π
1
2 na
kT
2 Pa
2
2
=
 
(7.38)
where n =  density (the number of molecules per unit 
volume)
T = temperature
k = Boltzmann constant
P = pressure
a = size of the molecule
Using Avogadro’s number, we know that at room 
temperature and 1 atmosphere, 1 cm3 contains 
2.69  ×  1019 molecules. Assuming that oxygen and 
nitrogen have a molecule size of about 3 Å, one cal-
culates then a mean free path in air of about 60 nm. 
Electrostatic charges, we saw earlier, arise from 
buildup or deficit of free electrons in a material. An 
electrically charged material can exert an attractive 
force on oppositely charged objects or a repulsive 
force on similarly charged ones. At small distances 
between two conductors in air, the electrical field is 
not isotropic as assumed above. This can be gleaned 
from the so-called Paschen curve in Figure 7.12. This 
figure represents the breakdown voltage between 
two conductors, plotted as a function of the product 
of the distance between them and the surrounding 
gas pressure (P). In the case of an air capacitor, the 
field strength required to cause sparks between the 
two electrodes (Eb), we saw in the section above, is 
approximately 3 × 106 Vm–1. The general shape of 
the Paschen curve can be understood more easily 
by assuming that the pressure, P, remains constant 
at 1 atm, thus making the x-axis a simple distance 
axis. We notice that, on the right side of the Paschen 
curve, at large electrode distances, the field is con-
stant and the scaling laws introduced above all per-
tain. But for smaller electrode gaps (below about 
5 µm in air), the curve sharply reverses, bending 
upward and leading to higher electrical breakdown 
fields for thinner air gaps. Electrical breakdown in 
these small gaps does occur at much larger voltages 
than those predicted from linear scaling. From Bart 
et al.17 and Busch-Vishniac18 and references therein, 
we quote observed electrical fields of 108 × Vm–1 
(1.5-µm air gap), 1.7 × 108 Vm–1 (2-µm air gap), and 
3.2 × 107 Vm–1 (12.5-µm air gap). The upper limit is the 
electrical field measured for small gaps in vacuum, 
that is, 3.0 × 108 Vm–1.19 Surface roughness results in a 

[Page 381]
Scaling Laws   381
lower average breakdown voltage, but even then, these 
fields are significantly higher than the 3 × 106 Vm–1 
quoted above for breakdown of capacitors with large 
air gaps. Assuming a field strength of 3 × 108 Vm–1, 
Equation 7.36 predicts an energy density of about 
4 × 105 Jm–3, compared with 40 Jm–3 without the 
Paschen effect. This unexpected result derives from 
the fact that there are not enough ionizing collisions 
to induce an avalanche between electrodes with a 
separation comparable to the mean free path of the 
surrounding gas. When the gap between two con-
ductors approaches the mean free path of the mole-
cules (λ), statistically fewer molecules are present to 
be ionized between those closely spaced conductors. 
Higher fields and higher-energy densities can be 
achieved before the critical breakdown voltage, Vb, is 
reached. The Paschen curve also illustrates, how, in 
terms of influencing the breakdown voltage, reduc-
ing the gap between two electrodes is equivalent to 
reducing the surrounding gas pressure: the x-axis 
is the product of pressure (P) and distance (d), and 
they exert the same effect on the breakdown voltage. 
One can thus actually say that reducing the distance 
between two conductors in a gas is equivalent to 
reducing the pressure in a macroscopic set-up.
In addition to the advantage of higher-energy den-
sities in micromachined electrostatic systems, the 
Paschen effect suggests yet another advantage. The 
scaling of the electrical field (Eb) in the nonisotropic 
region is more like l–1/2. According to Equation 7.37, 
in the macroregime, the force on a capacitor scales 
as l2, or as a surface force. In the Paschen regime, 
the force scales with l so that with a factor of 10 size 
reduction, the inertial force still decreases by a fac-
tor of 1000, but the electrostatic force decreases only 
by a factor of 10. On the basis of Equation 7.23, we 
further see that acceleration and transit times are 
also higher than for the isotropic system.
Working on the left side of the Paschen curve ren-
ders high-field operation possible for a wide vari-
ety of electrostatic microdevices without incurring 
 catastrophic sparking. Examples include the electro-
static motors illustrated in Figure 8.5, the electro-
static switch in Figure 8.19, and the author’s volcano 
ionization sources presented in the example below.
Example: Ion Mobility Spectrometer
In an ion mobility spectrometer (IMS), ions pro-
duced at atmospheric pressure in an ionization cell 
by a 63Ni beta source are accelerated in a drift cham-
ber (uniform field of 150–250 V/cm), where they are 
separated according to their mobilities, detected as 
a current on a Faraday plate, and plotted on a time 
axis in accordance with their time of arrival (see 
Figure 7.13). About twenty years ago, this author set 
out to micromachine some critical components of 
an IMS instrument. We recognized that field uni-
formity, temperature, and pressure could be con-
trolled with micromachined Si sensors. Our aim, 
though, was to substitute the 63Ni ionization source 
0
10
20
R
Collector
current
63Ni
ionizer
Reaction
region
Electric ﬁeld
Sample
in
A
A
R±
C±
C±
C±
C±
C±
C±
C±
C±
B±
B±
B±
B±
B±
B±
B±
B±
A±
A±
A±
A±
A±
A±
A±
A±
R±
R±
R±
R±
R±
R±
R±
R±
B±
A±
B±
A±
C±
R±
A±
R±
A
β–
β–
A
B
B
B
B
CC
C
C
Signal
out
Shutter
grid
Drift
region
Aperture
grid
Collector
A
B
C
30
ms
40
50
60
FIGURE 7.13 Ion mobility spectrometry with a Ni ionization source.

[Page 382]
382   From MEMS to Bio-NEMS: Manufacturing Techniques and Applications
with a less fragmenting ionization source employ-
ing a “softer” field ionization (FI) technique. In FI, 
one creates mainly positive parent ions (M+), and 
thus simpler spectra for complex environmental gas 
mixtures result. FI is well known from FI mass spec-
trometry (FIMS). But mass spectrometry is carried 
out in vacuum, and considering the extreme electric 
fields required for FI, one might expect that, under 
atmospheric pressure conditions, catastrophic elec-
trical breakdown between the ionizing electrodes 
would occur. The idea about how to avoid break-
down or sparking at atmospheric pressures is based 
on the peculiar behavior of microelectrodes operat-
ing at the left side of the Paschen curve (see Figure 
7.12), where much higher voltages are required for 
breakdown to occur.
For an ionization source operating on the left side 
of the Paschen curve, we microfabricated an array 
of microvolcanoes with a typical throat opening of 
1 µm and a volcano rim to gate distance of less than 
1 µm. Both the volcano rim and gate electrode may 
be made from a variety of inert metals. A scanning 
electron microscope (SEM) photomicrograph of a 
single microvolcano and an array of microvolcanoes 
is shown in Figure 7.14a (the metal used in this case 
is Pt). Given the small dimensions of the micro-
volcanoes, the intense electric fields required for 
field ionization can be produced with significantly 
1 µm
Viewing angle = 45°
Viewing angle = 60°
(a)
10 µm
(b)
Suction
pump
Scrubber
Heater
Volcano
Dimethylsilicone
membrane
and valve
AC generator
T, P, Valve
AC, DC, Clock
Heater
Mobility
Identiﬁcation
Drift tube
with P, T sensors
and electrodes
N2
circulating
pump
Pulsed
DC source
t
Scope
Microcomputer
i
FIGURE 7.14 Ion mobility spectrometry with micromachined volcano sources. (a) Scanning electron microscope image of 
micromachined volcanoes. (b) Setup for ion mobility spectrometry with microvolcano ionization sources.

[Page 383]
Scaling Laws   383
lower voltages than other FI sources. Referring back 
to the Paschen curve, it is clear that the microvol-
cano sources should operate at atmospheric pressure 
with voltages up to several hundred volts and per-
haps as high as a kilovolt before they induce spark-
ing. In collaboration with Dr. M. Coggiola, at SRI 
International, we did show that these sources can 
indeed resist electrical breakdown at atmospheric 
pressure and produce usable current levels from 
positive ions formed from gases such as pyridine, 
butane, and toluene in a setup like that shown in 
Figure 7.14b.20
The fabrication process of the microvolcanoes, 
which are embedded in a brittle 1-µm-thick Si diox-
ide layer, was very problematic, and failure rate was 
very high. Sturdier, more reliable volcano sources 
are needed to continue this type of development. 
Today, much better, high-aspect-ratio micromachin-
ing techniques are available, and it would be very 
worthwhile to reinitiate such a study.
Questions
 Questions by Omid Rohani, UC Irvine
7.1: 
 What do you expect will be the influence of 
miniaturization on a potentiometric sensor 
and on an amperometric sensor?
7.2: 
 Explain in detail the scaling laws for flying 
and swimming.
7.3: 
 The surface waves in water are characterized 
by an angular velocity ω and a wave number 
k = 2πλ (λ, wavelength). In this problem we 
intend to find a dispersion relation expressing 
ω as a function of k.
 
(a)  Using Buckingham’s π theorem, find a 
dispersion relation containing ω and k. 
Accept that the depth d, the wave height 
h, the acceleration of gravity g, the waters 
density ρ, and the water surface tension γ 
play roles in this problem and neglect the 
water viscosity.
Appendix 7A: Common Dimensional Numbers
Parameter
Definition
Qualitative Ratio
Importance of Effects
Reynolds number
RE = ρUL/µ
Inertia/Viscosity
Always
Mach number 
MA = U/A
Flow speed/Sound speed 
Compressible flow
Froude number 
Fr = U2/gL
Inertia/gravity
Free surface flow
Weber number
We = ρU2L/γ
Inertia/Surface tension
Free surface flow
Cavitation number 
(Euler number)
Ca = (p – pv)/ρU2
Pressure/Inertia
Cavitation
Prandtl number
Pr = Cpµ/k
Dissipation/conduction
Heat convection
Eckert number
Ec = U2/cpTo
Kinetic energy/enthalpy
Dissipation
Specific heat ratio
γ = cp/cv
Enthalpy/internal energy
Compressible flow
Strouhal number
St = ωL/U
Oscillation/mean speed
Oscillating flow
Roughness ratio
ε/L
Wall roughness/Body length 
Turbulent, rough walls
Grashof number
Gr = β∆TgL3ρ2/µ2
Buoyancy/viscosity
Natural convection
Temperature ratio
Tw / To 
Wall temperature/stream 
temperature 
Heat transfer
Pressure coefficient
Cp = (p–po)/0.5ρU2 
Static pressure/dynamic 
pressure
Aerodynamics, 
hydrodynamics
Lift coefficient
CL = L/0.5ρU2A
Lift force/dynamics force
Aerodynamics, 
hydrodynamics
Drag coefficient
CD = D/0.5ρU2A
Lift force/dynamics force
Aerodynamics, 
hydrodynamics
Euler number
Eu = gc∆P/ρV2
Friction head × velocity head
Momentum transfer, fluid 
frictions 
Weber number
We = DV2 ρ/gcσ
Inertial force/surface tension 
force 
Momentum transfer

[Page 384]
384   From MEMS to Bio-NEMS: Manufacturing Techniques and Applications
 
(b)  Now suppose that the water is deep com-
pared to the wave length and the wave 
height is small compared to the wave 
length. Also suppose that the waves are 
long. Try to write the relation you got in 
part (a) in a simpler form expressing ω just 
as a function of k.
7.4: 
 Explain the DC breakdown voltage versus elec-
trode distance curve and how it is relevant to 
dry etching. How is miniaturization of an elec-
trode set equivalent to creating a local vacuum?
7.5: 
 Why is the range of sizes in water-based life 
much greater than terrestrial life range? 
Discuss both above and below limits of these 
ranges.
7.6: 
 Fill in the blank with the correct number for 
these scaling laws.
 
(a) Mass scales with a factor of _______.
 
(b) Stress scales with a factor of _______.
 
(c)  Natural frequency scales with a factor 
of _______.
 
(d)  Viscous damping scales with a factor 
of _______.
 
(e)  Coulomb damping scales with a factor 
_______.
 
(f)  Elastic coulomb damping scales with a 
factor of _______.
 
(g)  Surface adhesion scales with a factor of 
_______.
 
(h) Power scales with a factor of _______.
7.7: 
 How is the number of steps one animal must take 
per unit distance related to the animal’s weight?
7.8: 
 How does velocity scale with size (ignore drag/
damping)? (A short two- or three- equation 
answer—the solution may be surprising.)
7.9: 
 What methods do you recommend to over-
come the problem of retention of liquids 
caused by large surface-to-volume ratios in 
small biosensors?
7.10:  A simple and accurate viscometer can be made 
from a length of capillary tubing. If the flow 
rate and pressure drop are measured, and the 
tube geometry is known, the viscosity can be 
computed. A test of a certain liquid in a capil-
lary viscometer gave the following data: 
 
◾
flow rate: 880 mm3/s
 
◾
tube diameter: 500 µm
 
◾
tube length: 1 m
 
◾
pressure drop: 1.0 MPa
 
Determine the viscosity of the liquid
7.11:  The accepted transition Reynolds number for 
flow in a circular pipe is Re ∼2300. For flow 
through a 6 cm dia. pipe, at what velocity will 
this occur at 20°C for (a) airflow and (b) water 
flow?
7.12:  What are the forces that play an important role 
for (a) very large and (b) very small devices?
7.13:  Explain Kleiber’s law. What is the generic prin-
ciple underlying Kleiber’s law?
7.14:  How do the following forces scale?
 
(a)  Electrostatic force in a constant electric field
 
(b)  Pneumatic and hydraulic forces caused by 
pressure
7.15:  How does the acceleration, transit time, and 
produced power for each case scale in problem 
7.14?
7.16:  The required power in a stirring device in a 
tank is a function of diameter of the device 
d, number of rotations of the motor per unit 
time N, density of liquid ρ and viscosity of the 
liquid η.
 
(a)  Using Buckingham’s π theorem, obtain a 
relation between power P and d, N, ρ, η.
 
(b)  Supposing that the power P is proportional 
to the square of N, determine by what fac-
tor would P be expected to increase if d is 
doubled.
7.17:  A centrifugal pump for pumping the lubricat-
ing oil at 15°C rotates at 1000 rpm. For test-
ing this pump, we make a model pump which 
works with 20°C air. Assuming the diameter 
of model is 4 times the diameter of the proto-
type, find the speed at which the model pump 
should run. 
7.18:  Complete similarity between a ship model and 
a full-sized ship requires the same Reynolds 
and Froude numbers. Suppose that
 
Re = ρVL/µ = 11 × 108 and Fr –1 = gL/V2 = 33.25
 
 Assuming a model 1/100 the size of the ship, 
can you design an experiment having full 
similarity?
7.19:  In the miniaturization of analytical instru-
ments, scaling laws and breakdown of scaling 

[Page 385]
Scaling Laws   385
laws often determine whether miniaturization 
will favor sensitivity or not. What will happen 
to the sensitivity of the following techniques 
upon miniaturization: (a) the optical path in 
UV spectrometer; (b) a potentiometric sensor
