Repository: Alvintxh/nanofab-web

# Extracted Book Sources

All 11 textbooks extracted 2026-04-05 using PyMuPDF (extract_pdf.py).

## Extraction Summary

| Book Key | File | Pages | Words | Page Numbering |
|----------|------|-------|-------|----------------|
| cui_2025 | Zheng Cui - Nanofabrication (4th ed) | 419 | ~158K | PDF labels (C1, i-xi, 1-407) |
| campbell_2008 | Campbell - Fabrication Engineering (3e) | 825 | ~369K | offset=18 (front-1..18, then 1-807) |
| teresa_2020 | De Teresa - Nanofabrication (full) | 451 | ~183K | offset=0 (sequential PDF pages) |
| madou_vol1_2011 | Madou - Fundamentals of Microfab Vol.1 | 646 | ~366K | PDF labels |

File: sources/sources_processed/books/madou_vol2_2011/madou_vol2_2011_full.txt (part 35 of 57)
100
(3.5)
10+
(.35)
material itself might be generated through the appli-
cation of thermal energy (e.g., thermal evaporation) 
or mechanical energy (e.g., sputter deposition) to a 
source material. In such case, the rule is to catego-
rize the technique with the name of the process that 
brings the depositing material to the substrate, not 
for the process that generates the depositing mate-
rial. For example, laser ablation deposition, also 
called laser sputter deposition (Chapter 7), uses ther-
mal energy to ablate the material to be deposited 
but must be categorized as a mechanical method 
because the depositing material reaches the surface 
in a line-of-sight manner (mechanical). Most com-
plicated to categorize are forming methods where 
chemical and thermal effects are intertwined in 
the deposition process on the substrate itself. Along 
this line, laser-assisted chemical vapor deposition 
(LCVD) (Chapter 9) is called a thermal technique 
because the heat of the laser beam induces the local 
material deposition, but because it involves a chemi-
cal reaction at the surface it could also have been 
termed a chemical additive process. (Remember that 
subtractive laser machining is a purely thermal tech-
nique; see Chapter 5.) In such cases one could refer 
to the technique as thermochemical, as in the case of 
the thermal oxidation of Si in a stream of humidified 
oxygen at 900°C, but in practice one classifies such 
methods as either chemical or thermal, depending 
on the primacy of the chemical reaction or the heat 
application, with the lower-temperature processes 
typically classified as chemical (e.g., sol-gel, screen 
printing of organics, and ink-jetting) and the higher-
temperature processes as thermal (e.g., LCVD, screen 
printing of inorganics, and spray pyrolysis).
Although deposition methods in MEMS and 
NEMS, especially in the thin-film arena, are gener-
ally the same as in integrated circuits (ICs), additive 
processes in miniaturization science span a much 
wider and diverse range from inorganic to organic 
materials. Besides the typical microelectronic ele-
ments (Si, Al, Au, Ti, W, Cu, Cr, O, N, and Ni-Fe 
alloys), miniaturization science involves deposition 
of several nontypical elements such as Zr, Ta, Ir, C, 
Pt, Pd, Ag, Zn, In, Nb, and Sn. Moreover, a pleth-
ora of exotic compounds ranging from enzymes to 
shape memory alloys and from hydrogels to piezo-
electrics is used in miniaturization science. In com-
parison, the number of materials and compounds 
involved in IC fabrication is very limited. In min-
iaturization science, particularly in chemical sen-
sors and biomedical devices, modular, thick-film 
deposition technologies are more prevalent than in 
the IC industry.
In Table III.1 we list IC and MEMS/NEMS materi-
als, typical deposition techniques, and an example 

[Page 387]
Pattern Transfer with Additive Techniques   387
TABLE III.1 IC and MEMS/NEMS Materials, Deposition Method, and Typical Application
Material
Deposition Technique
Typical Application
Organic thin films
Hydrogel
Silk screen
Internal electrolyte in chem. sensors
Photoresist (0.1–2 µm)
Spin-on
Masking, planarization
Thick photoresist (10–1000 µm)
Casting
Mold for metal plating
DNA
Ink-jetting
DNA array for molecular diagnostics
Polyimide
Spin-on
Electrical isolation, planarization, microstructures
Metal oxides
Aluminum oxide
CVD, sputtering, anodization
Electrical isolation
Indium oxide
Sputtering
Semiconductor
Tantalum oxide
CVD, sputtering, anodization
Electrical isolation
Tin oxide (SnO2)
Sputtering
Semiconductor in gas sensors
Zinc oxide
Sputtering
Electrical isolation, piezoelectric
ZrO2
Thermal spray deposition 
from plasmas or flames
Coatings for aircraft engine parts and ZrO2 
sensors
Compound semiconductors
Cadmium sulphide (II–VI compound)
Spray pyrolysis (CVD)
Solar cell
Gallium arsenide (III–V compound)
Metalorganic CVD (MOCVD)
Optoelectronic devices
Gallium-aluminum arsenide
Molecular beam epitaxy 
(MBE)
A semiconductor alloy used as the light 
confinement layer in both single- and double-
heterostructure diode lasers
Noncrystalline silicon compounds
α-Si-H
CVD, sputtering, plasma CVD
Semiconductors
Polysilicon
CVD, sputtering, plasma CVD
Conductor, microstructures
Silicides
CVD, sputtering, plasma CVD, 
alloying of metal and silicon 
Conductors
Metals (thin films) with ρ in μΩ cm in 
parentheses
Silver (Ag) (1.58)
Evaporation, sputtering
Electrochemistry electrode
Aluminum (Al) (2.7)
Evaporation, sputtering, 
plasma CVD
Electrical interconnects, limited to operations 
<300°C
Chromium (Cr) (12.9)
Evaporation, sputtering, 
electroplating
Electrical conduction, adhesion layer (10–100 nm)
Gold (Au) (2.4)
Evaporation, sputtering, 
electroplating
Electrical interconnects for higher temperatures 
than Al, optical reflection in the IR
Iridium (Ir) (5.1)
Sputtering
Electrochemistry electrode, biopotential 
measurements
Molybdenum
Sputtering
Electrical conduction
Platinum (Pt) (10.6)
Sputtering
Electrochemistry electrode, biopotential 
measurements
Palladium (Pd) (10.8)
Sputtering
Electrical conduction, adhesion layer, 
electrochemistry electrode, solder wetting layer
Tungsten (W) (5.5)
Sputtering
Electrical interconnects at higher temperatures
Titanium (Ti) (42)
Sputtering
Adhesion layer
Copper (Cu) (1.7)
Sputtering
Low resistivity interconnects
Alloys with ρ in μΩ cm in parentheses
Al-Si-Cu
Evaporation, sputtering
Electrical conduction
Nichrome (NiCr) (200–500)
Evaporation, sputtering
Thin film laser-trimmed resistor
Permalloy™ (NixFey)
Sputtering
Magnetoresistor, thermistor
TiNi (80)
Sputtering
Shape memory alloy
(Continued)

[Page 388]
388   Pattern Transfer with Additive Techniques
application for the deposit. As in the case of subtrac-
tive processes (Part II), only the underlying physical 
and chemical principles of the various additive pro-
cesses dealt with in Part III are explored.
Physical vapor deposition (PVD) processes and 
chemical vapor deposition (CVD) are topics of 
Chapter 7. In the same chapter we survey thin-film 
properties and detail surface micromachining, an 
important application of thin-film deposition tech-
niques. In surface micromachining, features are built 
up, layer by layer, on the surface of a substrate (e.g., 
a single-crystal silicon wafer). Dry etching defines 
the surface features in the x,y-plane, and wet etch-
ing releases them from the plane by undercutting. In 
surface micromachining, shapes in the x,y-plane are 
unrestricted by the crystallography of the substrate.
In Chapter 8 we deal with additive chemical, 
photochemical, and electrochemical processes.* 
In chemical forming, chemical reactions create 
features by forming new compounds. The energy 
at work in these additive processes is chemical. 
Some of the best-known examples, with the 
chemical 
reaction 
dominant 
over 
the 
heat 
application, are sol-gel, reaction injection molding 
(RIM), colloidal processes, and self-assembled 
monolayers (SAMs). With the growth of the bio-
MEMS field, techniques for depositing organic 
materials for chemical and biological sensors, often 
arranged in some type of an array configuration, 
are gaining importance. The chemical-forming 
methods covered in Chapter 8 are geared toward 
* Under subtractive chemical processes (Part II), we grouped purely 
chemical processes and electrochemical and photochemical machin-
ing together; in Part III we treat additive chemical, electrochemical, 
and photochemical as clearly distinct processes.
bio-MEMS 
applications. 
In 
photochemical 
forming, photoenergy solidifies a material into a 
3D shape, as illustrated in rapid prototyping and 
microphotoforming (stereo lithography). In the case 
of electrochemical  forming, the energy at work is 
electrochemical. Electrochemical  and electroless 
metal depo sition are  gaining renewed interest 
because of their emerging importance in making 
mold inserts for replication methodologies in both 
MEMS and NEMS (see also Chapter 10).
Chapter 9 covers thermal forming techniques 
where thermal energy provided by a heat source 
“transforms” a material as in crystallization, sinter-
ing, alloying, annealing, decomposition, and pyroliz-
ing. Chemical and thermal forming techniques are 
often intertwined because reactions are induced 
by combining different chemicals and are aided by 
heat and catalysts. Along this line, screen printing 
is treated as a thermal process when dealing with 
inorganic material deposition (high temperature) 
and as a chemical process when depositing organics 
(low temperature). Similarly, the high-temperature 
ceramic application of tape casting (also called doc-
tor blading or knife coating when dealing with paper, 
polymers, and paints) is treated as a thermal process 
where it is called green tape technology.
Replication methods based on plastic molding 
and  LIGA—a sophisticated type of replication 
technique 
combining 
x-ray 
lithography 
with 
electroplating and plastic molding—are discussed 
in Chapter 10. Plastic molding techniques include 
RIM, 
thermoplastic 
injection 
molding 
(IM), 
and compression molding or hot embossing. Of 
the three, only RIM is a chemical-forming tech- 
nique; the other two are thermal methods. Plastic 
TABLE III.1 IC and MEMS/NEMS Materials, Deposition Method, and Typical Application (Continued)
Material
Deposition Technique
Typical Application
Chemically/physically modified silicon
n/p-type silicon
Implantation, diffusion, 
incorporation in the melt 
Conduction modulation, etch stop
Porous silicon
Anodization
Electrical isolation, light-emitting structures, 
porous junctions
Silicon dioxide
Thermal oxidation, 
sputtering, anodization, 
implantation, CVD
Electrical and thermal isolation, masking, 
encapsulation
Silicon nitride
Plasma-enhanced CVD 
(PECVD)
Electrical and thermal isolation, masking, 
encapsulation

[Page 389]
Pattern Transfer with Additive Techniques   389
molding technology often is the least expensive 
manufacturing technique available. One only has 
to look around the home or office to recognize the 
pervasive nature of highly intricate, very low-cost 
plastic parts surrounding us. This method has the 
capability of making truly 3D parts with a wide 
range of feature sizes. Master molds can be made 
with both nonlithography- (e.g., CNC-machined 
master mold) and lithography-based (e.g., LIGA 
mold) techniques.

[Page 390]
[empty page]

[Page 391]
391
O u t l i n e
Introduction
Physical Vapor Deposition
Chemical Vapor Deposition
Mechanical Properties of Thin Films
Surface Micromachining
Questions
References
7
Physical and 
Chemical Vapor 
Deposition—Thin 
Film Properties 
and Surface 
Micromachining
Introduction
Chapter 7 introduces physical vapor deposition (PVD) and chemical 
vapor deposition (CVD). PVD constitutes a group of direct line-of-sight 
impingement deposition techniques, and CVD represents a class of 
diffusive-convective mass transfer deposition techniques. Evaporation, 
sputtering, laser ablation deposition, ion plating, cluster deposition, 
 Surface micromachining. Clutch mechanism made in polysilicon. Gears are 50 μm 
across. Courtesy Sandia National Lab.

[Page 392]
392   Manufacturing Techniques for Microfabrication and Nanotechnology
molecular beam epitaxy (MBE), and aerosol depo-
sition (AD) represent the PVD techniques discussed. 
CVD techniques covered are plasma-enhanced CVD 
(PECVD), high-density plasma CVD (HDPCVD), 
atmospheric pressure CVD (APCVD), low-pressure 
CVD (LPCVD), very low-pressure CVD (VLPCVD), 
electron cyclotron resonance CVD (ECRCVD), 
metalorganic CVD (MOCVD), and atomic layer 
deposition (ALD).
Epitaxial techniques arrange atoms in single-
crystal fashion on a crystalline substrate that acts 
as a seed crystal so that the lattice of the newly 
grown film  duplicates that of the substrate. If the 
film is of the same material as the substrate, the 
process is called homoepitaxy, epitaxy, or simply epi. 
Epi deposition represents one of the cornerstone 
techniques for building micromachines, and a sepa-
rate section reviews progress in epitaxial methods. 
Epitaxial techniques are usually chemical (CVD) in 
nature but may also be physical (e.g., MBE is a PVD 
technique).
The mechanical properties of thin CVD and PVD 
films are discussed next, and their applications in 
surface micromachining are detailed. We review 
thin film material properties in general, focusing 
on significant differences with bulk properties of 
the same material. Because of the complexity of the 
many parameters influencing thin film properties, 
we present the deposition of polysilicon as a case 
study. This is followed by a review of the main sur-
face micromachining processes. Bulk micromachin-
ing means that three-dimensional (3D) features are 
etched into the bulk of crystalline and noncrystal-
line materials (see Chapter 4). In contrast, surface 
micromachined features are built up, layer by layer, 
on the surface of a substrate (e.g., a single crystal sili-
con wafer). Dry etching defines the surface features 
in the x,y-plane, and wet etching releases them from 
the plane by undercutting. In surface micromachin-
ing, shapes in the x,y-plane are unrestricted by the 
crystallography of the substrate. For illustration, in 
Figure 7.1 we compare typical bulk micromachining 
etching (both dry and wet) with polysilicon surface 
micromachining. Not reflected in this figure is the 
fact that the surface micromachined devices typi-
cally end up a bit smaller than their bulk microma-
chined counterparts.
Physical Vapor Deposition
Introduction
Many different kinds of thin films in integrated cir-
cuits (ICs) and micro- and nanomachines are depos-
ited by evaporation and sputtering, both of which 
are  examples of physical vapor deposition (PVD). 
The technique represents a very versatile coating 
technology applicable to an almost unlimited com-
bination of coating substances and substrate mate-
rials. PVD reactors may use solid, liquid, or vapor 
as raw source material in a variety of configura-
tions and are used to apply a wide variety of metals, 
alloys, ceramics, and other inorganic compounds, 
and even certain polymers. However, in practice, the 
technique is mostly used to deposit metals. Possible 
substrates include semiconductors, metals, glass, 
and plastics. At the low pressures used in a PVD 
reactor, the vaporized material encounters few inter-
molecular collisions while traveling to the substrate. 
Consequently, modeling of deposition rates is a rela-
tively straightforward exercise in geometry.
Most PVD processes consist of the following ele-
mentary steps: 1) the synthesis of the coating vapor 
from the source material, 2) transport of the vapor 
to the substrate, and 3) condensation of vapors onto 
the surface of the substrate. These steps are generally 
Si
Si
Si
(a)
(b)
Photoresist
Photoresist
Structural polysilicon
Tin ﬁlm deposition and etching
KOH, EDP, TMAH, ...
Wet Etching
Dry Etching
Deep RIE (ICP-RIE)
Releasing
Si
FIGURE 7.1 Typical bulk micromachining (dry and wet) (a) 
versus polysilicon surface micromachining process steps 
(b). (Figure by Dr. Han Xu.) Acronyms such as RIE, ICP-RIE, 
EDP and TMAH are explained in this chapter.

[Page 393]
Physical and Chemical Vapor Deposition—Thin Film Properties and Surface Micromachining   393
carried out in a vacuum chamber; therefore, evacu-
ation of the chamber precedes the PVD processes. 
The substrates are held upside down to minimize 
particulate contamination. The PVD techniques 
may be grouped into five principal types: 1) thermal 
evaporation, 2) sputtering, 3) ion plating and cluster 
deposition, 4) laser sputter deposition or laser abla-
tion deposition, and 5) aerosol deposition as listed 
in Table 7.1. Ion plating and cluster deposition are 
based on a combination of evaporation and plasma 
ionization and offer some of the advantages inher-
ent to both techniques. In aerosol deposition, solid 
particles are impacted at high speed on a substrate. 
This promising new process, we will learn, deviates 
significantly from all other PVD processes.
PVD is applied in the fabrication of electronic 
devices, microelectromechanical systems (MEMS), 
and nanoelectromechanical systems (NEMS), prin -
cipally for depositing metal to form electrical 
 connections. However, appli cations also include 
thin decorative coatings on plastic and metal parts 
such as trophies, toys, pens and pencils, watchcases, 
and interior trims in automobiles. The coatings in 
this case are thin films of aluminum (around 150 
nm) coated with clear lacquer to give a high-gloss 
silver or chrome appearance. Another use of PVD is 
to apply antireflection coatings of magnesium fluo-
ride (MgF2) onto optical lenses. Ion plating is widely 
used to coat titanium nitride (TiN) onto cutting 
tools and plastic injection molds for wear resistance, 
and pulsed laser deposition (PLD) is particularly 
useful when dealing with complex compounds, as 
in the case of the deposition of high- temperature 
superconductor 
films 
(HTSC), 
for 
example, 
YBa2Cu3O7–x. Another example application of PLD is 
the deposition of the biocomp atible calcium-phos-
phate-based ceramic, calcium hydroxylapatite, or 
Ca10(PO4)6(OH)2. Aerosol impact deposition excels 
at making ceramic films at low temperature on all 
types of substrates.
Thermal Evaporation
Certain materials (mostly pure metals) can be depos-
ited onto a substrate by transforming them first 
from the solid source to the vapor state in a vacuum 
and then letting them condense on the substrate 
surface. Thermal evaporation represents one of the 
oldest thin film deposition techniques. Evaporation 
is based on the boiling off (or sublimating) of a 
heated material onto a substrate in a vacuum. From 
thermodynamic considerations, the number of mol-
ecules leaving a unit area of evaporant per second, 
i.e., flux F, is given by:
 
F
N e
0
KT
=
φe  
(7.1)
where N0 is a slowly varying function of temper -
ature (T) and Φe is the activation energy (in eV) 
required to evaporate one molecule of the material. 
The activation energy for evaporation is related to 
the enthalpy of formation of the evaporant, H, as 
H = Φe × e × N (Avogadro’s number) J/mol.
Table 7.2 suggests the need for a good vacuum 
during evaporation; even at a pressure of 10–5 Torr, 
TABLE 7.1 Principal Types of PVD Techniques
PVD Process
Features and Coating Materials
Thermal evaporation
Features: Equipment is relatively low cost and simple; deposition of compounds is difficult; 
coating adhesion not as good as for other PVD processes
Typical coating materials: Ag, Al, Au, Cr, Cu, Mo, W
Sputtering
Features: Better throwing power and coating adhesion than vacuum evaporation; can coat 
compounds; slower deposition rates and more difficult process control than vacuum evaporation
Typical coating materials: Al2O2, Au, Cr, Mo, SiO2, Si3N4, TiC, TiN
Ion plating and 
cluster deposition
Features: Best coverage and coating adhesion of PVD processes; most complex process control; 
higher deposition rates than sputtering
Typical coating materials: Ag, Au, Cr, Mo, Si3N4, TiC, TiN
Laser sputter 
deposition or laser 
ablation deposition
Features: Best for complex compound deposition
Typical coating materials: high-temperature superconductor YBa2Cu3O7–x and biocompatible 
calcium hydroxylapatite, or Ca10(PO4)6(OH)2
Aerosol deposition
Features: Lowest temperature deposition
Typical coating materials: ceramic coatings on all types of substrates

[Page 394]
394   Manufacturing Techniques for Microfabrication and Nanotechnology
4.4 contaminating monolayers per second will 
impinge on the substrate.1 For reference purposes, 
the number of atoms per unit area correspond-
ing to a monolayer for a metal is about 1015 atoms/
cm2. Moreover, to avoid reactions at the source (e.g., 
oxide impurities being formed), the oxygen partial 
pressure needs to be less than 10–8 Torr.
In a laboratory setting, metals are often evapo-
rated by passing a high current through a highly 
refractory metal. A refractory metal (for example, 
W or Mo) is formed into a suitable container [e.g., 
a tungsten crucible (boat) or filament] to hold the 
source material. Current is applied to heat the con-
tainer, which then heats the material in contact with 
it. One problem with this heating method is pos-
sible alloying between the holder and its contents so 
that the deposited film becomes contaminated with 
the metal of the container. This method is called 
resistive heating (Figure 7.2a). Resistive evaporation 
is simple but easily spreads contaminants present in 
the filament, and the small size of the filament lim-
its the thickness of the deposited film. Because heat-
ing is accomplished in a vacuum, the temperature 
required for vaporization is significantly below the 
corresponding temperature required at atmospheric 
pressure. Also, the absence of air in the chamber pre-
vents oxidation of the source material at the heating 
temperatures.
In industrial applications, resistive heating has 
been surpassed by electron beam (e-beam) and 
radiofrequency (RF) induction evaporation. In the 
e-beam mode of operation, a high-intensity e-beam 
gun (3–20 keV) is focused on the target material that 
is placed in a recess in a water-cooled copper hearth. 
As shown in Figure 7.2b, the e-beam is magnetically 
directed onto the evaporant, which melts locally. In 
this manner, the metal forms its own crucible, and 
the contact with the hearth is too cool for chemi-
cal reactions, resulting in fewer source-contamina-
tion problems than in the case of resistive heating. 
E-beam evaporation not only results in higher qual-
ity films, but it also provides a higher deposition rate 
TABLE 7.2 Kinetic Data for Air as a Function of Pressure
Pressure (Torr)
Mean Free Path (cm)
Number
Monolayer
Impingement Rate (s−1. cm−2)
Impingement Rate (s−1)
101
0.5
3.8 × 1018
4400
10−4
51
3.8 × 1016
44
10−5
510
3.8 × 1015
4.4
10−7
5.1 × 104
3.8 × 1013
4.4 × 10−2
10−9
5.1 × 106
3.8 × 1011
4.4 × 10−4
Source: Brodie, I., and J. J. Muray. 1982. The physics of microfabrication. New York: Plenum Press. With permission.1
FIGURE 7.2 Thin film deposition by evaporation. 
(a) Typical evaporation setup. (b) Diagram of a mag-
netized deflection electron-beam evaporation system. 
(From Brodie, I., and J. J. Muray. 1982. The physics of micro-
fabrication. New York: Plenum Press. With permission.1)

[Page 395]
Physical and Chemical Vapor Deposition—Thin Film Properties and Surface Micromachining   395
(50–500 nm/min). Two disadvantages of e-beam 
evaporation are that the process might induce x-ray 
damage and possibly even some ion damage to the 
substrate (at voltages >10 kV, the incident e-beam 
causes x-ray emission) and that the deposition 
equipment is more complex. X-ray damage may be 
avoided by using a focused, high-power laser beam 
instead of an e-beam. However, this technique is 
expensive and has not yet penetrated commercial 
applications.
In RF induction heating, a water-cooled RF cou-
pling coil surrounds a crucible with the material to 
be evaporated. Because about two-thirds of the RF 
energy is absorbed within one skin depth of the sur-
face, the frequency of the RF supply must decrease 
as the size of the evaporant charge increases. With 
a charge of a few grams of evaporant, frequencies of 
several hundred kilohertz are sufficient.
In Table 7.3, we compare the different heat sources 
available for thermal evaporation.
The substances used most frequently for thin-
film formation by evaporation are elements or 
simple compounds whose vapor pressures range 
from 1–10–2 Torr in the temperature interval from 
600–1200°C. Refractory metals such as platinum, 
molybdenum, tantalum, and tungsten do not eas-
ily heat to the temperatures required to reach that 
vapor pressure range. To obtain a deposition rate 
high enough for practical applications, the vapor 
pressure at the source must be above the background 
pressure and reach at least 10–2 Torr. An evaporation 
source operating at a vapor pressure of 10–1 Torr, for 
example, can deliver rates of about 1000 atomic lay-
ers per second. The rate of atoms or molecules lost 
from the source as a result of evaporation, flux F, 
in molecules/unit area/unit time (Equation 7.1), 
can also be expressed in the following relation-
ship derived from kinetic considerations on how 
the vapor pressure of  the evaporant relates to the 
evaporation rate:
 
F
P (T)
(2 MKT)
3.51310
P (T)
(MT)
v
1
2
22
v
1
2
=
π
=
 
(7.2)
where M = molecular weight of the evaporant
 
T = source temperature in Kelvins
 PV(T) = vapor pressure of the evaporant in Torr
Metal deposition rates of 0.5 µm/min are typical 
when operating in the 10-mTorr range. Whatever the 
vaporization technique, evaporated atoms leave the 
source and follow straight-line paths until they col-
lide with other gas molecules or strike the substrate 
to be coated. If a high vacuum is established, most 
atoms/molecules will deposit on the substrate with-
out suffering intervening collisions with other gas 
molecules. The fraction of particles scattered by col-
lisions (N/N0) with atoms of residual gas is propor-
tional to:
 
N
N
1
e
0
d
∝−
λ
 
 
(7.3)
where d =  distance between source and substrate 
(see Figure 7.3a)
 
λ = mean free path of the particles
At 10–5 Torr, the mean free path in air hovers 
about  5 m, and at about 0.5 m at 10–4 Torr (see 
Table 7.2). The source-to-wafer distance must be 
smaller than the mean free path of the residual gas. 
Typically, this distance is 25–70 cm. With λ > d, 
Equation 7.3 approaches 1, i.e., no particles are scat-
tered (N = N0).
On contact with the relatively cool substrate sur-
face, the energy of the impinging atoms is suddenly 
reduced to the point where they cannot remain in 
the vapor state; they condense and become attached 
to the solid surface, forming a deposited thin film. 
Reaching the substrate, atoms, depending on their 
energy, still may diffuse laterally over the surface 
according to:
 
D
D e
0
E
kT
D
=
−
 
(7.4)
TABLE 7.3 Comparison of Heat Sources for Evaporation
Heat Sources
Advantages
Disadvantages
Resistance
No radiation
Contamination
Electron beam
Low contamination
Radiation
RF
No radiation
Contamination
Laser
No radiation, low 
contamination
Expensive

[Page 396]
396   Manufacturing Techniques for Microfabrication and Nanotechnology
where ED is the activation energy for diffusion 
(~2–3 eV) and kT is the energy of the diffusing spe-
cies. For atoms, after arrival on the surface, to find the 
best energetic site one must either use energetic atoms 
or heat the substrate. In a low energy deposition sys-
tem, such as molecular beam epitaxy (MBE) (see Ion 
Cluster Beam Deposition—Nanoparticle Deposition 
section), arriving atoms (~0.1 eV) may form islands 
unless one picks the right substrate or the substrate is 
heated to high temperatures. On the other hand, in a 
high energy deposition system, such as in sputtering 
(~1 eV), one gets smoother films at lower substrate 
temperatures, but intermixing may occur.
In a configuration where the evaporant is held in 
a container with a small hole (i.e., in an effusion or 
Knudsen cell as shown in Figures 7.2a and 7.3a) rather 
than in an open containment structure, the flow 
through the exit orifice of the evaporant source can 
range from free molecular to viscous. If the Knudsen 
number (Kn, ratio of the mean free path, λ, to the 
orifice diameter, D) is greater than 1:
 
Kn
D
1
= λ >
 
(7.5)
an atom or molecule passes the orifice in a single, 
straight track and the flow is free molecular. If, on 
the other hand, the Knudsen number is <0.01, the 
flow is viscous, that is, the atom or molecule, before 
emerging from the orifice, bounces several times 
into the orifice’s sidewalls. A transition region exists 
between the two.
By kinetic molecular theory the mean free path 
relates to the total pressure as:
 
λ =
π
η
RT
2M
P
1
2
T
⎛
⎝⎜
⎞
⎠⎟
 
(7.6)
where PT = pressure at the point of interest
 
 
R = ideal gas constant
 
 
η = gas viscosity
Low pressure, low molecular weight, and high vis-
cosity translate into a large mean free path. A high 
vacuum prevents oxidation of, e.g., aluminum and 
also ensures a purer material deposit with very little 
FIGURE 7.3 Geometric considerations in evaporation. 
(a) Geometric considerations of arrival rate A at an 
arbitrary surface element in an evaporation experiment. 
(b) Nonuniform thickness of deposits over varying topo-
graphy with θ = 0° (top) and θ ≠ 0°C (bottom).

[Page 397]
Physical and Chemical Vapor Deposition—Thin Film Properties and Surface Micromachining   397
gas inclusions. The arrival rate, A, at distance d from 
a small evaporation source follows the cosine law of 
deposition:
 
A
cos
cos
d2
∼
β
θ 
(7.7)
where β =  angle between the normal to the substrate 
and the radial vector joining the source to 
the arrival point being considered
 
θ =  angle between the normal to the evapo-
ration source and the same radial vector 
(see Figure 7.3a)
The deposition, according to Equation 7.7, is not 
spherical; maximum deposition occurs in direc-
tions normal to the evaporation source, where cosθ 
is maximum (θ = 0). With the substrate positioned 
at a distance d from the aperture and directly in 
line with the aperture, the arrival rate, A, or total 
number of molecules per second striking a unit area 
of substrate, is:
 
A
3.513 10
P (T)
d (MT)
22
v
2
1
2
=
 
(7.8)
(See also Equation 7.2 for the evaporation rate F.) The 
straight line or directional deposition of evaporant 
leads to difficulties in obtaining a continuous coat-
ing over topographical steps on a wafer, a problem 
known as shadowing. This is of particular concern in 
micromachining, where high-aspect-ratio features 
are common. Figure 7.3b illustrates a typical case. 
Because the thickness of the deposited film, t, is pro-
portional to the cosβ, the ratio of the film thickness 
shown in Figure 7.3b, at θ = 0°, is given as:
 
t
t
cos
cos
1
2
2
=
β
β
1  
(7.9)
In case of a steep wall, β2 ~ 70° and β1 ~ 0°, the 
ratio of t1/t2 is approximately 3. The thinner section, 
t2, is susceptible to cracking at the extreme ends of 
the interval. Two methods can help overcome this 
problem. The first requires heating of the substrate 
during deposition to 300–400°C to increase the 
surface mobility of the metal atoms. The second 
relies on rotating the wafers in planetary wafer hold-
ers so that the angle β varies during deposition (see 
Figure  7.4).2 Shadowing prevents the formation of 
a  conformal coat over a step. Mounting the sub-
strates on rotating planetaries aids in making the 
coat more conformal. A conformal coat is uniform 
in thickness independent of the underlying topo-
graphy (see Figure 7.5).
Evaporation is fast (e.g., 0.5 µm/min for Al) and 
comparatively simple; it registers a low-energy 
impact  on the substrate (~0.1 eV); that is, no sur-
face damage results except when using e-beam evap-
oration. Under proper experimental conditions, 
evaporation can provide films of extreme purity 
and known structure. In cases where the purity of 
the deposited film is of prime importance, evapo-
ration is the preferred technique. For example, for 
electrochemical sensors, where the electrocatalytic 
activity of the top monolayers of the sensing elec-
trode determines proper operation, material purity 
Source-substrate conﬁguration
Substrates
Substrate
heaters
Source
Rotating
planetaries
Rotating
planetaries
Resulting step
coverage
Resulting step
coverage
Resulting step
coverage
Incident atoms
Incident atoms
Step
Deposited Film
FIGURE 7.4 Shadowing effect may be overcome by using 
rotating planetaries and heating of the substrate.

[Page 398]
398   Manufacturing Techniques for Microfabrication and Nanotechnology
is a priority consideration. In chemical sensors, the 
surface purity of films is more important than the 
bulk resistivity (a criterion often used to evaluate IC 
films). As we just learned, evaporators emit material 
from a point source (e.g., a small tungsten filament), 
resulting in shadowing and sometimes causing 
problems with deposition, especially on high-
 aspect structures. Difficulties also arise for large 
areas where highly homogeneous films are required, 
unless special setups are chosen. A different problem 
to overcome arises from the source materials decom-
posing at high evaporation temperatures. Although 
this risk does not exist when evaporating pure ele-
ments, it becomes a problem in the evaporation of 
compounds and substance mixtures. The e-beam 
heating systems have an advantage here because 
only a small part of the metal source evaporates. The 
initial evaporant stream is richer in the higher- vapor-
pressure component; however, the melt depletes that 
constituent locally, and eventually an equilibrium 
rate is established. The best way to deposit complex 
metal alloys is then to e-beam evaporate the metal-
lic elements from different sources because mod-
ern quartz-crystal deposition rate monitors enable 
excellent control in alloy composition. To form 
oxides of the deposited metals, evaporation is per-
formed in a low-pressure oxygen atmosphere. This 
process is known as reactive evaporation. The oxygen 
supply comes from a jet  directed at the substrate 
during deposition. To obtain the correct stoichio-
metry, the deposition needs to take place on a heated 
substrate.
Evaporated thin films are usually under tensile 
stress, and the higher the material’s melting point, 
the higher the stress. Tungsten and nickel, for exam-
ple, can have stress in excess of 500 MPa, which 
may lead to curling or peeling.3 Increasing the tem-
perature of the substrate tends to lower the internal 
stresses in the thin film.
Theoretical film thickness profiles for deposi-
tion into an arbitrary-shaped cavity or trench can 
be calculated using a computer program named 
SAMPLE, which gives the thin film profile for par-
ticular input parameters (http://www.eecs.berkeley.
edu/~neureuth).4,5 In Figure 7.6a we show a SAMPLE 
result for the line-of-sight deposition in the case of re-
entrant side-wall angles. The program correctly pre-
dicts a discontinuity in the thin film lines in Figure 
7.6b. In Figure 7.6c it is shown how, for the case of 
wafers rotating on a planetary system, step coverage 
is significantly improved. However, the solution is 
not perfect because a keyhole effect might result if 
too much material is deposited (Figure 7.6d).
Sputtering
During sputtering, the target (a disc of the mate-
rial to be deposited), at a high negative potential, 
is bombarded with positive argon ions (other inert 
gases such as Xe can be used as well) created in a 
plasma (also glow discharge). The target material is 
sputtered away mainly as neutral atoms by momen-
tum transfer, and ejected surface atoms are deposited 
(condensed) onto the substrate placed on the anode. 
The substrate must be placed close to the cathode and 
is usually heated to improve bonding of the coating 
atoms. A typical arrangement is shown in Figure 7.7.
Sputtering is preferred over evaporation in many 
applications because of a wider choice of materials 
to work with, better step coverage, and better adhe-
sion to the substrate. Whereas vacuum evaporation 
is generally limited to metals, sputtering can be 
applied to nearly any material, both metallic and 
nonmetallic elements, alloys, ceramics, and poly-
mers. Films of chemical compounds can also be 
deposited by using reactive gases that form oxides, 
carbides, or nitrides with the sputtered metal. Films 
of alloys and compounds can be sputtered without 
changing their chemical compositions. Sputtering 
FIGURE 7.5 Illustration of conformal and nonconformal step coverage.

[Page 399]
Physical and Chemical Vapor Deposition—Thin Film Properties and Surface Micromachining   399
is used in laboratories and production settings, 
whereas evaporation mainly remains a laboratory 
technique. Other reasons to choose sputtering over 
evaporation can be concluded from a comparison of 
the two techniques in Table 7.4.
Because most aspects pertaining to the physics 
and  chemistries of DC and RF plasmas were dis-
cussed in Chapter 3, we will only amplify these top-
ics here as they apply to material deposition. During 
ion bombardment, the source is not purposely 
(a)
(b)
(c)
(d)
1.00 µm
1.00 µm
1.10 µm
-1.855
-1.669
-1.484
-1.298
-1.113
-0.927
-0.742
-0.556
-0.371
-0.185
0.0
X-AXIS
Y
-
A
X
I
S
0.0
-0.151
-1.502
-2.254
-3.005
--3.757
-4.508
-5.260
-6.011
-6.763
-7.514
0.0
0.303 0.807 0.911 1.215 1.519 1.823 2.127 2.431 2.735 3.039
X-AXIS
Y
-
A
X
I
S
0.0
-0.185
-0.371
-0.556
-0.742
-0.927
-1.113
-1.298
-1.484
-1.669
-1.855
X-AXIS
Y
-
A
X
I
S
0.0
0.303 0.807 0.911 1.215 1.519 1.823 2.127 2.431 2.735 3.039
0.0
0.303 0.807 0.911 1.215 1.519 1.823 2.127 2.431 2.735 3.039
FIGURE 7.6 The SAMPLE computer program gives the thin film profile for particular input parameters (http://www.eecs.
berkeley.edu/~neureuth). (a) dimensions of feature to be coated. (b) predicted line-of-sight deposition profile in the 
case of re-entrant side-wall angles. Notice the discontinuity in the thin film lines. (c) for wafers rotating on a planetary 
system, step coverage is improved. (d) the solution is not perfect, however, because a keyhole effect might result.
FIGURE 7.7 (a) One possible setup for sputtering, a form of physical vapor deposition. (b) Gas ions are accelerated by 
a high voltage, producing a glow discharge or plasma. A source (the cathode, also called the target) is bombarded in 
high vacuum by gas ions. Atoms from the target (Al in this case) are ejected by momentum transfer and move across the 
vacuum chamber. Atoms are deposited on the substrate to be coated and form a thin film.

[Page 400]
400   Manufacturing Techniques for Microfabrication and Nanotechnology
heated to high temperature, and the vapor pres-
sure of the source is not a consideration as it is in 
vacuum-evaporation. The amount of material, W, 
sputtered from the cathode is inversely proportional 
to the total gas pressure, PT, and the anode-cathode 
distance, d1:
 
W
kVi
P d
T
=
 
(7.10)
where V = working voltage
 
i = discharge current
 
 k = proportionality constant
Other energetic particles, such as secondary 
electrons, secondary ions and photons, and x-rays 
are created at the target and can be incorporated 
in the growing film and/or influence its properties 
through heating, radiation, or chemical reactions. 
Deposition rate is roughly proportional to  sputter 
yield, S, for a given plasma energy. The sputter 
yield S, we saw in Chapter 3, stands for the aver-
age number of atoms removed per incident ion (S = 
number ejected/number incident) and is a func-
tion of the bombarding species (for example, with 
a heavier sputtering gas, S increases), the ion energy 
of the bombarding species, the target material, 
the incident angle of the bombarding species, and 
its electronic charge. Target atoms come off with a 
nonuniform distribution as shown in Figure 3.16, 
where we plot the sputter yield S as a function of θ, 
the angle at which ions are directed at the surface 
(0° is perpendicular and 90° is glancing). Sputtering 
is seen here to be most efficient at about 20–30º 
off glancing. In sputtering at energies <50 keV, the 
incoming ions are modeled as hard spheres collid ing 
with the substrate, with 95% of the incident energy 
going into the substrate (that is why in sputter depo-
sition cooling of the target is required!) and only 
5% of the incident energy carried off by substrate/
target atoms. Some yield figures for commonly used 
metals are tabulated in Table 7.5.6 Sputtering yield is 
TABLE 7.4 Comparison of Evaporation and Sputtering Technology
Evaporation 
Sputtering
Rate
Thousand atomic layers per second 
(e.g., 0.5 µm/min for Al)
One atomic layer per second
Choice of materials
Limited
