Repository: Alvintxh/nanofab-web

# Extracted Book Sources

All 11 textbooks extracted 2026-04-05 using PyMuPDF (extract_pdf.py).

## Extraction Summary

| Book Key | File | Pages | Words | Page Numbering |
|----------|------|-------|-------|----------------|
| cui_2025 | Zheng Cui - Nanofabrication (4th ed) | 419 | ~158K | PDF labels (C1, i-xi, 1-407) |
| campbell_2008 | Campbell - Fabrication Engineering (3e) | 825 | ~369K | offset=18 (front-1..18, then 1-807) |
| teresa_2020 | De Teresa - Nanofabrication (full) | 451 | ~183K | offset=0 (sequential PDF pages) |
| madou_vol1_2011 | Madou - Fundamentals of Microfab Vol.1 | 646 | ~366K | PDF labels |

File: sources/sources_processed/books/madou_vol2_2011/madou_vol2_2011_full.txt (part 36 of 57)
100
(3.5)
10+
(.35)
Almost unlimited
Purity
Better (no gas inclusions, very high 
vacuum)
Possibility of incorporating impurities (low-
medium vacuum range)
Substrate heating
Very low
Unless magnetron is used substrate heating can 
be substantial
Surface damage
Very low, with e-beam x-ray damage is 
possible
Ionic bombardment damage
In situ cleaning
Not an option
Easily done with a sputter etch
Alloy compositions, 
stoichiometry
Little or no control
Alloy composition can be tightly controlled
X-ray damage
Only with e-beam evaporation
Radiation and particle damage is possible
Changes in source material
Easy
Expensive
Decomposition of material
High
Low
Scaling up
Difficult
Good
Uniformity
Difficult
Easy over large areas
Capital equipment
Low cost
More expensive
Vacuum path
High: few collisions, line-of-sight 
deposition, little gas in film
Low: many collisions, less line-of-sight, gas 
inclusions
Number of depositions
Only one deposition per charge
Many depositions can be carried out per target
Thickness control
Not easy to control
Several controls possible
Adhesion
Often poor
Excellent
Shadowing effect
Large
Small
Film properties (e.g., grain 
size and step coverage)
Difficult to control, larger grain size, 
fewer grain orientations
Control by bias, pressure, substrate heat, 
smaller grain size, many grain orientations

[Page 401]
Physical and Chemical Vapor Deposition—Thin Film Properties and Surface Micromachining   401
low, usually from less than 1% up to 4% depending 
on the materials and ion energy level. Because of the 
low sputtering yield, sputter deposition rates are low 
(slow process). Another drawback is that because the 
ions bombarding the surface are embedded in a gas, 
traces of that gas can usually be found in the coated 
films; the entrapped gases sometimes adversely 
affect mechanical properties.
A typical sputter yield as a function of ion energy 
was shown in Figure 3.15.1 In the low-energy region, 
the yield increases rapidly from a threshold energy. 
The sputter threshold, usually in the range of 
10–130 eV, is essentially independent of the bom-
barding ion species used and equals about four 
times the activation energy for evaporation. This 
threshold voltage decreases with increasing atomic 
number within each group of the periodic table. 
Above a few hundred volts, a changeover region 
takes hold. Its value depends on the ion species and 
the target used, but after its occurrence the sputter 
yield increases more slowly. Ion energies in the range 
of 0.5–3 kV are typically used for sputter deposition 
because nuclear collisions are predominant in this 
range. In this region, the sputter yields typically 
range from 0.1–20 atoms per ion, and the yield of 
most metals is about 1 (see Table 7.5). An ion can 
only penetrate up to a certain depth into the target 
and still effect a recoil collision that can reach the 
surface with sufficient energy to eject atoms (e.g., 
1 nm/kV penetration for argon ions in copper). 
Consequently, at ion bombardment energies in the 
range of 10 keV to 1 MeV, the sputter yield reaches a 
maximum and then gradually decreases in value as 
a result of deep ion implantation. Average ejection 
energies of ions from the target range between 10 
and 100 eV. At those energies, the incident ion can 
penetrate a substrate one to two atomic layers into 
the surface on which it lands. As a result, the adhe-
sion of sputtered films is superior to films deposited 
by other methods.7 Although sputtering is basically 
a low-temperature process, considerable amounts of 
energy are dissipated at the target surface. To liber-
ate one atom requires 100–1000 times the activa-
tion energy needed for evaporation, limiting useful 
sputtering rates to about one atomic layer per sec-
ond (1000 times less than evaporation from a source 
operating at 10–1 Torr). The target needs water cool-
ing because most of the energy, estimated at about 
95%, dissipates into it, and excessive heating might 
result. Only 1% of the remaining energy goes into 
sputtering, and the rest is dissipated by secondary 
electrons that bombard and heat the substrate.
Figure 7.7 exemplifies a typical sputtering setup. 
Sputtering systems often have a load-lock connected 
to the sputtering chamber used for loading and 
unloading the substrates. With the use of a load-lock 
system, the sputtering station can be kept under con-
tinuous high vacuum; the target and chamber can 
be kept free of contamination from gaseous atmo-
spheric components. Instead of pumping the large 
sputtering chamber, only the small load-lock cham-
ber is pumped, resulting in a significant shorter 
cycle time.
To prevent sputtering of the structural elements 
of the cathode assembly, a shield of metal at anode 
potential is placed around all the surfaces to be pro-
tected at a distance less than that of the dark space 
at the cathode in Figure 7.8.7 No discharge will 
TABLE 7.5 Sputter Yields of Several Commonly Used 
Metals with 500 eV of Argon
Element
Symbol
Sputter Yield S
Aluminum
Al
1.05
Chrome
Cr
1.18
Gold
Au
2.4
Nickel
Ni
1.33
Platinum
Pt
1.4
Titanium
Ti
0.51
Source: Vossen, J. L., and W. Kern, eds. 1978. Thin film processes. 
Orlando, FL: Academic Press. With permission.6
Shield
Target
Target
Plasma
(a)
(b)
FIGURE 7.8 Sputtering: use of cathode shield. (a) Reducing 
rim effect by extending cathode shield. (b) Reducing rim 
effect by wrapping shield around the cathode. (From 
Maissel, L. I., and R. Glang, eds. 1970. Handbook of thin 
film technology. New York: McGraw-Hill.7)

[Page 402]
402   Manufacturing Techniques for Microfabrication and Nanotechnology
take place between two surfaces that have a separa-
tion less than the Crookes cathode dark space (see 
Chapter 3).
Crucial to the formation of sustained DC plasma, 
as discussed in Chapter 3, is the production of 
ionizing collisions between secondary electrons 
released from the cathode and the gas in the sput-
tering chamber. In effect, this requires a relatively 
high working pressure of greater than 1 × 10–2 
Torr. However, if the pressure is too high, signifi-
cant  numbers of the sputtered atoms cannot pass 
through the sputtering gas and are reflected back to 
the cathode by collisions. At 10–1 Torr, the mean free 
path of the sputtered metal atoms is about 1 mm, 
which is near the practical limit. Because of the 
multiple collisions of the metal atoms in the path 
between the cathode and anode, the metal atoms 
arrive at the anode at random incident angles. 
This leads to a better step coverage compared with 
evaporation (Figure 7.9). Furthermore, because the 
sputtering target is very broad compared with an 
evaporation point source, evidence of shadowing 
decreases drastically. Sputtering at low gas pressure 
leads to improved film adhesion because the sput-
tered atoms have a higher energy. Reduced pressure 
also reduces contamination of the film by trapped 
gas molecules, resulting in films of higher density 
and purity. The higher material density causes a 
slower chemical etch of the deposited film.
For conductors, a DC sputtering setup can be 
used. Insulating materials require an RF power 
supply. The two types of setups are schematically 
shown in Figure 7.10. Before sputter deposition, 
the substrate may be sputter etched by connecting 
it to the negative pole of the power supply. Sputter 
cleaning further promotes adhesion of subsequent 
metallizations. In situ cleaning can also be done 
efficiently with an ion gun.
As in dry etching, the plasma can be confined 
and densified by using electron cyclotron reso-
nance (ECR) in a planar or cylindrical magnetron 
or an S-gun using a conical magnetron, which pro-
duces higher deposition rates than evaporation pro-
duced by electron beam (e-beam) or RF induction. 
Higher ion densities permit higher sputter rates at 
lower gas pressures (down to 0.5 mTorr). In a pla-
nar magnetron sputtering apparatus, the crossed 
electric and magnetic fields (magnets of 200 Gauss 
are put behind the target) contain the electrons and 
force them into long, helical paths, thus increas-
ing the probability of an ionizing collision with an 
argon atom (see Figure 7.11). Furthermore, second-
ary electrons emitted by the cathode as a result of 
ion bombardment are bent by the crossed fields and 
are collected by ground shields. This eliminates the 
secondary electron bombardment of the substrates, 
which is one of the main sources of unplanned sub-
strate heating. The deposition rate reaches hundreds 
of angstrom per minute. For some materials such 
as aluminum, the deposition rate can be as high as 
1 µm/min. Magnetron sputter enhancement can be 
Evaporation
Evaporation vs. sputtering
Planar sputtering
S-gun sputtering
FIGURE 7.9 Sputtering leads to better step coverage than 
evaporation. (By Dr. Han Xu.)
Heating/cooling
(a)
(b)
Cooling
Cooling
Heating/cooling
Substrate bias
Anode (Substrate)
Shutter
Shutter
a few
cm
A few
cm
-2 ->-5kV
13.56 MHz
Substrate
Target
Cathode (target)
FIGURE 7.10 The DC (a) and RF (b) sputter deposition setups.

[Page 403]
Physical and Chemical Vapor Deposition—Thin Film Properties and Surface Micromachining   403
used in high-frequency sputtering systems, as well 
as in DC sputtering systems.
The substrate is also often heated to promote 
film adhesion and reduce film stress. Stress levels 
vary from compressive at low pressures (0.1–1 Pa) 
to tensile at high pressures (1–10 Pa). The transition 
regime between compressive and tensile is often 
sharp (more than a few tenths of Pa), making the 
crossover, an ideal point for zero-stress deposition, 
difficult to control.3 In general, it is preferable to 
have ions strike the substrate while growing a film. 
The plasma ions add energy to the film and keep 
the  surface atoms mobile enough to fill virtually 
every void. The influence of plasma on a deposit-
ing film is considered in more detail in the section 
on plasma-enhanced chemical vapor deposition 
(PECVD) further below.
Sputtering often is carried out in the presence 
of a reactive gas, ensuring control or modification 
of the properties of the deposited film in so-called 
reactive sputtering. A sensor material produced this 
way is IrOX, a low-impedance pH-sensing material 
arrived at by sputtering from a pure Ir target with 
argon ions  in the presence of oxygen.8 The exact 
mechanism for compound formation in reactive 
sputtering still eludes researchers. It is conjectured 
that at low pressures the reaction takes place at the 
substrate as the film is being deposited. At high pres-
sure, the reaction is believed to occur at the cathode 
with the compound transported to the substrate.
Composite films can also be made by cosputter-
ing or by sputtering from a single composite target. 
Because the various elements in a target have dif-
ferent  sputtering rates and sticking probabilities, 
the  composition of the target might differ some-
what from that on the substrate. However, the 
decomposition is less significant than in evapora-
tion because no thermal equilibrium is established 
at the target, and atoms are ejected by momentum 
transfer. High substrate temperatures are needed 
to obtain the right composition and to promote 
adhesion.
In Table 7.6 we list some of the salient characteris-
tics of sputter deposition.
Nowadays, sputtering equipment applies films 
to compact discs, computer disks, large area active-
matrix liquid crystal displays, and magneto-optic 
disks.9 Bearing gears, saw blades, and so on also 
can be coated with a number of hard, wear-resistant 
coatings such as TiN, TiC, TiAlN, NbN, CrN, TiNbN, 
or CrAlN.10 Commercial in-line sputtering equip-
ment is available, enabling, in a series of evacuated 
chambers and load locks, depositions of insulators 
such as SiO2, Si3N4, and Ta2O5, metals, and semi-
conductors such as indium tin oxide (ITO) on sub-
strate with sizes of 830 × 1500 mm. Some example 
materials deposited by sputter deposition are listed 
in Table 7.7.
In one particular setup, one can perform con-
tinuous sputter deposition (Figure 7.12) on rolls 
N
S
S
S
S
S
S
Electric
ﬁeld
points
into
page
Magnetic ﬁeld
lines
FIGURE 7.11 Magnets behind the target in a magnetron 
trap electrons near the cathode, causing more ionization 
near the cathode (10×) with fewer electrons reaching the 
substrate (less heating).
TABLE 7.6 Unique Characteristics of Sputter Deposition
Characteristics
Uniform thickness over large area 
Simple thickness control (because it is so slow!) 
The alloy composition maintains stoichiometry with the 
original target composition 
Deposition rates do not differ a great deal from one 
material to another 
Sputtering cleaning before initiating film deposition is 
possible; the surface is not again exposed to ambient 
after such cleaning 
The lifetime of a sputtering target may be as long as 
hundreds of runs and is seldom less than 20 
TABLE 7.7 Example Materials Deposited by Sputtering
Type of Material: Examples
Metals: Al, Cu, Zn, Au, Ni, Cr, W, Mo, Ti
Alloys: Ag-Cu, Pb-Sn, Al-Zn, Ni-Cr
Nonmetals: graphite, MoS2, WS2, PTFE
Refractory oxides: Al2O3, Cr2O3, Al2O3-Cr2O3, SiO2, ZrO2-Y2O3
Refractory carbides: TiC, ZrC, HfC, NbC
Refractory nitrides: TiN, Ti2N, ZrN, HfN, TiN-ZrN, TiN-AlN-ZrN
Refractory borides: TiB2, ZrB2, HfB2, CrB2, MoB2
Refractory silicides: MoSi2, WSi2, Cr3Si2 

[Page 404]
404   Manufacturing Techniques for Microfabrication and Nanotechnology
of substrate, including foils and fabrics. In a high- 
vacuum chamber, the rolled substrate is unwound 
and passes over the cathode cylinder where thin 
layers of target material are deposited. The substrate 
is continuously rewound on the other side of the 
deposition site. The sputter target is a long cylinder, 
and reactive and nonreactive processes are avail-
able.11 Roll-to-roll (R2R) manufacturing is currently 
used to print, for example, newspapers and labels. 
One envisions that many other products could be 
manufactured the same way. For example, organic 
light-emitting diodes (OLEDs) could be manu-
factured by patterning all layers with continuous 
deposition processes (web vs. batch). This would be 
potentially low cost and be scalable to large areas (see 
also Volume III, Chapter 1). Innovations like these 
might help revive the potential of micromachined 
chemical sensors for which Si batch processes are 
often too expensive. When manufacturing micro-
fabricated chemical sensors, one often competes with 
continuous fabrication processes (e.g., continuous 
printing of glucose sensor paper strips), and classical 
Si micromachining cannot beat the cost advantages 
these offer. A process as described here, comple-
mented by continuous lithography, might enable 
chemical microsensor fabrication at an acceptable 
cost (see Volume III, Chapter 1). A good reference on 
continuous, roll-to-roll thin film coating is Vacuum 
deposition onto webs, films, and foils by Charles A. 
Bishop (William Andrew Publishing, 2007).
The most negative aspects of sputtering are its 
complexity compared with an evaporation pro-
cess, the excessive substrate heating resulting from 
secondary electron bombardment, and, finally, the 
slow  deposition rate. In a regular sputtering pro-
cess, the rate is one atomic layer per second versus 
thousand atomic layers per second available from 
a typical evaporation source at a vapor pressure of 
10–1  Torr.  Controls in a sputtering setup include 
argon pressure, flow rate, substrate temperature, 
sputter power, bias voltage, and electrode distance.
Example 7.1: Sputtered Polysilicon
The quest for low-temperature polysilicon depo-
sition processes is driven in part by the need for 
compatibility with prefabricated aluminum-met-
allized complementary metal oxide semiconduc-
tor (CMOS) circuitry. This makes the 350°C sputter 
deposition of polysilicon especially interesting.
Honer et al.12 introduced sputtered polysili-
con to the MEMS community. Sputtered silicon 
can be used to fabricate polysilicon microstruc-
tures (the key mechanical structural element in 
surface micromachining; see section on Doped 
Polysilicon) atop standard, aluminum-metallized 
CMOS at temperatures less than 350°C. A draw-
back for sputtered boron doped Si films is that 
to increase their conductivity (to 25 Ω/□) they 
need to be clad in symmetric, 50-nm-thick lay-
ers of titanium-tungsten. Films with stress values 
less than 100 MPa are routinely obtained.
An important benefit of this low-temperature 
polysilicon process is that it is not only compati-
ble with conventional oxide sacrificial layers (sac-
rificial layers, we shall see below, are another key 
ingredient in surface micromachining) but also 
with certain organic sacrificial layers (e.g., poly-
imide). Organic layers can be removed in a dry 
FIGURE 7.12 Continuous deposition. (a) Mill Lane offers 
systems for continuous vacuum web coating (http://www.
mill-lane.com). (b) Innovative Sputtering Technology 
(I.S.T.), Belgium. Southwall Technologies (http://www.
southwall.com) uses two-story high sputtering machines 
to manufacture transparent sputtered films on 2 m wide × 
5,000 m long rolls of polyethylene terephthalate (PET) 
substrate that is 25 µm or 50 µm thick. One roll allows 
fabrication of up to 10,000 square meters of film.

[Page 405]
Physical and Chemical Vapor Deposition—Thin Film Properties and Surface Micromachining   405
oxygen plasma etch, thus avoiding the stiction 
and selectivity problems associated with wet 
etch releases and at the same time alleviating 
the concerns over chemical attack on structural 
elements by HF.
Ion Plating
In ion plating, evaporation of a material is com-
bined with ionization of the atom flux by an elec-
tron filament or plasma. The principle of ion-plating 
in argon plasma is illustrated in Figure 7.13.13 The 
substrate is set up to be the cathode in the upper 
part of the chamber, and the source material is 
placed below it. A vacuum is then established in 
the chamber. Argon gas is admitted, and an elec-
tric field is applied to ionize the gas (forming Ar+) 
and establish plasma. This results in ion bombard-
ment (sputtering) of the substrate so that its sur-
face is atomic clean (interpret this as “very clean”). 
Next, the source material (Ti in the example case) is 
heated sufficiently to generate coating vapors. The 
heating methods used here are the same as those 
used in vacuum evaporation: resistance heating, 
e-beam bombardment, and so on. The Ti vapor 
passes through the plasma and coats the substrate. 
Sputtering is continued during deposition; thus, 
the ion bombardment of the substrate consists not 
only of the original argon ions but also of source 
material ions (Ti) that have been energized while 
being subjected to the same energy field as the 
argon. The effect of these processing conditions is 
to produce films of uniform thickness and excellent 
adherence to the substrate. Ion plating is applicable 
to parts with irregular geometries because of the 
high degree of scattering of the depositing material 
in the plasma. An example of interest here is TiN 
coating of high-speed cutting tools (for example, 
drill bits). As shown in Figure 7.13, the addition of a 
gas (nitrogen in this case) to the reactor enables one 
to make new compounds (such as TiN) on the sub-
strate surface, with the gas reacting with the ionized 
atoms from the evaporation source (Ti). Because of 
the high kinetic energy of the impacting ions, a very 
well-adhering, dense TiN film with extraordinarily 
low friction coefficient and high hardness coeffi-
cient (Vickers hardness of 50,000) forms. Because of 
the thermal nature of the process, very high deposi-
tion rates can be achieved. In addition to coating 
uniformity and good adherence, other advantages 
of the process include high deposition rates, high 
film densities, and the capability to coat the inside 
walls of holes and other hollow shapes.
The NTH-1000 from Nanotec Corp. (http:// 
nanotec-jp.com/www_nanotec/english/nth1000.
html) uses a tandem hollow cathode discharge tech-
nique to deposit high-quality TiN, CrN, TiCN, and 
TiCrN thin films on cutting tools, machine parts, 
and molds.
Ion Cluster Beam Deposition—
Nanoparticle Deposition
Clusters are aggregations of atoms or molecules, 
intermediate in size between individual atoms and 
aggregates that are large enough to be called bulk 
matter. Atom clusters are also called nanoparticles 
because their size is on the order of nanometers or 
tens of nanometers. The ultrasmall size of building 
blocks leads to dramatically different properties, 
and it is anticipated that such atomically engineered 
materials can be tailored to perform as no previous 
material could. T. Takagi, from Kyoto University, first 
proposed the idea of ionized cluster beam (ICB) thin 
film deposition in 1972. Conditions for formation 
of ion cluster beams, suitable for thin film deposi-
tion, were only established following an additional 
20 years of effort. When applying cluster beam 
technology, ionized atom clusters (e.g., 100–1000 
atoms) are deposited on a substrate in a high vac-
uum (10–5–10–7 mbar). Those atom clusters typically 
FIGURE 7.13 Principle of ion plating. (From Menz, W., 
and P. Bley. 1993. Mikrosystemtechnik fur Ingenieure. 
Weinheim, Germany: VCH Publishers.13)

[Page 406]
406   Manufacturing Techniques for Microfabrication and Nanotechnology
carry one elementary charge per cluster and there-
fore achieve the same energy in an electrical field as 
would a single ion.
A special evaporation cell must be used to gener-
ate these atom clusters. As shown in Figure 7.14,13 
the heating of the evaporant in an evaporation cell 
with a small opening causes an adiabatic expansion 
of more than 100–10–5 or 10–7 mbar on exiting that 
cell. The expansion causes a sudden cooling, induc-
ing the formation of atom clusters. These clusters are 
then partially ionized by an electron bombardment 
from a heated filament. Low-energy neutral clus-
ters (0.1 eV) and somewhat higher energy ionized 
clusters (a few eV) arrive at the surface where they 
flatten and form a film (Figure 7.15)13 of excellent 
adhesion and purity, with a relatively low number of 
defects. Cluster beam epitaxy is possible at tempera-
tures as low as 250°C, and no charge buildup occurs 
when depositing on an insulator. Ion cluster beam 
technology qualifies as a gas-phase nanoparticle 
synthesis method. In gas-phase synthesis of nano-
particles supersaturation is achieved by vaporizing 
material into a background gas. Condensation to 
form particles is induced by cooling, e.g., by mixing 
with a cool gas or expansion through a nozzle. In ion 
cluster beam technology the cooling occurs when 
the vapor exits the evaporation cell. Other types of 
gas-phase nanoparticle fabrication techniques are 
discussed in Chapter 9 on thermal energy-based 
forming techniques.
The cluster beam technology is also applied to 
shallow ion implantation, high-yield sputtering, 
smoothing, surface cleaning, and low-temperature 
thin film formation. Cluster ion beam processing is 
now expanding into new industrial fields presently 
limited by the available atomic and molecular ion 
beam processes. With the wide variety of selective 
layers needed in chemical sensors and the frequent 
need for low-temperature deposition of thick, well-
adhering layers, ion plating, laser sputter depo-
sition (see below), and cluster beam technology 
seem destined to play a more crucial role in chemi-
cal sensor development in the future. Also, build-
ing devices from atomic constituents (bottom-up 
approach), with proximal probes for example, is too 
time consuming when performed one atom at the 
time. To speed up the process, massive parallelism 
is required; for example, by using an army of coor-
dinated proximal probes. Cluster beam technology 
better enables nanomachining because the size of 
the building blocks lends itself to being built faster.
Epion (http://www.epion.com) is an example of 
a company selling ion cluster beam equipment, and 
their units feature surface smoothing to less than 
3 Å, surface cleaning, and high-yield sputtering.
FIGURE 7.14 Setup for ion-cluster beam deposition. 
(From Menz, W., and P. Bley. 1993. Mikrosystemtechnik fur 
Ingenieure. Weinheim, Germany: VCH Publishers.13)
Diﬀusion
(a)
(b)
Hot nano particle
Lateral ﬂow
FIGURE 7.15 Film forming with atom clusters. (a) Old model based on atom diffusion. (b) New model based on particle 
flow. (From Menz, W., and P. Bley. 1993. Mikrosystemtechnik fur Ingenieure. Weinheim, Germany: VCH Publishers.13)

[Page 407]
Physical and Chemical Vapor Deposition—Thin Film Properties and Surface Micromachining   407
Pulsed Laser Deposition, Laser Sputtering, 
or Laser Ablation Deposition
Pulsed laser deposition (PLD) uses intense laser 
radiation to erode a target and deposit the eroded 
material onto a substrate. A high-energy focused 
laser beam avoids the x-ray damage to the substrate 
encountered with e-beam evaporation. A high-
 energy UV excimer laser pulse (10 ns) coming from, 
for example, a KrF laser at 248 nm with a pulse 
energy in the focus of 2 J/cm2, is directed onto the 
material to be deposited, as sketched in Figure 7.16. 
As shown here, the laser ablates material from the 
target, forming a high-temperature vapor plume 
incident on the sample. The target may be just about 
anything, and one can operate at atmospheric pres-
sures or in a very high vacuum.
The PLD process can be split into the following 
basic steps:
 
1. The energy of the very short wavelength radi-
ation is absorbed in the upper surface of the 
target, i.e., absorption of the laser pulse in the 
material (for a metal, the absorption depth is 
~10 nm, depending on λ).
 
2. Energy relaxation to the lattice through elec-
tron-phonon interaction (~1 ps).
 
3. Heat diffusion (microseconds), melting (tens 
of nanoseconds), and evaporation of a small 
amount of material.
 
4. Plasma creation.
 
5. Absorption of light by plasma and ionization.
 
6. Interaction of target and ablated species with 
plasma.
 
7. Cooling and resolidification between pulses.
Laser ablation is a very nonequilibrium process. 
At the peak of the laser pulse, temperatures on the 
target can reach >105 K (>40 eV!) with electric fields 
>105 V/cm (accompanied by high magnetic fields) 
and plasma temperatures of 3000–5000 K. The 
ablated species come with energies in the 1–100-eV 
range.
Laser ablation deposition was first mentioned 
in Chapter 5, under thermal removing techniques, 
where we learned that laser subtractive machin-
ing leaves an undesirable heat-affected zone (HAZ) 
on a  surface that is being machined. The size of 
the HAZ  is a function of the laser pulse duration 
and the  thermal conductivity and specific heat of 
the work piece. The HAZ constitutes a problem in 
the case of laser subtractive machining because 
it degrades the quality of the cut. Moreover, dur-
ing the ablation process, the expulsion of material 
in the plasma jet redeposits material onto the sur-
rounding region, further compromising the fidelity 
of the process. In the case of PLD, we take advantage 
of this deposition of materials from the plume onto 
an adjacent substrate surface.
Splashing is the bane of PLD. The laser super-
heats the subsurface layer before the surface reaches 
its evaporation point, and, as a consequence, the 
surface breaks apart into large (micrometer-sized) 
globular particles when the subsurface expands. 
This  leads to globular deposits. Another problem 
with PLD is the expansion of the plume, which 
causes a sudden decrease in the pressure just above 
the surface. This shock wave pulls droplets of liquid 
of the surface. The thermal shock also causes irreg-
ularities in the surface to break off (exfoliation). 
Advant ages and disadvantages of PLD are summa-
rized in Table 7.8.
As we saw in Chapter 5 with ultrashort laser 
pul ses (<1 ps), so much energy is deposited in the 
material at such a fast rate that the material is forced 
directly into a plasma state; the material goes from 
a solid to a gas phase without first going through 
a melt phase. The reason behind this is that pulse 
width is now shorter than the electron lattice-
 relaxation time; thus, the heat diffusion and melting 
are significantly reduced. This plasma then expands 
away from the material as a highly energetic gas, 
taking almost all the heat away with it. This leads 
Heater
Sample
Target
Laser
Plume
FIGURE 7.16 Schematic of pulsed laser deposition (PLD).

[Page 408]
408   Manufacturing Techniques for Microfabrication and Nanotechnology
not only to cleaner cutting but also smoother film 
deposition (fewer particulates, less splashing) and 
the potential for ultrahigh quality films, circuit writ-
ing, isotope enrichment, new materials, and nano-
particle production.
The ablated material, partially ionized in the 
laser-induced plasma, is deposited onto a substrate 
almost without decomposition. This technique 
is particularly useful when dealing with complex 
compounds, as in the case of the deposition of 
high- temperature superconductor films (HTSCs), 
for example, YBa2Cu3O7–x. PLD faithfully repli-
cates the atomic ratios present in the hot isostati-
cally pressed target disc onto the thin film coating. 
Achieving complex stoichiometries presents more 
difficulties with any other deposition technology. 
Approximately 10,000 pulses (pulse length of 20 ns 
and a repetition rate of 15 pulses/s) are needed to 
achieve a film thickness of 0.1 µm on the substrate. 
Normally, the laser-deposited films are amorphous. 
The energy necessary to crystallize the film comes 
from heating the substrate 700–900°C and from the 
energy transferred from the intense laser beam to 
the substrate via atomic clusters.
Figure 7.17a shows a schematic setup of a laser 
deposition system.14 Here, a pulsed excimer laser 
is used to deposit superconductor materials such 
as those based on YbaCuO.14 Figure 7.17b shows 
an improved laser deposition setup where substrate 
heating can be replaced in part or completely by 
TABLE 7.8 Advantages and Disadvantages of Pulsed Laser Deposition (PLD)
Advantages
Disadvantages
Flexible, easy to implement 
Uneven coverage
Growth in any environment
High defect or particulate concentration
Exact transfer of complicated materials (YBCO)
Not well suited for large-scale film growth
Variable growth rate 
Mechanisms and dependence on parameters 
not well understood 
Epitaxy at low temperature
Uneven coverage
Resonant interactions possible (i.e., plasmons in metals, 
absorption peaks in dielectrics and semiconductors) 
Splashing as a result of subsurface boiling, 
shock wave recoil, exfoliation
Atoms arrive in bunches, allowing for much more 
controlled deposition
Greater control of growth (e.g., by varying laser 
parameters)
Source: Based on Pulsed laser deposition of thin films. New York: John Wiley and Sons, 1994.230
The table does not take into account pulsed laser deposition with ultrafast pulses improving the technique a lot, for exam-
ple, smoother films result.
Quartz window
Laser beam (248 nm, 30 ns)
YBaCuO pellet
Substrate
holder/
heater
3 cm
Vacuum chamber
(b)
(a)
Target plate
Excimer laser
2-5 J/cm2
Substrate
0.1–1.0 mbar O2
cw-CO2 laser
Surface temp.
>650°C
FIGURE 7.17 Laser deposition system. (a) Traditional laser 
ablation system. (From Dutta, B., X. D. Wu, A. Inam, and 
T. Venkatesan. 1989. Pulsed laser deposition: a viable 
process for superconducting thin films? Solid State Technol 
February:106–10. With permission.14) (b) Laser ablation 
with additional laser for surface heating.

[Page 409]
Physical and Chemical Vapor Deposition—Thin Film Properties and Surface Micromachining   409
additional laser radiation, in this case, a continu-
ous wave-CO2 (cw-CO2) infrared laser. With this 
setup, using two crossed laser beams, it is possible to 
deposit and induce the correct crystalline structure in 
the growing HTSC film while it is being deposited.15 
Superconductive Components Inc. manu factures 
superconducting and nonsuperconducting ceramic 
targets for use in sputtering and laser ab lation sys-
tems 
(http://www.superconductivecomp.com/tar-
gets2.html).
A sensor-related application of PLD is the pro-
tection of components in contact with body fluids 
using the biocompatible calcium-phosphate-based 
ceramic calcium hydroxylapatite, or Ca10(PO4)6 
(OH)2. This material exemplifies the most stable 
calcium phosphate in contact with body fluids. 
Deposition methods of this material include sput-
tering, plasma spraying, electrophoretic deposition, 
and combinations of these techniques. In all cases, 
a postdeposition treatment is needed to crystallize 
the partially or wholly amorphous and/or dehy-
drated films. With the laser pulse technique, in 
water-vapor- enriched inert gas environments, depo-
sition of the right hydroxyl apatite was observed at 
temperatures between 400 and 700°C. Adhesion of 
this material to Si and Ti-6Al-4V was found to be 
excellent.16 Laser sputtering also could help prepare 
complex and stoichiometry-sensitive coatings such 
as electrochromic devices.
Pulsed laser ablation, like ion cluster beam depo-
sition, can also be used as a nanoparticle gas-phase 
synthesis method. In this approach the solid precur-
sor is heated by absorption of laser energy. Typically 
an infrared laser (CO2) is used, and laser energy may 
be directly absorbed by precursors or by  an inert 
photosensitizer (SF6). The use of a pulsed laser short-
ens the reaction time and allows for the preparation 
of the smallest particles. In 1995, at Rice University 
it was reported that synthesis of carbon nano tubes 
could be accomplished by laser ablation.17 A pulsed 
or continuous laser is used to vaporize a graphite tar-
get placed in an oven at 1200ºC (Figure 7.18). The 
oven is filled with argon gas to keep the pressure at 
500 Torr. A very hot vapor plume forms, which then 
expands and cools rapidly. Contact with a cooled 
copper substrate causes the carbon atoms to be 
deposited in the form of nanotubes.
Laser vaporization produces a higher yield of 
single-walled nanotubes (SWNTs) with better prop-
erties and with a narrower size distribution than 
nanotubes produced by arc discharge. Laser abla-
tion also produces nanotubes that are more pure 
(up to 90% purity) than those produced by arc 
discharge.
Pulsed laser deposition (PLD) with ultra-
fast pulses (<1 ps) is opening up all types of new 
research and application opportunities as evidenced 
by the Defense Advanced Research Projects Agency’s 
(DARPA’s) mesoscopic integrated conformal elec-
tronics (MICE) program. The goal of that program 
is to create electronic circuits and materials on 
any surface, e.g., to print electrical circuits on the 
frames of eyeglasses or interwoven with clothing 
(see Figure 7.19). MICE efforts have demonstrated 
the ability to print metal lines on curved surfaces, 
feature sizes as small as 5 µm, and print speeds close 
to 1 m/s. Other exciting developments include the 
demonstration of 1) printed zinc-air batteries that 
have four times more volumetric power density than 
commercial batteries, 2) direct-write antennas, and 
3) direct-write solar cells. A single laser does surface 
pretreatment, spatially selective material deposition, 
surface annealing, component trimming, ablative 
micro machining, dicing, and via drilling.
To sum up, laser ablation is a good technique for 
preparing thin films of any desired stoichiometry, 
FIGURE 7.18 Laser ablation system for carbon nanotube 
production.

[Page 410]
410   Manufacturing Techniques for Microfabrication and Nanotechnology
but, because of the small source size, it is not use-
ful for large-scale coatings. A small source size might 
make it essential, especially when working with 
high-aspect-ratio micromachined structures, to 
rotate the sample at an angle with respect to the 
material flux so as to obtain coverage of the verti-
cal features in the device. The possibility of using 
PLD for nanoparticles and carbon nanotubes and 
the use of PLD with ultrashort laser pulses (<1 ps) 
has given the technique an added impetus. For fur-
ther reading on laser sputtering, refer to references 
14–16,18,19.
Other good references are found in “Pulsed laser 
vaporization and deposition,” Wilmott and Huber, 
Reviews of Modern Physics, vol. 72, 315 (2000), Pulsed 
laser deposition of thin films, Chrisey and Hubler (Wiley, 
New York, 1994), and Laser ablation and desorption, 
Miller and Haglund (Academic Press, San Diego, 
1998). Epion, for example, sells large-area PLD sys-
tems (http://www.pvdproducts.com/ products/pld_ 
systems.aspx).
Molecular Beam Epitaxy
Epitaxial techniques arrange atoms in single-crys-
tal fashion on a crystalline substrate acting as a 
seed crystal so that the lattice of the newly grown 
film duplicates that of the substrate. If the film is 
of the same material as the substrate, the process is 
called homoepitaxy, epitaxy, or simply epi. Epi depo-
sition represents one of the cornerstone techniques 
for building micromachines. Of special importance 
is that Si membranes of a predetermined thickness 
and doping level can be fashioned. The growth rate 
of an epilayer depends on the substrate crystal ori-
entation. Si (111) planes have the highest density of 
atoms on the surface, and the film grows most easily 
on these planes. Important epi applications are Si 
on Si substrates and GaAs on GaAs substrates. If the 
deposit is made on a chemically different substrate, 
usually of closely matched lattice spacing and ther-
mal expansion, the process is termed heteroepitaxy. 
One important heteroepitaxy application is the 
deposition of silicon on insulator (SOI), for exam-
ple, Si on SiO2 or Si on sapphire (Al2O3). Various 
sapphire orientations such as <0112
_
>, <101
_
 2>, and 
<1 1
_
02> have been used to grow <100>- oriented sil-
icon layers. The lattice mismatch between sapphire 
and silicon crystals limits the thickness of the Si to 
about 1 µm. Another example of heteroepitaxy is 
that of gallium phosphide on gallium arsenide.
Various types of epitaxy techniques exist. Chemi-
cal vapor phase and liquid epitaxy are described 
further below. Here, we briefly discuss PVD epitaxy, 
that is, molecular beam epitaxy (MBE), invented in 
late 1960s at Bell Laboratories by J. R. Arthur and 
A. Y. Cho. In MBE, the heated single-crystal sam-
ple (e.g., between 400 and 800°C) is placed in an 
ultrahigh vacuum (10–11 Torr) in the path of streams 
of atoms from heated cells that contain the mate-
rials of interest. These atomic streams impinge, 
in a line-of-sight fashion, on the surface-creating 
layers with a structure controlled by the crystal 
FIGURE 7.19 Direct writing in air with pulsed laser deposition (PLD).

[Page 411]
Physical and Chemical Vapor Deposition—Thin Film Properties and Surface Micromachining   411
structure of the surface, the thermodynamics of 
the constituents, and the sample temperature. This 
technique is the most sophisticated form of PVD. 
The deposition rate of MBE is very low (i.e., about 
1 µm/h or 1 monolayer/s), and considerable atten-
tion is devoted to in situ material characterization 
to obtain high-purity epitaxial layers. Once on the 
substrate, the atoms or molecules move around 
until they find an atomic site to chemically bond to. 
Fast-acting shutters control the deposition. One or 
two atomic layers of material lie between the shutter 
action. This becomes important when an ultrasharp 
profile is called for. The low deposition rate gives 
the operator better control over the film thickness. 
Ultra sharp profiles are needed, for example, when 
making quantum well devices. A quantum well 
might be 40 Å thick. To uniquely define its energy 
levels it must be 40 ± 2 Å. Figure 7.20 represents a
