Repository: Alvintxh/nanofab-web

# Extracted Book Sources

All 11 textbooks extracted 2026-04-05 using PyMuPDF (extract_pdf.py).

## Extraction Summary

| Book Key | File | Pages | Words | Page Numbering |
|----------|------|-------|-------|----------------|
| cui_2025 | Zheng Cui - Nanofabrication (4th ed) | 419 | ~158K | PDF labels (C1, i-xi, 1-407) |
| campbell_2008 | Campbell - Fabrication Engineering (3e) | 825 | ~369K | offset=18 (front-1..18, then 1-807) |
| teresa_2020 | De Teresa - Nanofabrication (full) | 451 | ~183K | offset=0 (sequential PDF pages) |
| madou_vol1_2011 | Madou - Fundamentals of Microfab Vol.1 | 646 | ~366K | PDF labels |

File: sources/sources_processed/books/madou_vol3_2011/madou_vol3_2011_full.txt (part 36 of 57)
# madou_vol3_2011
F
A
E
r
ʹ
∂
∂
ε ε
=
=
0
2
2
 
(8.31)
where A stands for the surface area. The surface 
force density equals the energy density in the field. 
Hence, one wants to use the maximum field possible 
for the largest possible force. In Chapter 7, we saw 
that this force scales as l2, which is favorable in the 
microdomain where forces with the lowest exponent 
win out (e.g., electrostatics with l2 win out over the l4 
scaling of magnetic actuators).
Our reasoning so far involves isotropic electrical 
fields only. In Chapter 7 we saw that besides favor-
able scaling, the Paschen effect represents another 
advantage for microelectrostatic systems. Working 
on the left side of the Paschen curve (see Figure 7.12) 
renders very high-field operation possible for a wide 
variety of electrostatic microdevices without incur-
ring catastrophic sparking. Examples include the 
electrostatic motors illustrated in Figure 8.6b, the 
electrostatic switch in Figure 8.13, and the author’s 
volcano ionization sources presented in Example 
7.1 at the end of Chapter 7 (Figure 7.14). The field 
in the nonisotropic Paschen regime scales more 
nearly as l–1/2, whereas the force scales as l1. With a 
factor of 10 reduction in size, the inertial force still 
decreases by a factor of 1000, but the electrostatic 
force decreases only by a factor of 10. Acceleration 
and transit times are also higher than for the isotro-
pic system. Superficially, this seems to put magnetic 
motors, based on volume forces, at a disadvantage 
compared with electrostatic micromotors. We shall 
see, however, that this is not the end of the story. 
For example, magnetic field energy can be made two 

[Page 399]
Actuators   399
orders of magnitude greater than the best one can 
achieve with electrostatic fields and small air gaps in 
air or vacuum.15
We are interested in using electrostatic force in 
all types of actuators: not only simple parallel plate 
capacitors but also linear and rotational motors. As 
we saw earlier, the force, F, is the negative spatial 
derivative of the energy, U, in the system (Equation 
8.3). In the case we move the plate of a capacitor with 
respect to another plate, the electric force will be the 
spatial derivative, in that direction, of the stored 
energy U. The translational movement of one plate 
with respect to the other in a linear motor moving in 
the x-direction leads to a force, Fx, as follows:
 
F
U
x
V
C
x
x = −
=
=
=
∂
∂
∂
∂
2
3
1
2
2
1
1
1  
(7.37)
where V is the applied voltage. The electrostatic force 
for a constant field is thus found to scale as l2. This 
is often an advantage, because the mass and, hence, 
inertial forces scale as l3. The latter point was clearly 
illustrated in Figure 8.8.
From Equation 7.37 translational motor action 
is associated with a change in the capacitance: an 
increase in capacitance for a motor, a decrease in 
capacitance for a generator. For a rotational motor 
a rotational force, Fr, by analogy to Equation 7.37 is 
defined as follows:
 
Fr      
= −∂
∂θ
U 
(8.32)
where ∂θ is the differential angular displacement 
in radians. From Equations 7.37 and 8.32, Fr can be 
expressed in terms of the change in capacitance.
 
F
V
2
C
q
2C
C
r
2
2
2
= −
= −
   
 
     
 
∂
∂θ
∂
∂θ
 
(8.33)
The second expression on the right is obtained by 
introducing the relation V = qC–1, where q is the total 
charge on the capacitor plates. Detailed calculations 
of the capacitance of electrostatic motors/genera-
tors can be found in Mahadevan16,17 and in Kumar 
et al.18 Torque of a rotational motor is given by the 
following:
 
T
r
Fr
=
×
 
(8.34)
With r the radius and Fr perpendicular, Equation 
8.34 simply becomes T = r·Fr. The power, P, gener-
ated by the motor can easily be calculated from the 
torque as follows:
 
P = Tω = T2πf 
(8.35)
where ω represents the angular frequency  and  f 
the  frequency at which the motor rotates. 
From Equation 8.35, one would expect that as 
electrostatic motors decrease, the inherent increase 
in frequency  could help to offset the decrease in 
torque. However, static and dynamic frictional 
forces (surface forces!) come into play and are a 
major barrier. Despite these problems, surface-
micromachined electrostatic motors of the type 
shown in Figure 8.6b, with rotational speeds of 
15,000 rpm and continuous operation for over 
a week, have proven to be possible at voltages 
below 300 V.19 Friction-reduction methods include 
deposition of a silicon nitride sliding surface; 
electrostatic, magnetic, or other types of levitation; 
and replacing sliding contacts with rolling contacts 
in wobble or harmonic motors.20,21
In harmonic motors, the rotor rolls on the inside 
of the stator without slipping and rotates slightly 
in the process (Figure 8.12). It is this slight rotation 
(a)
(b)
(c)
(d)
(e)
(f)
FIGURE 8.12 Wobble or harmonic motors. (a) The rotor is 
touching the edge of the hole to the left. The white dot 
marks a point on the rotor; (b)–(f) show the rotor as it 
progressively rolls around the hole in a clockwise man-
ner. Note the position of the white dot in (f) after one 
rotation. The rotor has twisted about its axis slightly in 
a counterclockwise direction. As the rotor rolls repeat-
edly around the hole, the twisting motion produces an 
output torque.

[Page 400]
400   From MEMS to Bio-NEMS: Manufacturing Techniques and Applications
of the rotor that produces the output motion of the 
motor. Applying voltages between the rotor and 
electrodes in the stator hole electrostatically drives 
the rotor. Each of the rotations of the rotor about 
the stator hole produces another small twist of the 
rotor axis, producing a beneficial gear reduction. 
Advantages of this type of motor are the rolling 
motion, which avoids sliding friction, the closeness 
of the rotor and stator, enabling a higher electrostatic 
energy density, and the gear reduction, producing 
a large torque. Harmonic motors do not scale up 
well, however, and Trimmer compares large wobble 
motors to an unbalanced washing machine.22 In the 
microdomain, inertial effects decrease, and these 
unbalanced forces are insignificant for microhar-
monic motors.
To drive a load several hundred micrometers 
in thickness and width and several millimeters in 
diameter, the required torque of a motor is of the 
order of 10–5 Nm. However, the torque generated 
with a typical surface-micromachined electrostatic 
motor, 100–150 µm in diameter and with an air 
gap of about 2 µm, is only in the nano-newton-
meter or pico-newton-meter range (see Figure 
8.6b).21 Calculation for an outer rotor, surface-
micromachined wobble motor,* with copper electro -
plated structural elements, indicates that to achieve 
a torque of 10–4 to 10–5 Nm, the stator radius must 
be a few millimeters, and the thickness needs to 
be of the order of 10 µm.24 As frequently observed, 
actuators do not scale advantageously in the micro-
domain. Torque is a volume effect, and small-size 
devices have a limited range of force available for 
actuation. In view of this recognition, perhaps an 
excessive amount of research has gone into surface-
micromachined electrostatic motors. These flat 
surface  micromachined micromotors could still 
find a use, though, as shutters for charged particle 
or photon beams, memory writing/reading devices, 
masks with movable parts, etc.—in other words 
for applications in which the required forces are 
minimal. Below, we will compare electrostatic motors 
with the more complicated and typically larger 
* A detailed description of an electrostatic eccentric drive micromotor 
(wobble motor) can be found in Price et al.23
micromachined magnetic motors that, it appears, 
can perform a broader range of work more readily.
Besides different types of monolithic electrostatic 
micromotors,19,25 electrostatic actuators have  been 
used for hybrid mounted micromotors;26 micro-
valves;28 mechanical resonators for use in, for 
example, gyros and accelerometers;7 displacement 
actuators for optical components (e.g., for position-
ing micromirrors);28 and switches.29 An electrostatic 
microswitch developed by this author is illustrated 
in Figure 8.13. Upon applying a bias between the 
cantilever and the substrate, two metal gold pads 
make physical contact enabling large currents to 
flow. A mechanical switch as shown has advantages 
over an electronic switch, as its off-impedance (air 
gap) is infinite and its on-impedance (metal contact) 
is very low.
Summary Electrostatic Actuators: 
Performance and Modeling
Electrostatic fields can exert great forces, but gen-
erally only across very short distances (1 µm). The 
extremely low current consumption associated with 
electrostatic devices makes for highly efficient actua-
tion and the high speeds (up to 100 kHz) and ease 
of fabrication of electrostatic devices has enabled 
many applications (see above). In Figure 8.14, where 
(a)
(b)
Deflection metal
Insulating cantilever
Gold contacts
Silicon substrate
FIGURE 8.13 Electrostatic microswitch. (a) Schematic; 
(b) Scanning electron microscope micrograph, looking 
straight into the opened contact. Switch built by the 
author’s research group.

[Page 401]
Actuators   401
we plot frequency versus force, we summarize some 
of the most salient electrostatic actuator character-
istics in comparison to actuators based on other 
principles.
In Figure 8.15 we generalize the description of 
the dynamics of an electromechanical system. We 
employ x as the direction of displacement (instead of 
z; see above) and K for a combined stiffness constant 
(instead of k; see above). The differential equation, 
describing the electrical equivalent circuit shown 
here (Figure 8.15b), is as follows:
 
L d
dt
dQ
dt
R dQ
dt
C Q(t)
Vi
+
+ 1
=
and with  
d
dt
dQ
dt
Q(t) and dx
dt
Q(t)
=
=
ɺɺ
ɺ
 
LQ(t)
R
ɺɺ
+
ɺQ(t)
C Q(t)
Vi
+ 1
=
 
(8.36)
where Vi is the input voltage and V0 the output volt-
age. L is inductance, R is resistance, and C is capaci-
tance. For the mechanical equivalent circuit (Figure 
8.15a), the differential equation is as follows:
 
m d
dt
dx
dt
b dx
dt
Kx(t)
F
+
+
=
with
 
d
dt
dx
dt
x(t) and
dx
dt
x(t)
=
=
ɺɺ
ɺ
 
mx(t)+
ɺɺ
bx(t)+Kx(t)
F
ɺ
=
 
(8.37)
where the external force F is the input, the displace-
ment x is the output, b is damping, m is the mass, 
and K is the stiffness.
The modeling equations gathered above are in the 
time domain, but often analysis of a system is easier 
Freq. (Hz)
100,000
10,000
1,000
100
1
1
10
100
8. Maximum electrostatic energy density, U΄m (in J/m3): 4.0×105 Jm–3
7. Maximum electric field before breakdown (approximately
6. Footprint: 10 μm to 1 mm
5. Voltage: ~100 V
4. Easy to fabricate
3. Intermediate force density
2. Maximum speed: 100 kHz
1. Stroke: 1 μm
1,000
10,000
Force (µN)
Electromagnetic
Thermomechanical
Electrostatic
Piezo
3 ×108 Vm–1)
FIGURE 8.14 Summary of electrostatic actuators.
b
(a)
(b)
K
Input: external force, F
Output: displacement, x
mx(t) + bx(t) + Kx(t) = F
m: mass; d: damping; K: stiffness
Transfer function:
1
m
H(s) =
=
x(t)
F
s2 +
+
s
b
m
K
m
Input: voltage, Vi
Output: voltage, V0
Lq(t) + Rq(t) + 
q(t) = Vi
1
C
L: induct; R: resist; C: capacity
Transfer function:
1
LC
H(s) =
=
V0
Vi
s2 +
+
s
R
L
1
LC
m
F
x
Vi
V0
L
R
C
FIGURE 8.15 General description of the dynamics of an electromechanical system.

[Page 402]
402   From MEMS to Bio-NEMS: Manufacturing Techniques and Applications
to perform in the frequency domain. In order to con-
vert these equations to the frequency domain, we 
apply the Laplace transform to determine the trans-
fer function [H(s)] of the system. As a consequence 
functions with a real dependent variable (such as 
time) are converted into functions with a complex 
dependent variable (such as frequency, often rep-
resented by s), which are easier to manipulate. The 
transfer function of the system then is the ratio of 
the output Laplace transform to the input Laplace 
transform assuming zero initial conditions. Many 
important characteristics of dynamic or control sys-
tems can be determined from the transfer function. 
The general procedure to find the transfer function 
of a linear differential equation from input to out-
put is to take the Laplace transforms of both sides 
assuming zero conditions and to solve for the ratio 
of the output Laplace over the input Laplace. For the 
electrical case the transfer function is as follows:
 
H s
V
V
LC
s
R
L s 
LC
i
( )
 
 
=
=
+
+
0
2
1
1  
(8.38)
And for the mechanical case, it is as follows:
 
H s
x(t)
F
m
s
b
m
 s 
K
m
( )   
   
 
 
=
=
+
+
1
2
 
(8.39)
Piezoelectricity
Introduction
In 1880, Pierre Curie and his brother Paul-Jacques 
discovered that external forces applied to single 
crystals of quartz and some other minerals (e.g., 
Rochelle salt) generate a charge on the surface of 
these crystals. The charge, they found, is roughly 
proportional to the applied mechanical stress (force 
per unit area). This is called the direct piezoelectric 
effect.  The effect received its name in 1881 from 
Wilhelm Hankel, and it remained a curiosity until 
1921, when Walter Cady discovered that a quartz 
resonator could be used for stabilizing electronic 
oscillators.30 Piezoelectric materials exhibit the 
inverse effects as well: an applied voltage generates 
a deformation of the crystal (Figure 8.16). Lipp-
man predicted this effect from thermodynamic 
principles,  and the Curie brothers confirmed it 
experimentally a year later (1881). In the direct 
case, the crystals work like sensors; in the indirect 
case, piezoelectrics exhibit an actuation behavior. 
The mechanical waves generated by piezoelectrics 
are also called acoustic waves. Acoustic wave devices 
are so named because their detection mechanism 
is a mechanical, or acoustic, wave. Piezoelectric 
acoustic wave sensors apply an oscillating electric 
field to create a mechanical wave, which propagates 
through the substrate and is then converted 
back to an electric field for measurement. As the 
acoustic wave propagates through or on the surface 
of the piezoelectric material, any changes to the 
characteristics of the propagation path affect the 
velocity and/or amplitude of the wave. Changes 
in velocity can be monitored by measuring the 
frequency or phase characteristics of the sensor 
and can then be correlated to the corresponding 
physical  quantity  being measured. Virtually all 
acoustic wave devices and sensors use a piezoelectric 
material to generate the acoustic waves.
Piezoelectric actuators follow mammalian muscle 
as the most ubiquitous actuator principle in nature. 
For example, bones possess piezoelectric proper-
ties.31 Other biological materials that have been 
found to be piezoelectric include tendon, dentin, 
ivory, intestine, silk, elastin, wood, and the nucleic 
acids.
Piezoelectricity is not to be confused with fer-
roelectricity, discovered in 1920 by J. Valasek. 
Ferroelectricity is the property of a spontaneous 
or induced electric dipole moment. In crystals of 
Rochelle salt (NaKC4H4O6 ⋅ 4H2O), the unit cells 
Change in length per unit applied voltage
∆l
∆l
C∆l
1.23 nm/V
Note: ∆l is independent of  l! It only depends on
the voltage ∆V, and on material properties
ε0εr∆l
ε0εr
∂E
≈
=
=
=
=
=
ε0εr∆l
∆z
Vz
ε0εr
∆V
∆V
PZT
∆Q
ldF
ldσ
dE
FIGURE 8.16 The inverse piezoelectric effect. Used to 
build actuators.

[Page 403]
Actuators   403
have a spontaneous asymmetric charge distribu-
tion, and the orientation of this polarization can be 
switched by applying a field strong enough to drag 
the unsymmetrically placed ions into equivalent 
positions in the opposite direction. All ferroelectric 
materials are piezoelectric, but the converse is not 
always true. Piezoelectricity relates to the crystalline 
ionic structure; ferroelectricity relates to electron 
spin. Above the so-called Curie temperature, sponta-
neous polarization of a ferroelectric is lost, because 
thermal vibrations randomize the dipole orienta-
tions. The transition from a nonferroelectric to a fer-
roelectric state is analogous to the magnetic ordering 
transition in a ferromagnet below its Curie tempera-
ture. Ferroic materials are multifunctional materials, 
materials having both sensing and actuation func-
tions. A large number of applications of ferroelectric 
materials exploit an indirect consequence of ferro-
electricity, such as dielectric, piezoelectric, pyroelec-
tric, and electrooptic properties. The biggest use of 
ferroelectric materials is as dielectrics in capacitors, 
ferroelectrics for thin films for nonvolatile memo-
ries, piezoelectric materials for medical ultrasound 
and imagining and actuators, and electrooptical 
materials for data storage and displays. Ferroelectric 
materials exhibit strong electrostriction.
Electrostriction, covered below, is a secondary 
coupling in which the strain is proportional to 
square of the electric field. Electrostriction, a prop-
erty of all dielectrics but pronounced only for fer-
roelectrics, is similar to the piezoelectric effect in 
that it involves an increase in length parallel to an 
applied electric field. In electrostrictive materials, 
in contrast to piezoelectric materials, the direction 
of this small change in geometry does not reverse if 
the direction of the electrical field is reversed.
Mechanism of Piezoelectricity
A simplified model of piezoelectricity entails the 
notion of anions (–) and cations (+) moving in 
opposite directions under the influence of an electric 
field or a mechanical force. The forces generated by 
this motion cause lattice deformation for noncentro-
symmetric crystals because of the presence of both 
high- and low-stiffness ionic bonds. The effect for 
quartz is illustrated in Figure 8.17. If the cell shown 
here is deformed along the x- or y-axis, the O-ion 
is displaced, and positive or negative charges are 
formed. As a result, all piezoelectric materials are 
necessarily anisotropic; in cases of central symme-
try, an applied force does not yield an electric polar-
ization. By applying mechanical deformations to 
piezoelectric crystals, electric dipoles are generated, 
and a potential difference develops when changing 
those mechanical deformations. Silicon is not piezo-
electric because it is cubic and covalent rather than 
Ion charges
neutralized
in unstrained
crystal
(a)
(b)
Unbalanced ions
charge surface of
strained crystal
Stress
Strain
Oxygen
negative
Silicon
positive
Z (3)
Z (3)
X (1)
X (1)
C
a
Fy
Fy
Fz
Fz
Y (2)
Y (2)
Voltage
+
+
+
+
–
–
–
–
FIGURE 8.17 Piezoelectricity in an ionic crystal such as quartz. (a) Ion position in quartz lattice with and without applied 
stress. (b) Element cut from quartz crystal under stress.

[Page 404]
404   From MEMS to Bio-NEMS: Manufacturing Techniques and Applications
ionic and noncentrosymmetric. It is important to 
remember that the potential and the associated cur-
rents in piezoelectric materials are a function of the 
contin uously changing mechanical deformation. 
Therefore, typical and practical uses are in situations 
involving dynamic strains of an oscillatory nature.32
As we saw in Volume I, Chapter 2, the thousands 
of crystals found in nature can be grouped into 230 
space groups on the basis of symmetry elements. Since 
the relative position of the symmetry elements in a 
crystal is not important, and only their orientation 
counts, the 230 space groups can be reduced to just 
thirty-two point groups. The thirty-two point groups 
further divide over the seven well-known crystal sys-
tems: triclinic, monoclinic, orthorhombic, tertrago-
nal, trigonal, hexagonal, and cubic. Of the thirty-two 
point groups, twenty-one do not have a center of sym-
metry (i.e., they are noncentrosymmetric). The lat-
ter crystals possess one or more crystallographically 
unique directional axes, and all, except the 432 point 
group, show the piezoelectric effect along unique 
directional axes. Piezoelectric properties are thus 
present in twenty of the thirty-two different crystal-
lographic point groups, although only a few of them 
are used. They are found also in amorphous ferro-
electric materials. Of the twenty crystallo graphic 
classes, only ten display ferroelectric properties.
A more detailed understanding of piezoelectric-
ity is based on an understanding of the piezoelectric 
equations describing the coupling between electric 
and mechanical strains in a piezoelectric material. 
Polarization and stress are vector and tensor prop-
erties, respectively, and in general, arbitrary com-
ponents of each can be related via the piezoelectric 
effect. For this reason, piezoelectricity is a compli-
cated property, and up to eighteen constants may 
be required to specify it. When a stress, σ (FA–1), is 
applied to a slab of material cut from a piezoelectric 
material such as quartz, the resulting one-dimen-
sional strain, ε, in the elastic range, can be written as 
(see Volume I, Chapter 4, “Stress-Strain Curve and 
Elasticity Constants”):
 
ε  =  Sσ 
(8.40)
which represents Hooke’s law, where S stands for 
the compliance (S–1 = E = Young’s modulus). With 
a potential difference applied across the faces of the 
piezoelectric, an electric field, E (Vm–1), is estab-
lished and we obtain the following (see Volume I, 
Equation 3.37):
 
D
E
E(1
P
r
0
= ε
= ε
+ χ) =
 
(8.41)
where D =  electric displacement (or electric flux 
density)
εr =  relative permittivity of the material 
(dimensionless)
E = electric field
ε0 = permittivity of vacuum in A × s V–1 × m–1
χ = electrical susceptibility
P =  polarization, that is, the electric dipole 
moment per unit volume of material
Equation 8.40 contains only mechanical quan-
tities, and Equation 8.41 contains only electri-
cal parameters. Piezoelectric materials possess a 
special interlocking behavior in which electrical 
charges are  produced by straining the material, 
and mechanical forces are produced by subjecting 
the material to an electric field.33 For a one-dimen-
sional piezoelectric material with electric field and 
stress in the same direction, according to the prin-
ciple of energy conservation from thermodynam-
ics, we can describe this situation as follows:34
 
D
d
d) E
=
σ + ε(
σ
 
(8.42)
 
D
e
d) E
=
ε + ε(
ε
 
(8.43)
where d represents a piezoelectric constant (charge 
density/applied stress) expressed in coulombs 
divided by newtons (C/N), and ε(d)σ is the per-
mittivity at constant stress [we added a “(d)” to dis-
tinguish the dielectric constant from the strain ε]. 
To work with d coefficients is useful when charge 
generators are contemplated, for example, in piezo-
electric accelerometers. In the second expression, e 
stands for a piezoelectric constant (charge density/
applied strain) in Cm–1, and ε(d)ε is the dielectric 
constant at a constant strain. Solving for E, we can 
rewrite Equations 8.42 and 8.43 as follows:
 
E
g
D
d
= −
+
σ
ε
σ
( )
 
(8.44)
 
E
h
D
d
= −ε +
ε( )ε  
(8.45)

[Page 405]
Actuators   405
where g = d/ε (d)σ is a piezoelectric constant 
(field/applied stress), also called a voltage constant, 
in V/m/N, and h = e/ε (d)e is a piezoelectric con-
stant (field/applied strain) in V/m. The above set of 
equations describes the direct piezoelectric effect. 
The equations for the inverse effect are written as 
follows:
 
ε =
+
σ
dE
SE  
(8.46)
 
ε =
+
σ
gD
SD
 
(8.47)
where d and g =  piezoelectric constants given in 
mV–1 and mC–1, respectively
SE = compliance at constant field
SD =  the compliance at constant electric 
flux density
Solving Equations 8.46 and 8.47 for σ results in 
the following:
 
σ = −
+
ε
eE
E(Y)E  
(8.48)
 
σ = −
+ (
ε
hD
E Y)D  
(8.49)
where e =  d/SE and h = g/SD = piezoelectric constants 
given in N/V/m and N/C, respectively
E(Y)E =  Young’s modulus [we added a “(Y)” here 
to distinguish the Young’s modulus from 
the electric field E] under constant electri-
cal field
E(Y)D =  Young’s modulus under constant electric 
flux density
Equations 8.42 to 8.49 are known as the piezo-
electric constitutive relations. They are summarized in 
Table 8.4, together with the definition of the four 
piezoelectric constants d, e, g, and h.
If no external field is imposed, according to 
Equations 8.41, 8.42, and 8.43, a stress, σ, will lead 
to the following polarization, P, or direct effect:
 
P = dσ 
(8.50)
and, according to Equations 8.46 and 8.47, if there is 
no external stress applied, a field, E, will lead to the 
following strain and converse effect, ε:
 
ε = dE 
(8.51)
so that the same constant—the piezoelectric coeffi-
cient d—is used for the direct and reverse effects.
The ratio of the converted energy of one kind 
(mechanical or electrical) stored at any instant in a 
piezoelectric to the input energy of the second kind 
(electrical or mechanical) is defined as the square of 
the coupling coefficient:
 
k 
mechanical energy stored
electrical ener
= 
gy applied
electrical energy stored
mecha
 
 
=
nical energy applied
 
(8.52)
The electromechanical coupling coefficient, k, is 
thus a measure of the interchange of electrical and 
mechanical energy. It can be shown that k equals the 
geometric mean of the piezoelectric voltage coeffi-
cient (g) and the piezoelectric stress coefficient (e) 
and is indicative of the ability of a material to both 
detect and generate mechanical vibrations:35
 
k 
ge
=
 
(8.53)
To activate the maximum piezoelectric strain in 
a given crystal, the orientation dependence of the 
piezoelectric effect should be carefully considered. 
TABLE 8.4 Piezoelectric Constitutive Equations and Definitions of Piezoelectric 
Parameters
Piezoelectric 
Equations
Equation Number 
in Text
Definitions of Constants
SI Units
D = dσ + ε(d)σ Ε
8.42
d = charge density/applied stress
C/N 
D = eε + ε(d)εΕ
8.43
e = charge density/applied strain
C/m
E = –gσ+ D/ε(d)σ
8.44
g = field/applied stress
V/m/N
E = –hε + D/ε(d)ε
8.45
h = field/applied strain
V/m
ε = dE + SEσ
8.46
d = strain/applied field
m/V
ε = gD + SDσ
8.47
g = strain/applied charge density
m/C
σ = –eE + E(Y)Eε
8.48
e = stress/applied field
N/V/m
σ = –hD + E(Y)Dε
8.49
h = stress/applied charge density
N/C

[Page 406]
406   From MEMS to Bio-NEMS: Manufacturing Techniques and Applications
For the general case of a piezoelectric crystal, rather 
than a one-dimensional piezoelectric as treated 
above, the piezoelectric constitutive relations must 
be generalized. The generalized elastic response of a 
piezoelectric crystal to an electric field (see Equation 
8.51) may then be expressed as follows:
 
εk
i
=
=∑d E
ik
i
1
3
 
(8.54)
and the polarization in the absence of a field, from 
Equation 8.50, as follows:
 
P
d
i
ik
k
= ∑
σ
k=1
6
 
(8.55)
In these equations, i = 1, 2, and 3 make up the 
indices of the components of polarization and k = 1, 
2, …, 6 the indices of the components of mechanical 
stress and strain. In the piezoelectric constants, the 
first subscript refers to the direction of the field; the 
second subscript refers to the direction of the stress. 
The subscripts 1, 2, and 3 indicate the x-, y-, and 
z-axes, respectively. For example, in d33, i = 3 indicates 
that the polarizing electrodes are perpendicular to 
the 3-axis (i.e., z-axis), and the piezoelectric-induced 
strain or applied stress is in the 3-direction (along 
the z-axis) as well. For the coupling coefficient, k 
(Equation 8.53), the same notation is used. The 
above expressions are equivalent to writing (strain 
tensor)  = (d tensor) × (electric field vector) and 
(polarization vector) = (d tensor) × (stress tensor), 
respectively. Piezoelectricity, we saw in Volume I, 
Chapter 2, on crystallography, is an example of 
a vector-tensor effect; an electric field (vector) 
causes a mechanical deformation (tensor). Elastic 
deformation under the influence of a stress tensor 
is an example of a tensor-tensor effect.
On the basis of this notation, we can now general-
ize the constitutive relations as:
 
D
d
d
E
i
ik
ik
i
   
 
=
+
σ
ε
σ
κ
( )
 
(8.56)
and:
 
ε =
+
σ
k
ik
i
ik
E
k
d E
S
 
   
 
(8.57)
where Di = electric displacement vector (3 × 1), C/m2
Ei = electric field vector (3 × 1), V/m
σi = stress (force/unit area) tensor (6 × 1), N/m2
εk =  strain (relative displacement) tensor (6 × 1) 
dik =  a matrix of piezoelectric constants (3 × 6), 
m/V
ε(d)ik =  permittivity measured at constant stress 
(3 × 3), As/Vm
SE
ik =  elastic compliance matrix when sub-
jected to a constant electric field (6 × 6), 
m2/N
The other equations in Table 8.4 may be general-
ized in the same fashion.
From Volume I, Equation 4.83, we recall that the 
strain tensor has six components: σx, σy, σz for com-
pression or tension and τxy, τxz, and τyz for the shear 
components. The piezoelectric behavior of a crystal 
can be completely described if the set of data related 
to the piezoelectric constants (dik), elastic compli-
ances (Sik), and permittivities [ε(d)σ
ik] is given. This 
set can be introduced with a 9 × 9 matrix in which 
columns are associated with mechanical stresses 
and field strengths and rows refer to strains and 
polarizations:36
σ
σ
σ
τ
τ
τ
ε
ε
x
y
z
xy
xz
yz
x
y
z
x
y
E
E
E
S
S
S
S
S
S
S
S
S
S
S
11
12
13
14
15
16
21
22
23
24
25
S
S
S
S
S
S
S
S
S
S
S
S
S
S
S
S
S
z
xy
xz
26
31
32
33
34
35
36
41
42
43
44
45
46
51
52
53
ε
γ
γ
54
55
56
61
62
63
64
65
66
11
12
13
14
15
16
21
22
S
S
S
S
S
S
S
S
P
d
d
d
d
d
d
P
d
d
yz
x
y
γ
d
d
d
d
P
d
d
d
d
d
d
d
d
d
d
d
d
d
d
d
z
23
24
25
26
31
32
33
34
35
36
11
21
31
12
22
32
13
23
33
14
24
34
15
25
35
16
26
36
11
12
13
21
22
23
31
32
33
d
d
d
d
d
d
d
d
d
ε
ε
ε
ε
ε
ε
ε
ε
ε
 
 
(8.58)
This matrix is symmetrical (Sik = Ski, dik = dki, and 
εik = εki) and reduces to forty-five different terms, 
including twenty-one compliances, six permittivi-
ties, and eighteen piezoelectric constants. In the 
top left of this matrix (rectangular box), we recog-
nize Equation 4.83, but because of the presence of 
piezoelectricity, the matrix is this much larger. For 
simplicity, we have replaced ε(d)ik
σ by εik in the above 
matrix. A further simplified notation with one sub-
script is often introduced for dielectric constants: 
ε11 = ε1, ε22 = ε2, and ε33 = ε3. For the defined orienta-
tion of the crystallographic axes, εik = 0 for i ≠ k.

[Page 407]
Actuators   407
For crystalline quartz, the eighteen remaining 
piezoelectric constants further reduce to two:
 
d
d
d
0
d
0
0
0
0
0
0
d
d
0
0
0
0
0
0
ik
11
12
14
25
26
=
 
(8.59)
with d11 = –d12 = –d26/2 = 2.31 pC/N and d14 = –d25 = 
0.73 pC/N. The meaning of d14 is as follows: a tor-
sion stress of 1 N/m2 around the axis 1 (x) of quartz 
(direction 4, or xz) induces a charge density of 0.73 
pC/N in two metal plates on the material in direc-
tion 1 (x).
Exercise 8.1:
A piezoelectric ceramic of 1 cm thickness in the 
3-direction and 10 cm length in the 1-direction 
is subjected to a potential of 0.01 volts in the 
3-direction, and the resulting change in length 
is 10–11 cm. What is the numerical value and sub-
script of the d constant? Answer: d31 = strain 
developed/field applied = (10–11 cm/10 cm)/(0.01 
V/0.01 m) = 10–12 mV–1.
Exercise 8.2:
If a voltage V is applied across the thickness of a 
piezoelectric slab, the displacements ΔL, ΔW, and 
Δt along the length, width, and thickness direc-
tions, respectively, are given by ΔL = d31  × V  × 
L/t, ΔW = d31 × V × W/t, and Δt = d33 × V, where 
L and W are the length and width of the plate, 
respectively, and t is the thickness or separation 
between the electrodes. When a force F is applied 
along the length, width, or thickness direction of 
the same slab, a voltage V is measured, given in 
each of the three cases as V = d31 × F/ε × L, V = 
d31 × F/ε × W, and V = d33 × F × t/ε × L × W.
At frequencies far below the resonance, piezoelec-
tric transducers are fundamentally capacitors. Since, 
in a capacitor, the voltage V is related to the charge 
Q via the capacitance C (Q = CV), the charge coef-
ficients dik are related in the same way to the voltage 
coefficients gik via εik, or:
 
d
(d)
g
ik
ik
ik
0
= ε
.
.ε
σ
 
(8.60)
with ε0 being the permittivity of free space. At reso-
nance, the dielectric constant is reduced by a factor 
of (1 – k), where k is the coupling coefficient of the 
mode in question.
For an in-depth mathematical treatise of piezo-
electricity, we refer to The Theory of Piezoelectric Shells 
and Plates.37 Other excellent references are by Cady38 
and Zelenka.39
Overview of Types of Acoustic Waves 
Introduction
Acoustic wave devices involve piezoelectric sub-
strates or the coupling of piezoelectric materials to 
nonpiezoelectric structures to (e.g., a Si cantilever 
equipped with a thin film of piezoelectric ZnO). 
These devices are described by the mode of sound 
wave propagation through the piezoelectric sub-
strate or through the linked nonpiezoelectric mate-
rial. Primarily, their velocities and displacement 
directions distinguish sound wave types. It is impor-
tant to remember here that acoustic waves are the 
result of induced particle vibration that depends on 
the elastic properties of the solid. In Table 8.5 we 
summarize several, but not all, of the wave modes 
possible in solids.
Metal transducers launch acoustic waves at ultra-
sonic frequencies and the type and resonant fre-
quency of such waves are fixed by the piezoelectric 
crystal orientation, the thickness (t) of the piezoelec-
tric used, and the geometry of the metal transducers. 
The resulting mechanical waves are called transverse 
or shear waves when the particle displacement is 
perpendicular to the direction of the wave propaga-
tion. Shear waves cannot propagate in fluids, and in 
a solid they typically travel at half the velocity of 
a longitudinal wave in the same material. In con-
trast, compressional or longitudinal acoustic waves 
are defined when particle displacement is parallel to 
TABLE 8.5 Acoustic Wave Types in Solids
Wave Type
Particle Vibrations
Longitudinal
Parallel to wave direction
Transverse (shear)
Perpendicular to wave direction
Surface (Rayleigh)
Elliptical orbit, symmetrical mode
Plate (Lamb)
Component perpendicular to 
surface (extensional wave)
Plate (Love)
Parallel to plane layer, 
perpendicular to wave direction

[Page 408]
408   From MEMS to Bio-NEMS: Manufacturing Techniques and Applications
the direction of the acoustic wave travel, and these 
waves can be transmitted in solids and liquids.
Bulk Acoustic Wave Devices
While bulk acoustic waves (BAWs) propagate through 
the volume of the piezoelectric substrate, the propa-
gation of surface acoustic waves (SAWs) or Rayleigh 
waves is restricted to a distance of about one acoustic 
wavelength from the piezoelectric substrate surface. 
Rayleigh waves are somewhat similar to water waves 
in that the motion of particles is both longitudinal 
and transverse in a plane containing the direction of 
propagation and the normal to the surface.
A commonly used BAW device is the thickness 
shear mode (TSM) resonator shown in Figure 8.18. 
In TSM mode, bulk transverse waves with particle 
displacement parallel to the surface of the sensor are 
generated. Such waves, on propagation into a liquid, 
suffer severe attenuation of the acoustic energy due 
to the viscous forces in the liquid. The device pic-
tured in Figure 8.18 is more commonly known as a 
quartz crystal microbalance (QCM) and is used, among 
other things, to measure deposited metal thickness 
in an evaporation station (see Volume II, Figure 7.2a). 
It consists of an AT-cut quartz disc with metal elec-
trodes on opposite sides to effect the application of an 
oscillating electric field. A quartz AT cut is made nor-
mal to the y-axis but rotated 35.25° from the z-axis. 
In this direction, quartz has a zero temperature coef-
ficient at 40°C, making the AT cut ideal for frequency 
control applications. Quartz is a hexagonal crystal 
(see Figure 8.17), and if the electrical field is aligned 
with the y-axis, the resulting deformation is a shear 
along the neutral z-axis. To achieve a shear motion, 
the cut must be normal to the y-axis so that charg-
ing electrodes placed on the two faces of the wafer 
can produce the field. The thickness (t) of the quartz 
plate determines the wavelengths (λ) of the funda-
mental (n = 1) and harmonic resonances through 
the expression λ = 2t/n (n = 3, 5, 7). Consequently, 
the resonant frequency for the fundamental mode is 
restricted by the thickness t of the quartz wafers to 
the range of approximately 5–20 MHz. 
A more recent type of BAW device is a film bulk 
acoustic resonator (FBAR) that is used in mobile 
telephones. FBARs feature a Q > 400 at 1.9 GHz and 
often use aluminum nitride (AlN) as the piezoelec-
tric material. The major difference between an FBAR 
and the QCM of Figure 8.19 is that the AlN thin film 
piezoelectric is much thinner than the quartz cut. 
Two types of FBAR constructs are shown in Figure 
8.19. Figure 8.19a involves the etching of a sacrificial 
support layer below the piezofilm film. Figure 8.19b 
consists of etching the substrate from the back of the 
wafer to the front surface creating a so-called pothole 
structure.
Surface Acoustic Waves
It was Lord Rayleigh, in 1887, who discovered the 
surface acoustic wave (SAW) mode of sound propaga-
tion and predicted their properties. Named for their 
discoverer, Rayleigh waves have a longitudinal and a 
vertical shear component that couple with a medium 
in contact with the device’s surface. Rayleigh waves 
are also of interest to geologists since these surface 
waves are excited by earthquakes.
A SAW device, as illustrated in Figure 8.20, com-
prises a thick ST-cut quartz plate and two interdigi-
tal metal transducers (IDTs).* In a typical “delay 
line” configuration, input and output IDTs gener-
ate or receive Rayleigh waves on the same side of a 
piezoelectric substrate. It was White and Voltmer40 
* An interdigital transducer (IDT), or interdigitated transducer, is 
a device which consists of two interlocking comb-shaped metallic 
coatings.
Quartz crystal microbalance unit
FIGURE 8.18 Quartz crystal microbalance.
FBAR
Electrode
Air
Substrate
(a)
(b)
Piezo
film
(Film bulk acoustic resonator)
Substrate
Backside
etch
Electrode
Piezo
film
FIGURE 8.19 Two methods to make film bulk acoustic 
resonators (FBARS). The piezo film is typically aluminum 
nitride (AlN).

[Page 409]
Actuators   409
who pioneered the marriage of piezoelectricity with 
microelectronics through the demonstration that 
photolithographic techniques could be employed 
to deposit IDTs on piezoelectric substrates to excite 
Rayleigh waves. Rayleigh waves have a velocity that 
is ~5 orders of magnitude less than the correspond-
ing electromagnetic wave, making Rayleigh surface 
waves among the slowest to propagate in solids. The 
wave amplitudes are typically ~10 Å, and the wave-
lengths range from 1 to 100 µm. The frequency of a 
SAW device is determined by the “finger” spacing of 
the IDTs ranging from 30 to 500 MHz (so they can 
be more than ten times faster than a QCM).
The surface particles in a Rayleigh wave move 
elliptically, resulting in a wave consisting of both 
shear and compressional components. The latter 
provokes an important attenuation effect in liq-
uids that prevents the application of SAW devices 
in such media. An exception to this loss of sound 
energy occurs for devices using waves that propagate 
at a velocity lower than the sound velocity in the 
liquid. Regardless of the displacement components, 
such modes do not radiate coherently and are thus 
relatively undamped by liquids [see next section, on 
flexural plate wave (FPW) devices]. 
Flexural Plate Waves
A final important category of surface-launched acous-
tic wave sensors is those composed of very thin plate 
devices, where the thickness of a piezoelectric sub-
strate is reduced to a dimension on the order of the 
acoustic wavelength itself. These devices use a thin 
piezoelectric substrate, or plate, as an acoustic wave-
guide that confines the acoustic energy between the
