Repository: Alvintxh/nanofab-web

# Extracted Book Sources

All 11 textbooks extracted 2026-04-05 using PyMuPDF (extract_pdf.py).

## Extraction Summary

| Book Key | File | Pages | Words | Page Numbering |
|----------|------|-------|-------|----------------|
| cui_2025 | Zheng Cui - Nanofabrication (4th ed) | 419 | ~158K | PDF labels (C1, i-xi, 1-407) |
| campbell_2008 | Campbell - Fabrication Engineering (3e) | 825 | ~369K | offset=18 (front-1..18, then 1-807) |
| teresa_2020 | De Teresa - Nanofabrication (full) | 451 | ~183K | offset=0 (sequential PDF pages) |
| madou_vol1_2011 | Madou - Fundamentals of Microfab Vol.1 | 646 | ~366K | PDF labels |

File: sources/sources_processed/books/madou_vol2_2011/madou_vol2_2011_full.txt (part 37 of 57)
100
(3.5)
10+
(.35)
schematic of a molecular beam deposition setup.1 
The technique has several potential advantages over 
CVD epitaxy (see next section): for example, the 
relatively low growth temperatures reduce diffu-
sion and autodoping effects. Precise control of layer 
thickness and doping profile on an atomic layer 
level is possible. Novel structures such as quantum 
devices,  silicon/insulator/metal sandwiches, and 
superlattices can be made. Today, half of the lasers 
that are used in CD players, as well as those in pen-
sized laser pointers, are grown by MBE. Figure 7.20 
shows the deposition of n- and p-type GaAlAs on 
a GaAs single-crystal surface.20 With MBE, virtually 
any device structure can be made. The limitations 
to consider lie in volume manufacturing and cost. 
The ultrahigh vacuum requirements make operation 
very expensive. From the available epi techniques, 
MBE exemplifies one that is perhaps the most com-
plicated.21 In Table 7.9 we review the key points con-
cerning MBE, and in Figure 7.21 we show a typical 
commercial MBE station.
FIGURE 7.20 (a) Schematic of molecular beam epitaxy 
growth chamber. (b) Example is the growth of GaAlAs epi 
on GaAs single crystal. (From Brodie, I., and J. J. Muray. 
1982. The physics of microfabrication. New York: Plenum 
Press. With permission.1)
TABLE 7.9 Key Points in MBE
Characteristics
Ultrahigh vacuum
High purity layers with good crystal structure
No chemical byproducts created at growth surface
High uniformity (<1% deviation)
Often uses multiples sources to grow alloy films
High control of composition
Growth rates are very low (0.1–10 μm/h)
In situ monitoring and feedback
Expensive
Mature production technology
FIGURE 7.21 Typical MBE system photo.

[Page 412]
412   Manufacturing Techniques for Microfabrication and Nanotechnology
Aerosol Deposition—Impact Deposition
Aerosol deposition (AD) is a mechanical film fabri-
cation method invented in 1997 by Dr. Jun Akedo of 
the National Institute of Advanced Industrial Science 
and Technology (AIST) in Japan.22 In Figure 7.22 we 
illustrate the overall configuration for film fabrica-
tion using AD, together with electron micrographs 
of raw powder and a resulting AD film.
Raw powders with an average powder diameter 
of 600 nm are mixed and vibrated with a carrier 
gas to form an aerosol. By using the pressure differ-
ence between the aerosol and a vacuum chamber, 
the aerosol is sprayed from a nozzle and impacted 
onto a substrate. Using this simple process, AD films 
with ultrafine crystalline particles of several tens of 
nanometers can be formed as shown in the cross-
sectional image of the AD film in Figure 7.22. The 
impact of solid-state particles creates a strongly 
adherent, high-density nanocrystalline film by gas 
blasting the nanosized particles onto the surface. 
The deposition rate is 30 times faster (10 µm/min) 
than traditional deposition rates and can be carried 
out even at room temperature. The formation mech-
anism is assumed to be room-temperature shock-
compaction. The impacting 600-nm particles are 
deformed and fractured into nanocrystalline struc-
tures of 10–30-nm size. Uniform deposition rates 
over a 200-mm square area have been achieved. The 
raw powders may be manufactured by conventional 
processing methods for most materials.
The two most important distinguishing character-
istics of the AD process are that 1) the deposited films 
maintain the crystalline properties of the raw pow-
der even at low deposition temperatures, and 2) rela-
tively thick films can be produced fast. This stands in 
stark contrast to the thin film-forming methods such 
as sputtering, molecular beam epitaxy (MBE), and 
chemical vapor deposition (CVD). When these latter 
methods are used to deposit a material at low tem-
peratures, for example, a piezoelectric material (typi-
cally an oxide with a perovskite crystalline structure) 
onto a substrate such as glass, an amorphous layer 
results, and all piezoelectric properties are lost. To 
maintain the piezoelectric function of this material, 
it is essential to retain the perovskite crystalline struc-
ture. To achieve this, one relies on the surface energy 
of the substrate and a temperature high enough for 
the atoms to be rearranged to form the desired per-
ovskite oxide film. In this type of deposition process, 
restructuring the particles in the crystallization pro-
cess occurs at the atomic level and far from equilib-
rium, inducing many lattice defects that result again 
in the degradation of the piezoelectric effect.
For many piezoelectric actuator applications, a 
film, several micrometers thick, is essential to out-
put sufficient mechanical energy for a given electri-
cal input. When a thick film of more than several 
micrometers is formed onto a substrate with the 
conventional thin film-forming technologies, vari-
ous problems often occur: the speed of film forming 
is not fast enough, composition tends to vary, too 
much heat is required to crystallize the film limit-
ing the choice of substrates, and so on. Because of 
these concerns, the conventional thin film-forming 
technologies have been used only for limited appli-
cations, such as for thin film sensors. In case thicker 
films are required, bulk-type piezoelectric ceramics 
AD film fabrication method
Sample
holder
Sample
substrate
He-
bottle
Aerosol
cham-
ber
–
Powder diameter
: 600 nm
Powder diameter
< 20 nm
Nozzle
Vacuum system
x-y-z
stage
AD film
Deposition chamber
Aerosol
jet stream
Raw powder
Vibrating
FIGURE 7.22 Schematic illustration of aerosol  deposition 
(AD), powder, and a resulting AD film [solid solution of 
PNN (lead nickel niobate) and PZT (lead zirconate titan-
ate)]. (http://www.nec.co.jp/techrep/en/journal/g07/
n01/070115.html)

[Page 413]
Physical and Chemical Vapor Deposition—Thin Film Properties and Surface Micromachining   413
made of sintered powders have usually been adopted 
(see Figure 7.23).
Screen-printing of piezoelectrics is a thick-film 
technique that, in principle, could cover the meso-
range between bulk ceramics and thin films. In 
screen-printing one uses a mixture of ceramic pow-
der and binder to make an ink. After screen-printing, 
the ink is fired at 1000ºC or more (screen-printing 
of ceramics is a thermal additive technique covered 
in Chapter 9). This limits this technology to ceramic 
substrate materials.
As suggested in Figure 7.23, thick film-formed 
piezoelectric devices integrated onto a substrate will 
be essential for many piezoelectric actuators of the 
future, such as in sound equipment and for products 
that require a high-precision positioning motion. 
The AD method is a film fabrication method that 
can fulfill that need. Piezoelectric AD results in 
nanocrystalline films that preserve a large dielec-
tric and piezoelectric effect and that are little influ-
enced by the underlying layers and/or substrates. 
For example, by using ceramic particles that fea-
ture chemically unstable surface characteristics, AD 
technology has been used to form ceramic films at 
room temperature on resin circuit boards to which 
ceramic is usually difficult to adhere. The maximum 
dielectric constant of the newly created ceramic 
film was 400, i.e. 10 times the dielectric constant of 
ceramic combined with resin, and is approximately 
at the same level as that of ceramic film made with 
the sputtering method that uses heat treating at a 
high temperature of 600°C. A condenser composed 
of three layers was also successfully created on an 
FR4 printed circuit board. The  capacitance of the 
newly created condenser was 300 nF/cm2, a high 
level that is ideal for practical use (http://www.nec.
co.jp/techrep/en/journal/g07/n01/070115.html).
From the above, the AD method is an excellent 
candidate for the fabrication of piezoelectric thick 
film actuators for the manufacture of micropumps, 
ultrasonic mixers in  microelectromechanical sys-
tems  (MEMS) and micrototal analysis systems 
(µ-TAS), micromanipulators for medical applica-
tions, ink-jet printer heads, flapper actuators for 
high-density hard disk drives, and other applica-
tions where large strains and high-speed response 
are necessary (see Figure 7.23).
An AD of a solid solution of PNN (lead, nickel, 
and niobate) and PZT (lead zirconate titanate) was 
attempted on zirconate ceramics and stainless steel 
substrates. Zirconate ceramics have good high-
 temperature resistance and stainless steel features, 
superior corrosion resistance, and processability 
that lead to low-cost manufacturing of practical 
piezoelectric devices. The AD film-forming process 
was carried out at room temperature with a depo-
sition rate of 10 µm/min or higher over an area of 
10 × 10 mm2. These process conditions confirm that 
this process is amenable to mass production. Figure 
7.24 shows a comparison of the film properties 
between the piezoelectric film formed by the AD and 
the conventional film deposition method. The piezo-
electric film fabricated by AD showed a piezoelectric 
constant (−d31) of 158 mp/V on a stainless substrate, 
which is almost the same value as that of film fab-
ricated by conventional film-forming technology. 
On a zirconate substrate, 360 pm/V was achieved, 
which is similar to that for bulk ceramics. As shown 
in Figure 7.24, where we plot the piezoelectric con-
stant as a function of film thickness of the actuator, 
AD covers a broad range of  thicknesses—between 
bulk ceramic material and thin film—with a better 
piezoelectric constant than screen printing (http://
www.nec.co.jp/techrep/en/journal/g07/n01/070115.
html).
Acoustic
products
Panel speaker
HDD
head unit
Thin film-type
devices
Bone-
conductive
speaker
Inkjet line printer
Linear motor
devices
Inkjet printer
Buzzer
Bulk ceramics
Optical
scanner
Zoom drive
incorporated in
a mobile phone
Auto focus drive
incorporated in
a mobile phone
Auto focus
incorporated in
a camera
LCD inverter
1
1/10
1/100
1/1000
Size (bulk ratio)
FIGURE 7.23 Use of piezoelectrics in consumer products. 
(http://www.nec.co.jp/techrep/en/journal/g07/n01/070115.
html.)

[Page 414]
414   Manufacturing Techniques for Microfabrication and Nanotechnology
Chemical Vapor Deposition
Introduction
Chemical vapor deposition (CVD) is one of the 
 principal thin film manufacturing options. In Figure 
7.25 we show how thin film processes fit in the over-
all IC fabrication scheme. In the case of thin film of 
silicon dioxide, if the surface of the wafer is silicon 
(e.g., at the start of IC fabrication), then thermal oxi-
dation is the appropriate process by which to form a 
layer of SiO2. If the oxide layer must be grown over 
materials other than silicon, such as aluminum or 
silicon nitride, then an alternative technique must 
be used, such as CVD. During CVD, the constituents 
of a vapor phase, often diluted with an inert car-
rier gas, react at a hot surface (typically higher than 
300°C) to deposit a solid thin film. In CVD, the dif-
fusive-convective transport to the hot substrate sur-
face involves many intermolecular collisions, and 
mass and heat transfer modeling of deposition rates 
is consequently much more complex than in PVD. 
Chemical vapor deposition of SiO2 is accomplished 
by reacting a silicon compound such as silane (SiH4) 
with oxygen onto a heated substrate. The reaction 
is carried out at around 425°C and can be summa-
rized by:
 
SiH4 + O2 → SiO2 + 2H2 
Reaction 7.1
The density of a CVD silicon dioxide film and its 
bonding to the substrate are generally poorer than 
that achieved by thermal oxidation. Consequently, 
CVD is used only when the preferred process is not 
feasible: when the substrate surface is not silicon or 
when the high temperature used in thermal oxida-
tion cannot be tolerated.
500
400
300
200
100
1000
100
10
1
0.1
Bulk
ceramics
AD
Screen
printing
method
Tin ﬁlm
forming
method
Bulk actuator
Film-type actuator
Sensor
Film
thickness
(µm)
Piezoelectric constant - d31 (cm/V)
FIGURE 7.24 Plot of the piezoelectric constant (–d31) as a function of film thickness of the actuator [solid solution of 
PNN (lead nickel niobate) and PZT (lead zirconate titanate)] and manufacturing means. AD covers the thickness range 
between bulk and thin film. (Based on http://www.nec.co.jp/techrep/en/journal/g07/n01/070115.html by Dr. Han Xu.)
Wafer
preparation
Design
Tin ﬁlms
Front-end
processes
Photolithography
Ion
implantation
Etch
Cleaning
Planarization
Test and
assembly
FIGURE 7.25 Thin films. CVD is a broad class of processes 
using controlled chemical reactions to create thin films 
on substrates. A variant of CVD, called plasma-enhanced 
chemical vapor deposition (PECVD), uses gas plasma to 
lower the temperature required to obtain a chemical reac-
tion and achieve film deposition.

[Page 415]
Physical and Chemical Vapor Deposition—Thin Film Properties and Surface Micromachining   415
In the CVD reaction chamber, the reactants are 
adsorbed on the heated substrate surface, and the 
adatoms undergo a series of processes resulting in 
film formation. When a molecule has reached the 
surface, the required reaction analysis is the same, 
regardless of deposition method. The molecular 
phenomena at the surface to be considered include 
sticking coefficient, surface adsorption, surface dif-
fusion, surface reaction, desorption, and film or crys-
tal growth. Gaseous byproducts are desorbed and 
removed from the reaction chamber. The reactions 
forming a solid material do not always occur on or 
close to the heated substrate (heterogeneous reac-
tions) but can also occur in the gas phase (homo-
geneous reactions). As homogeneous reactions lead 
to gas-phase cluster deposition and result in poor 
adhesion, low density, and high defect films, hetero-
geneous reactions are preferred. The slowest of any 
of the CVD steps mentioned, the gas phase or sur-
face process determines the rate of deposition. The 
sample surface chemistry, its temperature, and ther-
modynamics determine the compounds deposited. 
The most favorable end product of the physical and 
chemical interactions on the substrate surface is a 
stoichiometric-correct film. Several activation barri-
ers need to be surmounted to arrive at this end prod-
uct. Some energy source, such as thermal, photon, 
or ion bombardment, is required to achieve this.
The CVD method is very versatile and works 
over a wide range of temperatures and pressures. 
Amorphous, polycrystalline, epitaxial, and uniaxi-
ally oriented polycrystalline layers can be deposited 
with a high degree of purity, control, and economy. 
CVD is used extensively in the semiconductor 
industry and has played an important role in tran-
sistor miniaturization, for example, by introducing 
very thin film deposition of silicon. More recently, 
CVD copper and low dielectric insulators (ε < 3) 
also have become important CVD applications. 
CVD embodies the principal building technique 
in surface micromachining (see section on Doped 
Polysilicon). Modern interest in CVD is also focused 
on coating applications, such as coated carbide tools, 
solar cells, depositing refractory metals on jet engine 
turbine blades, and other applications where resis-
tance to wear,  corrosion, erosion, and thermal shock 
TABLE 7.10 Example CVD Reactions
Process Description Reaction
 1. The Mond process includes a CVD process for decomposition of nickel from nickel carbonyl [Ni(CO)4], 
which is an intermediate compound formed in reducing nickel ore:
  
Ni(CO)
Ni
4CO
4
400 °F (200 °C)
⎯
→
⎯⎯⎯⎯
+
 2. Coating of titanium carbide (TiC) onto a substrate of cemented tungsten carbide (WC-Co) to produce a 
high-performance cutting tool:
  
TiCl
TiC
4H
4
1800 °F (1000 °C), excess H2
⎯
→
⎯⎯⎯⎯⎯⎯⎯
+
Cl
 3. Coating of titanium carbide (TiC) onto a substrate of cemented tungsten carbide (WC-Co) to produce a 
high-performance cutting tool:
  
TiCl
0.5N
2H
TiN
4HCl
4
2
2
1650 °F(900 °C)
+
+
+
⎯
→
⎯⎯⎯⎯
 4. Coating of aluminum oxide (Al2O3) onto a substrate of cemented tungsten carbide (WC-Co) to produce 
a high-performance cutting tool:
  
2AlCl
3CO
3H
Al O
3CO
3
2
2
900 °F(500 °C)
2
3
+
+
+
+
⎯
→
⎯⎯⎯⎯
6HCl
 5. Coating of silicon nitride (Si3N4) onto silicon (Si), a process in semiconductor manufacturing:
  
3SiF
4NH
Si N
12HF
4
3
1800 °F(1000 °C)
3
4
+
+
⎯
→
⎯⎯⎯⎯⎯
 6. Coating of silicon dioxide (SiO2) onto silicon (Si), a process in semiconductor manufacturing:
  
2SiCl
3H O
0.5O
2SiO
6
3
2
2
1600 °F(900 °C)
2
+
+
+
⎯
→
⎯⎯⎯⎯
HCl
 7. Coating of the refractory metal tungsten (W) onto a substrate, such as a jet engine turbine blade:
  
WF
3H
W
6HF
6
2
1100 °F(600 °C)
+
+
⎯
→
⎯⎯⎯⎯

[Page 416]
416   Manufacturing Techniques for Microfabrication and Nanotechnology
are important. Table 7.10 presents some examples of 
CVD reactions that result in deposition of a metal or 
ceramic coating onto a suitable substrate.
A few words about the difference between physical 
vapor deposition (PVD) and chemical vapor deposi-
tion processes follow. PVD constitutes a group  of 
direct  line-of-sight impingement deposition tech-
niques, and CVD repre sents a class of diffusive-
convective mass trans fer deposition techniques. 
Whereas CVD includes a wide range of pressures 
and temperatures and can be applied to a great 
variety of coating and substrate materials, PVD is 
mostly limited to metal film depo sition. With PVD 
techniques we saw that sputtering leads to a better 
conformal coating than evaporation, but CVD is better 
than sputtering in this respect. Unlike CVD, which 
operates at elevated temperature, PVD operates at 
room temperature; consequently, CVD often produces 
better crystalline films than PVD. Advantages 
typically cited for CVD include that 1) it is possible 
to deposit refractory materials at temperatures below 
their melting or sintering temperatures, 2) control of 
grain size is possible, 3) the process can be carried out 
at atmospheric pressure (it does not require vacuum 
equipment); and 4) there is good bonding of coating 
to substrate surface.
Disadvantages include that 1) the corrosive and/
or toxic nature of chemicals generally necessitates a 
closed chamber and special pumping and disposal 
equipment, 2) certain reaction ingredients are rela-
tively expensive, and 3) material utilization is low. 
Many gases used in CVD systems are toxic 
(hazardous to humans), corrosive (causes corrosion 
to stainless steel and other metals), flammable 
(burns when exposed to an ignition source and an 
oxygen source), and explosive and/or pyrophoric 
(spontaneously burn or explode in air, moisture, or 
when exposed to oxygen). In Table 7.11 we compare 
a specific PVD technique (sputtering) with a specific 
CVD technique, i.e., plasma-enhanced chemical 
vapor deposition (PECVD). With CVD, layer thick-
nesses range from 1 monolayer to 100 µm.
Reaction Mechanisms and CVD Reactor
Figure 7.26 illustrates the various transport and 
reaction processes underlying CVD schematically23:
 
◾Mass transport of reactant and diluent gases 
(if  present) in the bulk gas flow region from 
the reactor inlet to the deposition zone (1)
 
◾Gas-phase reactions (homogeneous) leading to 
film precursors and byproducts (often unselec-
tive and undesirable) (2)
 
◾Mass transport of film precursors and reactants 
to the growth surface (3)
 
◾Adsorption of film precursors and reactants on 
the growth surface (4)
 
◾Surface migration of film formers to the growth 
sites (5)
 ◾Surface reactions (heterogeneous) of adatoms 
occurring selectively on the heated surface, and 
incorporation of film constituents into the grow-
ing film, that is, nucleation (island formation) (6)
 
◾Desorption of byproducts of the surface reac-
tions (7)
 
◾Mass transport of byproducts in the bulk gas 
flow region away from the deposition zone 
toward the reactor exit (8)
TABLE 7.11 Comparison of a Typical PVD Method (Sputtering) with a CVD Method
PVD
CVD
Example processes
Sputtering
PECVD
Advantages
Clean process
Easy to control composition
Easy mechanism
Good adhesion
Safe process
High deposition rate
Good step coverage
Disadvantages
Poor step coverage
Expensive
High impurity using toxic 
gas hardware complexity
Example of deposited films
Ti, TiN, Co, W
W, TiN (MOCVD), Ti, TiN, … 
SiO2, Dielectrics

[Page 417]
Physical and Chemical Vapor Deposition—Thin Film Properties and Surface Micromachining   417
CVD processes are carried out in a reactor as 
shown in Figure 7.27, which consists of 1) reactant 
supply system, 2) deposition chamber, and 3) recy-
cle/disposal system. The purpose of the reactant sup-
ply system is to deliver reactants to the deposition 
chamber in the proper proportions. The deposition 
chamber contains the substrates and the chemi-
cal reactions that lead to the deposition of reaction 
products onto the substrate surfaces. Deposition 
occurs at elevated temperatures, and the substrate 
may be heated by induction heating, radiant heat, 
or  other means. Deposition temperatures for dif-
ferent CVD reactions can range from around 250–
1950°C; therefore, the chamber must be designed 
to  meet these temperature demands. The recycle/
disposal system is to render harmless the byprod-
ucts of the CVD reaction.
In the case of a thermally driven CVD reaction, a 
temperature gradient is imposed on the reactor; the 
gas-phase species (e.g., SiH4) forms in a hot region; 
and the equilibrium shifts toward the desired solid 
(e.g., Si) in a slightly colder region. Either the gas 
phase or the surface processes can determine rate. 
Thermal energy is the sole driving force in high-
 temperature CVD reactors; for lower-temperature 
deposition, an additional energy source is needed. 
A  radiofrequency (RF) plasma, photoradiation, or 
laser radiation can be used to enhance the process, 
1) Mass transport
    of reactants
2) Film precursor
     reactions
3) Diﬀusion of
     gas molecules
4) Adsorption of
     precursors
5) Precursor diﬀusion
     into substrate
6) Surface reactions
8) Byproduct
     removal
Byproducts
Exhaust
Gas delivery
7) Desorption of
     byproducts
Continuous film
Substrate
CVD reactor
FIGURE 7.26 Schematic of transport and reaction processes underlying CVD. (Based on Jensen, K. F. 1989. 
Microelectronics processing: chemical engineering aspects. Eds. D. W. Hess, and K. F. Jensen. Washington, DC: American 
Chemical Society.23)
Deposition chamber
Furnace
Substrate (work)
Recycled reactant
products
Exhaust
Recycle/disposal system
Valves
Reactant
supplies
FIGURE 7.27 Schematic of a CVD reactor.

[Page 418]
418   Manufacturing Techniques for Microfabrication and Nanotechnology
known as plasma-enhanced chemical vapor deposition 
(PECVD), photon-assisted CVD,24 and laser-assisted 
CVD (LCVD),25 respectively.
With photon- and laser-assisted CVD systems, 
part of the energy needed for deposition is pro-
vided by photons. This method fills the need for 
lower- temperature deposition processes. With a 
laser source,  it is possible to write a pattern on a 
surface directly by scanning the micrometer-size light 
beam over the substrate in the presence of the suitable 
 reactive gases. By adjusting the focal point of the laser 
continuously, it is even possible to grow 3D micro-
structures such as fibers and springs in a wide variety 
of materials such as boron, carbon, tungsten, silicon, 
SiC, Si3N4, and so on. Laser CVD is treated as a ther-
mal additive technique in Chapter 9.25
In PECVD, which also encompasses high-density 
plasma CVD (HDPCVD), plasma activation provides 
the radicals that result in the deposited films, and ion 
bombardment of the substrate provides the energy 
required to arrive at the stable desired end products. 
Operational temperatures are lower because part 
of the activation energy needed for deposition now 
comes from the plasma.
Because CVD processes involve carrier gas flow 
over the substrate’s surface, the issue of the “fluid/
solid interface” must be dealt with in assessing the 
effectiveness of the CVD process. Whenever a fluid is 
flowing over a solid surface, a “boundary layer” is cre-
ated, as shown in Figure 7.28. The boundary layer acts 
as a barrier to transfer of heat or transport of medium. 
Transport in the gas phase takes place through diffu-
sion proportional to the diffusivity of the gas, D, and 
the concentration gradient across the boundary layer 
that separates the bulk flow (source) and substrate 
surface (sink). The flux of depositing material is given 
by Volume I, Equation 4.20 (Fick’s first law):
J
D N(x,t)
x
= −
δ
δ
The boundary layer thickness, δ(x), as a function 
of distance along the substrate, x (see Figure 7.28), 
can be calculated from (x = 0 is the leading edge):
 
δ
η
ρ
(x)
x
V
1
2
= ⎛
⎝⎜
⎞
⎠⎟ 
(7.11)
where η = gas viscosity
 
ρ = gas density
 
 V = gas stream velocity parallel to the substrate
The average boundary layer thickness, in the 
boundary layer model from Prandtl,26 can then be 
calculated over the whole plate as follows:
 
δ =
δ
η
ρ
1
L
(x)dx
2
3L
VL
0
L
1
2
=
⎛
⎝⎜
⎞
⎠⎟
∫
 
(7.12)
where L stands for the length of the plate receiving 
the deposit.
The dimensionless Reynolds number, Re, is a 
most important figure in fluid dynamics character-
izing the nature of a fluid flow (gas or liquid) (see 
Volume I, Chapter 6). It is given by:
 
Re
VL
= ρ
η
 
(Volume I, Equation 6.71)
It equals the ratio of the magnitude of inertial 
effects to viscous effects in fluid motion. For low 
values (<2000–3000), the flow regime is called lami-
nar, whereas for larger values the regime is turbulent. 
Substituting the expression for the Reynolds num-
ber in Equation 7.12, we obtain:
 
δ =
2L
3 Re
 
(7.13)
Control of δ and its uniformity over the substrate 
is an important design factor. In a horizontal CVD 
reactor (see Figure 7.29a) the substrate is often tilted 
Laminar
ﬂow
Boundary layer
Slices
Gas
ﬂow
x = o
v
y
dx
Boundary
layer
x
δ(x)
L
FIGURE 7.28 Development of a boundary layer in gas 
flowing over a flat plate. The figure shows an expanded 
view of the boundary layer. (Granger, R. A. 1995. Fluid 
mechanics. New York: Dover Publications.26)

[Page 419]
Physical and Chemical Vapor Deposition—Thin Film Properties and Surface Micromachining   419
1–3° for Si and 5–15° for GaAs. The susceptor is 
tilted so that the cross-sectional area of the chamber 
is decreased, increasing the gas velocity along the 
susceptor. This compensates for both the boundary 
layer and depletion effects.
In a vertical reactor (see Figure 7.29b and c) one 
may use a baffle to deflect the gas from the center of 
the susceptor in addition to substrate rotation, again 
leading to a more uniform δ. The stability of the flow 
in a CVD reactor is crucial in achieving uniform 
deposition. The criterion for flow stability depends 
on whether the flow is fully developed (i.e., laminar) 
before it reaches the susceptor. Gas flows in contain-
ment structures (internal flows), e.g., a cylindrical 
tube CVD reactor, differ from external flows in that 
there is a boundary layer and a uniform free stream 
in the entry region of an internal flow that accelerates 
according to the rate of growth of the boundary layer 
as shown in Figure 7.30. The velocity is uniform at the 
entrance, and the boundary layer grows with distance 
from the entrance until the flow becomes fully devel-
oped at XL. From the continuity equation (see Volume 
I, Chapter 6) it follows that the frictionless core must 
accelerate, whereas from applying the Bernoulli equa-
tion (see Volume I, Chapter 6) to a streamline in the 
free stream region, we learn that the pressure must 
decrease. At XL the velocity varies over the entire chan-
nel, and there is no free stream anymore. The laminar 
development length XL for the flow to become fully 
developed can be empirically determined as:
 
X
D
L = 0 056
.
Re
 
(7.14)
where D is the diameter of the tube. The thermal 
entrance length XT is the length beyond which the 
dimensionless temperature profile is constant with 
x  and before which it varies with x (i.e., is devel-
oping). For laminar flows in a tube, the thermal 
entrance length is a function of the Reynolds num-
ber and the Prandtl number, and for uniform sur-
face temperature it is given as:
 
X
0.033Pr ReD
T =
 
(7.15)
where the Prandtl number is defined as Pr = ν/λd (see 
Volume I, Equation 6.61), i.e., the ratio of kinematic 
viscosity and thermal diffusivity. The interpretation 
of this number is the ratio of the thickness of the 
fluid velocity boundary layer to the fluid tempera-
ture boundary layer (for water Pr is 10, and for air it 
is 0.71). Both velocity and thermal entrance length 
are considerably longer when the flow is turbulent.
By substituting the value for the average bound-
ary layer thickness from Equation 7.12 in Volume I, 
Equation 4.20 (i.e. Fick’s first law with dx = δ), the 
following  expression for the material flux to the sub-
strate results:
 
J
D
N
2L 3 Re
= −
 
(7.16)
According to Equation 7.16, the film growth rate 
in the mass flow-controlled regime should depend 
on the square root of the gas velocity, V (because the 
Reynolds number is proportional to gas velocity V). 
Wafers
To vent
Susceptor
(a)
(b)
Vertical
Horizontal
||Si
(c)
FIGURE 7.29 CVD reactor configurations: horizontal (a), 
vertical reactor (b), and barrel CVD reactor (c).
δ
XL
Potential care
Boundary layer
Fully developed ﬂow
FIGURE 7.30 Flow in the entry region of a pipe for laminar flow.

[Page 420]
420   Manufacturing Techniques for Microfabrication and Nanotechnology
Because gas-phase mass transport (see Table 7.12) is 
not an activated process, it is not strongly tempera-
ture-dependent. In Figure 7.31A we show a plot of 
silicon growth rate (in micrometers per minute) as a 
function of the gas flow rate (in liters per minute and 
proportional to the gas velocity in a fixed volume 
reaction chamber) with a substrate temperature of 
1270°C, and the predicted square root dependence 
is clearly observed over a wide range of flow rates.27
At high flow rates, the growth rate reaches a maxi-
mum and then becomes independent of flow. In this 
regime, the reaction rate controls the deposition, 
evidenced by the exponential dependence of the 
growth rate on temperature observed at those flow 
rates (see Figure 7.31Ba).27
Surface reactions can be modeled by a thermally 
activated phenomenon proceeding at a rate, k, given 
by:
 
k
k e
0
E
kT
a
=
 
(7.17)
where k0 = frequency factor 
  
Ea = activation energy in electronvolts
In Figure 7.31Bb, the growth rate (in micrometers 
per minute) of Si as a function of substrate temp-
erature and a variety of precursor gases is illustrated 
in an APCVD reactor. From the slope of an Arrhenius 
plot, as demonstrated here, the activation energy of 
the rate-determining surface process can be deduced 
(for most surface reactions, Ea ranges from 1–4 eV). 
TABLE 7.12 Mass Transport: Fundamental and 
Experimental Parameters
Fundamental Parameters
Experimental Parameters
Reactant concentration
Pressure
Diffusivity
Gas velocity
Boundary layer thickness
Temperature distribution
Reactor geometry
Gas properties (viscosity…)
Activated process
1270ºC
0          0.2         0.4         0.6         0.8         1.0         1.2         1.4         1.6
1/2
Film growth rate µm/min
1.6
1.2
0.8
0.4
0
Log (dep rate)
Mass-transport
limited regime
Reaction rate
limited regime
20%
10°C
Slope ~ Ea
1/T (*K–1)
0.7             0.8           0.9              1.0            1.1
1
0.5
0.2
0.1
0.05
0.02
0.01
1300 1200 1100  1000   900          800            700                600
Surface
reaction
controlled
SiH4
SiCl4
Si HCl3
SiH Cl
2
2
Substrate temperature,
Substrate temperature, °C
10
T(K)
3
Silicon growth rate , µm/min
(A)
(B)
(a)
(b)
FIGURE 7.31 Growth rate dependence in a Si CVD process as a function of gas flow rate (A) and temperature (B). At high 
flow rates, the growth rate reaches a maximum and then becomes independent of flow. In this regime, the reaction rate 
controls the deposition, evidenced by the exponential dependence of the growth rate on temperature observed at those 
flow rates (see a). The growth rate (in micrometers per minute) of Si as a function of substrate temperature and a variety 
of precursor gases is illustrated in an APCVD reactor (see b). (Bb) Various precursor gases are used. (Wolf, S., and R. N. 
Tauber. 1987. Silicon processing for the VLSI era. Sunset Beach, CA: Lattice Press.27)

[Page 421]
Physical and Chemical Vapor Deposition—Thin Film Properties and Surface Micromachining   421
We want the deposition reaction to occur at the gas/
wafer boundary (heterogenous reaction). However, 
the higher temperatures (650–800°C for silane) 
used to enhance surface migration also result in gas-
phase decomposition of silane, resulting in particles 
(homogeneous reaction). This is undesirable because 
particles tend to fall onto the wafers. Higher-quality 
(fewer defects) material is obtained at temperatures 
higher than 800°C. To be able to operate at higher 
temperatures, instead of silane, chlorosilanes that 
are stable up to higher temperatures are commonly 
used. Dichlorosilane (SiH2Cl2) is the most common 
and allows growth at ~800–1050°C. For a certain 
rate-limiting reaction, the temperature may increase 
high enough for the reaction rate to exceed the rate 
at which reactant species arrive at the surface. In 
such a case, the reaction rate cannot proceed any 
faster than the rate at which the reactant gases are 
supplied to the substrate by mass transport, no 
matter how high the temperature is increased (see 
plateau in Figure 7.31Ba and b). This situation is 
referred to as a mass transport-limited deposition 
process. Temperature is less important in this regime 
than it is in the reaction rate-limited (Arrhenius) 
one. In the latter case, the arrival rate of reactants is 
less important because their concentration does not 
limit the growth rate.
A direct practical application of these two pos-
sible rate-limiting processes is the way substrates 
are stacked in low-pressure CVD (LPCVD) (<10 Pa) 
versus atmospheric pressure to slightly reduced pres-
sure CVD (APCVD) (±100−10 kPa) reactors. In an 
LPCVD reactor (e.g., at ~1 Torr), the diffusivity of 
the gas species is increased by a factor of 1000 over 
that at atmospheric pressure, resulting in a one order 
of magnitude increase in the transport of reactants 
to the substrate. The rate-limiting step becomes the 
surface reaction. LPCVD reactors enable wafers to 
be stacked vertically at very close spacings as the 
rate of arrivals of reactants is less important (Figure 
7.32). On the other hand, APCVD, operating in the 
mass transport-limited regime, must be designed 
such that all locations on the wafer and all wafers 
are supplied with an equal flux of reactant species. 
In this case, the wafers often are placed horizontally 
or at a slight incline (Figure 7.29a). In APCVD, reac-
tor walls typically are cooled in a so-called cold wall 
reactor type (where only the susceptor holding the 
substrates is heated) to minimize particulate and 
impurity problems caused by deposition on them. 
Horizontal tube, hot wall reactors are the most 
widely used LPCVD reactors. In this case, not only 
the wafers but also the reaction chamber walls get 
coated. Such systems require frequent cleaning to 
avoid serious particulate contamination. They find 
wide application because of their economy, through-
put, and uniformity.
The Reynolds number in a typical LPCVD reactor 
is smaller than that for APCVD. Consequently, the 
thermal entrance length for APCVD is longer than 
that for LPCVD reactors (see Equation 7.15).
Step Coverage
Thin deposited films grow more readily on horizon-
tal, exposed surfaces than within trenches or holes, 
resulting in poor coverage of the surface with the 
film. The gaps that are formed can lead to shorts, 
reliability problems, etching failures, and other 
generally undesirable phenomena. Poor step cov-
erage results from different deposition rates in dif-
ferent parts of a microstructure. The profile of the 
thin films deposited by any CVD or PVD techniques 
depends on:
 
1. Equipment configuration
 
2. Deposition method (e.g., LPCVD, PECVD, PVD)
 
3. Reaction chemistry
 
4. Reactant transport mechanism
FIGURE 7.32 Vertical stacking of substrates in LPCVD 
reactors.

[Page 422]
422   Manufacturing Techniques for Microfabrication and Nanotechnology
Here we emphasize step coverage in CVD pro-
cesses. The mean free path of a molecule, λ, based 
on a slightly modified Equation 7.6, is given by:
 
λ =
π
kT
2 P
a
1
2
T
2
 
(7.18)
where a is the molecular diameter.28 If we assume 
a = 3 Å and T = 300 K, then PT(torr)λ(m) = 7.810−5. 
Therefore, if λ = 30 cm, then a pressure of 2.6 × 10−4 
Torr is required (see also Table 7.13).
Equation 7.18 is of crucial importance in under-
standing CVD coating of micromachined features. 
CVD films may electrically isolate underlying 
 features from subsequent layers or protect them 
against the atmosphere, determined by the degree 
at which edges and pits of the underlying features 
can be covered uniformly. As demonstrated in Figure 
7.33A, three cases can be distinguished. Ideally, 
a uniform, dense, and conformal coating should 
form (Figure  7.33Aa). This can occur in instances 
where the reactants, after first hitting the solid, have 
enough energy left for surface migration before a 
bond is established with the underlying substrate. 
Coatings in which equal film thickness exists over 
all substrate topography, regardless of its slope, are 
called conformal (see also Figure 7.5). In a second 
case, as shown in Figure 7.33Ab, the mean free path 
of the molecules is large enough to reach the bot-
tom of the trench, but little energy remains for sur-
face migration. Finally, in the third case, shown in 
Figure 7.33Ac, the mean free path length is too short 
to reach the bottom, and there is little surface migra-
tion (temperature too low). Whereas sputtering is 
better than evaporation, for the best conformal 
coating CVD is preferred. Evaporated and sputtered 
metal films often have trench profiles as shown in 
the Figure 7.33Ab, whereas CVD (especially LPCVD) 
deposited films are often more uniform and confor-
mal, as demonstrated in Figure 7.33Aa.
The value of the integral of the material flux 
in Equation 7.16 (∫Jdθ), and thus the CVD film 
thickness, is directly proportional to the range of 
feasible angles of arrival, θ, of the depositing species 
(in the absence of surface migration). Different 
TABLE 7.13 Mean Free Path in Various Gases at 20°C
Gas
PT (Torr) λ (m) (cm·Torr) at 20ºC
O2
4.9 × 10−3
Atmospheric pressure (760 Torr)
~40 nm (smaller than most chip features)
N2
4.6 × 10−3
H2
9 × 10−3
Low vacuum (0.76 Torr)
~40 μm (larger than most chip features)
He
13.6 × 10−3
Ar
4.8 × 10−3
Medium vacuum (7.6 Torr)
~4.0 mm (larger than working gap)
Ne
9.3 × 10−3
Xe
2.7 × 10−3
High vacuum (7.6 μTorr)
~4.0 m (larger than chamber)
CO2
3.0 × 10−3
H2O
3.0 × 10−3
Evaporated material travels straight 
to wafer (line of sight; thus, is very 
directional)
Cl
2.3 × 10−3
NH3
3.5 × 10−3
W
Z
(a)
(A)
(B)
(b)
(c)
θ = 180°
θ = 90°
θ = 270°
θ
α
FIGURE 7.33 Step coverage cases of deposited film. (Aa) 
Uniform coverage resulting from rapid surface migration. (Ab) 
Nonconformal step coverage for long mean free path and no 
surface migration. Distance a is the longest path a molecule 
travels to reach the corner of the trench. (Ac) Nonconformal 
step coverage for short mean free path  and no surface 
migration. (B) Different arrival angles in two dimensions.

[Page 423]
Physical and Chemical Vapor Deposition—Thin Film Properties and Surface Micromachining   423
arrival angles in two dimensions are illustrated in 
Figure 7.33B. The arrival angle at a planar surface 
is 180°. At the top of a vertical step, the arrival rate 
is nonzero over a range of 270°; the resultant film 
thickness is 270/180, or 1.5 times greater than that
