Repository: Alvintxh/nanofab-web

# Extracted Book Sources

All 11 textbooks extracted 2026-04-05 using PyMuPDF (extract_pdf.py).

## Extraction Summary

| Book Key | File | Pages | Words | Page Numbering |
|----------|------|-------|-------|----------------|
| cui_2025 | Zheng Cui - Nanofabrication (4th ed) | 419 | ~158K | PDF labels (C1, i-xi, 1-407) |
| campbell_2008 | Campbell - Fabrication Engineering (3e) | 825 | ~369K | offset=18 (front-1..18, then 1-807) |
| teresa_2020 | De Teresa - Nanofabrication (full) | 451 | ~183K | offset=0 (sequential PDF pages) |
| madou_vol1_2011 | Madou - Fundamentals of Microfab Vol.1 | 646 | ~366K | PDF labels |

File: sources/sources_processed/books/madou_vol2_2011/madou_vol2_2011_full.txt (part 38 of 57)
100
(3.5)
10+
(.35)
for the planar case. At the bottom corner of a trench, 
the arrival angle is only 90°, and the film thickness is 
90/180 or one-half that of the planar case. The CVD 
profile in Figure 7.33Ac, where the mean free path 
is short compared with the trench dimensions and 
there is no surface migration, reflects the 180°, 90°, 
and 270° arrival angles. The thick cusp at the top of 
the step and the thin crevice at the bottom combine 
to give a re-entrant shape that is particularly difficult 
to cover with evaporated or sputtered metal. Gas 
depletion effects also are observed along the trench 
walls. Along the vertical walls, the arrival angle, θ, 
is determined by the width of the opening, and the 
distance from the top and can be calculated from:
 
θ = arc tan w
z
 
(7.19)
where w is the width of the opening and z the dis-
tance from the bottom of the trench to the top  surface 
(Figure 7.33Aa). This type of step coverage, as shown 
in Figure 7.33Ab, thins along the vertical walls and 
may have a crack at the bottom of the step. For uni-
formity of deposition, in the case of Figure 7.33Ab, 
where the mean free path is longer than the distance 
α (the longest path a molecule must travel to reach 
the corner of the trench), the rate of surface migration 
of adspecies should exceed the rate of adsorption of 
adspecies. The condition of λ > α can be met by work-
ing at low pressures, based on Equation 7.18:
 
kT
2 P
a
T
2
1
2
π
> α 
(7.20)
For a given gas, Equation 7.20 gives us the pres-
sures and temperatures at which λ > α. The most 
important variable influencing the requirement for 
large surface diffusion is the reactor temperature. 
The mobility of surface species is largest on metallic 
and semiconducting surfaces, where bonding is not 
very directional, and rather limited on dielectrics, 
where highly directional covalent bonds tend to 
hold a molecule in one place once it is chemisorbed. 
There is another factor influencing conformality, 
namely, the reactive stiction coefficient, Sc, which 
might be even more important than surface diffu-
sion. To appreciate the importance of this param-
eter we need to reintroduce some simple facts about 
the mean free path in various deposition systems. 
Remember that the mean free path for APCVD is 
40 nm at 760 Torr (see Table 7.13), smaller than most 
features on an IC or a micromachine. However, the 
mean free path is 10 µm in typical working condi-
tions for LPCVD and PECVD, and for sputtering it 
is a few centimeters; therefore, in this case one can 
ignore collisions between the gas particles when 
they are inside a via or a trench-like structure. The 
only collisions are those with the surface of the 
wafer. The particular flow characteristics around an 
IC, MEMS, or NEMS feature on a substrate are given 
by the value of the Knudsen number (Kn), defined 
in this case as the ratio of the mean free path of the 
molecules (λ) to the characteristic dimension of the 
structure to be coated (e.g., the width D of the struc-
ture) (see also Equation 7.5). If the Knudsen num-
ber is greater than 1, the flow is free molecular. If, 
on the other hand, the Knudsen number is <0.01, 
the flow is viscous, that is, the atom or molecule 
bounces several times into the feature’s sidewalls. A 
transition region exists between the two. The flow 
around micromachined features is typically in this 
transition regime (0.1 < Kn = λ/w < 10) or in the free 
molecular regime (Kn > 10).
The transport of reactants to the surface at low 
 pressures is sketched in Figure 7.34. The three pro-
cesses shown here are 1) direct deposition, 2) re-emis-
sion, and 3) surface diffusion. In most applications, 
it has been found that the surface diffusion (3) is less 
important than re-emission (2), which is controlled 
Deposition precursors
Direct (Sc = 1)
1
1
Re-emission (Sc < 1)
Surface diﬀusion
2
2
3
3
FIGURE 7.34 The transport of reactants to the surface at 
low pressures.

[Page 424]
424   Manufacturing Techniques for Microfabrication and Nanotechnology
by the reactive stiction coefficient, Sc. The stiction 
coefficient is the ratio of incident precursor spe-
cies minus re-emitted ones, i.e., all the species that 
remain on the surface react, over the total of inci-
dent precursor species:
 
Sc
incident
re-emission
incident
reactio
= Γ
−Γ
Γ
= Γ
n
incident
Γ
 
(7.21)
The reactive sticking coefficient (RSC) Sc depends 
on the nature of the incoming species (molecule, 
ion, neutral, radical, size of molecule) and on the 
surface conditions. A radical or other unstable pre-
cursor molecule is likely to react readily with a sur-
face site and stick wherever it strikes (Sc = 1). A more 
stable precursor may not react readily, particularly at 
higher temperatures or when the surface is already 
saturated with adsorbents (Sc < 1). Particularly in 
dielectric deposition, it has been shown that an 
important mechanism for transport of the material 
into gaps and holes is through multiple adsorption 
and re-emission from the surface: that is, from pre-
cursors having a low RSC. When such “reflections” 
occur many times, the flux of precursor to the sur-
face inside a hole may differ very little from the flux 
onto the horizontal surfaces. In other words, the 
likelihood of reaction is important because succes-
sive adsorption and re-emission is one of the key 
mechanisms determining the effect of topography 
of a surface on the thickness of a film deposited 
on that surface, and is one of the key advantages of 
CVD over evaporation or sputtering of thin films. 
Therefore, for a direct deposition (1) Sc = 1 and with 
any degree of re-emission (2) Sc < 1. Shadowing of 
the direct flux by the walls reduces the flux at the 
bottom corners of a via or a trench, resulting in thin-
ner deposition. Lower reaction stiction coefficients 
increase the number of bounces in the trench or via 
and hence increase the probability of deposition 
precursors reaching the bottom. Thus, step coverage 
is better for lower Sc (see Figure 7.35).
To illustrate the effect of a lower Sc, imagine that 
we have a couple of metal lines (e.g., aluminum) on 
a substrate that are being used as wires, and that we 
need to cover them up with an insulating dielectric 
so that a subsequent layer of metal can be depos-
ited without being shunted out. When leaving voids 
in a fill they trap chemicals that may lead to cracks 
(dielectric) or large contact resistance and sheet 
resistance (metallization). In Figure 7.36 we show 
how a decreasing Sc fills the gap between the two 
metal lines better with the dielectric material and 
that at a value of Sc = 0.007 the gap is filled com-
pletely. The simulation model used here is SPEEDIE, 
High (Sc=1)
Low (Sc< 1)
Nonconformal
Conformal
FIGURE 7.35 A low Sc can produce more conformal cover-
age because of redeposition (usually more important than 
surface diffusion)
FIGURE 7.36 Effect of varying Sc on filling a gap between 
two metal lines. The simulation model used here is SPEEDIE, 
the Stanford etching and deposition profile simulator.

[Page 425]
Physical and Chemical Vapor Deposition—Thin Film Properties and Surface Micromachining   425
the Stanford  etching and deposition profile simu-
lator. Scaling of interconnects in future ICs will 
require more metal layers with reduced intercon-
nect pitch. The height of the metals also has to be 
increased. The larger aspect ratio between the metal 
lines will increase dramatically the problem of step 
coverage. For a small gap or opening in a film, the 
aspect ratio is the ratio of its depth to width. Filling 
high-aspect-ratio gaps (>3:1) is critical for advanced 
wafer fabrication. It is anticipated that the thickness 
of deposited films in the IC industry will reach the 
order of 10 nm rather than a few micrometers, and 
thickness uniformity will be harder to maintain.
Although LPCVD reactors have lower deposition 
rates than APCVD reactors, it is found that this is 
more than compensated for by the high wafer capac-
ity and coating uniformity. The future trend is toward 
single-wafer processing systems instead of the batch 
processes. This is because of the increasing wafer 
sizes (8 in. or more), and the development in tech-
nology to achieve better film uniformity in modern 
single-wafer reactors. The tendency is toward large 
single wafers that are transferred from station to sta-
tion in so-called cluster tools.
Besides SPEEDIE, simulation models for nonpla-
nar CVD were presented, for example, by Coronell 
et  al.29 The latter model again provides a picture 
of the evolution of the depositing film profile. The 
parameters investigated include the sticking coeffi-
cient, the surface mobility of the adsorbed reactants, 
the Knudsen number (the ratio of the mean free 
path to the feature size), the feature aspect ratio, and 
feature geometry.
Overview of CVD Process Types
In Table 7.1423,30 we review some important CVD 
processes, listing applications and operational pres-
sures and temperatures for the different types.
Atmospheric Pressure CVD
Atmospheric pressure to slightly reduced pressure 
CVD (±100–10 kPa) is used primarily to grow 
epitaxial (i.e., single-crystalline) films of Si and to 
deposit, at high rates, SiO2, for example, from the 
reaction of SiH4 and oxygen, at low temperatures of 
300–450°C [low-temperature oxide (LTO)].23 The 
epitaxy processes [also vapor phase epitaxy (VPE)] 
involve high growth temperatures (>850°C for 
Si). As we saw above, an APCVD reactor operates 
in the mass-transport regime so that wafer access, 
in contrast to the LPCVD process, becomes more 
important and temperature control less so. APCVD 
is susceptible to gas-phase reactions, and step 
coverage is often poor. High gas dilutions help 
avoid gas-phase nucleation. APCVD, reactor walls 
typically are cooled in a so-called cold wall reactor 
type (where only the susceptor holding the substrates 
is heated) to minimize particulate and impurity 
problems caused by deposition on them. In the early 
days of semiconductor processing, atmospheric 
pressure reactors were used mostly to deposit silicon 
and dielectric films. The advantage of deposition at 
atmospheric pressure is the simplicity of the reactor 
design and the high deposition rates (700 Å/min 
for SiO2). The wafers are put on a hot susceptor, 
and reactant gases flow over the susceptor. The 
susceptor is heated by using high-intensity lamps, 
radiofrequency (RF) induction, or DC electric 
current (resistive) heating. These atmospheric 
pressure reactors have low throughput, require 
excessive wafer handling during wafer loading and 
unloading, and have poor thickness uniformity 
(>10%) across the wafer. To overcome some of these 
disadvantages, continuous throughput atmospheric 
pressure reactors were developed as shown in Figure 
7.37. In these reactors, the wafers are carried through 
the reactor on a conveyor belt and are heated by 
convection. Also, there is a more uniform flow of 
the reactant gases across the wafer surface. These 
reactors have high throughput, good uniformity, 
and the ability to handle large-diameter wafers. The 
main disadvantages of this type of reactor are that they 
required frequent cleaning and that particles formed 
on the reactant dispenser head wind up on the wafers, 
which impaired process yield and device reliability.
Example 7.2: Epitaxial Si
As a first example of an APCVD application, con-
sider silicon epitaxy at 1200°C (see also Figure 
7.31B):
 
SiCl (gas)
2H
Si(solid)
4HCl(gas)
4
2
+
+
→
Reaction 7.2

[Page 426]
426   Manufacturing Techniques for Microfabrication and Nanotechnology
An intermediate species, SiCl2, is necessary 
for silicon formation, and at less than 1000°C 
no SiCl2 forms when starting from SiCl4. Lower-
temperature epitaxy can be performed by starting 
with SiH2Cl2 or SiHCl3, which both decompose more 
readily to SiCl2. When discussing Figure 7.31Bb, 
we pointed out that using pure silane (in the 
lowest temperature range) results in gas-phase 
decomposition of silane, resulting in particles 
(homogeneous reaction), and silane also must 
be avoided. Dichlorosilane (SiH2Cl2) is the most 
common and allows growth at  ~800–1,050°C. 
TABLE 7.14 Review of CVD Processes
Process
Advantages
Disadvantages
Applications
Remark 
Pressure/
Temperature
APCVD
Simple, high 
deposition rate (700 
Å/min for SiO2), low 
temperature
Poorer step 
coverage, 
particle 
contamination
Doped and undoped, 
low temperature, 
thick oxides 
(mainly dielectrics)
Mass transport-
controlled
100–10 kPa
250–450°C
LPCVD
Excellent purity and 
uniformity, 
conformable step 
coverage, large 
wafer capacity
High 
temperature 
and lower 
deposition rate
Doped and undoped, 
high-temperature 
oxides, silicon nitride, 
polysilicon, W, WSi2
Surface reaction-
controlled
100 Pa
550–650°C
VLPCVD
Single-crystalline Si 
and compound 
semiconductor 
superlattices
Surface reaction-
controlled
1.3 Pa
MOCVD
Excellent for epi on 
large surface areas
Safety concerns 
(highly toxic), 
very expensive 
source material 
Compound 
semiconductors for 
solar cells, laser, 
photocathodes, LEDs, 
HEMTs, and quantum 
wells; also W and Cu
High volume, large 
surface area 
production
PECVD
Lower substrate 
temperatures, fast, 
good adhesion, 
good step coverage, 
low pinhole density
Chemical (e.g., 
hydrogen) and 
particulate 
contamination, 
plasma 
damage
Low-temperature 
insulators over 
metals, passivation 
(nitride)
Tends to have more 
pinholes than LPCVD
2–5 Torr (pressure 
higher than in 
sputter deposition, 
more gas-phase 
collisions, less ion 
bombardment on 
surface) more 
collision in gas 
phase, less ion 
bombardment on 
substrate
−200–400°C
Atomic 
layer 
deposition 
(ALD)
ALD is the 
deposition method 
with the greatest 
potential for 
producing very thin, 
conformal films 
with control of the 
thickness and 
composition of the 
films possible at the 
atomic level.
A major 
limitation of 
ALD is its 
slowness; 
usually only a 
fraction of a 
monolayer is 
deposited in 
one cycle.
A major driving force 
for the interest in 
ALD is for scaling 
down 
microelectronic 
devices.
Many technologically 
important materials 
such as Si and Ge, 
several multi-
component oxides 
and certain metals 
cannot currently be 
deposited by ALD in 
a cost-effective way.
RT to 400°C
Spray 
pyrolysis
Inexpensive
Difficult to 
control, not 
compatible 
with IC
Gas sensors, solar 
cells, ITO, large area
Atmospheric 
100–180°C
Source: Hess, D. W., and K. F. Jensen, eds. 1989. Microelectronics processing: chemical engineering aspects. Washington, DC: American 
Chemical Society; and Sze, S. M., ed. 1988. VLSI technology. New York: McGraw-Hill. With permission.31

[Page 427]
Physical and Chemical Vapor Deposition—Thin Film Properties and Surface Micromachining   427
In Figure 7.38, we show the growth rate versus 
temperature for that reaction; the plot delineates 
a CVD polysilicon deposition region and an 
epitaxial 
monocrystalline 
silicon 
deposition 
region.27 Nominal growth rates for single-crystal 
Si varies from 0.2–1.5 µm/min, depending on the 
source gas and the growth temperature. Impurity 
atoms can be introduced in the gas stream to 
grow doped epitaxial layers (Figure 7.39) (e.g., 
arsine-doped epitaxial silicon).
Example 7.3: Oxide APCVD with 
Tetraethylorthosilicate
In low-temperature oxidation (LTO), silicon diox-
ide is deposited on the wafer out of the vapor 
phase from the reaction of silane (SiH4) with oxy-
gen at relative low temperatures (400–450°C) 
and low pressure (200–400 mTorr). Silane spon-
taneously combusts in the presence of oxygen (in 
other words, silane is pyrophoric), and to avoid 
a large depletion of the gases at the entrance of 
the furnace tube, the gases are introduced in the 
furnace through injectors along the length of the 
tube. The silane/oxygen gas mixture has been 
applied in atmospheric pressure CVD (APCVD) 
and plasma-enhanced CVD (PECVD) conditions. 
The main advantage of silane/oxygen is the low 
deposition temperature; the main disadvantage 
is the nonconformal step coverage.
Because silane is not safe, now tetraethy-
lorthosilicate (TEOS) with oxygen or ozone is 
commonly used. TEOS is a liquid at room tem-
perature, with a vapor pressure of about 1.5 
Torr. TEOS slowly hydrolyzes into silicon diox-
ide and ethanol when in contact with ambient 
moisture, but its flammability and toxicity are 
similar to that of an alcohol. Ozone is more reac-
tive than oxygen; hence the process can be car-
ried out at low temperature without plasma. 
In general, TEOS brings about a better starting 
chemistry than the traditional silane-based CVD 
technologies. Use of TEOS oxide, to replace SiH4-
based oxide in spin-on-glass and photoresist 
planarization schemes, now has become com-
monplace for devices with small features. TEOS 
is especially suited for filling high-aspect-ratio 
gaps. Trench fill by APCVD of TEOS is illustrated 
in Figure 7.40.
FIGURE 7.37 Simple continuous-feed atmospheric pressure 
reactor (APCVD): (a) Gas-injection type; (b) plenum type.
0.60
0.70
0.80
10 /T (K   )
3
-1
-2
10
2
10
4
10
1
Poly - region
Monocryst - region
Growth rate (µm/min)
1420
1120
1000 °C
FIGURE 7.38 Growth rate versus temperature. Epitaxy to 
CVD transition in CVD polysilicon deposition and epitaxial 
monocrystalline Si deposition. (From Wolf, S., and R. N. 
Tauber. 1987. Silicon processing for the VLSI era. Sunset 
Beach, CA: Lattice Press. With permission.27)
SiCl2
AsH3
AsH3
H2
H
H
H
H
H
Si
Si
Si
Si
As
As
As
HCl
FIGURE 7.39 Arsine-doped epitaxial silicon.

[Page 428]
428   Manufacturing Techniques for Microfabrication and Nanotechnology
In APCVD both undoped glass and boro-
phosphosilicate glass have been deposited from 
TEOS. The process involves the reaction of ozone 
with TEOS at a pressure of 600 Torr and at a tem-
perature less than 400°C:
 
Si(C H O)
8O
SiO
10H O
8CO
2
5
4
3
2
2
2
+
+
+
→
Reaction 7.3
While offering the same good step coverage 
over submicrometer gaps, the films from the 
thermal reaction of ozone and TEOS exhibit rela-
tively neutral stress and have a higher film den-
sity compared with low-pressure processes. This 
increased density gives the oxide greater mois-
ture resistance, lower wet etch rate, and smaller 
thermal shrinkage. Compared with a lower-pres-
sure process, the film density is increased from 
2.09–2.15 g/cm3; the wet etch rate decreased 
by more than 40%; and the thickness shrinkage 
changed from 12 to 4% after a 30-min anneal in 
dry N2 at 1000°C.33
Example 7.4: Carbon Nanotubes 
Grown by APCVD 
Carbon nanotubes are produced in atmospheric 
pressure CVD (APCVD) by catalytic dispropor-
tionation of CO or CH4 on catalyst particles (e.g., 
Fe in the form of iron pentacarbonyl). A typical 
CVD setup consists of a target substrate held in 
a quartz tube placed inside of a furnace. Typical 
parameters for carbon nanotube deposition 
include a pressure of 1 atm and a temperature 
of 700–900°C. Possible substrates include silicon, 
mica, quartz, or alumina, and the carbon sup-
ply is either CH4 or CO gas. Common catalysts 
are nickel, iron, or cobalt. In a typical procedure, 
catalyst is sputtered, layered, or specifically 
placed onto the substrate. A carbon-containing 
gas is then passed over the substrate inside the 
furnace, and growth is initiated on the catalyst 
particles. Adding 25% hydrogen increases the 
SWNT yield. Advantages of the APCVD method 
for making carbon nanotubes include increased 
length and purity of the carbon nanotubes, 
large-scale production capability, increased con-
trol, and lower temperatures.
In an intriguing development, fast-heating 
CVD now offers the ability to grow millimeter-
long carbon nanotubes while maintaining con-
trol over orientation of the carbon nanotubes. 
The fast heating minimizes the growing tubes’ 
interaction with the substrate; this is called the 
kite mechanism. In this process, a catalyst is 
applied by photolithography to a silicon wafer. 
Using this process, Huang et al.34 grew a square 
2D network of SWNTs guided by flow of carrier 
gas (Fe/Mo catalyst and CO2 gas) (Figure 7.41).
Low-Pressure CVD
Low-pressure CVD (LPCVD) at less than 10 Pa allows 
large numbers of wafers to be coated simultaneo-
usly without detrimental effects to film uniformity. 
This is the result of the large diffusion coefficient at 
low pressures leading to a growth limited by the rate 
of surface reactions rather than by the rate of mass 
transfer to the substrate. The surface reaction rate 
is very sensitive to temperature, but temperature is 
relatively easy to control. Typically, reactants can 
be used without dilution; therefore, growth rates 
are only an order of magnitude less than operation 
at atmospheric pressure allows. LPCVD in some 
cases can overcome the uniformity, step coverage, 
and particulate contamination limitations of early 
APCVD systems. One of the difficulties in the cold 
Nitride
Trench CVD oxide
Liner oxide
n-well
p-well
p– Epitaxial layer
p+ Silicon substrate
Trench ﬁll by chemical vapor deposition
TEOS-O3
FIGURE 7.40 Trench fill by atmospheric pressure chemical vapor deposition of TEOS.

[Page 429]
Physical and Chemical Vapor Deposition—Thin Film Properties and Surface Micromachining   429
100–1000 sccm. A large number of wafers (~100) 
are stacked vertically, perpendicular to the gas flow, 
in a quartz holder. The inlet gases may undergo 
homogeneous gas-phase reactions to produce the 
deposition precursors, which are transported to 
the wafer surface by gas-phase diffusion. Excellent 
film uniformities (better than 5%) are obtained in 
these reactors. Although these reactors have lower 
deposition rates, it is found that this is more than 
compensated for by the high wafer capacity. In a hot-
wall LPCVD reactor, not only the wafers get coated  
but also the reaction chamber walls get coated. Such 
systems require frequent cleaning to avoid serious 
particulate contamination (in situ cleaning using 
NF3 or ClF3). They find wide application because of 
their economy, throughput, and uniformity.
LPCVD polysilicon is used for structural layers in 
surface micromachines, and LPCVD SiO2 and phos-
phosilicate glass (PSG) are used as sacrificial layers 
(see below). Two disadvantages of LPCVD are the 
low deposition rate and the relatively high operating 
temperatures.
Very low-pressure processes (about 1 Pa) have 
been  used for the growth of single-crystalline Si 
at relatively low temperatures. Very low-pressure 
operation is also advantageous for the growth  of 
III–V compound superlattices by reducing  flow 
recirculations and improving interface abruptness.23
Example 7.5: Polysilicon Surface 
Micromachining Using LPCVD
Surface micromachining, we will see below, 
is based mostly on CMOS manufacturing. 
Alternating structural and sacrificial layers are 
deposited, patterned, and etched. Sacrificial 
wall systems (where only the susceptor holding 
the wafer is heated) described earlier is maintain-
ing a uniform temperature across the wafer surface. 
This can be overcome by putting the entire reaction 
chamber in a furnace maintained at a uniform tem-
perature, as in the case of standard resistance-heated 
hot wall tubular furnaces. A large number of wafers 
can be stacked closely in these furnaces, and good 
uniformity across the wafer and wafer-to-wafer film 
thickness can be achieved if they are operated at very 
low pressures and in the surface reaction- limited 
regime. Figure 7.42 gives the schematics of a hot-wall, 
low-pressure CVD reactor used to depo sit thin films 
of materials such as polycrystalline silicon, silicon 
dioxide, and silicon nitride. The reactor consists of 
a quartz tube heated by a resistance-heated furnace 
to maintain a uniform temperature along the reac-
tor. Gases are introduced in one end and pumped 
out from the other end of the reactor. The operat-
ing  pressures range from 0.25–2 Torr; temperatures 
range from 300–900°C; and gas flow rates range from 
FIGURE 7.41 Square 2D network of SWNTs guided by flow of carrier gas (Fe/Mo catalyst and CO2 gas). (Huang, S., X. Cai, 
and J. Liu. 2003. Growth of millimeter-long and horizontally aligned single-walled carbon nanotubes on flat substrates. 
J Am Chem Soc 125:5636–37.34)
Exhaust scrubber
Standup wafers
Furnace
Trap
Pump
Gas control
and
sequencer
Source gases
FIGURE 7.42 Low-pressure chemical vapor deposition hot 
wall reactor.

[Page 430]
430   Manufacturing Techniques for Microfabrication and Nanotechnology
layers are dissolved away at the end to free 
the  structural layers so that they can be free to 
move as demonstrated in Figure 7.43. Materials 
are more or less restricted to CMOS-type mate-
rials (polycrystalline silicon, silicon oxide, sili-
con nitride, boron phosphosilicate glass [BPSG], 
phosphosilicate glass [PSG]). Structures have low 
aspect ratios and are sometimes referred to as 
2.5D (quite planar). Polycrystalline silicon (called 
polysilicon to distinguish it from silicon having 
a single- crystal structure) has a number of uses 
in IC fabrication, including conducting mate-
rials for leads, gate electrodes in metal oxide 
semiconductor devices, and contact material in 
shallow junction devices. It is also the main struc-
tural material in surface micromachines. CVD to 
coat polysilicon onto a wafer involves reduc-
tion of silane at temperatures around 600°C, as 
expressed by the following reaction:
 
SiH
Si
2H
4
2
→
+
 
Reaction 7.4
The surface micromachining process sequence 
depicted in Figure 7.43 is for the creation of a 
simple freestanding polysilicon anchor. A sacri-
ficial layer, also called a spacer layer or base, is 
deposited on a silicon substrate (Figure 7.43a). 
CVD can be used to deposit layers of doped 
SiO2, such as phosphorus-doped silicon dioxide 
(called P-glass or PSG). Phosphosilicate glass 
(PSG) deposited by LPCVD stands out as the best 
material for the sacrificial layer because it etches 
even more rapidly in HF than SiO2. To obtain a 
uniform etch rate, the PSG film must be densi-
fied by heating the wafer to 950–1100°C in a 
furnace or a rapid thermal annealer (RTA). With 
a first mask, the base is patterned as shown 
in Figure 7.43b. A window is opened up in the 
sacrificial layer, and a microstructural thin film, 
consisting of polysilicon, is conformably depos-
ited over the patterned sacrificial layer (Figure 
7.43c). Furnace annealing of the polysilicon film 
at 1050°C in nitrogen for 1 h reduces stress stem-
ming from thermal expansion coefficient mis-
match and nucleation and growth of the film. 
Rapid thermal annealing has been found effec-
tive for reducing stress in polysilicon as well. 
With a second mask, the microstructure layer is 
patterned, usually by dry etching in CF4 + O2 or 
CF3Cl + Cl2 plasma (Figure 7.43d). Finally, selec-
tive wet etching of the sacrificial layer, e.g., in 
49% HF, leaves a freestanding micromechani-
cal structure (Figure 7.43e and f). The surface 
micromachining technique is applicable to com-
binations of thin films and lateral dimensions 
where the sacrificial layer can be etched without 
significant etching or attack of the microstruc-
ture, the dielectric, or the substrate. Typically, 
a surface micromachining stack may contain a 
total of four to five structural and sacrificial lay-
ers, but more are possible; the polysilicon sur-
face machining process at Sandia’s SUMMiT, for 
example, stacks up to five polysilicon and five 
oxide layers (see page 462). 
Plasma-Enhanced CVD
One of the most important limitations of LPCVD 
is  that it requires high deposition temperatures, 
which may be incompatible with other process 
steps, e.g., the deposition on an aluminum film. 
In plasma-enhanced CVD (PECVD), homogenous 
gas-phase reactions are initiated by collisions of 
neu trals with nonequilibrium energetic electrons 
produced by RF plasma instead of by thermal energy. 
Thus, the deposition precursors can be produced at 
much  lower temperatures by these homogenous 
reactions. Furthermore, ion bombardment makes 
the surface more reactive by creating more dangling 
bonds (active sites) and/or supplying instantaneous 
energy at the surface for the heterogeneous reac-
tion to take place. In general, PECVD can be car-
ried out at a much lower temperature than LPCVD. 
FIGURE 7.43 Basic surface micromachining process 
sequence. (a) Spacer layer deposition (the thin dielectric 
insulator layer is not shown). (b) Base patterning with 
mask 1. (c) Microstructure layer deposition. (d) Pattern 
microstructure with mask 2. (e–f) Selective etching of 
spacer layer.

[Page 431]
Physical and Chemical Vapor Deposition—Thin Film Properties and Surface Micromachining   431
Moreover, the deposition rate is found to be higher 
in PECVD than in LPCVD. There are a number of 
different reactor configurations used for PECVD, 
but the physical principle is the same in all cases. 
Two basic PECVD setups are illustrated in Figure 
7.44. In these setups, RF-induced plasma trans-
fers energy into the re actant gases, allowing the 
substrate to remain at lower temperatures than in 
APCVD and LPCVD processes. We will only detail 
the cold-wall, parallel-plate plasma deposition reac-
tor, which is very similar to an etching reactor.
With a simple parallel-plate reactor (Figure 
7.44b), substrates can be placed horizontally or, if 
the pressure is low enough, vertically. The vertical 
position is used to increase throughput. No loss of 
film-thickness uniformity occurs in the latter case 
because the PECVD method is surface reaction lim-
ited. Adequate substrate temperature control ensures 
uniformity. The chamber consists of two electrodes, 
one of which is grounded, and the other is powered 
by an RF source. Wafers are placed on the grounded 
electrode and are subjected to a less-energetic bom-
bardment than wafers placed on the powered elec-
trode. The wafers are heated from below to the 
desired temperature by resistive heaters or high-in-
tensity lamps. The reactant gases are introduced at 
the outer periphery, and they flow radially toward 
the center from where they are pumped out. Plasma 
is generated between the electrodes by the RF volt-
age applied across the electrodes. The electrode spac-
ing is about 5–10 cm, and the operating temperature 
and pressure are −400°C and 0.1–5 Torr, respectively. 
Homogenous reaction between the reactant gases is 
initiated by the electrons produced in the plasma. 
The ions are accelerated toward the electrodes as a 
result of the self-bias voltage between the plasma 
and the electrode. These energetic ions bombard the 
surface, making it more reactive, leading to higher 
deposition rates.
In most PECVD systems, the reactor configura-
tion is changed so that the potential of both the 
powered and the grounded electrode, relative to the 
plasma, become equal.27 Compared with sputter 
deposition, PECVD offers several advantages. The 
lower power densities, higher pressures, and some-
what higher substrate temperatures (e.g., >200°C) 
all lead to less-severe radiation damage than in 
 sputter deposition. Moreover, for radiation-sensitive 
substrates such as compound semiconductors, after-
glow or downstream deposition systems can be used 
where the radicals are formed in the glow discharge 
and then transported out of the region to a down-
stream deposition system. Thus, selective activation 
of reactants becomes possible without damaging 
the surface of the substrate.35 PECVD films are not 
stoichiometric because the deposition reactions vary 
widely, and particle bombardment during growth of 
a multi component system changes the composition 
according to the ratios of sputtering yields of the 
component materials (nonthermal equilibrium). 
Because of the rapid deposition without the tem-
peratures required for surface migration, film tends 
to be porous (possess holes like a sponge), leading 
to lower density than thermally grown films. Film 
stoichiometry and density can be monitored by a 
combination of etch rate comparisons to thermally 
grown films and ellipsometry to determine the index 
of refraction of the films.
Despite this negative consequence of particle 
 bombardment, in general, the more ion bombard-
ment, the better the film quality. Microstructure, 
stress, density, and other film properties show 
marked response, mostly for the better, to ion bom-
bardment during deposition. Good adhesion, low 
RF excitation coil
Wafers
Graphite
susceptor
Pump
Gas ﬂow
Plasma
Gas ﬂow
Gas ﬂow
RF electrodes
Wafers
Pump
Gas inlet
Gas inlet
(a)
(b)
FIGURE 7.44 (a) Horizontal tube reactor. (b) Schematic of a cold wall, parallel-plate plasma deposition reactor, which is 
very similar to an etching reactor.

[Page 432]
432   Manufacturing Techniques for Microfabrication and Nanotechnology
pinhole density, good step coverage, adequate elec-
trical properties, and compatibility with fine line-
width pattern transfer processes have led to wide 
use of PECVD in very large-scale integration (VLSI). 
PECVD enables dielectric films such as oxides, 
nitrides, and oxynitrides to be deposited on wafers 
with small feature sizes and line widths at low tem-
peratures and on devices unable to withstand the 
high temperatures of a thermally activated reac-
tion. Planarization represents only one of the many 
applications of this versatile technology. Another 
application is deposition of amorphous silicon thin 
films, as used in flat-panel displays, eyeglasses, and 
photovoltaic panels. The most significant applica-
tion is probably the deposition of SiO2 or Si3N4 over 
metal lines.35
Summarizing, in PECVD, low RF excitation fre-
quency, low reactor pressures, and low deposition 
rate at high temperature contribute to:
 
1. Lower processing temperature (250–450°C)
 
2. Excellent gap-fill for high-aspect-ratio gaps 
(with high-density plasma)
 
3. Good film adhesion to the wafer
 
4. High deposition rates
 
5. High film density as a result of low pinholes 
and voids
 
6. Low film stress as a result of lower processing 
temperature
Example 7.6: Si3N4 by PECVD
Silicon nitride is used as a passivation layer (pro-
tecting against sodium diffusion and moisture). 
Si3N4 has a low oxidation rate compared with 
silicon; therefore, a nitride mask can be used to 
prevent oxidation in coated areas on the silicon 
surface. Plasma nitride films are almost univer-
sally used for final passivation layers in IC fab-
rication, often in conjunction with a deposited 
oxide or PSG layer. A conventional CVD process 
for coating Si3N4 onto a silicon wafer involves 
reaction of silane and ammonia (NH3) at around 
800°C as follows:
3SiH
4NH
Si N
12H
4
3
3
4
2
+
+
→
 Reaction 7.5
Plasma-enhanced CVD is also used for basi-
cally the same coating reaction, the advantage 
being that it can be performed at a much lower 
temperature, around 300°C, compatible with 
aluminum metallization. In the latter applica-
tion, stress control is important to avoid film 
cracking and degradation of metal reliability. 
Transparency in the UV must also be ensured in 
UV-erasable EPROM (erasable programmable 
read only memory) applications. PECVD silicon 
nitride is also often used for passivation of GaAs 
MESFETs [MESFET stands for metal semiconduc-
tor field effect transistor. Instead of using a p-n 
junction for a gate, a Schottky (metal-semicon-
ductor) junction is used] to avoid oxidation of 
the exposed GaAs surface.
Properties of silicon nitride made by LPCVD 
versus PECVD are compared in Table 7.15.
Example 7.7: Polysilicon by PECVD 
We remarked earlier on the quest for low-
 temperature polysilicon deposition processes, 
driven by the need for compatibility with pre-
fabricated aluminum-metallized CMOS circuitry.  
This makes the 320°C PECVD polysilicon interest-
ing (as is the ~350°C sputter deposition method).
PECVD polysilicon films, deposited in a 50-kHz 
parallel-plate diode reactor, can be doped in 
situ and crystallized by RTA (1100°C, 100 s). 
It was shown that small-grained PECVD films 
annealed by RTA have good electrical properties 
and gauge factors between 20 and 30, similar 
to those reported for other alternative types of 
polycrystalline silicon.35
A low-temperature polysilicon PECVD process 
is not only compatible with conventional oxide 
sacrificial layers (as used in surface micromachin-
ing; see below) but also with certain organic sac-
rificial layers such as polyimides.
More 
information 
on 
CVD 
thin 
films 
and how they are influenced by the above 
TABLE 7.15 Comparison of LPCVD and PECVD Silicon 
Nitride
Property
LPCVD
PECVD
Deposition 
temperature (°C)
700–800
300–400
Composition
Si3N4
SixNyHz
Step coverage
Conformal
Fair
Stress at 23°C on 
silicon (dyn/cm−2)
1.2−1.8 × 1010 
(tensile) 
1−8 × 109 (tensile 
or compressive)

[Page 433]
Physical and Chemical Vapor Deposition—Thin Film Properties and Surface Micromachining   433
deposition parameters, as well as other param-
eters (e.g., moisture, flow rate, and gas compo-
sition), will be given in Volume III, Chapter 5 on 
selected MEMS materials.
High-Density Plasma CVD
High-density plasma sources such as inductively 
coupled plasma (ICP) and electron cyclotron reso-
nance (ECR) stations (see Figure 3.36)—machines 
discussed in Chapter 3—can be used in high- density 
plasma CVD (HDPCVD) for both enhanced deposi-
tion and enhanced etching. Both systems work at 
low pressures (a few mTorr) and can independently 
control ion flux and ion energy. In ECRCVD, one 
uses ECR to generate a high-density plasma (HDP) 
that can deposit materials at high rates while pres-
sures and temperatures remain low (Figure 7.45). 
ECRCVD technology provides a way to ensure 
durable ultrathin films. Alternating deposition and 
etch back is used for very effective planarization of 
topography. In submicrometer device fabrication, 
interlevel di electric gap filling of high-aspect-ratio 
topography generally requires the use of multistep 
deposition/etch or spin-on dielectric processing to 
produce void-free, filled structures. With HDPCVD 
processing, high- aspect-ratio (up to 4:1) sub-half-
micrometer structures can be filled and locally pla-
narized in a single processing step. For gap filling, 
HDPCVD processing consists of a simultaneous 
deposition/etching process in which films over 
topographical features are sputtered off by reactive 
ions and radicals during deposition while deposi-
tion refills the newly created voids (see Example 
7.8). The deposition/sputtering rate ratio (D/S) is an 
important measure of the gap-filling capability of 
the processes. For further reading, see Nguyen and 
references therein.36 Alternative planarization tech-
niques are reviewed in Chapter 1.
A typical ECRCVD machine is the Tek-Vac DRIE-
1100-LL-ECR (http://www.tekvac.com/prd-ecr-1.htm) 
designed for both high-density plasma CVD and 
reactive ion etching of submicrometer integrated 
circuits (ICs), optical devices, and RF microwave elec-
tron devices. This type of equipment is used for CVD 
of diamond, diamond-like carbon, SiC, Si3N4, BN, 
and other refractory or high dielectric materials. The 
equipment provides high-density plasma with low 
damage and high etching rates and is well suited 
for etching devices sensitive to high energy electron 
damage, such as low-noise amplifiers. Various mate-
rials include aluminum, copper, gallium nitride, 
gallium arsenide, and HeCdTe, and semiconductor 
dielectrics have been etched this way. The method 
provides high uniformity of  deposition and etching 
across large area substrates.
Example 7.8: Gap Filling by ECRCVD
ECRCVD simultaneously deposits and etches 
films to prevent bread-loaf and key-hole effects 
typical for PECVD processes, as shown in Figure 
7.46. As shown in Figure 7.46b, ion-induced 
deposition is filling the gap between two metal 
lines. Argon ions then sputter-etch the excess
