Repository: Alvintxh/nanofab-web

# Extracted Book Sources

All 11 textbooks extracted 2026-04-05 using PyMuPDF (extract_pdf.py).

## Extraction Summary

| Book Key | File | Pages | Words | Page Numbering |
|----------|------|-------|-------|----------------|
| cui_2025 | Zheng Cui - Nanofabrication (4th ed) | 419 | ~158K | PDF labels (C1, i-xi, 1-407) |
| campbell_2008 | Campbell - Fabrication Engineering (3e) | 825 | ~369K | offset=18 (front-1..18, then 1-807) |
| teresa_2020 | De Teresa - Nanofabrication (full) | 451 | ~183K | offset=0 (sequential PDF pages) |
| madou_vol1_2011 | Madou - Fundamentals of Microfab Vol.1 | 646 | ~366K | PDF labels |

File: sources/sources_processed/books/madou_vol3_2011/madou_vol3_2011_full.txt (part 38 of 57)
# madou_vol3_2011
QCM may also be understood by recognizing that 
the sensitivity of the acoustic mass sensor is propor-
tional to the amount of acoustic energy in the prop-
agation path that is being perturbed. Bulk acoustic 
wave sensors typically disperse the energy from the 
sensing surface through the whole bulk of the mate-
rial all the way to the other surface. This distribution 
of energy minimizes the energy density on the sur-
face, which is where the sensing is done. SAW sen-
sors, conversely, focus their energy on the surface, 
tending to make them more sensitive. However, 
SAW detectors are susceptible to changes in stiffness, 
dielectric constant, and relative permittivity relative 
to the surface mass, which can degrade sensitivity. 
BAW detectors have the principal advantage of negli-
gible influences from conductivity and permittivity.
For both TSM and SAW sensors, to obtain 
higher sensitivity, one must increase the operating 
frequency.
SAW Example Application: Dew 
Point/Humidity Sensor
If a SAW sensor is temperature controlled and 
exposed to the ambient atmosphere, water will 
TABLE 8.9 Gravimetric Sensitivities of Acoustic Sensors
Sensor 
Device 
Description 
Theoretical 
Mass 
Sensitivity, 
Sm (cm2/g) 
Typical Operating 
frequency (MHz) 
Theoretical 
Mass Limit of 
Detection (ng) 
Typical Size 
Thickness shear mode or 
quartz crystal microbalance
AT-cut quartz 
–1/ρd 
6 
5 
1 × 1 cm
Surface acoustic wave
ST-cut quartz 
–K(σ)/ρλ
20–500 
0.1 
2 × 6 mm 
Flexural plate wave
ZnO, SiN, Al 
–1/2ρd 
2–5 
0.002 
1 × 6 mm
Film bulk acoustic resonator
AlN, SiN, Al, Au
–1/ρd 
1000–2000 
0.001 
100 × 100 µm
Microcantilever with mass 
loading distributed evenly 
over the cantilever surface
Sm ~ 1/ρd
5–0.02 
0.02
Micrometer-size (see 
Figure 8.77, where t 
is used for thickness)
Sources: Ballantine, D.S., R.M. White, S.L. Martin, A.J. Ricco, E.T. Zellers, G.C. Frye, and H. Wohltjen. 1997. Acoustic wave sensors: Theory, 
design, and physico-chemical applications. San Diego, CA: Academic Press;63 and Kobrin, P., C. Seabury, A. Harker, and R. O’Toole. 
1999. Thin-film resonant chemical sensor with resonant acoustic isolator. US Patent 5936150.66

[Page 420]
420   From MEMS to Bio-NEMS: Manufacturing Techniques and Applications
condense on it at the dew point temperature, making 
it an effective dew point sensor. Current commercial 
instruments for high-precision dew point measure-
ments are based on optical techniques, which have 
cost, contamination, accuracy, sensitivity, and long-
term stability issues. At Jet Propulsion Laboratory, 
as part of a Micro Weather Station development 
program, a new microhygrometer operating on 
accurate dew point measuring principles was dem-
onstrated. A schematic illustrating the SAW hygro-
meter is shown in Figure 8.26. This device precisely 
measures the dew point/frost point temperature of 
ambient air. A quartz SAW microsensor detects the 
presence of thin layers of water on its surface as its 
temperature is varied by a miniature thermoelectric 
cooler. A fast digital feedback loop is used to control 
the sensor’s temperature such that the amount of 
water on the sensor is held constant. This tempera-
ture is the dew point or frost point. This approach 
is functionally similar to the conventional chilled 
mirror hygrometers. However, the SAW moisture 
sensor provides much higher sensitivity and faster 
response for small amounts of water than does the 
optical detectors used in conventional hygrometers. 
This advantage, coupled with a high-performance 
digital feedback loop and precise measurements of 
the sensor temperature, enables accurate measure-
ments with a response over an order of magnitude 
faster than conventional airborne hygrometers. 
Mass-Sensing FPW Devices
FPW devices with sorbent polymer films respond to 
vapors in a manner similar to SAW devices coated 
with the same polymer. The FPW vapor sensor, 
however, is slightly smaller (see Table 8.9) and 
offers lower absolute noise levels and hence lower 
vapor detection limits. Earlier we listed other advan-
tages associated with using an FPW or Lamb wave 
device for mass sensing. Lamb waves can propagate 
along a substrate even when immersed in water. 
Even though particle displacement is in the direc-
tion normal to the substrate, the low velocity of the 
acoustic waves preclude them from leaking into the 
environment. The accompanying electronics neces-
sary for Lamb wave device applications also work 
at lower frequencies than those of SAW devices and 
are thus easier to design and cheaper to implement. 
Most importantly, as shown in Table 8.9, the mass 
sensitivity of a Lamb wave sensor is considerably 
greater than that of a SAW or Rayleigh wave sensor. 
The sensitivity calculated by Ballantine et al. for an 
FPW is given as Sm ~ –1/2ρd.63 In an FPW device, 
higher sensitivity is reached by reducing the plate 
thickness, d (this may be made less than a microm-
eter!). Mass sensitivity increases as membranes 
thickness decreases, and frequency decreases at the 
same time. This scaling law is in contrast to SAW 
devices, where mass sensitivity increases as fre-
quency increases.
Acoustic Imaging
There is substantial interest in two-dimensional 
arrays of acoustic transducers for three-dimensional 
acoustic imaging. Such arrays may be used in hand-
held diver’s sonar, medical ultrasound imaging, and 
SAW
oscillator
SAW oscillator
Temp. sensor
• Rayleigh wave conﬁned to surface
• High sensitivity to condensed water
Top
Side
(a)
(b)
Two stage
Termoeletric cooler
FIGURE 8.26 Surface acoustic wave (SAW) hygrometer. (a) schematic of the direct dew point sensor.68 (Courtesy of 
Dr. M. Hoenk, Jet Propulsion Laboratory, Pasadena, CA.) (b) photograph of SAW hygrometer. The SAW device (long, 
rectangular bar) is mounted next to a platinum temperature sensor (square white package), on top of a miniature 
two-stage thermoelectric cooler. The device size is approximately 1 × 1 cm.

[Page 421]
Actuators   421
nondestructive testing. Bernstein et al.69 microfab-
ricated a 16 × 16 array of PZT pixels (3 µm thick 
and 0.4 × 0.4 mm each) for imaging purposes. The 
PZT pixels were deposited by sol-gel technology 
with polyimide in between the pixels. In a novel 
approach, the ferroelectric film was poled laterally 
(that is, in the plane of the deposited film) so that 
much larger interelectrode distances became pos-
sible. Instead of using metal electrodes on opposite 
sides of the thin PZT film, metal electrodes with a 
30-µm spacing on the top side of the film resulted in 
a 30-fold increase in voltage sensitivity. With a stress 
applied in the same direction as the poling, there 
was a further gain of a factor of 2 due to a higher 
ferroelectric coupling constant in that direction. In 
total, a 30 dB improved sensitivity, compared with 
conventional polarizing across the thickness of the 
PZT film, was measured.69 A commercially avail-
able acoustic sensor from Honeywell Corporation is 
shown in Figure 8.27.70 The microphone chip illus-
trated incorporates ZnO deposited on a silicon sub-
strate. A unique annular electrode design permits the 
parasitic signal in the zinc oxide film to be canceled 
because of temperature variations while doubling 
the output because of pressure (see Figure 8.27b).
Cast or spun-on and poled polymeric films of 
PVDF can also be employed to integrate piezoelec-
trics inexpensively into silicon micromachines. 
Gluing of commercial PVDF film with a urethane 
adhesive also works. Kolesar and Dyson,71 for exam-
ple, realized a two-dimensional electrically multi-
plexed tactile sensor this way. A 40-µm-thick PVDF 
film was glued onto an 8 × 8 array of taxel electrodes 
(400 × 400 µm each) electrically coupled to a set 
of sixty-four MOSFET amplifiers located around the 
periphery of this array. The response of the tactile 
sensor was found to be linear for loads between 
0.008 and 1.35 N. Crude imaging of the applied 
loads also was demonstrated.
Piezoelectricity Summary
Some pros for using piezoelectricity as an actuator 
mechanism are high-energy density/bandwidth and 
lower operating voltages than electrostatics. Some 
cons are fabrication complexity and reproducibility 
of the actuator characteristics, and at the microscale, 
piezoelectrics provide very limited strain/displacement.
In Table 8.10 (see also Figure 8.14) we summarize 
some of the salient points associated with piezoelec-
tric actuators.
Dielectric Induction
In the case of dielectric induction effects on particles 
in liquids and on fluids themselves, one speaks about 
Top electrode
Zinc oxide acoustic sensor
(a)
(b)
MOS
ampliﬁer
Zinc oxide
piezoelectric
film
Bottom electrodes:
Outer electrode
Inner electrode SiO2
Silicon
diaphram
Top
electrode
Inner
electrode
Outer
electrode
Outer
bottom
electrode
Inner
bottom
electrode
Output (signals cancel)
Output (signals add)
Piezoelectric response
Pyroelectric response
Connection to
integrated electronics
Polarization
FIGURE 8.27 Zinc oxide acoustic sensor. (a) Two parallel plate electrodes in Honeywell’s acoustic sensor act as capacitors. 
(b) Voltages due to temperature variations (pyroelectric effect) on zinc oxide film cancel, while those due to pressure 
add, doubling the output. (After Allen, R. 1984. Sensors in silicon. High Technology, September: 43–81.70)

[Page 422]
422   From MEMS to Bio-NEMS: Manufacturing Techniques and Applications
dielectrophoresis and EHD, respectively. The word 
dielectrophoresis implies the movement of particles 
through induction, while in electrohydrodynamics the 
emphasis is on the movement of the fluid itself. In 
dielectrophoresis, the induced charges can be attrac-
tive or repulsive with respect to the inducing field, 
depending on the dielectric constants of the particle 
and the medium in which the particle is embedded. 
This principle can be used for sorting, moving, and 
separating small objects such as biological cells.72–74 
The phenomenon is detailed in Volume I, Chapter 
6, on fluidics.
In EHD pumping, fluid forces are generated by 
the interaction of electric fields and charges in the 
fluid. In such pumps electrodes are regularly spaced 
along a microchannel and each electrode is phase 
shifted with respect to the next. In contrast to forces 
generated by mechanical pumping using an impel-
ler or bellows, EHD pumping requires no moving 
parts.75–77 The interaction of electrical fields with 
induced electrical charge in the fluid yields a force 
that then transfers momentum to the fluid.78 The 
EHD effect has also been put to use in mixing of flu-
ids of different conductivities. Choi mixed DI water 
and saline solution in a 10-pL volume this way.79 
Surface charges induced at the interface of the two 
liquid streams react with the applied electric fields to 
generate shear forces leading to rapid mixing of the 
streams passing the electrodes. Reasonable electric 
fields can only be built up with acceptable voltage 
levels within microstructures; therefore, this princi-
ple becomes more and more effective with decreas-
ing dimensions. A requirement for the continued 
existence of free charge is the presence of a spatial 
gradient in the conductivity or permittivity. Free 
charge injected into a region without gradient will 
relax in a time characterized by the relaxation time 
of the charge. One way to accomplish a conductiv-
ity gradient in the bulk of a slightly conductive fluid 
is by imposing a temperature gradient. A limitation 
of EHD is its reduced effectiveness with conductive 
fluids, such as in biological environments.
In an induction motor, localized charges are 
induced in the rotor by the electrostatic field gener-
ated by the stator electrodes. Since a finite relaxation 
time is needed for this excess charge to be diffused, 
a driving torque is generated. An induction motor is 
driven by a traveling wave of voltage and uses charge 
relaxation rather than physically salient poles in a 
variable-capacitance motor as shown in Figure 8.6b.80 
Consequently, the rotor can be a smooth uniform 
plate and may even be a fluid.81 In the case of the 
rotor blades, fabrication involves some rather tricky 
planarization steps. The conductivity of the induc-
tion motor materials, on the other hand, strongly 
affects performance, so fabrication difficulties asso-
ciated with variable-capacitance motors with rotor 
blades are traded for those associated with conduc-
tivity control in induction motors.82
Electrostriction
Electrostriction is a property of all dielectric mate-
rials caused by the presence of randomly aligned 
electrical domains within the material. With an 
electric field applied, the opposite sides of the 
domains become differently charged and attract 
each other, reducing material thickness in the direc-
tion of the applied field (and increasing thickness 
in the orthogonal directions in accordance with the 
Poisson’s ratio. The resulting strain (ratio of defor-
mation to the original dimension) is proportional 
to the square of the polarization. Reversal of the 
electric field does not reverse the direction of the 
deformation. In other words, electrostrictive mate-
rials—basically all dielectrics—develop mechanical 
deformations when subjected to an external electri-
cal field; that is, they show an increase in length 
parallel to the field. Even apparently symmetric 
crystals of nonconducting materials exhibit this 
effect, but it is usually smaller than the piezoelec-
tric effect.83 The phenomenon is attributed to the 
rotation of small electrical domains in the material 
upon exposure to a field. In the absence of the field, 
TABLE 8.10 Salient Features of Piezoelectric Actuators
 1. Stroke: small, 10–2 µm
 2. Speed: >100 kHz (see Figure 8.14)
 3. Force density: low (see Figure 8.14)
 4. Complex to fabricate
 5. Voltage: ~10–100 V
 6. Footprint: 1–10 µm
 7. Maximum energy density, Um (in J/m3): 52 × 106 Jm–3

[Page 423]
Actuators   423
the domains are oriented randomly. The alignment 
of the electrical domains parallel to the electrical 
field results in the development of a deformation 
field in the electrostrictive material. Usually, the 
effect is small, but a few materials, such as certain 
titanates and zirconates, show a large effect, in 
which case they are ferroelectric and exhibit prop-
erties analogous to ferromagnetic materials. In 
both groups of materials, spontaneous polarization 
occurs within small regions or domains. The electric 
dipoles in ferroelectric materials or the elementary 
magnets in ferromagnetic materials are in parallel 
alignment within each domain. Like piezoelectrics, 
electrostrictors are often based on the perovskite 
crystal structure. Two examples of electrostrictive 
materials are barium titanate and lead magnesium 
niobate (PMN).32,33 In the case of PMN, electrostric-
tion gives rise to a mechanical deformation com-
parable to that induced by the piezoelectric effect 
in PZT. Fripp and Hagood compared the relative 
merits of piezoceramics and electrostrictors for 
vibration suppression.83 Uchino made astronomy 
mirrors, the shape of which is continuously adjust-
able by bonding silvered glass to a series of elec-
trostrictive layers that enable one to make minute 
adjustments to the mirror’s shape in response to an 
applied field.84
A ceramic piezoelectrostrictor is used in the 
motor shown in Figure 8.28. This ultrasonic motor 
uses ultrasonic vibration (20 kHz or above) as the 
driving source and comprises a stator (a piezoelec-
trostrictor ceramic glued to a metal as the elastic 
body) and a rotor (the dynamic body). The piezo-
electrostrictor ceramic is glued onto one side of the 
metal stator. The rotor is pressed against the opposite 
stator metal surface. Comb tooth-shaped grooves 
are created on the metal stator surface facing the 
rotor. The rotor is pressed tightly against this comb-
toothed side of the stator metal surface. The ceramic 
element generates ultrasonic vibration when a spe-
cific high-frequency voltage is applied and the piezo-
electric ceramic itself is expanding and contracting. 
The ultrasonic wave, i.e., swelling and falling of the 
stator surface, travels along the surface of the stator 
in a single direction. The ultrasonic vibration that 
travels in this manner is called the progressive wave. 
The comb tooth-shaped grooves on the stator sur-
face are devised to make the amplitude of the elliptic 
motion large and to reduce abrasion. As the progres-
sive wave travels and undulates through the contact, 
an elliptic motion is generated. The locus of the 
elliptic motion points in the opposite direction of 
the progressive wave traveling on the stator surface.
Pyroelectricity
The spontaneous polarization in ferrorelectrics is 
temperature sensitive. This is called the pyroelectric 
effect, which was discovered in tourmaline [(Na,Ca)
(Li,Mg,Al)(Al,Fe,Mn)6 (BO3)3 (Si6O18)(OH4)], the 
so-called Ceylon magnet (class 3m) by Teophrast 
in 314 BC and first recorded in the scientific litera-
ture in 1824 by Brewster.32,85 The word is derived 
from the Greek for “heat electricity” and is the 
development of electric polarization in classes of 
noncentrosymmetric crystals subjected to a tem-
perature change. Electrical polarity in a biological 
material is produced by a change in temperature. 
Pyroelectricity is probably a basic physical property 
of all living organisms. First discovered in 1966 in 
Rotor
Elastic body
Piezoelectric
ceramic
Stator
Bearings
Case
Shaft
(axis)
Pressure
Pressure
Movement of rotor
Rotor (slider)
Csinωt
A
B
Ccosωt
Piezoelectric
ceramic
Stator metal
Elliptic motion
Elliptic motion
Direction
of
progressive wave
FIGURE 8.28 A ceramic piezoelectrostrictor in an ultrasonic motor. (From http://www.shinsei-motor.com/English/index.html.)

[Page 424]
424   From MEMS to Bio-NEMS: Manufacturing Techniques and Applications
tendon and bone, it has since been shown to exist 
in most animal and plant tissues and in individual 
cells. Pyroelectricity appears to play a fundamental 
part in the growth processes (morphogenesis) and 
in physiological functions (such as sensory percep-
tion) of organisms. From Volume I, Chapter 2, we 
know that there are twenty-one classes lacking a 
center of symmetry: 1, 2, m, 2mm, 222, 3, 3mm, 
32, 4, –4, 4mm, –42m, 422, 6, –6, 6mm, 62m, 622, 
23, 43m, and 432. Among materials electrically 
polarized because of crystal structure, pyroelectric 
materials are such that they become electrically 
polarized with changes in temperature, and the 
amount of electric charge produced varies accord-
ing to temperature change. The phenomenon is 
present in crystallized dielectrics with one or more 
polar axes of symmetry. In polar crystals, the cen-
troids of positive and negative charges in a unit cell 
do not coincide. As a result, nonzero polarization, 
P, of the crystal occurs. Pyroelectricity is thus only 
possible in crystals lacking a center of symmetry 
and also have a unique polar axis: 1, 2, m, 2mm, 
3, 3mm, 4, 4mm, 6, and 6mm. The polarization, P, 
of the crystal changes with temperature, and this 
is the result of a structure change with tempera-
ture. While all pyroelectric materials are piezoelec-
tric, the opposite is not true; for example, quartz 
is piezoelectric but not pyroelectric. Both zinc 
oxide, with its wurtzite crystal structure, and PZT, 
with a ferroelectric perovskite structure, feature an 
intrinsic dipole moment and show pyroelectricity 
even in thin film form. In Volume I, Figure 2.10, we 
already illustrated the pyroelectric effect in BaTiO3. 
The strongest pyroelectric effect for a thin film is 
measured with the sol-gel processed tetragonal 
PbTiO3.48,86 The pyroelectric constant, p, of these 
materials is defined as the differential change in 
polarization with temperature in the case of uni-
form heating, constant stress (σ), and low electric 
field (E) in the crystal (see also row 1 in Volume I, 
Table 2.1):
 
p 
P
T
E   0
=
∂
∂
σ
=
 
 
,
⎛
⎝⎜
⎞
⎠⎟
 
(8.66)
p is expressed in C/cm2 K. Thin films of ZnO, PZT, 
and PbTiO3 all show pyroelectric coefficients simi-
lar to the bulk material: 0.95–1.05 × 10–9 C/cm2 K 
for ZnO, 50–70 × 10–9 for PZT, and 95–125 × 10–9 
for PbTiO3.48,86
In the pyroelectric IR (for 10 µm) sensor configu-
ration shown in Figure 8.29a, two sensing elements 
are connected in electrical opposition and one is 
shielded from the radiation source, to cancel out the 
effect of any drift in ambient temperature. A germa-
nium window is used because it is opaque to visible 
light but transparent at wavelengths near 10 µm. In 
Figure 8.29b, a sensor IR array that was developed 
in the 1980s is shown. Detector elements made of 
lead strontium titanate (PST) or barium strontium 
titanate (BST) were commonly used. These materials 
have Curie temperatures close to room temperature. 
The devices operate at temperatures above the Curie 
level (in the so-called paraelectric phase), and an 
applied electric field induces the pyroelectric effect. 
Laser-assisted chemical etching produces an array 
with a large number of detector pixels. The elements 
on that array are soldered (or “bump bonded”) to a 
silicon multiplexer. Contemporary versions have as 
many as 384 × 288 pixels, and a noise-equivalent 
temperature difference (NETD) is a measure of the 
detector-noise-limited sensitivity of single-band IR 
systems) as low as 75 mK. Micromachined thin-
film elements with even lower NETDs are under 
development.
Single crystals of triglycine sulfate (TSG), LiTaO3, 
and (Sr,Ba)Nb2O6 are widely used for heat-sensing 
applications. Using LiTaO3, Hsieh et al.87 produced 
sensitive, wide-range anemometers. In all ther-
mal anemometers, the goal is to measure heat loss. 
Usually, this is accomplished by measuring the resis-
tance of a temperature-sensitive resistor; but with 
a pyroelectric sensor, heat loss generates a current 
directly. Gas flows of 0.1 mL/min to over 20 L/min 
were detected. It should be remembered that only 
changing temperatures can be detected this way. For 
a crystal maintained at a constant temperature, the 
charges will decay rapidly.
Using a thin (<5 µm), freestanding membrane of 
poly(vinylidene fluoride-trifluoroethylene) [P(VDF/
TrFE)] copolymer in a Si frame, Zavracky et al. made 
a pyroelectric IR detector array.88 The freestanding 
film is provided with top and bottom semitranspar-
ent Cr/Au electrodes, and incident IR light produces 
a voltage between these electrodes. The advantage of 

[Page 425]
Actuators   425
this polymeric pyroelectric is that it is well suited 
for microfabrication, since it can be applied to a 
substrate by spin on from a solvent-based precur-
sor. Complementary metal-oxide-silicon (CMOS) 
devices fabricated in the Si frame can be used 
for amplification and signal processing. To pre-
vent thermal conduction from the sensing film 
to the substrate, which limits sensitivity, the thin 
polymer film may be supported by a thin silicon 
nitride film.
Pyroelectric materials are used in remote control 
devices, night vision, and thermal sensors.
Thermoelectricity*
Introduction
Thermoelectricity covers three separate phenom-
ena: the Seebeck effect, the Peltier effect, and the 
* Thermoelectric actuators could equally well be discussed under ther-
mal actuators.
Thomson effect. The Seebeck phenomenon, discov-
ered by the Estonian-German physicist Seebeck in 
1821, is perhaps the best known, since it is used in 
thermocouples for the measurement of temperature 
differences. The effect is that a voltage is created in 
the presence of a temperature difference between 
two different metals or semiconductors. The mea-
sured voltage is proportional to the temperature dif-
ference, and the proportionality constant is known 
as the Seebeck coefficient, S.
Independently, the French physicist Peltier dis-
covered the reverse effect, i.e., a current flow across 
a junction results into heating or cooling. In the 
absence of a magnetic field, the Seebeck and Peltier 
effects are the two most important thermoelectric 
effects. 
The Thomson effect is the heating or cooling of 
a current-carrying conductor with a temperature 
gradient. Any current-carrying conductor (except 
for a superconductor) with a temperature difference 
between two points either absorbs or emits heat, 
(a)
(b)
Metal
shield
Electronics
container
Optical filter
4.8 × 5.8 mm
FET
Pyroelectric
detectors
Gate resistor
Circuit board
Hybrid focal-plane array
Solder
bump
bonding
Ferroelectric
wafer
Silicon
multiplexer
Rotating
chopper
IR lens
Image
difference
processor
FIGURE 8.29 Single- and multiple-element pyroelectric detectors. (a) In this single-element configuration intended 
to monitor radiation with a wavelength near 10 µm, two lead titanate pyroelectric elements are used. One detector 
 element is exposed to incoming radiation, another shielded under a metal strip. Both crystals are electrically connected 
with opposite polarities, to cancel out the effect of any drift in ambient temperature. (b) A ferroelectric-hybrid focal-
plane device comprises a lens, usually made of germanium to block visible light, and an array of individual ferroelectric 
elements, each of which is bonded by tiny balls of solder to elements from a silicon multiplexer. The incident infrared 
radiation must be periodically blocked, here by a chopper, to ensure that a temperature variation is measured. (From 
http://www.physicstoday.org/vol-58/iss-8/p31.html.)

[Page 426]
426   From MEMS to Bio-NEMS: Manufacturing Techniques and Applications
depending on the material. The Thomson effect was 
predicted and experimentally observed by William 
Thomson (Lord Kelvin) in 1851. The Seebeck effect 
constitutes a combination of the Peltier and Thomson 
effects. The Thomson effect is unique among the 
three main thermoelectric phenomena because it 
features the only thermoelectric coefficient directly 
measurable on an individual material. The Peltier 
and Seebeck coefficients can be determined only for 
pairs of materials. The Joule heat generated when 
a voltage difference is applied across a resistor is a 
loss mechanism due to nonidealities; it is related 
to thermoelectricity, but it is not generally called a 
thermoelectric effect. The Peltier-Seebeck and Thomson 
effects are reversible, whereas Joule heating, because 
of the second law of thermodynamics, cannot be 
reversible.
Mechanism behind Thermoelectricity
An applied temperature difference between two dif-
ferent metals or semiconductors causes charge carri-
ers, electrons or holes, to diffuse from the hot side 
to the cold side, similar to the way a classical gas 
expands when heated. The diffusing charges are 
scattered by impurities, imperfections, and lattice 
vibrations (phonons), and since scattering is energy 
dependent, the hot and cold carriers diffuse at dif-
ferent rates. This creates a higher density of carriers 
at one end of the material, and the separation of 
charges creates an electric field. This electric field, 
however, opposes the uneven scattering of carriers, 
and an equilibrium is reached with the net number 
of carriers diffusing in one direction canceled by 
the net number of carriers moving in the opposite 
direction. This means the thermopower of a mate-
rial depends strongly on impurities, imperfections, 
and structural changes (e.g., different dimensionali-
ties, two-dimensional, and one-dimensional), and 
the thermopower of a material is a collection of sev-
eral effects.
The build-up voltage causes a continuous current 
to flow in the conductors if they form a complete 
loop. This way, in a thermocouple (TC), a voltage 
is measured at the leads as the sum of the voltages 
across both legs of the device (see Figure 8.30). 
The thermocouple voltage is of the order of several 
microvolts per degree difference.
The Seebeck coefficient, S (in units of V/K), also 
known as the thermopower or thermoelectric power, 
measures the voltage or electric field induced in 
response to a temperature difference. If the tempera-
ture difference, ΔT, between the two ends of a mate-
rial is small, then the thermopower of a material is 
defined as follows:
 
S
V
T
= 
 
(8.67)
and a thermoelectric voltage ΔV is seen at the termi-
nals. The thermopower S is an important material 
parameter and determines the efficiency of a ther-
moelectric material. A larger induced thermoelectric 
voltage for a given temperature gradient leads to a 
larger thermoelectric efficiency.
For the thermocouple in Figure 8.30, the measured 
electromotive force (EMF) is calculated as follows:
 
V
[S
T)
S
T)]dT
A
B
T
T
1
2
=
−
∫
(
(
 
(8.68)
Reference
junction, T0
Measuring
junction, TM
ΔV
Chromel
Chromel
ΔT
95% Ni, 2% Mn, 2% Al, 1% Si
84.5% Ni, 14.2% Cr, 1.4% Si
Alumel
Termocouple
V
T+ΔT
A
B
A
T
FIGURE 8.30 Thermocouple operation. Dissimilar metal junctions (at A/B and B/A) with the reference junction 
at T0 (say, an ice bath) and the measuring junction at TM, lead to a voltage reading V. (From a talk by Chien-Neng 
Liao, NTHU.)

[Page 427]
Actuators   427
where SA and SB are the Seebeck coefficients of the 
metals A and B, and ΔT = T1 – T2 is the tempera-
ture differential between the two junctions. The 
Seebeck coefficients are nonlinear and depend on 
the conductors’ absolute temperature, material, and 
molecular structure. A thermocouple can be used 
to measure a temperature difference directly, or to 
measure an absolute temperature, by setting one 
end to a known temperature. Several thermocouples 
in series are called a thermopile. The thermocouple 
can also be used to extract energy in applications 
where heat and temperature differences are available 
“for free” (see energy harvesting in Chapter 9). Thin-
film thermocouples have been used, for example, to 
power a watch on the basis of the temperature differ-
ence between its cool front face and the warm skin 
contact. A disadvantage of this approach is the very 
low efficiency of the conversion.
Typically, a metal displays a small thermopower 
because it comes with half-filled bands. In contrast, 
semiconductors can be doped with an excess amount 
of electrons or holes and thus can have larger posi-
tive or negative values of the thermopower depend-
ing on the charge of the excess carriers.
The Peltier effect is illustrated in Figure 8.31. 
When charge carriers flow from one material into 
another in which their average transport energy is 
higher, they absorb thermal energy from the lat-
tice, and this cools the junction between the two 
materials. One can think of this as the electron gas 
expanding in the energy space as they enter the sec-
ond material. The thermoelectric process is revers-
ible, so if the direction of the current is reversed, 
energy is released to the lattice, and there is heating 
at the junction.
The definition of the Peltier coefficient, ΠAB, is 
given as the ratio of heat absorption (JQ) over cur-
rent flow (JE) (see Figure 8.31).
 
ΠAB
Q
E
J
J
=
 
(8.69)
As mentioned above, there is no direct experi-
mental method to determine an absolute Seebeck 
coefficient or absolute Peltier coefficient for an indi-
vidual material. However, in 1854, Thomson found 
two relationships, now called the Thomson or Kelvin 
relationships, relating the three thermoelectric coeffi-
cients. Therefore, only one can be considered unique. 
The absolute temperature, T; the Peltier coefficient, 
Π; and the Seebeck coefficient, S, are related by the 
first Thomson relation:
 
ΠAB = ST 
(8.70)
In turn, S and T are related to the Thomson coeffi-
cient, µ, by the second Thomson relation as follows:
 
μ   
= T dS
dT
 
(8.71)
The efficiency of a conventional thermoelectric 
cooler is controlled by a parameter Z, given by:
 
Z 
S
2
= 
σ
κ
 
(8.72)
where σ and κ are the electrical and total thermal 
conductivities (with both lattice and electrons con-
tributions) of the material, respectively, and S is the 
Seebeck coefficient (in µV/K). More commonly a 
dimensionless figure of merit ZT is defined by multiply-
ing Z with the average temperature T. Larger values 
of ZT indicate a greater thermodynamic efficiency 
and ZT is a convenient figure for comparing the 
A
B
A
Heat
absorption
Heat
generation
Electric current
direction
JE
JQ
JQ
Termoelectric (Peltier) cooler:
Q
p
n
I
I
Metal
Cold
Hot
(a)
(b)
FIGURE 8.31 In a Peltier device, current flow across a junction of dissimilar metals causes a heat flux, thus cooling one 
side and heating the other. (a) Illustration of the Peltier effect. (b) Picture of a Peltier cooler. (From a talk by Chien-Neng 
Liao, NTHU.)

[Page 428]
428   From MEMS to Bio-NEMS: Manufacturing Techniques and Applications
efficiency of devices using different materials. One 
can show that the efficiency for cooling, represented 
by Φ, and that of heating, symbolized by η, both 
increase with an increase of:
 
(    
 
   
1
1
2
1
2
+
=
+
⎛
⎝⎜
⎞
⎠⎟
ZT)
S
T
1
2
σ
κ
 
(8.73)
Consequently, requirements for a good thermoelec-
tric (TE) material are a high figure of merit (ZT), 
i.e., a high Seebeck coefficient (S), a high electri-
cal conductivity (σ), and a low thermal conductiv-
ity (κ). For good thermoelectric materials one has 
a ZT of ~1, and this remained the upper limit for 
many years. Thermoelectric compounds include 
bismuth  telluride (Bi2Te3), used for refrigeration, 
bismuth antimony (BiSb), lead telluride (PbTe), and 
silicon germanium (Si1–xGex), used for power gen-
eration. These materials today are used for smaller 
cooling/heating applications; they are not highly 
efficient but are environmentally friendly and very 
reliable. On a larger scale, thermoelectric refrigera-
tion would be very interesting as it involves no toxic 
chlorofluorocarbons (CFCs) and no moving parts 
and is quick and reliable. The biggest problem is 
that ZT has to be improved from ~0.9 to 3 or higher 
to become more commercially attractive [ZT needs 
to improve to >1.3 at 300 K for a major impact in 
electronics cooling and to around 2.5 for a revolu-
tionary impact in air conditioning and power from 
waste heat (energy scavenging)]. The pioneering 
work of Hicks and Dresselhaus in 1993 renewed 
interest in thermoelectrics.89 Dresselhaus et al. 
showed that lower- dimensional structures such as 
nanowires based on bismuth, BiSb, Bi2Te3, and SiGe 
nanotechnology could lead to a higher ZT. This 
group demonstrated that electrons in low-dimen-
sional semiconductors such as quantum wells and 
wires exhibit an improved thermoelectric power 
factor. This is due to the fact that electron motion 
perpendicular to the potential barrier is quantized 
creating sharp features in the electronic density of 
states (DOS). The higher density of states at the 
Fermi level increases σ, and the increased phonon 
boundary scattering lowers κ (see also Volume  I, 
Chapter 3 and Chapter 3, this volume). Both  factors 
contribute to make ZT higher. In Figure 8.32, we 
show the thermoelectric figure-of-merit ZT of a Bi 
quantum well and quantum wire as a function of 
size (see also Chapter 3, this volume).
Because of the massive amount of processing 
know-how and the relatively large Seebeck coeffi-
cient, polysilicon is an attractive material for thermo-
couples. The Seebeck coefficient for 0.38-µm-thick 
n-polysilicon films with a sheet resistance of 30 Ω/□ 
is –100 µV/K; for n-polysilicon with a sheet resistance 
of 2600 Ω/□, it is –450 µV/K. For p-polysilicon with 
a 400 Ω/□ sheet resistance, it is 270 µV/K. Silicon 
might also start playing a more and more important 
role in heating and cooling applications. In 2008, a 
team from Caltech and a team from University of 
California, Berkeley, separately reported that they 
were able to increase silicon’s ability to convert heat 
into electric current by as much as 100 times.90,91 
Bulk silicon is only an average material for thermo-
electric conversion, because its thermal conductivity 
is too high; heat travels across it so well that it is dif-
ficult to create the necessary temperature gradient. 
Bulk silicon at room temperature has a ZT of only 
0.01, but the Berkeley team increased that to 0.4, 
and the Caltech team increased it to 0.6. This puts 
silicon nanowires almost on par with bismuth tellu-
ride (see above). Making thermoelectric devices out 
of silicon, which is much more abundant, cheaper, 
and easier to handle than bismuth telluride, could 
help create a large market for these devices.
An excellent 2006 review on nanoscale thermal 
transport and microrefrigerators on a chip is by 
Dr. Ali Shakouri.92
8.0
T = 300 K
n-type
Trigonal direction
6.0
4.0
1D
ZT
2D
2.0
0.0
0
100
200
dw, Å
300
FIGURE 8.32 Thermoelectric figure of merit ZT of bis-
muth quantum well and quantum wire as a function of 
dimension.89

[Page 429]
Actuators   429
Electrets
A permanently charged dielectric, an electret, 
forms an elegant base to improve upon electro-
static actuation by setting up a permanent electric 
field, thereby reducing or eliminating the need 
for a large applied bias. There are many different 
methods to form electrets from high-impedance 
dielectrics, such as the corona, the liquid contact, 
and the electron beam methods.93,94 An electret-
based micromachine may incorporate a capaci-
tor charged because of the presence of the electret 
between the capacitor plates while one of the plates 
is sensitive to an external force (e.g., pressure). 
Micromachined electret microphones have been 
built this way and exhibit an open-circuit sensi-
tivity of about 2.5 mV/µbar at 1 kHz.95 By charg-
ing up SiO2 with a 300-V corona, electrets in these 
subminiature microphones exhibit a charge decay 
time constant amounting to more than 100 years 
of expected operation. Similarly, an electret-based 
pressure sensor with a permanently charged poly-
mer foil (commercially available Teflon FEP) as 
the electret has been manufactured. The foil was 
charged by electron beam exposure. A maximum 
sensitivity of 10mA/A/100 mmHg (i.e., the mea-
sured relative change of drain current), about ten 
times higher than the sensitivity of piezoresistive 
pressure sensors with comparable dimensions (1 × 
2 × 0.3 mm), was determined.
Wolffenbuttel et al.96 point out that an insu-
lating, electret-implanted rotor circumvents  two 
major limitations of electrostatic motors, namely, 
the relatively large voltages and the friction 
between the rotor and the stator during rotation. 
Replacing the polysilicon rotor in a motor as shown 
in Figure  8.6b allows propulsion at smaller drive 
voltages as well as electrostatic levitation and lat-
eral alignment of the rotor, making it virtually 
contactless. Temperature and humidity sensitivity 
constitute two of the biggest drawbacks of employ-
ing electrets in actuators.
Earlier, we pointed out that bone has piezoelec-
tric properties; Mascarenhas shows that bone can 
also be made into an electret,97,98 and Fukada et al.99 
report that plastic electrets applied to bone produce 
alterations in bone growth. 
Electrorheological Fluids
Introduction: Field-Responsive Fluids
Field-responsive fluids refer to colloidal dispersions 
whose rheological properties are modified under 
the influence of an external field, typically elec-
tric or magnetic. Upon application of such fields, 
induced dipoles in the dispersion cause the parti-
cles to form columns that align with the applied 
field. Field-responsive fluids are commonly classi-
fied as electrorheological (ER), magnetorheologi-
cal (MR), and ferrofluids (FF). FF are a variant of 
MR fluids, having as main requirement particle size 
below 20 nm.
The idea of field-responsive fluids dates back to the 
eighteenth century. As early as 1779, Gowan Knight 
attempted to obtain a magnetic fluid by suspend-
ing iron fillings in water but the fillings would settle 
too quickly. In 1896, Duff100 observed a reversible 
0.5% change of viscosity in castor oil and glycerin
