Repository: Alvintxh/nanofab-web

# Extracted Book Sources

All 11 textbooks extracted 2026-04-05 using PyMuPDF (extract_pdf.py).

## Extraction Summary

| Book Key | File | Pages | Words | Page Numbering |
|----------|------|-------|-------|----------------|
| cui_2025 | Zheng Cui - Nanofabrication (4th ed) | 419 | ~158K | PDF labels (C1, i-xi, 1-407) |
| campbell_2008 | Campbell - Fabrication Engineering (3e) | 825 | ~369K | offset=18 (front-1..18, then 1-807) |
| teresa_2020 | De Teresa - Nanofabrication (full) | 451 | ~183K | offset=0 (sequential PDF pages) |
| madou_vol1_2011 | Madou - Fundamentals of Microfab Vol.1 | 646 | ~366K | PDF labels |

File: sources/sources_processed/books/madou_vol2_2011/madou_vol2_2011_full.txt (part 39 of 57)
100
(3.5)
10+
(.35)
film at the gap entrance, resulting in a bev-
eled appearance of the film (Figure 7.46c). The 
etched material is redeposited, and the process 
is repeated, resulting in an equal “bottom-up” 
profile (Figure 7.46d).
Metalorganic CVD
Many materials that one wishes to deposit have 
too  low a vapor pressure and thus are difficult to 
transport via gases. One solution is to chemically 
attach the material (e.g., Ga, Al, Cu) to an organic 
compound that has a high vapor pressure. Organic 
2.45 Gz
ECR magnets
Gases in
Vacuum
Wafer
temperature
probe
Field-shaping
auxiliary magets
Wafer
load position
Replaceable
chamber liners
Process
position
Temperature-
controlled
horn and target
ECR
chamber
Reaction
chamber
FIGURE 7.45 In ECRCVD, the plasma can deposit a film 
while simultaneously sputtering.

[Page 434]
434   Manufacturing Techniques for Microfabrication and Nanotechnology
compounds often have very high vapor pressure. The 
organic-metal bond is very weak and can be broken 
via thermal means on a heated wafer, depositing the 
metal with the high vapor pressure organic being 
pumped away. Care must be taken to ensure little 
of the organic byproducts are incorporated. Carbon 
contamination and unintentional hydrogen incor-
poration are sometimes a problem. Crystal growth 
by metalorganic CVD (MOCVD) began in the late 
1960s. Metalorganic CVD, sometimes called organo-
metallic vapor phase epitaxy, relies on the flow of gases 
(hydrides such as arsine and phosphine and organo-
metallics such as trimethyl gallium and trimethyl alu-
minum) past heated samples placed in the gas stream. 
Typically, the reactive metal alkyls [e.g., Ga(CH3)3] 
react with a hydride of the nonmetal component (e.g., 
AsH3) to produce the pure films (e.g., GaAs) and some 
byproducts (e.g., CH4). For example:
 
(CH ) Ga (g)
AsH (g)
GaAs(s)
3CH (g)
3 3
3
4
+
→
+
 
Reaction 7.6
The biggest advantage of MOCVD is the low 
growth temperature (cold wall reactor); the biggest 
disadvantage is the high cost of the very pure chemi-
cals. MOCVD provides thickness control within one 
atomic layer and has become the preferred epitax-
ial process, a cost-effective manufacturing process 
for a variety of compound semiconductor devices. 
Foremost, MOCVD plays a key role in the manu-
facture of many optoelectronic devices with III–V 
compounds for solar cells, lasers, photocathodes, 
light-emitting diodes (LEDs), high electron mobility 
transistors (HEMTs), and quantum wells.37 By using 
MOCVD, it is easier to scale it up to larger growth 
areas than it is to scale up liquid-phase epitaxy 
(LPE) (see below), and the uniformity and surface 
morphology of MOCVD grown lasers are superior 
to those attainable with LPE.
Atomic Layer Deposition
Atomic layer deposition (ALD) is a method of apply-
ing thin films to various substrates with atomic scale 
precision and constitutes one of the most promis-
ing “new” nanotechnology fabrication techniques. 
Dr. Tuomo Suntola and coworkers in Finland intro-
duced ALD in 1974 to improve the quality of ZnS 
films used in electroluminescent displays.* It turns 
* Picosun in Espoo, Finland, develops and manufactures ALD reac-
tors for microelectronics and nanotechnology. With the help of Dr. 
Tuomo Suntola, Picosun has succeeded in developing inexpensive 
yet highly efficient ALD tools for research and development.
FIGURE 7.46 ECRCVD planarization.

[Page 435]
Physical and Chemical Vapor Deposition—Thin Film Properties and Surface Micromachining   435
out that ALD also produces outstanding high-k* 
dielectrics, metal electrodes, barriers, and  spacers 
(see list of applications in Table 7.16). Objects of 
almost any size and shape can be coated, even 
atomic force microscope (AFM) tips. The method is 
similar in chemistry to CVD, except that the ALD 
reaction breaks up the CVD reaction into two half-
* Many materials are currently under consideration as potential can-
didates for gate dielectrics for sub-0.1-µm CMOS technology. Silicon 
dioxide with a dielectric constant of 3.9 will be replaced by so-called 
high-k materials. Candidates for gate dielectrics include the oxides of 
yttrium, lanthanum, zirconium, and hafnium, which have much 
higher dielectric constants than SiO2.
reactions, keeping the precursor reagents separate 
during their reaction at the surface. As opposed 
to conventional CVD where one has continuous 
 deposition and concurrent flow of precursors, ALD 
is based on the sequential deposition of individ-
ual monolayers at the surface in a well-controlled 
manner: the growth surface is alternately exposed 
to only one of two complementary chemical envi-
ronments, i.e., individual precursors are supplied to 
the reactor one at a time. The precursors need to 
be thermally stable and should chemisorb fast and 
react aggressively with each other. Between expo-
sure steps, an inert gas purge or a pump-down step 
is used to remove any residual chemically active 
source gas or byproducts before another precur-
sor is introduced into the reactor. The overall ALD 
process then consists of a repetition of a number 
of growth cycles. Each cycle is made up of a typi-
cal sequence: 1) flow of precursor 1, 2) purge, 3) 
flow of precursor 2 and 4) purge. During a precur-
sor exposure step, precursor molecules react with 
the surface until all available surface sites are satu-
rated. Precursor chemistries and process conditions 
are chosen such that no further reaction takes place 
once the surface is completely saturated. This sur-
face saturation guarantees the self-limiting nature 
of ALD. Precursors are preferably overdosed so that 
process results become independent of potential 
slight variations in the amount of precursor sup-
plied to the surface. Thus, surface chemistry gov-
erns film growth rather than a precise control of 
tool-specific process parameters such as precursor 
flow and partial pressure. A known and constant 
thickness is deposited per growth cycle. Typically, 
deposition rates on the order of 0.1–1.0 Å/cycle are 
obtained, with cycle times ranging from 1–10 s. 
Cycle time critically depends on saturation behav-
ior, chamber volume, and reactor design. The film 
is grown in a layer-by-layer mode, and the total 
film thickness is given by the number of cycles. 
Exceptional across-wafer thickness uniformity and 
excellent step coverage on high-aspect-ratio features 
can be achieved with ALD, making this technique 
one of the most exciting nanotechnology methods. 
In Figure 7.47 we illustrate a typical ALD setup, and 
in Figure 7.48 the ALD cycle for Al2O3 deposition is 
demonstrated.
TABLE 7.16 List of ALD Applications
• High-k dielectrics (Al2O3, HfO2, ZrO2, Ta2O5, La2O3, etc.) 
for transistor gates and DRAM capacitors in Si, 
heterostructures, compound semiconductors, 
MESFETs, III–V semiconductor materials, organic 
transistors, graphene, graphite, nanotubes, 
nanowires, and molecular electronics
• Conductive gate electrodes (Ir, Pt, Ru, TiN, etc.)
• Metal interconnects and liners (Cu, WN, TaN, WNC, 
Ru, Ir, etc.); metallic diffusion barrier layers for copper 
interconnects and semiconductor vias for transistor 
gate and memory cell applications, DRAM capacitors, 
and passivation layers
• Catalytic materials (Pt, Ir, Co, TiO2, V2O5); coatings 
inside filters, membranes, catalysts (thin economical 
Pt for automobile catalytic converters), fuel cells, ion 
exchange coatings
• Nanostructures (all materials); conformal deposition 
around and inside nanostructures and MEMS
• Biomedical coatings: (TiN, ZrN, CrN, TiAlN, AlTiN, etc.); 
biocompatible materials for in vivo medical devices 
and instruments
• Piezoelectric layers (ZnO, AlN, ZnS, etc.)
• Transparent electrical conductors (ZnO:Al, ITO) 
• UV blocking layers (ZnO, TiO2)
• OLED passivation (Al2O3)
• Solid lubricant layers (WS2)
• Photonic crystals (ZnO, ZnS:Mn, TiO2, Ta2N5); coatings 
inside porous alumina, inverted opals
• Antireflection and optical filters (Al2O3, ZnS, SnO2, 
Ta2O5); Fabry-Perot, flip-flop optical filters
• Electroluminescent devices (SrS:Cu, ZnS:Mn, ZnS:Tb, 
SrS:Ce)
• Processing layers (Al2O3, ZrO2); etch barriers, ion 
diffusion barriers, fill layers for magnetic read heads
• Optical applications (AlTiO, SnO2, ZnO); photonics, 
nanophotonics, solar cells, integrated optics, optical 
coatings, lasers, variable dielectric constant 
nanolaminates
• Sensors (SnO2, Ta2O5, etc.); gas sensors, pH sensors
• Wear and corrosion inhibiting layers (Al2O3, ZrO2)

[Page 436]
436   Manufacturing Techniques for Microfabrication and Nanotechnology
 
1. Flow of precursor 1: In air, water vapor is adsorbed 
on most surfaces, forming a hydroxyl group. In the 
case of Si this forms Si-OH. After placing the sub-
strate in the reactor, trimethyl aluminum (TMA) 
is pulsed into the reaction chamber.
 
 TMA reacts with the adsorbed hydroxyl groups, 
producing methane as a reaction product.
 
Al(CH ) (g) : Si
O
H(s)
: Si
O
Al(CH ) (s)
CH (g)
3 3
3 2
4
+
−
−
→
−
−
+
 
Reaction 7.7
 
2. Purge cycle: TMA reacts with the adsorbed 
hydroxyl groups until the surface is passivated. 
TMA does not react with itself, limiting the reac-
tion to one monolayer. This leads to the perfect 
uniformity and conformality of the ADL process. 
In the purge pulse, excess TMA and the methane 
reaction product are pumped away.
FIGURE 7.48 The atomic layer deposition (ALD) process illustrated for the Al2O3 process. (From Atomic layer deposition. 
Cambridge NanoTech Inc., April 24, 2006. http://www.cambridgenanotech.com.231)
Heaters
Heaters
Wafer
Vapor pulse 1
Vacuum
pumping
out
Vapor pulse 2
High-speed valve
High-speed valve
Precursor 2
Precursor 1
Temperature-
Temperature-
controlled bath
controlled bath
FIGURE 7.47 Typical atomic layer deposition (ALD) setup. (From Atomic layer deposition. Cambridge NanoTech Inc., 
April 24, 2006. http://www.cambridgenanotech.com.231)

[Page 437]
Physical and Chemical Vapor Deposition—Thin Film Properties and Surface Micromachining   437
 
3. Flow of precursor 2: After all the TMA and meth-
ane have been pumped away, water is pulsed into 
the reactor chamber.
Water reacts with the dangling methyl groups 
on the new surface, forming aluminum-oxygen 
(Al-O) bridges and hydroxyl surface groups wait-
ing for a new TMA pulse.
 
2H2O(g) + :Si−O−Al(CH3)2(s) → :Si−O−Al(OH)2(s) + 2CH4(g) 
Reaction 7.8
 
4. New purge cycle: The reaction product meth ane 
is pumped away. Excess water does not react with 
the hydroxyl surface groups, again causing per-
fect passivation limited to one monolayer.
 
 One TMA pulse, one purge, and one water pulse 
form one cycle. Here three cycles are shown, with 
approximately 1 Å/cycle. Each cycle, including 
pulsing and purging, takes about 3 s.
FIGURE 7.48 (Continued)

[Page 438]
438   Manufacturing Techniques for Microfabrication and Nanotechnology
The list of applications for ALD keeps expanding, 
as evident from Table 7.16. In Table 7.17 we compare 
ALD with CVD.
Epitaxy
Introduction
Epitaxial techniques arrange atoms in single-crystal 
fashion on a crystalline substrate acting as a seed 
crystal so that the lattice of the newly grown film 
duplicates that of the substrate. The lattice constant 
of the epitaxially grown layer needs to be close to 
the  lattice constant of the substrate wafer. Other-
wise, the bonds cannot stretch far enough, and dis-
locations will result.
Si epitaxy is used for high-purity layer growth and 
can form very thick doped structures (30–100 µm) 
not possible with implantation or diffusion. Such 
thick, pure layers are often used in power devices 
with thinner, 1–5-µm structures, commonly used for 
CMOS and bipolar technology. In surface microma-
chining, where polycrystalline silicon functional lay-
ers are built up on a substrate rather than etched in 
the bulk of a single-crystal substrate as in bulk micro-
machining, epi-grown SOI wafers are a very attrac-
tive alternative. Surface micromachines built from 
layers of epi silicon and isolated from the substrate 
by a SiO2 layer combine the most attractive features 
of surface micromachining (i.e., CMOS compatibil-
ity and freedom in types of structural shapes) with 
the superior single-crystal properties of the epilayer. 
For ICs, SOI is compatible with existing wafer pro-
cesses, provides 50% faster circuit speed than bulk 
silicon, allows easier scaling to finer line widths, and 
can reduce the number of required mask levels for 
a given design by ~30%. SOI may very well repre-
sent the wave of the future in the IC industry rather 
than GaAs.38 Silicon micromachining has typically 
followed in the footsteps of the IC industry; there-
fore, the prevalence of SOI in IC is a good indicator 
of coming trends in micromachining. SOI simplifies 
building micromachines by reducing the number of 
masks, reducing packaging concerns, and making 
integration of electronics easier. In the IC industry, 
many device parameters such as transistor break-
down voltage, junction capacitance, transistor gain, 
and AC performance depend on the epilayer thick-
ness, thus necessitating precise control of it. This 
precise control also enables more reproducible and 
predictable mechanical micromachines.
Liquid- and Solid-Phase Epitaxy
In the section on PVD techniques we discussed 
molecular beam epitaxy (MBE) as the most ad vanced. 
In the CVD section we encountered two types of 
vapor phase epitaxy (VPE) techniques, APCVD and 
MOCVD. For silicon processing, VPE has met with 
the widest acceptance because excel lent control of 
impurity concentration and crystalline perfection 
can be achieved. In growing an epilayer with VPE, the 
processing is accomplished under closely controlled 
conditions at higher temperatures than conventional 
CVD of Si, using diluted reacting gases to slow the 
process so that an epitaxial layer can be successfully 
formed. Here, we briefly discuss liquid- and solid-
phase epitaxy. For depositing multilayer structures 
TABLE 7.17 Comparison of ALD with CVD
ALD
CVD
Highly reactive precursors
Less reactive precursors
Slower deposition
Faster deposition
Precursors react separately on the substrate
Precursors react at the same time on the substrate
Low-temperature deposition possible
Higher deposition temperature
Precursors must not decompose at process temperature
Precursors can decompose at process temperature
Uniformity ensured by the saturation mechanism
Uniformity requires uniform flux of reactant and temperature
Stoichiometric films with large area uniformity and 3D 
conformality
Gentle deposition process for sensitive substrates
Thickness control by counting the number of reaction 
cycles
Thickness control by precise process control and monitoring
Surplus precursor dosing acceptable
Precursor dosing important

[Page 439]
Physical and Chemical Vapor Deposition—Thin Film Properties and Surface Micromachining   439
of different materials on the same substrate, liquid 
phase epitaxy (LPE) is used. LPE films grow from a 
liquid solution very near the equilibrium state, mak-
ing the technique reproducible and resulting in films 
with low concentrations of growth-induced defects. 
A schematic for a typical LPE setup is presented in 
Figure 7.49.1 In operation, a graphite slider plate 
moves relative to a multiple-well assembly to bring 
the substrate in a recess in the slider plate in contact 
with the different solutions. LPE has found its wid-
est application in producing epitaxial layers of III–V 
compounds (e.g., InP, GaAs) for lasers and photode-
tectors. Anderson reviews the technique well.39
Solid-phase epitaxy describes the crystalline 
regrowth of amorphous layers that extend continu-
ously to the underlying single-crystal substrate. At 
temperatures between 500 and 600°C, in the case 
of silicon, a recrystallization process occurs on 
the underlying crystalline substrate, and regrowth 
proceeds toward the surface. Regrowth is faster on 
(100) than on (111) Si, and impurities such as B, P, 
and As enhance the regrowth, whereas O, C, N, and 
Ar retard it.27
Selective Epitaxy
The incorporation of selective epi in the micro-
machining arsenal is making more versatile micro-
structures possible. Under the correct growth 
conditions and/or surface treatment, it is possible 
to initiate Si growth in selected areas.27,40 Selective 
 epitaxial growth allows the formation of closely 
spaced silicon features isolated by SiO2 (see Figure 
7.50). Besides increased density over other insula -
tion techniques (important mainly for the IC 
industry), structures as shown in Figure 7.50a and 
b, might enable a host of interesting mechanical 
microstructures. For example, imagine that the SiO2 
in Figure 7.50b is selectively etched away, result-
ing in an epi anchor with suspended polybeams. In 
selective epitaxy of the type shown in Figure 7.50a, 
silicon atoms possessing high surface mobility 
migrate to sites on the single crystal where nucle-
ation is favored. In the ideal case, all the epi grows 
exclusively in the oxide openings. Silicon mobility 
improves in the presence of halides. The higher the 
number of chlorine atoms in the silicon source, the 
better the degree of selectivity (e.g., SiHCl3 is a bet-
ter source than SiH2Cl2). The selective deposition 
shown in Figure 7.50b is accomplished by simul-
taneous deposition of epitaxial silicon in the oxide 
openings and polysilicon on the oxide surfaces. The 
angle between the epi and the poly in Figure 7.50b 
depends on the crystallographic orientation of the 
Resistive furnace
Resistive furnace
Graphic
sliding
solution
holder
Push rod
Fused silica tube
Thermocouple
Substrate
Stop
H2  Out
H2  In
Solutions
1
2
3
4
Graphite
seed holder
FIGURE 7.49 Liquid-phase epitaxy setup. (From Brodie, I., 
and J. J. Muray. 1982. The physics of microfabrication. New 
York: Plenum Press. With permission.1)
SiO2
SiO2
Substrate
SiO2
SiO2
Substrate
SiO2
SiO2
Substrate
Ept
(a)
SiO2
SiO2
Substrate
Ept
(b)
Poly Si
Poly Si
FIGURE 7.50 Selective deposition of epitaxial silicon. (a) Selective deposition of epi Si on Si in SiO2 windows. 
(b) Simultaneous deposition of epi Si on Si, and polysilicon on SiO2. (From Wolf, S., and R. N. Tauber. 1987. Silicon 
processing for the VLSI era. Sunset Beach, CA: Lattice Press.27)

[Page 440]
440   Manufacturing Techniques for Microfabrication and Nanotechnology
substrate. The angle is 90° for <110> orientations, 
72° toward the polysilicon for <100> orientations, 
or tapered toward the single-crystal silicon at 70° 
for the <111> orientation.27 These figures represent 
interesting angles from which  to construct micro-
mechanical structures. This selective deposition 
process also lends itself to CVD, for example, for 
selective deposition of W.
Epilayer Thickness
Epitaxial layer thickness is a critical parameter both 
in IC applications and micromachines and there fore 
must be accurately measured and controlled. Many 
devices, from discrete transistors and 16-megabyte 
dynamic random access memory (DRAM) to mem-
brane-based micromechanical structures, use silicon 
epitaxial layer wafers as their starting material. The 
thickness of an epitaxial layer forms an integral part 
in the design of many micromachined devices. For 
example, in a piezoresistive pressure sensor, epilayer 
thickness control ultimately determines the pressure 
sensitivity control.
Epilayer thickness can be measured from infra-
red reflectance, angle lap and stain, tapered groove, 
weighing, capacitance-voltage measurements, and 
profilometry. The most widely used, nondestructive 
method of measuring epi thickness is with infrared 
instruments. Fourier transform infrared offers auto-
mated epilayer thickness measurements.41
CVD Equipment
For a detailed historical timeline of vacuum coating 
and vacuum/plasma technology, visit http://www.
svc.org/H/H_HistoricalTime.html, posted on the 
Internet by the Society of Vacuum Coaters.
Typical sources for CVD equipment are CVD 
Equipment Corporation (http://www.cvdequipment 
.com) and IonBond Inc. (http://www.ionbond.com). 
Commercial epitaxial services offer layers ranging 
from 0.5–150 µm and N, P, N+, and P+ type with 
uniformity better than ±5%.
Planar (http://www.planar.com) and Cambridge 
NanoTech 
(http://www.cambridgenanotech.com) 
manufacture atomic layer deposition (ALD) systems 
for many coating applications. Vacuum equipment 
to clean, deposit, and etch is combined more and 
more in so-called cluster tools (Figure 7.51).42
Selection criteria for the additive processes 
reviewed in this chapter depend on a variety of con-
siderations, such as:
 
1. Limitations imposed by the substrate or the 
mask material: Tmax (maximum temperature), 
surface morphology, substrate structure and 
geometry, and so on
 
2. Apparatus requirement and availability
 
3. Limitations imposed by the material to be 
deposited: chemistry, purity, thickness, Tmax, 
morphology, crystal structure, and so on
 
4. Rate of deposition to obtain the desired film 
quality
 
5. Adhesion of deposit to the substrate; necessity 
of adhesion layer or buffer layer
 
6. Total running time, including setup time and 
postcoating processes
 
7. Cost
 
8. Ease of automation
 
9. Safety and ecological considerations
FIGURE 7.51 Cluster tools. (a) Schematic. (b) Example 
from Ovonyx (http://www.ovonyx.com/corporate).

[Page 441]
Physical and Chemical Vapor Deposition—Thin Film Properties and Surface Micromachining   441
Mechanical Properties of Thin Films
Introduction
The study of the mechanical behavior of thin films 
started in the 1950s. This early work was initiated 
to better understand the stresses and failures in 
integrated circuit (IC) structures. The MEMS field, 
especially surface micromachining, provided an 
additional impetus in the late 1980s, and the inves-
tigations were extended to more general applica -
tions of thin films. In this section, advances in 
the understanding of mechanical properties of 
thin films  are  reviewed with special focus on the 
mechanical behavior of polycrystalline thin films 
for MEMS and NEMS applications.
Thin films in surface micromachines must satisfy 
a large set of rigorous chemical, structural, mechan-
ical, and electrical requirements. Excellent adhe-
sion, low residual stress, low pinhole density, good 
mechanical strength, and chemical resistance all 
may be required simultaneously. For many micro-
electronic thin films, the material properties depend 
strongly on the details of the deposition process 
and the growth conditions, and some properties 
may depend on postdeposition thermal processing, 
referred to as annealing. Furthermore, the details of 
thin-film nucleation and/or growth may depend on 
the specific substrate or on the specific surface ori-
entation of the substrate. Although the properties 
of a bulk material might be well characterized, its 
thin-film form may have properties substantially 
different from those of the bulk. For example, thin 
films generally display smaller grain size than bulk 
materials. An overwhelming reason for the many 
differences stem from the properties of thin films, 
which exhibit a higher surface-to-volume ratio than 
large chunks of material and are strongly influenced 
by the surface properties.
Examples where thin films are directly “mechani-
cally challenged” include the myriad of structural 
and moving parts in MEMS devices, such as the 
membranes in pressure sensors, hinges in micromir-
ror arrays, wear-resistance coatings on cutting tools, 
and protective coatings for magnetic disks. In many 
other applications, thin films are selected primarily 
because of their unique electronic, magnetic, opti-
cal, or thermal properties; however, the mechani-
cal characteristics of the materials of choice in such 
applications are not unimportant because thin films 
are often subjected to large mechanical stresses dur-
ing both the manufacturing process and normal 
operation of the end-use devices.
Some terminology characterizing thin films and 
their deposition is introduced in Table 7.18.
Because thin films were originally not intended 
for load-bearing applications, their mechanical 
properties were ignored for a long time. As we indi-
cated earlier, it was the IC and MEMS world that 
TABLE 7.18 Thin-Film Terms Used in Characterizing Deposition
Term
Remark
Film
Bond energy <10 kcal/mol
Chemisorbed film
Bond energy >20 kcal/mol
Nucleation
Adatoms forming stable clusters
Condensation
Initial formation of nuclei
Island formation
Nuclei grow in three dimensions, especially along the substrate surface
Coalescence
Nuclei contact each other and larger, rounded shapes form
Secondary nucleation
Areas between islands are filled in by secondary nucleation, resulting in a continuous film
Grain size of thin film
Generally smaller than for bulk materials and function of deposition and annealing 
conditions (higher T, larger grains)
Surface roughness
Lower at high temperatures except when crystallization starts; at low temperature the 
roughness is higher for thicker films, also oblique deposition and contamination 
increases roughness 
Epitaxial and amorphous films
Very low surface roughness
Density
More porous deposits are less dense; density reveals a lot about the film structure
Crystallographic structure
Adatom mobility: amorphous, polycrystalline, single crystal or fiber texture, or 
preferred orientation

[Page 442]
442   Manufacturing Techniques for Microfabrication and Nanotechnology
precipitated a strong appreciation for the need of 
an understanding of the mechanical properties as 
essential for improving the reliability and lifetime 
of thin films, even in nonstructural applications.43 
Generally, mechanical stresses in thin films can be 
divided into intrinsic or growth stresses that develop 
during the deposition process and extrinsic stresses 
that are induced by external physical effects. The 
extrinsic stresses are induced by various physical 
effects after the film is grown.
Thin-film materials are fabricated using very dif-
ferent processing methods than those for bulk mate-
rials, such as the various CVD and PVD deposition 
techniques studied in the current chapter. These 
processing methods often result in development of 
intrinsic mechanical stresses in the films. We saw ear-
lier that metal films sputtered at room temperature 
typically consist of very fine grains, whereas evapo-
rated films are often highly textured with larger grain 
sizes than sputtered films. It was also pointed out 
that mobility of the atoms of the deposited material 
significantly affects the microstructure formation in 
both deposition and postdeposition processes. The 
microstructure evolution during the growth process 
typically involves 1) nucleation of crystallite islands 
from the condensed material atoms at many sites on 
the substrate surface, 2) growth of individual crystal-
lite islands until they coalescence with other islands, 
and 3) coarsening of grains during thickening of the 
film. For bulk materials, the crystal grain growth 
occurs at the expense of small grains through the 
motion of grain boundaries, driven by the reduction 
in the total grain boundary energy. In thin films the 
situation is a bit more complex because free surfaces 
and interfaces also play an important role in the 
microstructure development. Mismatch strains often 
develop between the film and the substrate, and 
this leads to higher strain energy in the film. Grain 
growth and crystallographic texture development in 
thin films are driven by the reduction of the total 
energy, including the grain boundary energy, the 
surface and interface energy, and the strain energy. 
This is a thermally activated kinetic process, and for 
films grown at room temperature, grain growth and 
texture development are often slow because of lack 
of thermal activation, resulting in a metastable struc-
ture with very fine grains (see section on sputtered 
films). The microstructure of thin films can be fur-
ther modified through a postdeposition process, 
such as annealing. During annealing, grains grow 
and crystallographic textures develop to minimize 
the total energy at a rate determined by the anneal-
ing temperature. When a grain grows to a size on the 
order of the film’s thickness, the grain boundaries 
start intersecting the film surface, forming grooves at 
the surface. These grooves suppress further growth 
of the grain. As a result, a columnar grain structure 
with grain boundaries traversing the film thickness 
results. Thus, the grain size in the plane of the film is 
on the order of the film thickness.
There have been many mechanisms proposed for 
the development of growth stresses, which depend 
sensitively on the material systems, deposition tech-
nique, and process parameters. Mechanics at small 
length scales in micro- and nanotechnology is a chal-
lenge for those who recognize its existence and want to 
optimize the mechanical performance of micro- and 
nanosystems and a threat for those who ignore it. We 
will see in Volume III, Chapter 6 on metrology and 
analytical techniques that surface micromachined 
devices contribute strongly to the understanding of 
mechanical properties of thin films.
Strength of Thin Films
Most thin film properties can be simply explained 
through extrapolation of bulk behavior, but other 
properties depend on mechanisms that remain 
unexplained. The strength of thin films is such an 
example. A substantial body of work has shown that 
thin metal films can support much higher stresses 
than the same material in bulk form. This strength-
ening has generally been attributed to dimensional 
and microstructural constraints on dislocation 
activity in these films. Dimensional constraints are 
imposed by the interfaces and the small dimensions 
typically encountered in thin films, whereas micro-
structural constraints arise from the very fine grains 
that often typify thin films. In bulk materials, micro-
structural constraints dominate the plastic behavior 
of the material. However, when material dimensions 
are comparable to microstructural length scales—as 
is typically the case for thin films—free surfaces and 
interfaces play an important role as well. For exam-
ple, dislocations can exit the material through free 

[Page 443]
Physical and Chemical Vapor Deposition—Thin Film Properties and Surface Micromachining   443
surfaces, whereas interfaces may prevent them from 
doing so. Consequently, strong interfaces lead to a 
higher cumulative dislocation density in the film 
and result in a higher flow stress and a greater strain-
hardening rate. In addition to dimensional con-
straints, the microstructure of thin films also affects 
their mechanical properties. Because thin films are 
fabricated using different techniques than those for 
bulk materials, the microstructure of thin films is 
often very different from that of bulk materials.
Let us remember what controls the strength of a 
material. Based on their bond strength most mate-
rials should be much stronger than they are in prac-
tice. For example, the strength for an ionic bond 
should be about 106 psi, but a more typical strength 
for an ionic material is 40 103 psi. The reason, as 
we saw in Volume I, Chapter 2, is that materials do 
not usually fail by breaking bonds. Real materials 
have lots of dislocations; therefore, the strength of 
the material depends on the force required to make 
the dislocation move, not the bonding energy. 
When dislocations move, slip occurs and the direc-
tion of the movement is the same as the Burgers 
vector (= the deformation direction, e.g., for an 
edge dislocation it is perpendicular to the disloca-
tion line, and for a screw dislocation it is parallel 
to the line of the dislocation). When dislocations 
run into each other a traffic jam effect results; thus, 
more dislocations increase the strength of a mate-
rial. Dislocations may be pinned by solutes, inter-
stitials, and precipitates. An example of a solute 
is Zn atoms in a Cu matrix: the bigger Zn atoms 
make the slip plane “rougher,” and thus increase 
the resistance to dislocation motion. Precipitates 
(small particles) also can promote strengthening 
by impeding dislocation motion. Applying a force 
to the material increases the number of disloca-
tions, and this is called strain hardening or cold work. 
Work hardening accounts for the higher strength of 
cold rolled steel. Grain boundaries act to impede 
dislocation motion because the slip systems in 
adjoining grains will usually not line up; increases 
in yield strength arising from this mechanism are 
called boundary strengthening. In a small grain, a dis-
location gets to the boundary and stops. In a large 
grain, the dislocation can travel farther. Therefore, 
a small grain size equates to more strength. Hall 
and Petch, working independently around 1950, 
found that the yield strength of a polycrystalline 
material follows the following dependence:
 
σ
σ
Y
K
d
=
+
0
 
(Volume I, Equation 2.70)
where σ0 is the lattice friction stress needed to 
move dislocations and K is a constant (e.g., the 
elastic limit of copper doubles when the grain size 
decreases from 100 µm to 25 µm). This relation 
is essentially empirical, but it can be rationalized 
by viewing the second term as related to the stress 
needed to activate a new mobile dislocation in an 
unfavorably oriented grain. The Hall-Petch rela-
tion is illustrated in Figure 7.52 for steel at room 
temperature. The grain size is often given in ASTM 
grain size number (n)—a measure of the size of 
the grains in a crystalline material obtained by 
counting the number of grains per square inch at a 
magnification × 100. Instead of yield strength one 
might also plot the hardness (H) of the material in 
Figure 7.52. Indentation (hardness) testing is very 
common for bulk materials where the direct rela-
tionship between bulk hardness and yield strength 
is well known. Pressing a hard, specially shaped 
point into the surface and observing the indenta-
tion can measure hardness. This type of measure-
ment is of little use for measuring thin films less 
than 5 × 104 Å. Consequently, very little is known 
35.0
30.0
25.0
20.0
15.0
10.0
5.0
0.0
0.00      0.200       0.400     0.600     0.800     1.000      1.200
Yield stress/10 [MPa]
 [µm– ]
d
– 1
2
1
2
FIGURE 7.52 The Hall-Petch equation—the relationship 
between yield strength and grain size—in steel at room 
temperature.

[Page 444]
444   Manufacturing Techniques for Microfabrication and Nanotechnology
about the hardness of thin films. Recently, special-
ized instruments have been constructed (e.g., the 
nanoindenter) in which load and displacement data 
are collected while the indentation is introduced in 
a thin film. This eliminates the errors associated 
with later measurement of indentation size and pro-
vides continuous monitoring of load/displacement 
data similar to a standard tensile test. Load resolu-
tion may be 0.25 µN, displacement resolution 0.2–
0.4 nm, and x-y sample position accuracy 0.5 µm. 
Empirical relations have correlated hard ness with 
Young’s modulus and with uniaxial strength of 
thin films. Hardness calculations must include 
both plastic and long-distance elastic deformation. 
If the indentation is deeper than 10% of the film, 
corrections for elastic hardness contribution of the 
substrate must also be included.43 Mechanical prop-
erties such as hardness and modulus of elasticity 
can also be determined on the micro- to picoscales 
using an atomic force microscope (AFM).44 Bushan45 
provides an excellent introduction to this field in 
the Handbook of Micro/Nanotribology.
The Hall-Petch relationship has been well estab-
lished experimentally for grain sizes in the millime-
ter through submicrometer regimes. Consequently, 
it was thought that nanosized grains would produce 
materials with even greater mechanical integrity. 
The above relation indicates that simply by decreas-
ing the grain size one can make a material arbi-
trarily strong! Of course, this is not sensible because 
a polycrystalline material with grain size of a single 
atom would just be amorphous or a single crystal. 
In other words, there must be a limit where Hall-
Petch breaks down! It is easily recognized that the 
Hall-Petch behavior is expected to break down, for 
example, if the smallest dislocation loop no longer 
fits in a grain (Figure 7.53). For very small grain 
sizes one can perform atomistic simulations of the 
deformation, and these simulations suggest that for 
very small grain sizes there is a reverse Hall-Petch 
effect, i.e., the strength decreases with increasing 
grain size; in other words, an optimal grain size 
(dc) exists as suggested by the plot in Figure 7.54. 
The classic Hall-Petch relationship is based on 
the idea that grain boundaries act as obstacles to 
dislocation movement and that dislocations re quire 
greater amounts of energy to overcome these bar-
riers. Because dislocations are carriers of plastic 
deformation, this manifests itself macroscopically 
as an increase in material strength. The deformation 
mechanism for materials with very small grains 
(<20 nm) is different, and it has been suggested that 
plastic deformation in this case is no longer domi-
nated by dislocation motion but by atomic sliding 
of grain boundaries.46 For very small grain sizes, 
this sliding effect might conceivably constitute the 
dominant effect because of the larger ratio of grain 
boundary to crystal lattice, and this mode of defor-
mation could then lead to the observed softening 
of a nanomaterial. Other explanations to rational-
ize the apparent softening of metals with nanosized 
grains include poor sample quality and the suppres-
sion of dislocation pileups.47
A reverse Hall-Petch behavior has been observed 
experimentally in nanocrystalline materials with 
sufficiently small grain sizes.48 There are also obser-
vations of “kinked” Hall-Petch graphs, i.e., cases 
where the slope is reduced (but still positive) below 
a certain grain size. However, today there is still a 
lot of uncertainty about the exact interpretation of 
a reverse Hall-Petch effect. It is possible that many 
of the early measurements of a reverse Hall-Petch 
Amorphous
Hardness or Strength
d+ Grain Size
dc
H α d-0.5
FIGURE 7.54 Hall-Petch and reverse Hall-Petch.
Microscale grains
Nanoscale grains
(too small for loops/sources)
FIGURE 7.53 Hall-Petch behavior breaks down if the 
smallest dislocation loop no longer fits in a grain.

[Page 445]
Physical and Chemical Vapor Deposition—Thin Film Properties and Surface Micromachining   445
effect were likely the result of unrecognized pores 
in the samples. The presence of voids in nanocrys-
talline metals would undoubtedly lead to their hav-
ing weaker mechanical properties. It is not entirely 
clear what exactly the dependency of yield stress 
should be on grain sizes less than a diameter d of 20 
nm. Nanocrystalline materials have been the sub-
ject of widespread research in recent decades; since 
the review by Gleiter49 in 1989, thousands of papers 
have been published on the topic.
The yield strength of metallic films is affected by 
several microstructural dimensions: grain size, film 
thickness, free-standing or deposited on a substrate, 
and obstacle spacing (e.g., precipitate concentra-
tion). A common approach to the quantification 
of the role of different parts of the microstructure 
to the yield stress of a deposited film is to assume 
that their contributions have a power-law form and 
can be superimposed:
 
σ
σ
+
ʹ −
Y
0
n
m
Kd
K t
=
+
−
 
(7.22)
where the first term represents the bulk yield stress 
for a large-grained polycrystal, the second repre-
sents the contribution from the grain boundaries 
(with d the grain size), and the third represents the 
contribution from the film surface or interface with 
t, the film thickness. The first two terms together
