Repository: Alvintxh/nanofab-web

# Extracted Book Sources

All 11 textbooks extracted 2026-04-05 using PyMuPDF (extract_pdf.py).

## Extraction Summary

| Book Key | File | Pages | Words | Page Numbering |
|----------|------|-------|-------|----------------|
| cui_2025 | Zheng Cui - Nanofabrication (4th ed) | 419 | ~158K | PDF labels (C1, i-xi, 1-407) |
| campbell_2008 | Campbell - Fabrication Engineering (3e) | 825 | ~369K | offset=18 (front-1..18, then 1-807) |
| teresa_2020 | De Teresa - Nanofabrication (full) | 451 | ~183K | offset=0 (sequential PDF pages) |
| madou_vol1_2011 | Madou - Fundamentals of Microfab Vol.1 | 646 | ~366K | PDF labels |

File: sources/sources_processed/books/madou_vol3_2011/madou_vol3_2011_full.txt (part 39 of 57)
# madou_vol3_2011
when applying an electric field of 27 KV/cm. In 1947 
Winslow discovered a similar but larger effect when 
dispersing fine dielectric powders in a nonconduct-
ing fluid101 that he called electroviscous.102 Later, this 
term was changed to electrorheological. A year later, 
Rabinow103 published his discovery of a similar 
effect, but applying a magnetic field instead, giving 
birth to magnetorheological fluids. Since then, a con-
siderable amount of research has been conducted on 
the topic. Many patents were filed in the 1950s, but 
the lack of commercial devices and probably the fact 
that most suspensions suffered from particle sedi-
mentation dampened the initial enthusiasm. In the 
1980s, research revived with ER fluids as the main 
focus since they were thought to be closer to com-
mercial applications. This initial hunch proved to be 
wrong and MR fluids became the center of attention 
in the 1990s and eventually led to the application 
of MR fluids in commercial dampers, loudspeak-
ers, and dynamic seals. Although the interest on ER 
fluids is still large, they have not yet been applied 
in commercial devices. The reasons for the switch 
from ER to MR devices are that the MR effect is an 
order of magnitude stronger than that of ER fluids 
and that the required magnetic field levels are easier 
to achieve.

[Page 430]
430   From MEMS to Bio-NEMS: Manufacturing Techniques and Applications
Given the fact that it is easy to obtain large electric 
and magnetic fields in the microdomain, research 
on adapting ER and MR fluids to MEMS should fol-
low soon.
Here we only discuss electrorheological fluids. 
MR fluids and FF are covered below, under magnetic 
actuators.
Electrorheological Fluids
ER fluids are a class of colloidal dispersions, usually 
dielectric particles in a nonconducting fluid, that 
exhibit large reversible changes in their viscosity or 
flow rate; that is, in their rheological behavior when 
subjected to external electrical fields (typically of 
1–4 KV/mm). These changes in rheological behavior 
are typically manifested by a pseudo-phase change 
from the liquid to a viscous, semisolid, gel-like state 
and result in a dramatic increase in flow resistance 
(the viscosity might increase by several orders of 
magnitude). The total power required is rather 
low, and the response of ER fluids to an electrical 
stimulus is typically in the millisecond range. The 
electrical field induces dipoles in the particulate 
phase, that is, the fine dielectric powder suspended 
in nonconducting fluid, and forges an interaction 
between the individual particles. The induced dipole 
then aligns with the field to minimize dipole-dipole 
interaction energy. Eventually, columnar structures 
like those presented in Figure 8.33 are formed.104,105
Willis Winslow, who discovered and patented101 
the 
electrorheological 
phenomenon 
in 
1947, 
worked with silica gel in mineral oil. More recent 
formulations are based on suspensions of particles of 
polymers or ceramic materials in silicone oil. Typical 
products proposed with these actuators include 
clutches and transmission systems, hydraulic valves, 
and vibration isolation systems such as engine 
mounts and shock absorbers. The bulk conductance 
of the carrier fluid can present a difficulty to 
power usage; true nonconducting fluids work best. 
Problems with separation of fluid and particles due 
to evaporation, sedimentation, centrifugal forces, 
and electrophoresis can lead to device failures. 
Wear due to abrasion from particles can also cause 
device failure. Electrorheological fluids are very 
temperature sensitive, and both boiling and freezing 
are major issues. Furthermore, ER fluids are sensitive 
to impurities since polarization mechanisms might 
be changed by them.
In 2003 a “giant electrorheological effect” was 
reported by Wen et al.,106 who demonstrated an 
ER effect of the order of magnitude of an MR one. 
Electrorheological devices have not yet reached the 
commercial market, while MR fluids are already 
used in some applications (see “Magnetorheological 
Fluids” below).
Magnetic Actuators
Introduction
In the macroworld, electromagnetic (EM) forces 
dominate the development of actuators such as 
conventional motors. On the other hand, large 
electrostatic motors such as the 1889 capacitive 
motor made by Zipernowsky107 are rarities rather 
than commodities. Because of the three-dimensional 
nature of magnets and solenoids, EM systems are 
difficult to micromachine using planar integrated 
No voltage
applied
Voltage
applied
+
+
+
+
+
-
-
-
-
-
+
+
+
+
+
-
-
-
-
-
-
-
-
-
-
-
+
- +
+-
- +
+-
- +
+-
- +
+-
+ +
-
+--
+
-
+ +
-
+--
+
-
+ +
-
+--
+
-
+ +
-
+--
+
-
+
-
+ - -
+
-
+ - -
+
-
+ - -
+
+
+
+
+
-
-
-
-
-
- - +
+
+
+
+ +
V
V
++
--
++
--
++
--
++
--
+ + +
-- -
+ + +
-- -
+ + +
-- -
+ ++
-- -
+
+
+
+
+
+
+
+
+
-
-
-
-
-
-
-
-
-
-
-
+ +
+
+
+
+ +
+
+
+
+ ++
-- -
+ ++
-- -
+ + +
-- -
+ + +
-- -
Electrode
Electrode
ER
particle
FIGURE 8.33 The electrorheological phenomenon. (After 
Gandhi, M.V., and B.S. Thompson. 1992. Smart materials 
and structures. London: Chapman & Hall.32)

[Page 431]
Actuators   431
circuit (IC) processes. Electrostatic motors are 
simpler and more compatible with IC fabrication, 
and electrostatics often scale more favorably  into 
the microdomain. These factors explain the cur-
rent preponderance of electrostatic actuators in 
micromachining. We shall learn from a detailed 
comparison of electrostatic versus magnetic actua-
tion that both present advantages and disadvantages 
and that both have severe problems when high-
power output is demanded from the miniaturized 
systems in which they are embedded.
Principle behind Magnetic Actuation
A good starting point to understand magnetic actua-
tors is Ampère’s circuital law, used to calculate the 
magnetic field strength H (in A/m) around a current-
carrying wire (Volume I, Figure 5.25). That law, we 
saw in Volume I, Chapter 5, states that the line inte-
gral of an electric current density J running through 
a straight wire generates a magnetic field strength H 
(in A/m) around that wire. The integral of H along 
the circular path C is equal to the current I, which 
in turn can be obtained as the integral of the current 
density J across the cross-section of the wire S:
 
H
l
J
s
⋅
=
⋅
∫
∫
d
d
c
s

 
(Volume I, Equation 5.28)
When applying this to a solenoid inductor as shown 
in Figure 8.34 one obtains the following:
 
H
l
⋅
=
∫
d
NI
c
 
(8.74)
where N is the number of windings in the solenoid. 
The electric inductance L (in H) of the solenoid 
equals NΦ/I (see Volume I, Table 5.1), where Φ is the 
magnetic flux. With Φ = BS = µHS (with µ the mag-
netic permeability and B the magnetic induction 
field) and, using Equation 8.74, we obtain:
 
Φ = μ NI
1 S 
(8.75)
where l is the length of the solenoid, so that for the 
inductance L of the solenoid we get the following:
 
L  
N S
= μ
2
1
 
(8.76)
We can now calculate the stored magnetic energy 
(Um) and energy density (U′m) of the solenoid. The 
electromotive force, or VEMF, generated by the coil is 
given by (see also first term on the left in Equation 
8.36):
 
V
L dI
dt
N d
dt
EMF    
   
= −
= −
Φ  
(8.77)
So that for the stored energy:
 
U
V
dq 
L dI
dt dq 
LI
m
EMF
2
=
−
=
⎛
⎝⎜
⎞
⎠⎟
=
∫
∫
(
)
0
1
1
2
 
(8.78)
or:
 
U
N
S
B
N
B S
m =
⎛
⎝⎜
⎞
⎠⎟
=
 
(
/ )    
1
2
1
1
1
2
1
2
2
2
2
2
μ
μ
μ
 
(8.79)
and for the energy density we divide by the volume 
(V = Sl) to obtain the magnetic energy density, U′m, 
as follows:
 
U′m = B2/2µ 
(8.80)
which, in the case of an air gap, was introduced 
earlier as Equation 8.62, where B is the magnitude 
of the magnetic flux density in the gap and µ0 the 
magnetic permeability of free space. Earlier, we also 
mentioned that for magnetic actuators in air, the gap 
energy density by pushing B into saturation (about 
1.5 T) leads to 950,000 Jm–3. The energy density 
stored in the rotor/stator gap for magnetic, electro-
static, piezoelectric, and SMA actuation (see below) 
was compared in Table 8.8.
By analogy with the electrostatic energy density 
from Equation 8.2:
 
U
E
2
ʹ= 1
2 ε
=
⋅
2
1 D E  
(8.2)
+
then a voltage
opposing that change
is created by the
magnetic ﬁeld
of the coil.
If the current
is increasing
I
L
Inductance
+
−
−
FIGURE 8.34 Solenoid inductor.

[Page 432]
432   From MEMS to Bio-NEMS: Manufacturing Techniques and Applications
the magnetic energy density can be written out as 
follows:
 
ʹ =
=
U
B
m
2
2
1
2
μ
.
H B  
(8.81)
And by analogy to the electrostatic surface force F, 
given earlier as follows:
 
F   
U
= −
 
(8.3)
we calculate a translational magnetic force, Fm, as (see 
Figure 8.35, where translation is in the y direction):
 
F
U
m
m
= −
 
(8.82)
with:
 
U
LI
N lSI
m
2
2
2
=
=
 
 
 
1
2
1
2
 
(8.79)
we obtain for a small movement, dy:
 
dU
 N SI
dy) 
 
dy]
m
2
2
0
=
−
 
 [ (
1
2
1
+
 
(8.83)
Or, with µ = µ0(1 + χ), we calculate the following for 
the magnetic restoring force along the y-axis:
 
F
dU
dy
N SI
m
m
2
2
0
=
= −
μ
1
2
χ 
(8.84)
To garner some magnetic actuator scaling insights, 
we rewrite Equation 5.28 of Volume I as follows:
 
B
l
J
s
c
s
d
I 
d
∫
∫
⋅
=
=
⋅
 
 
μ
μ
0
0
 
(8.85)
This equation describes the creation of a magnetic 
field by a current, with S defining the area of the 
surface bounded by C, and J the current density. We 
use this expression for an example calculation of 
scaling of the solenoid shown in Figure 8.36.108 As 
the system becomes smaller, area ds decreases more 
rapidly than dl, and B decreases unless the current 
density J is increased. We refer to the appendix in 
Trimmer109 for a more detailed analysis. His results 
indicate that different assumptions about current 
density and heat transfer lead to different scaling 
laws. When the current density is kept constant 
and the size of the system is decreased, the force 
between two EM wires or coils scales as (l4). In other 
words, a size reduction of 10 means a magnetic force 
reduction of 10,000. Electrostatic force scales as l2, 
and from Chapter 7, on scaling, we remember that 
the lower the coefficient in l the better the scaling 
behavior into the microdomain. So from this vantage 
point, electrostatic actuators scale better than EM 
ones. The scaling results of the interaction between 
a coil and a permanent magnet are somewhat 
better: (l3). To improve the situation further, we can 
increase the current density. The resulting heat, as 
we will see below, is more effectively removed from 
microstructures, thus avoiding overheating and 
improving the scaling. Constant heat flow per unit 
area of the windings results in l3 (l2.5 with a permanent 
magnet). A constant temperature difference between 
windings and environment yields l2 (and also l2 for 
the permanent magnet case). For the last magnetic 
B
dy
l
Fm
µ0
µ
FIGURE 8.35 Magnetic force in a translational motion.
Wire
Path C
FIGURE 8.36 The line integral of B·dl over a closed 
curve C is equal to µ0, the magnetic permeability of 
free space times the current through this loop C. As the 
system becomes smaller, the area decreases more rapidly 
than the length of the dashed line. [After Trimmer, T. 
1990. In Proceedings, Integrated Micro-Motion Systems: 
Micromachining, Control, and Applications (3rd Toyota 
Conference), 1–15. Aichi, Japan.108]

[Page 433]
Actuators   433
case, where the force scales as (l2), the power that 
must be dissipated per unit volume scales as (l–1), 
or, when the scale is decreased by a factor of 10, 10 
times as much power must be dissipated. The use 
of superconductors could eliminate this problem 
(see below).
Examples of Magnetic Actuators
Introduction
The magnetic actuation examples we consider here 
are magnetic levitation for making valves, magnetic 
micromotors, and a bead array counter (BARC).
Levitation Valve 
Friction and wear in miniaturized systems primar-
ily relate to the surface contact between solids, in 
particular in bearing surfaces supporting the load 
of the micromachinery. They scale as l2 and become 
increasingly important in the microdomain (see also 
Chapter 7). The friction in early electrostatic micro-
motors was actually found to be comparable to the 
friction of brake materials on cast iron.110 Levitation 
eliminates wear and friction, two factors affecting 
reliability and control. Levitation is obtained from 
magnetic,111 electrostatic,112,113 and fluidic forces.114 
Here, we consider magnetic levitation for making 
a valve. 
Levitation with magnetic devices, or maglev, can 
be achieved by various methods, such as with per-
manent magnets, electromagnets (including super-
conducting magnets), and diamagnetic bodies. 
Working with permanent magnets leads to better 
scaling behavior than working with electromagnets 
(see above). Wagner et al.115 levitated a small, rare-
earth permanent magnet out of the plane of a sili-
con substrate equipped with a planar coil as shown 
in Figure 8.37b. This moving structure may be used 
to close off a hole in a valve seat, making for a mag-
netically actuated valve. The permanent magnet 
was glued onto a silicon micromachined thin plate 
suspended by a thin silicon spring made from sus-
pending beams parallel to the substrate edge. The 
monolithically integrated seventeen-turn planar coil 
was used to generate a magnetic field force, which 
forces the magnet on its spring suspended platform 
to move vertically (z-direction).116 Using planar IC 
technologies to manufacture the coil ensures an opti-
mum heat flow within the device (see below under 
Thermal Actuators). If µz, the magnetization of the 
permanent magnet, is independent of the magnetic 
E.m. force [mN]
Distance z [mm]
1.0
2.0
(a)
3.0
4.0
coil
Magnet
+
z
0.8
A
A
0.6
0.4
0.2
Coil
Permanent
magnet
Suspending
beams
dBz
Fz
Mz
dz
Silicon
(b)
FIGURE 8.37 Magnetic actuator. (a) Electromagnetic force 
on a magnet. The dot indicates the magnet position in 
the fabricated device. (b) Schematic of a vertical magnetic 
microactuator with integrated planar coil and hybrid-
mounted permanent magnet. [After Benecke, W. 1991. 
Silicon-microactuators: Activation mechanisms and scaling 
problems. In 1991 International Conference on Solid-
State Sensors and Actuators (Transducers ’91), 46–50. 
San Francisco, CA.116]

[Page 434]
434   From MEMS to Bio-NEMS: Manufacturing Techniques and Applications
induction field, B, the vertical force acting on the 
permanent magnet is given by the following:
 
F
dB
dz dV
m z
z
z
,
 
= ∫
μ
 
(8.86)
where Bz represents the vertical component of the 
magnetic field produced by the planar coil. The 
magnetic force is proportional to the volume of 
the magnet. Thin magnetic layers will, in general, 
be  insufficient to generate high forces. Problems 
with  commercially available NdFeB permanent 
magnets include the fact that these magnets, like 
other rare-earth-based magnets, incorporate on their 
side (nonpole) surfaces a magnetically reversed layer 
of about 20 µm thick. This surface demagnetiza-
tion limits the miniaturization of these permanent 
magnets to a few hundred micrometers; the small-
est commercially available size is about 0.3 mm. 
The deflection of the highlighted actuator is given 
by Hooke’s law as follows:
 
z 
F
k
m,z
= 
 
(8.87)
with k symbolizing the spring constant. The mag-
nitude of the magnetic field depends on the current 
density achieved in the windings generating the field, 
and this current in turn is limited by heating of the 
solenoid metal (gold, in this case). Sheet resistance 
of thin-film conductors, electromigration, and ther-
mal and geometric constraints all conspire to reduce 
the achievable magnetic energy density. Wagner et 
al.115,117 assume constant current and very efficient 
power dissipation and derive a magnetic force with 
quadratic scaling and a deflection exhibiting linear 
scaling. To obtain constant current, this group has 
the number of coil turns scaling linearly with the 
cross-section of the coil wire. Quadratic force scal-
ing, also found for electrostatics, lends itself well to 
the microrange. In practice, the magnetic force in the 
example increases rapidly at first and then decreases 
slowly with z, exhibiting a maximum value of 0.68 
mN at a distance of 1.25 mm from the coil plane 
(see Figure 8.37a).116 Increasing the volume of the 
permanent magnet thus works only up to a point, 
as the magnetic field decreases slowly with z. For a 
driving current range between –300 and +300 mA, 
an elevation of the permanent magnet of 143 µm 
is achieved, resulting in a mean slope of 24 µm per 
100 mA. This example indicates that at least for lin-
ear actuators, magnetic actuation can be designed to 
scale as well as electrostatics and that these actua-
tors are not too hard to implement when allowing 
for some final manual assembly. 
Along the same lines, a meso (intermediate) scale, 
electromagnetically actuated, normally closed valve 
was realized using low-temperature cofired ceramic 
(LTCC) tape technology by Gongora-Rubio et al.118 
In this hybrid device, LTCC green tape technology is 
used for the electromagnet [several layers of planar 
silver spirals on alumina (Dupont 951 series)] and 
for the fluid manifold (alumina) fabricated at the 
same time. Anisotropically etched Si is employed for 
the planar rectangular spring (similar to the Benecke 
spring in Figure 8.37b) and a high-energy SmCo for 
the mini-permanent magnet. Using a 900-Gauss 
SmCo (1-mm diameter) magnet, a 200-µm deflec-
tion of the rectangular planar Si spring was obtained. 
The square spiral spring is covered with a polysilox-
ane film; the rectangular spring butts up against a 
polysiloxane valve seat on the ceramic coil stack and 
is lifted of the valve seat when powered up.
Magnetic Micromotors
Electromagnetic (EM) microactuators with glued 
magnets of millimeter dimensions have been used 
for different types of vertical, torsional, and multi-
axial actuation. Here we consider EM micromotors 
and compare them with electrostatic micromotors.
Making micromotors has fascinated the MEMS 
community from day one. To witness, on November 
28, 1960, William McLellan collected $1000 from 
Richard Feynman for having made the first oper-
ating electric motor only 1/64 inch in size.119 The 
handmade motor was a more or less standard, two-
phase, permanent-magnet motor.
Actuators in general, we remarked earlier, often 
do not scale advantageously in the microdomain. 
The torque of both electrostatic and electromagnetic 
motors depends on the shearing stress on the rotor 
integrated over its whole area, and force production 
is proportional to changes in the stored energy in 
the gap between rotor and stator (see Equation 8.82). 
The amount of force that may be generated per unit 

[Page 435]
Actuators   435
substrate area is thus proportional to the height of 
the motor. Large-aspect ratio rotor structures are 
therefore desired for both types of motors (or actuators 
in general for that matter). Torque is a volume effect, 
and small, flat-surfaced micromachined micromotors 
have a only a small force available for actuation. For 
most practical applications, motors with torques 
larger than 10–6 to 10–7 Nm are required,* but, as 
we saw above, the torque generated with a typical 
surface-micromachined electrostatic motor is only in 
the nano-newton-meter or pico-newton-meter range 
(see Figure 8.6b for a typical surface micromachined 
motor). In practice, the performance with respect 
to torque and speed of a traditional miniature 
magnetic motor with a 1-mm diameter to 2-mm-long 
permanent magnetic rotor is incomparably better 
than the surface micromachined motors described 
here and in Volume II, Chapter 7.120
With LIGA (see Volume II, Chapter 10) or a 
combination of LIGA (or pseudo-LIGA) and pre-
cision engineering, large aspect ratio magnetic 
motors can be built that do produce torques that 
are in the 10–6 to 10–7 Nm range. As an example, 
in Figure 8.38 we show one of the best-performing 
micromotors, fabricated using the sacrificial LIGA 
process in combination with traditional precision 
machining. Essentially, a permanent magnetic rotor 
follows a rotating magnetic field in the stator coils. 
Both rotor and stator in this micromotor are made 
from pure nickel. Such a motor with a diameter of 
285 µm operates at speeds slightly above 30,000 
rpm, with a current excitation level of 600 mA. No 
evidence of deterioration was evident even after 
50 million rotations.121 The motor manufacture 
illustrated here shows how LIGA micromachining 
and precision engineering constitute complementary 
techniques for producing individual parts that 
are then assembled afterward. Only components 
with the smallest features are produced by LIGA; 
other parts are produced by traditional precision 
mechanical methods. The cost of producing 
monolithic magnetic LIGA micromotors urges one to 
investigate less expensive LIGA-like technologies or 
* As a reference point, to drive a cylindrical load of several hundred 
microns in diameter and several mm long, the required torque is of 
the order of 10–5 Nm.
hybrid approaches (LIGA combined with traditional 
machining) as more accessible and adequate 
alternatives.
A University of Wisconsin team122 demonstrated a 
series of magnetic LIGA motors, typically consisting 
of a plated nickel rotor that is free to rotate about 
a fixed shaft. Some of the motors made by this 
group can also be run electrostatically. Given their 
dramatically increased torque, these motors are 
again much better than their similar sized surface 
micromachined cousins. Using a pseudo-LIGA 
approach, Ahn et al. made a meander-type induction 
coil involving polyimide and electroplated high-
permeability Ni (81%)-Fe (19%).123 An EM motor 
based on this approach rotated at speeds up to 500 
rpm with applied currents of 300–500 mA and a 
driving voltage of less than 1 V. The torque predicted 
for a stator current of 500 mA was 1.2 µN.
High-aspect-ratio techniques, we pointed out, 
also benefit torques in electrostatic micromotors. 
Wallrabe et al.,124 for example, present design 
rules and tests of electrostatic LIGA micromotors. 
Minimum driving voltages needed were measured 
to be about 60 V and optimized designs are expected 
to deliver torques in the micro-newton-meter range. 
Suppose now that we use the same high-aspect-
ratio machining techniques for both magnetic and 
electric micromotors, which one is then expected 
to be the best? For this we turn our attention again 
to the maximum energy density achievable in the 
stator-rotor gap. In conventional motors using iron, 
magnetic induction is limited to 1.5 T because of 
saturation, producing an energy density of about 
9 × 105 Jm–3. This is already more than twice the 
achievable electrostatic energy in a 1-µm gap (see 
Table 8.8). Moreover, it is important to remember 
that, in the case of electrostatic motors, there is 
little room for improvement, since the electrostatic 
FIGURE 8.38 Large-aspect-ratio magnetic motor. 
(Courtesy of IMM, Germany.)

[Page 436]
436   From MEMS to Bio-NEMS: Manufacturing Techniques and Applications
energy density assumed above is close to what is 
achievable in vacuum. In contrast, there is plenty of 
room for improvement in magnetic energy density. 
Thin ferromagnetic films have yielded 2-T fields, 
and substantially higher fields are generated, at 
much larger expense, using superconductors (see 
below).125 For example, using small-bore 10–15-T 
superconducting magnets, the achieved energy 
density of 4–9 × 107 J m–3 is roughly two orders 
of magnitude larger than the highest possible 
electric field density. For now, though, the 10–15-T 
superconducting magnets fall outside the realm of 
micromachining.
The efficiency—the ratio of power used in per-
forming a desired task to the total amount of power 
consumed for a current-driven magnetic motor—
will be worse than for a voltage-driven electrostatic 
device. However, Busch-Vishniac argues, since fric-
tion in small gaps, rather than electrical losses, are 
the major losses in microactuators, mechanical 
losses render nearly all types equally inefficient.125 
Moreover, since the gap in magnetics may be larger, 
friction is actually easier to avoid in magnetic actua-
tors. One could add that a wider separation gap 
would also make the actuator less sensitive to dust 
and humidity.
In addition to the problem of minuscule amounts 
of power being produced by minuscule motors of 
both types, that of heat dissipation in a micromo-
tor below a certain size needs to be solved. Busch-
Vishniac calculated that a generic problem of heat 
dissipation exists if microfabricated microactuators 
continue to shrink in size without a concomitant 
reduction in the amount of power used in the system. 
For instance, a motor dissipating 100 mW should not 
have a rotor smaller than 20 µm, as the temperature 
might rise above 250°C, resulting in thermal break-
down of the metals in the microstructure. Classical 
models for heat convection were used to reach this 
conclusion. A more accurate model would result in a 
reduction of the heat lost by convection as the effec-
tive viscosity in the gap is greater than that predicted 
by the classical model (see section on heat transfer 
in Volume I, Chapter 6). In other words, the results 
generated with the classical model should be viewed 
as a conservative approximation; real microdevices 
might run hotter yet.
The more immediate challenge for both types of 
motors, however, is in making them in batch fash-
ion. MEMS activities in micromachined motors 
today have generated plenty of new insights into 
phenomena such as stiction, friction, and wear of 
various materials but have not yet produced viable, 
batch-produced micromotors that can compete with 
a proven product such as the Panasonic piezoelec-
tric device pictured in Figure 8.23a.
The above analysis seems to put magnetic actuation 
at an advantage over electrostatic actuation and even 
suggests that micromachined actuators are not always 
possible or useful. We compare magnetic and elec-
trostatic actuators in general in a separate section, 
“Comparing Magnetic with Electrostatic Actuation.” 
The Bead Array Counter
In the bead array counter (BARC), we describe the use 
of a magnetic field gradient to levitate and remove 
paramagnetic microbeads that are not specifically 
bound to the surface of an array of giant magnetore-
sistive (GMR) sensors.126 Recent developments in 
thin-film magnetic technology has resulted in films 
that exhibit a large change in resistance in response 
to a magnetic field. This phenomenon is known as 
GMR to distinguish it from conventional anisotro-
pic magnetoresistance (AMR). AMR resistors exhibit 
a change of resistance of <3%, but GMR materials 
achieve a change of as much as 10–20%. GMR films 
have two or more magnetic layers separated by a 
nonmagnetic layer. Because of spin-dependent scat-
tering of the conduction electrons, the resistance is 
maximum when the magnetic moments of the lay-
ers are antiparallel and minimum when they are 
parallel. 
The BARC uses molecular recognition, such as 
DNA hybridization, magnetic microbeads, and 
magnetoresistive sensors (such as giant magne-
toresistive sensors or GMR sensors), and the appli-
cation of a magnetic field to detect and identify 
binding of a molecule with a molecular receptor. 
In one particular embodiment, DNA probes are 
patterned directly above an array of GMR sensors, 
as shown in Figure 8.39. Sample containing com-
plementary DNA hybridizes with the probes on 
the surface. Magnetic or paramagnetic beads are 
labeled with a binding material (e.g., streptavidin), 

[Page 437]
Actuators   437
and they bind to biotinylated sample DNA hybrid-
ized on the BARC chip. Nonspecifically adherent 
microbeads are removed by means of a controlled 
magnetic field—applying the magnet removes 
>95% of these microbeads. A change in the out-
put of the magnetic field sensors indicates the pres-
ence of magnetic particles bound to sensors and 
thereby indicates the presence and concentration 
of target molecules in the sample. The detection of 
the presence of beads requires a uniform magnetic 
field, but removing the beads requires a nonuni-
form large field gradient. The latter is accomplished 
by moving a portion of the electromagnetic core 
closer to the chip with a plunger.
Comparing Magnetic with 
Electrostatic Actuation
The debate about the relative merits of electro-
static versus magnetic actuation, especially for 
driving micromotors, has preoccupied many MEMS 
researchers over the last two decades.119,127 Fujita 
and coworkers, for example, have argued that elec-
trostatic actuation is preferred,128–130 pointing to the 
following attributes of surface micromachined elec-
trostatic actuators:
 
1. Thin insulating layers such as SiO2 or Si3N4 
exhibit breakdown strengths as high as 2 MV/
cm. The power density in this field is 7 × 105 
J/m3; this value is equal to the power density of 
a 1.3-T magnetic field. The contracting pressure 
induced by this field is 1.3 MPa. A voltage of 
about 100 V is sufficient to generate the strong 
fields mentioned.
 
2. The electrostatic force is a surface force exhib-
iting a favorable scaling law. The actuation is 
simple, as it involves only a pair of electrodes 
separated by an insulator.
 
3. The electrostatic actuator is driven by voltage, 
and voltage switching is far easier and faster 
than current switching (as in EM actuators). 
Energy loss through Joule heating is also lower.
 
4. Weight and power consumption are low.
However, earlier, the comparison between electro-
static and magnetic micromotors demonstrated that 
many factors besides scaling need to be considered 
when deciding upon a certain type of actuation prin-
ciple. Whereas in some cases, the magnetic power 
might scale disadvantageously into the microscale, 
the absolute magnetic forces achievable are much 
larger.
While there is some validity, especially in the 
case of micromotors, to the arguments favoring 
magnetic actuators, the criticism of micromachined 
electrostatic actuators is too harsh where linear 
micromachined electrostatic devices such as resona-
tors are concerned. In the latter application, power 
output is of little concern, and these devices have 
found a major application, for example, in the ana-
log devices accelerometer described in Volume II, 
Example 7.1. Similarly, for most optical applications 
such as digital mirror technology from TI (Volume 
II, Example 7.2), the amount of power required to 
deflect a laser beam with a micromachined mirror 
is minimal.
GMR
Sensor
GMR
Sensor
Au
Si3N4
S
PEG
Probe DNA
S S S S S S S S S S S S S S S S S S
Biotinylated
sample DNA
Streptavidin
Mag.
bead
FIGURE 8.39 Schematic diagram of the bead array 
counter (BARC) chip surface chemistry and hybridization 
assay. Thiolated DNA probes are patterned onto a gold 
layer directly above the giant magnetoresistive (GMR) 
sensors on the BARC chip. Biotinylated sample DNA is 
then added, and it hybridizes with the DNA probes on 
the surface when the complementary sequence is pres-
ent. Unbound sample DNA is washed away. Streptavidin-
coated magnetic beads are injected over the chip surface, 
binding to biotinylated sample DNA hybridized on the 
BARC chip. Beads that are not specifically bound are 
removed by applying a magnetic field. Bound beads are 
detected by the GMR sensors. (Based on Edelstein, R.L., 
C.R. Tamanaha, P.E. Sheenan, M.M. Miller, D.R. Baselt, 
L.J. Whitman, and R.J. Colton. 2000. The BARC biosensor 
applied to the detection of biological warfare agents. 
Biosens Bioelectron 14:805.126)

[Page 438]
438   From MEMS to Bio-NEMS: Manufacturing Techniques and Applications
For many years, micromagnetics have found 
major use in Hall chips and thin-film heads for 
magnetic discs (see Figure 1.1d). Besides magnetic 
micromotors, magnetic valves, and BRAC chips, 
described above, micromagnetic efforts continue on 
making denser thin-film magnetic heads;131 high-
performance magnetographic printing heads;132 
electronic switching components;133 different types 
of vertical, torsional, and multiaxial actuators;117 
and contactless magnetic transmission of force to 
ferrofluids (FF) (see “Ferrofluids” below).115 The 
pros of magnetic actuation include high force and 
stroke for  the size of the actuator, the ability to 
attract and repel, multiaxis capability, and the linear 
current response. The most outstanding advantage 
of magnetic actuators is the long range of the force. 
With dimensions above 1 mm and for larger forces, 
actuators based on permanent magnets become 
a good choice (see Table 8.11). The cons might be 
listed as large actuator footprint (approximately a 
centimeter), requirement of external field sources, 
complex microscale manufacturing/assembly pro-
cesses, high-power consumption, and interactions of 
the magnetic field with nearby system components. 
Incorporating microfabrication of a permanent 
magnet into common MEMS fabrication processes 
remains an active field of research (see also 
Figure 8.14).
To conclude this comparison of electromagnetic 
versus electrostatic actuators, we summarize the key 
points in Table 8.12. Our conclusion regarding the 
status of microactuators is that electrostatics is useful 
in dry environments and over limited distances and 
that electromagnetics is still difficult to collapse into 
integrated structures.
Magnetostriction
Introduction
The magnetostrictive effect is the contraction or 
expansion of a material under the influence of a 
magnetic field and the inverse effect of changes in 
magnetization due to a stress in the material. It is 
the magnetic equivalent of electrostriction (see 
above). This bidirectional effect between the mag-
netic and mechanical states of a magnetostrictive or 
piezomagnetic material presents one with another 
transduction capability that can be used for build-
ing actuators and sensors. It was the Scotsman James 
Joule (1818–1889) who, in 1842, found that when 
a nickel rod is magnetized it contracts very slightly 
(the effect is also called the Joule effect). A very early 
use of electrostrictive materials (1861) was for the 
TABLE 8.11 Salient Points of Electromagnetic 
Actuators
 1. Maximum stroke: 10–1 µm
 2. Maximum speed: 10 kHz (see Figure 8.14)
 3. Intermediate force density: 10–2
 4. Complex to fabricate
 6. Large footprint: 1–10 mm
 7. Special drive conditions: 1.5 T
 8. Maximum electrostatic energy density, U′m (in J/m3): 
9.5 × 105 Jm–3
TABLE 8.12 Comparison of Electrostatic versus Magnetic Actuators
Electrostatic
Magnetic
Field energy density
4 × 105 Jm–3(max)
4 × 107 Jm–3 (10 T)
Scaling
(l2)
(l3) (constant current)
Gap contamination sensitivity
Very sensitive to humidity and attracts dust
Fairly insensitive
Integrated circuit compatibility 
Good
Not very good
Range
Short range
Long range
Power efficiency
Very good in the absence of mechanical 
friction
More power consuming even in the 
absence of mechanical friction
Implementation of levitation 
schemes
Possible
Easier implemented because larger gaps 
are possible
Miniaturization
Excellent
Difficult
Complexity
Low
High
Control
Voltage switching control is faster, easier 
to make, and more efficient
Current switching control is less efficient, 
more complex, and less efficient

[Page 439]
Actuators   439
generation of sound and ultrasound, and one of the 
first telephone earpieces was magnetostrictive. The 
magnetostrictive effect is actually familiar to all of 
us in the humming of transformers (expanding and 
contracting of the coils).
How Does Magnetostriction Work?
The magnetostrictive coefficient, ε, is the fractional 
change in length (Δl/l) as the magnetization of the 
material increases from zero to its saturation value 
(Δl/l = ε) (see Figure 8.40). Its value is typically in 
the parts-per-million range (e.g., 40 × 10–6). It can 
be positive or negative in a direction parallel to the 
magnetic field and is independent of the direction 
of that field, indicating a square-law type of relation-
ship, such as:
 
ε   
   
=
=
Δ1
1
0
2
cB  
(8.88)
where ε = static strain
B0 = flux density
c (m4Wb–2) = a material constant
For a small flux density (B << B0), taking the deriv-
ative of Equation 8.88, one derives the basic magne-
tostrictive strain equation:
 
ε = βB 
(8.89)
where β = 2cB0 defines a magnetostrictive strain con-
stant with dimensions of m2Wb–1. As the magnetic 
field, B, increases, the length change saturates and 
increasing the field strength further brings about no 
additional change. As in the case of piezoelectricity, 
the inverse effect exists as well; a changing flux den-
sity results when modulating the stress on a piezom-
agnet. This reverse effect is called the Villari effect.
The magnetostriction phenomenon is attributed 
to the rotations of small magnetic domains in the 
material, randomly orientated in the absence of a 
magnetic field. The orienting of these small domains 
by the imposition of a magnetic field results in the 
development of a strain field (Figure 8.41).
As the intensity of the field increases, more and 
more domains line up with the field until saturation 
is reached. Magnetostrictive actuation, like piezo-
electric actuation, is important when large forces 
must be obtained over small distances. Applications 
for magnetostrictive devices include high-force lin-
ear motors, positioners for adaptive optics, active 
vibration or noise control systems, medical and 
industrial ultrasonics, pumps, and sonar. Both find 
applications as sonar sensors, vibration dampers, 
and tunable-compliance materials.
The Wiedemann effect describes what happens 
when an axial magnetic field is applied to a mag-
netostrictive wire, with a current passing through 
it, i.e., a twisting occurs at the location of the axial 
magnetic field (Figure 8.42). The twisting is caused 
by interaction of the axial magnetic field, from an 
H = 0
H
∆L
∆L
= Fractional change
L
FIGURE 8.40 Magnetostrictive materials: the Joule effect.
H
σ
σ
σ
σ
FIGURE 8.41 Magnetostriction. With a compressive load 
applied to a magnetostrictive material, the domain struc-
ture is oriented perpendicular to the applied force. As a 
magnetic field is introduced, the domain structure rotates, 
producing the maximum possible strain in the material.
Current
Current
Position magnet
(permanent)
Waveguide twist
Ferromagnetic material
FIGURE 8.42 The Wiedemann effect: the twisting due to 
an axial magnetic field applied to a ferromagnetic mate-
rial carrying a current.

[Page 440]
440   From MEMS to Bio-NEMS: Manufacturing Techniques and Applications
external permanent magnet, with the magnetic field 
along the wire, due to the current in the wire. The 
inverse effect, that of creation of an axial magnetic 
field by a magnetostrictive material when subjected 
to a torque, is known as the Matteucci effect. Together, 
these effects are used in torque magnetostrictive 
sensors. 
Magnetostrictive Materials
The amount of magnetostriction in base elements 
and simple alloys is small, on the order of 10–6 m/m. 
The magnetostrictive effect is exhibited by the tran-
sitional metals including iron, cobalt, and nickel 
and their alloys. The magnetostrictive coefficients of 
some magnetostrictive materials are shown in Table 
8.13. The highest room temperature magnetostric-
tion of a pure element is that of Co, which saturates 
at 60 microstrains.
“Giant magnetostriction” materials are materials 
in which the magnetostrictive coefficient exceeds 
1000 µm/m (that is about two hundred times larger 
than that of iron). These materials are today’s choice 
for magnetostrictive sensors and actuators. They 
were developed in the 1960s for underwater radar; 
a typical material is Terfenol-D.104 Terfenol-D is a
