Repository: Alvintxh/nanofab-web

# Extracted Book Sources

All 11 textbooks extracted 2026-04-05 using PyMuPDF (extract_pdf.py).

## Extraction Summary

| Book Key | File | Pages | Words | Page Numbering |
|----------|------|-------|-------|----------------|
| cui_2025 | Zheng Cui - Nanofabrication (4th ed) | 419 | ~158K | PDF labels (C1, i-xi, 1-407) |
| campbell_2008 | Campbell - Fabrication Engineering (3e) | 825 | ~369K | offset=18 (front-1..18, then 1-807) |
| teresa_2020 | De Teresa - Nanofabrication (full) | 451 | ~183K | offset=0 (sequential PDF pages) |
| madou_vol1_2011 | Madou - Fundamentals of Microfab Vol.1 | 646 | ~366K | PDF labels |

File: sources/sources_processed/books/madou_vol2_2011/madou_vol2_2011_full.txt (part 40 of 57)
100
(3.5)
10+
(.35)
form the well-known Hall-Petch relation, in which, 
commonly, n = 0.5.50 For thin films with very fine 
grains (d << t) or in multilayers with very thin con-
stituent layers, the deposition of individual dislo-
cation segments becomes more important than the 
formation of pileups, which makes n approach 1. 
In several studies of thin films deposited on a 
substrate, an increase of the yield strength with 
decreasing film thickness has been observed. For 
example, for thin films of copper, with thickness 
between 0.1 and 3 µm, vapor deposited on 12.7- 
or 7.6-µm-thick polyimide Kapton substrates, Yu 
et al.50 find that the yield stress depends strongly on 
the film thickness and is fit by σ Y
0.473
355t
= 116 +
−
 
where t is the thickness in meters and σY is in MPa. 
The origin of the hardening induced by the finite 
size of the film is the deposition of dislocation seg-
ments at the film surface if oxidized or otherwise 
passivated and at the film substrate interface. The 
blocking of the dislocations at the film substrate 
interface leads to an inhomogeneous strain distri-
bution, in which the plastic strain approaches zero 
near the interface.
For free-standing films, the effect of film thick-
ness is reversed, with thinner films being weaker. 
It has been found that grain-size effects are dimin-
ished when Cu test sample size decreases to less than 
about 1 mm, an observation that has important 
consequences for micromanufacturing. When the 
grain size d varied between 18 µm and 200 µm, it 
was found that strength is reduced with an increase 
in d/t, not the Hall-Petch grain size d.51 The tensile 
strength may apparently be described by a rule of 
mixtures between surface grains with  a grain-size 
independent strength and interior grains that obey 
the Hall-Petch relation. As shown in Figure 7.55, the 
tensile strength of Al films decreases with decreas-
ing part thickness in the range of 0.1–0.5 mm.51
From the above, size effects may strengthen or 
weaken the material, and interface strengthening 
or weakening will play a dominant role. Let us con-
sider Si yield strength as an example. Because of 
the high activation energy for dislocation motion 
in silicon (2.2 eV), hardly any plastic flow occurs 
in single crystalline silicon for temperatures lower 
than 673°C. Grain boundaries in polysilicon fur-
ther enhance this blocking of dislocation motion; 
hence polysilicon films can be treated as an ideal 
brittle material at room temperature.52 From the 
above, we now understand why high yield strengths 
often are obtained in thin deposited films with val-
ues up to 200 times as large as those found in the 
corresponding bulk material.53 In this light, the fact 
that fracture stress of polysilicon is between 2 and 
10 times smaller than that of bulk single crystal 
is surprising. Greek et al.54 explain this deviation 
by pointing at the high surface roughness of poly-
silicon films compared with single-crystal Si. They 
believe that a reduction in surface roughness would 
improve the tensile fracture strength considerably.
Adhesion
The importance of adhesion of various films to one 
another and to the substrate in overall IC performance 
and reliability cannot be stressed enough. Because 

[Page 446]
446   Manufacturing Techniques for Microfabrication and Nanotechnology
mechanical pulling forces might be involved, adhe-
sion is even more crucial in micromachining. If films 
lift from the substrate under a repetitive, applied 
mechanical force, the device will fail. Classical 
adhesion tests include the scotch tape test, abrasion 
method, scratching, deceleration (ultrasonic and 
ultracentrifuge techniques), bending, pulling, and 
so on (see also Volume III, Chapter 6 on metrology 
and analytical techniques).55 Micromachined struc-
tures, because of their sensitivity to thin-film prop-
erties, enable some innovative new ways of in situ 
adhesion measurement. Figure 7.56 illustrates how 
a suspended membrane may be used for adhesion 
measurements. In Figure  7.56a, the membrane is 
suspended but still adherent to the substrate. Figure 
7.56b shows the membrane after it has been peeled 
partially from its substrate by an applied load (gas 
pressure). Figure 7.56c illustrates the accompanying 
pressure-volume (P-V) cycle, in which the membrane 
is inflated, peeled, and then deflated. The shaded 
portion of Figure 7.56c illustrates the P-V work creat-
ing the new surface, which equals the average work 
of adhesion for the film-substrate interface times the 
area peeled during the test.55
Cleanliness of a substrate is a conditio sine qua 
non for good film adhesion. Roughness, provid-
ing more bonding surface area and mechanical 
interlocking, further improves it. Adhesion also 
improves with increasing adsorption energy of the 
deposit and/or increasing number of nucleation 
sites in the early growth stage of the film. Sticking 
energies between film and substrate range from less 
than 10 kcal/mol in physisorption to more than 20 
kcal/mol for chemisorption. The weakest form of 
Si
Suspended membrance
(e.g., polymide)
P
0.007
0.006
0.005
0.004
0.003
0.002
0.001
0
0
50100150200250300
Injected volume (ul)
Inﬂating
Peeling
Deﬂating
Pressure
MPa
(c)
(b)
(a)
FIGURE 7.56 Micromachined structure to evaluate adhesion. (a) Suspended membrane. (b) Partially detached mem-
brane-outward peel. (c) Pressure-volume curve during inflate-deflate cycle. (From Senturia, S. 1987. Proceedings: IEEE 
micro robots and teleoperators workshop. Hyannis, MA: IEEE. With permission.55)
FIGURE 7.55 Thinner Al films mean weaker.51

[Page 447]
Physical and Chemical Vapor Deposition—Thin Film Properties and Surface Micromachining   447
adhesion in volves Van der Waals forces only (see 
also Table 7.17).
It is highly advantageous to include a layer of 
oxide-forming elements between a metal and a sub-
strate. These adhesion layers, such as Cr, Ti, and Al, 
provide good anchors for subsequent metallization. 
Intermediate film formation allows for a continuous 
transition from one lattice to the other and results 
in the best adhesion. Adhesion also improves when 
formation of intermetallic metal alloys takes place.
Stress in Thin Films
Qualitative Description
Film cracking, delamination, and void formation 
may all be linked to film stress. Nearly all films foster 
a state of residual stress as a result  of  mismatch 
in the  thermal expansion coefficient, nonuniform 
plastic deformation, lattice mismatch, substitutional 
or interstitial impurities, and growth processes. 
Figure 7.57 illustrates stress-causing factors cat-
egorized as either intrinsic or extrinsic.55 The intrin-
sic stresses (also growth stresses) develop during 
the film nucleation. Extrinsic stresses are imposed 
by unintended external factors such as temperature 
gradients or sensor package-induced stresses. Ther-
mal stresses, the most common type of extrinsic 
stresses, are well understood and often rather easy to 
calculate (see below on page 448). They arise either in 
a structure with inhomogeneous thermal expansion 
coefficients subjected to a uniform temperature 
change or in a homogeneous material exposed to 
a thermal gradient.56 Intrinsic stresses in thin films 
often are larger than thermal stresses. They usually 
are a consequence of the nonequilibrium nature 
of the thin-film deposition process. For example, 
in chemical vapor deposition (CVD), depositing 
atoms (adatoms) may at first occupy positions 
other than the lowest energy configuration. With 
too high a deposition rate and/or too low adatom 
surface mobility, these first adatoms may become 
pinned by  newly arriving adatoms, resulting in 
the development of intrinsic stress. Other types of 
intrinsic stresses illustrated in Figure 7.57 include 
transformation stresses occurring when part of a 
material undergoes a volume change during a phase 
transformation; misfit stresses arising in epitaxial 
films as a result of lattice mismatch between film 
and substrate; and impurities, either interstitial or 
substitutional, which cause intrinsic residual stress-
 es as a result of the local expansion or contraction 
associated with point defects. Intrinsic stress in 
a thin  film does usually not suffice to result in 
delamination unless the film is thick. For example, 
to overcome a low adsorption energy of 0.2 eV, a 
relatively high stress of about 5 × 109 dyn/cm2 (107 
dyn/cm2 = 1 MPa) is required.53 High stress can 
result in buckling or cracking of films.
The stress developing in a film during the initial 
phases of a deposition may be compressive (i.e., the 
film tends to expand parallel to the surface), causing 
buckling and blistering or delamination in extreme 
cases (especially with thick films). Alternatively, 
thin films may be in tensile stress (i.e., the film tends 
to contract), which may lead to cracking if forces 
high enough to exceed the fracture limit of the film 
-
+
Extrinisic
(a)
(b)
(c)
(d)
(e)
M
M
-
+
y
y
Intrinsic
+
+
-
-
FIGURE 7.57 Examples of intrinsic and extrinsic residual 
stresses. (a) Nonuniform plastic deformation results in 
residual stresses on unloading. M = bonding moment. 
(b) Thermal expansion mismatch between two  materials 
bonded together. α (1) and α (2) are thermal  expansion 
coefficients. (c) Growth stresses evolve during film 
 deposition. (d) Misfit stresses resulting from mismatches 
in lattice parameters in an epitaxial film and stresses from 
substitutional or interstitial impurities. (e) Volume changes 
accompanying phase transformations cause residual 
stresses. (From Krulevitch, P. A. 1994. Micromechanical 
investigations of silicon and Ni–Ti–Cu thin films. PhD 
 thesis, University of California, Berkeley.56)

[Page 448]
448   Manufacturing Techniques for Microfabrication and Nanotechnology
material are present (Figure 7.58). Subsequent rear-
rangement of the atoms, either during the remainder 
of the deposition or with additional thermal pro-
cessing, can lead to further densification or expan-
sion, decreasing remaining tensile or compressive 
stresses, respectively.
The mechanical response of thin-film structures 
is affected by the residual stress, even if the struc-
tures do not fail. For example, if the residual stress 
varies in the direction of film growth—in other 
words, if there is a stress gradient—the resulting 
built-in bending moment will warp released struc-
tures, such as cantilever beams (Figure 7.59). The 
presence of residual stress also alters the resonant 
frequency of thin-film, resonant microstructures 
(see Equation  7.29 below).57 In addition, residual 
stress can lead to degradation of electrical chara-
cteristics and yield loss through defect generation.56 
For example, it was found that the resistivity of 
stressed metallic films is higher than that of their 
annealed counterparts. Residual stress has been used 
advantageously in a few cases, such as in self-adjust-
ing microstructures,58 and for altering the shape-set 
configuration in shape memory alloy films.56
In general, the stresses in thin films, by whatever 
means produced, are in the range of 108 to 5 × 1010 
dyn/cm2 and can be either tensile or compressive. 
For normal deposition temperatures (50 to a few 
hundred °C), the stress in metal films typically 
ranges from 108–1010 dyn/cm2 and is tensile, with 
the refractory metals (Mo, Ta, Nb, W, and Ta) at the 
upper end and the soft ones (Cu, Ag, Au, and Al) 
at the lower end. At low substrate temperatures, 
metal films tend to exhibit tensile stress. This often 
decreases in a linear fashion with increasing sub-
strate temperature, finally going through zero or 
even becoming compressive. The changeover to 
compressive stress occurs at lower temperatures for 
lower melting point metals. The mobility of the ada-
toms is key to understanding the ranking for refrac-
tory and soft metals. A metal such as aluminum 
has a low melting temperature and a correspond-
ing high diffusion rate even at room temperature; 
thus, usually it is fairly stress free. By comparison, 
tungsten has a relatively high melting point and a 
low diffusion rate, and tends to accumulate more 
stress when sputter deposited. With dielectric films, 
stresses often are compressive and have slightly 
lower values than commonly noted in metals.
Tensile films result, for example, when a process 
byproduct is present during deposition and later 
driven off as a gas. If the deposited atoms are not 
sufficiently mobile to fill in the holes left by these 
departing byproducts, the film will contract and 
go in tension. Nitrides deposited by plasma CVD 
are usually compressive because of the presence of 
hydrogen atoms in the lattice. By annealing, which 
drives out the hydrogen, the films can become 
highly tensile. Annealing also has a dramatic effect 
on most oxides. Oxides often are porous enough to 
absorb or give off a large amount of water. Full of 
water, they are compressive; devoid of water, they are 
tensile. Thermal SiO2 is compressive even when dry. 
If atoms are jammed in place (such as with sputter-
ing), the film tends to act compressively. The stress 
in a thin film also varies with depth.
When reviewing dry etching in Chapter 3 we 
 discussed plasma chemistry and physics. The fol-
lowing listing further completes that information. 
The RF power of a plasma-enhanced CVD (PECVD) 
deposition influences stress, e.g., a thin film may 
start out tensile, decrease as the power increases, 
and finally become compressive with further RF 
power increase. CVD equipment manufacturers con-
centrate on building stress-control capabilities into 
new equipment by controlling plasma frequency. 
FIGURE 7.58 Tensile and compressive stress in thin films.
Stress gradient (+) or (-)
Sacrificial
layer
Sacrificial
layer
Compressive
Tensile
FIGURE 7.59 Stress gradients cause a bending moment 
in a cantilever upon release, i.e., removal of the sacrificial 
material.

[Page 449]
Physical and Chemical Vapor Deposition—Thin Film Properties and Surface Micromachining   449
Therefore, in what follows we pay specific attention 
to PECVD parameter settings influencing thin-film 
properties, important in building surface microma-
chined microstructures, i.e., film stress and density. 
Surface micromachining uses deposited thin films, 
such as polysilicon, silicon nitride, and silicon diox-
ide. One of the challenges of any surface-microma-
chined process is to control the intrinsic stresses in 
those deposited films. Plasma settings act as criti-
cal controlling parameters of intrinsic stress in CVD 
films. Recall that the plasmas of interest are low-pres-
sure glow discharges consisting of ions, electrons, 
and neutral species. The neutral species, molecules, 
and radicals greatly outnumber the electrons and 
ions and are not influenced by external electrical 
fields. Just as etching occurs mainly through neutral 
species, deposition also almost exclusively involves 
neutrals. In etching, the ions impart anisotropy to 
the etching process, whereas in deposition they alter 
the properties of the deposited films. The different 
reactor parameter settings have the following influ-
ence on the CVD deposited films:
 
1. Total reactor pressure: Because gas density var-
ies with pressure, the mean free path is longer 
at lower pressures. Consequently, ions accel-
erated toward the cathode at lower pressure 
can gain more energy before a collision takes 
place.  Therefore, the effect of ion bombard-
ment is more pronounced at lower pressures, 
and better quality CVD films ensue, charac-
terized as films with a low wet etch rate (high 
film density) and low compressive stress. 
Experimental results show that as the reactor 
pressure is lowered, film stress goes from ten-
sile to compressive and wet etch rates decrease. 
Often, stress dynamically changes when the 
film is exposed to the atmosphere and subse-
quent heating. In the case of oxide films, for 
example, tensile films take up water, swell, and 
become more compressive (the substrate bends 
down). Compressive oxide films have a greater 
moisture resistance. A nitride film, on the other 
hand, absorbs no water and shows no tendency 
toward compressive stress with time. In the lat-
ter case, the amount of Si-H bonds, controlled 
by annealing at 490°, seems to dominate the 
stress behavior.59 Too high pressures promote 
gas-phase polymerization, increasing defect 
density in the deposited material. In the other 
extreme, too low pressures (alternatively, the 
reactant gas is too diluted) change the process 
from CVD-like to PVD-like, giving way to a 
columnar film morphology with more defects.
 
2. Frequency of the RF excitation: At low frequen-
cies, ions experience the full amplitude of the 
RF voltage, whereas above the ion-transition 
frequency (>3 MHz), where ions cannot fol-
low anymore, the ion energy is determined 
by the time average of the RF amplitude. 
Consequently, lower frequency shifts the ion 
energy upward. At the lower frequencies, wet 
etch rates decrease, and compressive film stress 
results. Again, higher-energy bombardment 
yields better films. Higher ion bombardment 
also improves the film quality on sidewalls. 
Multiple-frequency 
plasma 
equipment 
is 
emerging rapidly because it allows the user pre-
cise control over film properties (particularly 
stress) for a wide range of process conditions 
and can also improve step coverage.
 
3. RF power effects: An increase in RF power leads 
to more intense ion bombardment due to the 
increase in ion current. With a higher ion cur-
rent, the film deposition rate goes up. To sepa-
rate the effect of RF power on growth rate and 
film quality, the ratio of power density to depo-
sition rate must be evaluated. This ratio repre-
sents a rough measure of ion bombardment per 
deposited molecule. In a plot of wet etch rate 
versus power density divided by the deposition 
rate, the maximum ion bombardment, corre-
sponding to highest energy density, leads to the 
lowest wet etch rate.60
 
4. Growth temperature: The growth temperature 
has a strong influence on the structure of the 
film. At low temperatures (and high growth 
rates), the surface diffusion is slow relative to 
the arrival rate of film precursors. In this situa-
tion, the adsorbed precursor molecule is likely 
to interact with an impinging precursor mol-
ecule before it has a chance to diffuse away on 
the surface, and an amorphous film is formed. 
At high temperatures (and low growth rates), 

[Page 450]
450   Manufacturing Techniques for Microfabrication and Nanotechnology
the surface diffusion is fast relative to the 
incoming flux. The adsorbed species can dif-
fuse to step growth sites, forming single crys-
talline materials.
Summarizing, low RF excitation frequency, low 
reactor pressures, and low deposition rate at high 
temperature contribute to improved film quality 
as evidenced by stress and (wet) etch rate measure-
ments. More information on CVD thin films and 
how they are influenced by the above deposition 
parameters, as well as other parameters (e.g., mois-
ture, flow rate, and gas composition) will be given in 
Volume III, Chapter 5 on selected MEMS and NEMS 
materials.
Stress in Thin Films on Thick 
Substrates—Quantitative Analysis
The total stress in a thin film typically is given by:
 
σ
σ
σ
σ
tot
th
int
ext
=
+
+
 
(7.23)
i.e., the sum of any intentional external applied 
stress (σext), the thermal stress (σth, an unintended 
external stress), and different intrinsic components 
(σint). With constant stress through the film thick-
ness, the stress components retain the form of:
 
σ
σ
σ
σ
τ
τ
τ
τ
σ
x
x
y
y
x,y
x,y
xz
yz
(x,y)
(x,y)
(x,y)
=
=
=
=
=
z
0
=
 
(7.24)
In other words, the three nonvanishing stress 
components are functions of x and y alone. No 
stress  occurs in the direction normal to the sub -
strate (z). With x,y as principal axes, the shear stress 
τxy also vanishes,61 and Equation 7.24 reduces to the 
following strain-stress relationships:
 
ε
σ
νσ
ε
σ
νσ
σ
x
x
y
y
y
x
z
E
E
E
E
0
=
−
=
−
=
 
(7.25)
In the isotropic case, ε = εx = εy, so that σx = σy = 
σ, or:
 
σ =
−ν ε
E
1
⎛
⎝⎜
⎞
⎠⎟ 
(7.26)
where the Young’s modulus E of the film and the 
Poisson ratio of the film act independently of ori-
entation. The quantity E/1 – ν often is called the 
biaxial modulus. Uniaxial testing of thin films is dif-
ficult, prompting the use of the biaxial modulus 
rather than Young’s uniaxial modulus (see Volume 
III, Chapter 6 on metrology and analytical tech-
niques). Plane stress, as described here, is only a 
good approximation when several thicknesses (e.g., 
three) away from the edge of the film.
Thermal Stress
The most commonly encountered example of thin 
film stress is the thermal mismatch stress due to 
the thermal expansion mismatch between a film 
and its substrate. The manufacturing process and 
normal operation of most thin film-based devices 
often involve large temperature cycles. Therefore, 
thermal mismatch stresses are inevita ble, and they 
can be very high if the thermal mismatch is large 
and the elastic modulus of the film is large, such 
as is the case for Cu films used in integrated cir-
cuits (ICs). Thermal stresses develop in thin films 
when high-temperature deposition or anneal-
ing is involved, and they usually are unavoidable 
because of mismatch of thermal expansion coef-
ficients between film and substrate. The problem 
of a thin film under residual thermal stress can 
be modeled by considering a thought experiment 
involving a stress-free film at high temperature on 
a thick substrate. Imagine detaching the film from 
the high-temperature substrate and cooling the sys-
tem to room temperature. Usually, the substrate 
dimensions undergo minor shrinkage in the plane, 
whereas the film’s dimensions may reduce signifi-
cantly. To reapply the film to the substrate with 
complete coverage, the film needs stretching with 
a biaxial tensile load to a uniform radial strain, ε, 
followed by perfect bondage to the rigid substrate 
and load removal. The film stress is assumed to be 
the same in the stretched and freestanding film as 

[Page 451]
Physical and Chemical Vapor Deposition—Thin Film Properties and Surface Micromachining   451
in the film bonded to the substrate, i.e., no relax-
ation occurs in the bonding process. To calculate 
the thermal residual stress from Equation 7.26, the 
elastic moduli of the film must be known, as well 
as the volume change associated with the residual 
stress, i.e., the thermal strain, εth, resulting from the 
difference in the coefficients of thermal expansion 
between the film and the substrate.
Let us now consider whether, qualitatively, the 
above assumptions apply to the measurement of 
thin films on Si wafers. Such films typically mea-
sure 1 µm thick and are deposited on 4-in. wafers, 
nominally 550 µm thick. In this case, the substrate 
measures nearly three orders of magnitude thicker 
than the film, and, because the bending stiffness is 
proportional to the thickness cubed, the substrate 
essentially is rigid relative to the film. The earlier 
assumptions clearly apply.
Figure 7.60 portrays a quantitative example 
where a polyimide film, strain-free at the deposi-
tion temperature (Td) of 400°C, is cooled to room 
temperature Tr (25°C) on a Si substrate with a differ-
ent coefficient of thermal expansion. The resulting 
strain is given by:
 
ε
=
[α
α
th
f
s
(T)
(T)]dT
∫
−
 
(7.27)
where αf and αs represent the coefficients of ther-
mal expansion for the polyimide film and the Si 
substrate, respectively. The thermal strain can be 
of either sign; based on the relative values of αf and 
αs, positive is tensile, and negative is compressive. 
Polyimide features a thermal expansion (αf = 70 × 
10–6°C–1) larger than the thermal expansion coeffi-
cient of Si (αs = 2.6 × 10–6°C–1); hence a tensile stress 
is expected. With SiO2 grown or deposited on silicon 
at elevated temperatures, a compressive component 
[αf(0.35 × 10–6°C–1) < as(2.6 × 10–6°C–1)] is expected. 
Assuming that the coefficients of thermal expansion 
are temperature independent, Equation 7.27 simpli-
fies to:
 
ε
α
α
th
f
s
d
r
T
T
=
−
−
[
](
) 
(7.28)
The calculated thermal strain for polyimide on Si 
then measures 25 × 10–3 at room temperature. The 
biaxial modulus (E/1 – ν), with E = 3 GPa and ν = 
0.4, equals 5 GPa, and the residual stress σ, from 
Equation 7.26, is 125 MPa and tensile.
Intrinsic Stress
The intrinsic stress, σi, reflects the internal structure 
of a material and is less clearly understood than the 
thermal stress, which it often dominates.62 Several 
phenomena may contribute to σi, making its analy-
sis very complex. Intrinsic stress depends on thick-
ness, deposition rate (locking in defects), deposition 
temperature, ambient pressure, method of film prep-
aration, type of substrate used (lattice mismatch), 
incorporation of impurities during growth, and so 
on. Some semiquantitative descriptions of various 
intrinsic stress-causing factors follow:
 
◾Doping (σint > 0 or σint < 0): When doping Si, 
the atomic or ionic radius of the dopant and the 
substitutional site determine the positive or neg-
ative intrinsic stress (σint > 0 or tensile and σint < 
0 or compressive). With boron-doped polysili-
con, a small atom compared with Si, the film is 
expected to be tensile (σint > 0); with phospho-
rous doping, a large atom compared with Si, the 
film is expected to be compressive (σint < 0).
 
◾Atomic peening (σint < 0): Ion bombardment 
by sputtered atoms and working gas densifies 
thin films, rendering them more compressive. 
Substrate
Substrate
T = Td
tf
tf
ts
ts
T = Tr
(Deposition temperature)
(Room temperature)
<<
εth = 0
d
r
f
s
f
s
2
εth =
FIGURE 7.60 Thermal stress. Tension and compression 
are determined by the relative size of thermal expansion 
coefficients of film and substrate. Suppose a strain-free 
film at deposition temperature, Td, is cooled to room tem-
perature, Tr, on a substrate with a different coefficient of 
thermal expansion.

[Page 452]
452   Manufacturing Techniques for Microfabrication and Nanotechnology
Magnetron sputtered films at low working pres-
sure (<1 Pa) and low temperature often exhibit 
compressive stress. This topic was discussed in 
some detail higher above.
 
◾Microvoids (σint > 0): Microvoids may arise 
when byproducts during deposition escape as 
gases and the lateral diffusion of atoms evolves 
too slowly to fill all the gaps, resulting in a ten-
sile film.
 
◾Gas entrapment (σint < 0): As an example we can 
cite the hydrogen trapped in Si3N4. Annealing 
removes the hydrogen, and a nitride film, 
compressive at first, may become tensile if the 
hydrogen content is sufficiently low.
 
◾Shrinkage of polymers during cure (σint > 0): 
The shrinkage of polymers during curing may 
lead to severe tensile stress, as becomes clear 
in the case of polyimides. Special problems 
are associated with measuring the mechanical 
properties of polymers because they exhibit a 
time-dependent mechani cal response (visco-
elasticity), a potentially signi ficant factor in 
the design of mechanical struc tures where 
polymers are subjected to sus tained loads.63
 
◾Grain boundaries (σint = ?): Based on intu-
ition it is expected that the interatomic spac-
ing in grain boundaries differs depending on 
the amount of strain, thus contributing to 
the intrinsic stress. However, the origin of, 
for example, the compressive stress in polysil-
icon and how it relates to the grain structure 
and interatomic spacing are not yet com-
pletely clear (see also below on coarse and 
fine- grated Si).
For further reading on thin-film stress, refer to 
Hoffman.64,65 For a short tutorial, visit http://www.
uccs.edu/~tchriste/courses/PHYS549/549lectures/
mechchar.html.
Case Study: Polysilicon Deposition 
and Film Microstructure
Introduction Thin-film properties prove not only 
difficult to measure but also cumbersome to repro-
duce, given the many influencing parameters. 
Evaporation, sputtering, and molecular beam 
techniques can deposit dielectric and polysilicon 
films. In VLSI and surface micromachining, none 
of these techniques is as widely used as CVD. The 
major problems associated with the former meth-
ods are defects caused by excessive wafer han-
dling, low throughput, poor step coverage, and 
nonuniform depositions. From the comparison of 
CVD techniques for typical IC and MEMS materi-
als in Table 7.19, we can conclude that LPCVD, at 
medium temperatures, prevails above all others. 
VLSI devices and integrated surface micromachi-
nes require low processing temperatures to prevent 
movement of shallow junctions, uniform step cov-
erage, few process-induced defects (mainly from 
particles generated during wafer handling and 
loading), and high wafer throughput to reduce cost. 
These requirements are best met by hot-wall, low-
pressure depositions.66 While depositing a material 
with LPCVD the following process parameters can 
be varied: deposition temperature, gas pressure, 
flow rate, and deposition time.
The IC industry applies LPCVD polysilicon in 
applications ranging from simple resistors, gates 
TABLE 7.19 Comparison of Different Deposition Techniques
Atmospheric CVD 
(APCVD)
Low T LPCVD
Medium T LPCVD
Plasma-Assisted CVD 
(PECVD)
Temp (°C)
300–500
300–500
500–900
100–350
Materials
SiO2, P-glass
SiO2, P-glass, 
BP-glass
Polysilicon, SiO2, P-glass, 
BP-glass Si3N4, SiON
SiN, SiO2, SiO2, SiON
Uses
Passivation, 
insulation, spacer
Passivation, 
insulation, spacer
Passivation, gate metal, 
structural element, spacer
Passivation, insulation, 
structural elements
Throughput
High
High
High
Low
Step coverage
Poor
Poor
Conformal
Poor
Particles
Many
Few
Few
Many
Film properties
Good
Good
Excellent
Poor
Source: Adapted from Adams, A. C. 1988. VLSI technology. Ed. S. M. Sze. New York: McGraw-Hill.30

[Page 453]
Physical and Chemical Vapor Deposition—Thin Film Properties and Surface Micromachining   453
for MOS transistors, thin-film transistors (TFT) 
based on amorphous hydrogenated silicon (a-Si:H), 
DRAM cell plates, and trench fills, as well as in emit-
ters in bipolar transistors and conductors for inter-
connects. For the last application, highly doped 
polysilicon is especially suited: it is easy to establish 
ohmic contact; it is light insensitive and corrosion 
resistant; and its rough surface promotes adhesion 
of subsequent layers. Doping elements such as arse-
nic, phosphorous, or boron reduce the resistivity of 
the polysilicon. Commercial LPCVD equipment is 
available to deposit polysilicon on wafers up to 8 in. 
in diameter. A typical batch is 100–200 wafers. The 
mechanical properties of polycrystalline silicon are 
very good:
 
◾Stronger than stainless steel: fracture strength 
of polysilicon ~ 2–3 GPa (steel ~ 0.2 GPa–1 GPa)
 
◾Young’s modulus E ~ 140–190 GPa
 
◾Extremely flexible: maximum strain before 
fracture ~ 0.5%
 
◾Does not fatigue readily
 
◾Compatible with IC fabrication processes: pro-
cess parameters are well known
These properties explain how polysilicon also 
has  emerged as the central structural/mechanical 
material in surface micromachining, and a closer 
look at the influence of deposition  methodology on 
its material characteristics is warranted. In this case 
study we tackle polysilicon deposition by LPCVD and 
compare it with PECVD and sputtered polysilicon.
Undoped Polysilicon
The properties of low-pressure CVD (LPCVD) 
undoped polysilicon films are determined by the 
nucleation and growth of the silicon grains. In most 
cases, the Si wafers to deposit polysilicon on are 
placed vertically and closely spaced together in 
quartz boats. Stress depends on crystal structure. 
LPCVD Si films, grown slightly below the crystal-
lization temperature (about 600°C for LPCVD), ini-
tially form an amorphous solid that subsequently 
may crystallize during the deposition process.56,68 
The CVD method results in amorphous films when 
the deposition temperatures are well below the 
melting temperature of Si (1410°C). The subsequent 
transition from amorphous to crystalline depends 
on atomic surface mobility and deposition rate. 
At low temperatures, surface mobility is low, and 
nucleation and growth are limited. Newly deposited 
atoms become trapped in random positions and, 
once buried, require a substantial amount of time 
to crystallize as solid-state diffusion is significantly 
lower than surface mobility. That is why, for low 
temperature deposition, amorphous layers only start 
to crystallize after sufficient time at temperature 
in the reactor. Working at tempera tures between 
580 and 591.5°C, Guckel et al.68 produced mostly 
amorphous films. However, Krulevitch,56 working 
at only slightly higher temperatures (605°C) 
and probably leaving the films longer in the LPCVD 
setup, produced crystallized films. On crossing the 
transition temperature between amorphous and 
crystalline growth (see Figures 7.61 and 7.38), 
crystalline growth immediately initiates at the sub-
strate due to the increased surface mobil ity, which 
allows adatoms to find low-energy, crystalline 
positions from the start of the deposition process.
The deposition temperature at which the tran-
sition from amorphous to a crystalline structure 
occurs depends on many parameters, such as depo-
sition rate, partial pressure of hydrogen, total pres-
sure, presence of dopants, and presence of impurities 
(O, N, or C).67 In the crystalline regime, numerous 
nucleation sites form, resulting in a transition zone 
of a multitude of small grains at the film/substrate 
interface to columnar crystallites on top, as shown 
in the schematic of a 620–650°C columnar film 
in Figure 7.62. In this figure, a transition zone of 
small, randomly oriented grains is sketched near the 
SiO2 layer. The rate of crystallization is faster here 
than the deposition rate. Columnar grains ranging 
between 0.03 and 0.3 µm in diameter form on top of 
the small grains.67 The columnar coarse grain struc-
ture arises from a process of growth competition 
among the small grains, during which those grains 
preferentially oriented for fast vertical growth sur-
vive at the expense of misoriented, slowly growing 
grains.69,70 The lower the deposition temperature, 
the smaller the initial grain size will be. At 700°C, 
films also are columnar; however, the grains are 
cylindrical, extending through the thickness of the 
entire film, and there is no transition zone near the 

[Page 454]
454   Manufacturing Techniques for Microfabrication and Nanotechnology
SiO2 interface.56 Temperature has to be very accu-
rately controlled as grains grow with temperature, 
increasing surface roughness, causing loss of pattern 
resolution and stresses in MEMS.
Stress in polysilicon films was found to vary sig-
nificantly with deposition temperature and silane 
pressure. Guckel et al.68 found that their mainly 
amorphous films, deposited at temperatures less than 
600°C, proved highly compressive with strain levels 
as high as –0.67%. At temperatures barely more than 
600°C, Krulevitch reports tensile films, whereas for 
yet higher temperatures (≥620°C), the stress again 
turns compressive. Whereas films deposited at tem-
peratures more than 630°C all turned out compres-
sive, the magnitude of the compression decreased 
with increasing temperature. The  stress gradient 
in the polysilicon films explains why compressive 
undoped and unannealed polysilicon beams tend to 
curl upward (positive stress gradient) when released 
from the substrate.71
Using high-resolution transmission electron 
microscopy, Guckel et al.68 and Krulevitch56 found 
a strong correlation between the material’s micro-
structure and the exhibited stress. Guckel et al. 
found that in their mainly amorphous films, depos-
ited at temperatures less than 600°C, a region near 
the substrate interface crystallized during growth 
with grains between 100 and 4000 Å. Krulevitch 
found that tensile, low-temperature films (605°C) 
have Si grains dispersed throughout the film thick-
ness. These equiaxed crystals in an isotropic, high-
er-density film result in a tensile stress with a very 
small stress gradient. Krulevitch suggests that the 
compressive stress in the higher temperature com-
pressive films (≥620°C) relates to the competitive 
growth mechanism of the columnar grains. As 
crystals grow vertically and in-plane they push on 
neighbors, resulting in compressive stress and a pos-
itive stress gradient. The same author concluded that 
thermal sources of stress are insignificant.
FIGURE 7.62 Schematic of compressive polysilicon formed 
at 620–650°C. The columnar coarse-grain structure arises 
from a process of grain growth competition among the 
small grains, during which those grains preferentially 
oriented for fast vertical growth survive at the expense 
of misoriented, slowly growing grains. (From Krulevitch, 
P. A. 1994. Micromechanical investigations of silicon and 
Ni–Ti–Cu thin films. PhD thesis, University of California, 
Berkeley.56)
FIGURE 7.61 From amorphous to polycrystalline Si.

[Page 455]
Physical and Chemical Vapor Deposition—Thin Film Properties and Surface Micromachining   455
Importantly, Guckel et al. discovered that anneal-
ing in nitrogen or under vacuum converts the low-
temperature films with compressive built-in strain 
(–0.007) to a tensile strain with controllable strain 
levels between 0 and +0.003 (see Figure 7.63). 
Annealing can reduce stresses by a factor of 10–100.
During anneal, no grain size increase was 
noticed (100–4000 Å), but a slight increase in sur-
face roughness was measured. This type of poly-
silicon is referred to as fine-grain polysilicon (also 
Wisconsin poly-Si). Guckel et al. explain this strain 
field reversal as follows: as the amorphous region 
of the film crystallizes, it attempts to contract, but 
because of the substrate-constrained newly crystal-
lized region, a tensile stress results. Higher tem-
perature films, during an anneal, also become less 
strained, but the strain remains compressive (see 
lower curve in Figure 7.63). Moreover, in this case 
grain size increases, and the surface turns consider-
ably rougher. The latter is called coarse-grain polysili-
con. Fine-grain polysilicon, with its tensile strain, is 
preferable; however, it cannot be doped to as low a 
resistivity as coarse-grain polysilicon. Hence fine-
grain polysilicon should be considered a structural 
material rather than an electronic material.
The above picture is further complicated by the 
controlling nature of the substrate. For example, 
depositing amorphous Si at even lower temperatures 
of 480°C from disilane (Si2H6) and crystallizing it 
by subsequent annealing at 600°C demonstrated a 
large dependency of crystallite size on the underly-
ing SiO2 surface condition. Treating the surface with 
HF:H2O or NH4OH:H2O2:H2O leads to polysilicon 
films with a large grain size, two or three times as 
large as without SiO2 treatment, believed to be the 
consequence of nucleation rate suppression.72
Abe and Reed made low-strain polysilicon thin 
film by DC-magnetron sputtering and postanneal-
ing. The films showed very small regional stress and 
very smooth texture. The deposition rate was 193 
Å/min, and the substrate was neither cooled nor 
heated. The average roughness was found to be com-
parable with the surface roughness of polished, bare 
silicon substrates.73
Summarizing, stress in polysilicon depends on 
the material’s microstructure, with tension arising 
from the amorphous to crystalline transformation 
during deposition and compression from the com-
petitive grain growth mechanism.
Polysilicon deposited at 600–650°C has a {110}-
preferred orientation. At higher temperatures, the 
{100} orientation dominates. Dopants, impurities, 
and temperature influence this preferred orienta-
