Repository: Alvintxh/nanofab-web

# Extracted Book Sources

All 11 textbooks extracted 2026-04-05 using PyMuPDF (extract_pdf.py).

## Extraction Summary

| Book Key | File | Pages | Words | Page Numbering |
|----------|------|-------|-------|----------------|
| cui_2025 | Zheng Cui - Nanofabrication (4th ed) | 419 | ~158K | PDF labels (C1, i-xi, 1-407) |
| campbell_2008 | Campbell - Fabrication Engineering (3e) | 825 | ~369K | offset=18 (front-1..18, then 1-807) |
| teresa_2020 | De Teresa - Nanofabrication (full) | 451 | ~183K | offset=0 (sequential PDF pages) |
| madou_vol1_2011 | Madou - Fundamentals of Microfab Vol.1 | 646 | ~366K | PDF labels |

File: sources/sources_processed/books/madou_vol2_2011/madou_vol2_2011_full.txt (part 41 of 57)
100
(3.5)
10+
(.35)
tion.67 Drosd and Washburn75 introduced a model 
explaining the experimental observation that 
regrowth of amorphous Si is faster for {100} sur-
faces, followed by {110} and {111}, which are 2.3 
and 20 times slower, respectively. Interestingly, the 
latter also pinpoints the order of fastest to slowest 
etching of the crystallographic planes in alkaline 
etchants. As discussed in Chapter 4, Elwenspoek 
et al.76 used this observation of symmetry between 
etching and growing of Si planes as an important 
insight to develop a new theory explaining anisot-
ropy in etching. In Table 7.20 we compare the dis-
cussed coarse- and fine-grain polysilicon forms.
Doped Polysilicon
To produce micromachines, doped polysilicon is 
used far more frequently than undoped polysilicon. 
Dopants decrease the resistivity to produce conduc-
tors and control stress. Polysilicon can be doped by 
diffusion, implantation, or the addition of dopant 
gases during deposition (in situ doping).
30
60
90
120
150
180
-0.004
-0.003
-0.002
-0.001
0.0
-0.001
-0.002
-0.003
-0.004
-0.005
-0.006
-0.007
600°C
950°C
850°C
700°C
650°C
1050°C
Strain vs. time
Anneal curves
for polysilicon
Time (min)
Compression
Tension
FIGURE 7.63 Anneal curves for polysilicon. Strain versus 
anneal time. Upper curves: low-temperature film. Lower 
curve: high-temperature film. (From Guckel, H., D. W. 
Burns, C. C. G. Visser, H. A. C. Tilmans, and D. Deroo. 1988. 
Fine-grained polysilicon films with built-in tensile strain. 
IEEE Trans Electron Devices 35:800–01. With permission.74)

[Page 456]
456   Manufacturing Techniques for Microfabrication and Nanotechnology
Doping polysilicon films in situ reduces the 
number of processing steps required for producing 
doped microdevices by eliminating the need for a 
subsequent high-temperature step associated with 
a diffusion or ion-implantation anneal and also 
provides more uniform doping throughout the film 
thickness. In situ doping of polysilicon is accom-
plished by maintaining a constant PH3 to SiH4 gas 
flow ratio of about 1 vol% in a hot-wall LPCVD 
setup. At this ratio, the phosphorous content in the 
film appears above the saturation limit, and the 
excess dopant segregates at the grain boundaries.67 
Phosphorus diffuses significantly faster in polysili-
con than in single-crystalline silicon. The diffusion 
takes place primarily along the grain boundaries. 
The diffusivity in thin films of polysilicon (i.e., small 
equiaxed grains) is about 1 10–12 cm2/s. The dopant 
concentration of in situ doped films is normally very 
high (~1020 cm–3). At more than about 1 1021 cm–3, 
the film resistivity reaches a plateau of 4 × 10–4 Ω·cm 
because of the low mobility of electrons or holes. 
The maximum mobility for the highest phosphorus-
doped polysilicon is about 30 cm2/Vs.78
In situ phosphorus-doped polysilicon undergoes 
the same amorphous to crystalline growth trans-
formation observed in the undoped film, with the 
material’s microstructure depending on deposi-
tion temperature and deposition pressure. The tem-
perature of transformation is lower for the doped 
films than for the undoped polysilicon and occurs 
between 580 and 620°C.79,80 Thus, phosphorus dop-
ing enhances crystallization in amorphous silicon,81 
and because of passivation of the polysilicon surface 
by the phosphine gas, reduces the polysilicon depo-
sition rate.79 Decreases in deposition rate by as much 
as a factor of 25 have been reported.82 Slower depo-
sition rates allow more time for adatoms to find crys-
talline sites, resulting in crystalline growth at lower 
temperatures. From Table 7.20, we read that the grain 
size of phosphorus-doped polysilicon tends to be 
larger (240–400 Å) than for the undoped material 
and that {311} planes show up as a texture facet in 
the doped material. In contrast to in situ phosphine 
and arsine doping, which both decrease the deposi-
tion rate, diborane doping of polysilicon to make it 
p+ accelerates the deposition rate.67
At lower deposition temperatures and higher pres-
sures, the microstructure again consists of amor-
phous and crystalline regions, whereas at higher 
temperatures and lower pressures columnar films 
result and as deposited films exhibit compressive 
residual stress. The columnar films have a stress 
gradient that increases toward the film surface, as 
opposed to the gradient found in undoped colum-
nar polysilicon. This gradient in stress most likely 
is to the result of nonuniform distribution of phos-
phorus throughout the film. Annealing at 950°C for 
1 h results in the same stress and stress gradient for 
initially columnar and initially amorphous/crys-
talline films [i.e., σf = –45 MPa and Γ = +0.2 mm–1 
(a linear stress gradient with physical  dimensions 
1/length), respectively].56
As in the case of undoped polysilicon, phos-
phorus-doped polysilicon films with smooth sur-
faces (fine grain) are obtained by depositing in 
situ doped films in the amorphous state and then 
TABLE 7.20 Comparison of Coarse-Grain and Fine-Grain Polysilicon
Coarse-Grain Polysilicon
Fine-Grain Polysilicon
Temperature of deposition (°C)
620–650
570–591.5 
Surface roughness
Rough >50 Å
Smooth <15 Å
Grain size
Undoped: 160–320 Å as deposited
In situ P-doped: 240–400 Å
Very small grains
As deposited strain
−0.002 (compressive)
−0.007 (compressive)
Effect of high temperature 
anneal
Grains size increases 
Residual strain decreases but 
remains compressive
Reduced bending moment
Grain size increases to 100 Å;74 others have 
found 700–900 Å large variation in strain: from 
compressive to tensile
Dry and wet etch rate
Higher for doped material, depends 
on dopant concentration
Higher for doped material, depends on dopant 
concentration
Texture
<110> as deposited
<311> in situ P-doped
No texture as deposited, depends on dopant 
concentration, <111> after 900–1,000°C anneal77

[Page 457]
Physical and Chemical Vapor Deposition—Thin Film Properties and Surface Micromachining   457
annealing.77,83 Phosphorus-doped polysilicon oxi-
dizes faster than undoped polysilicon. The rate of 
oxidation is determined by the dopant concentra-
tion at the polysilicon surface.67 The addition of 
oxygen to polysilicon increases the film’s resistivity, 
and the resulting coating, semi-insulating polysili-
con (SIPOS) acts as a passivating coating for high-
voltage devices in the IC industry. SISPOS has not 
yet emerged in surface micromachining.
Four drawbacks of in situ phosphorus dop-
ing are the complexity of the deposition process, 
slower deposition rates,84 reduced film thickness 
uniformity,82 and the cleaning of the reactor, which 
is more demanding for the doped process.
Diffusion is often a more effective method for 
doping of polysilicon than in situ doping, especially 
for very heavy dopings (e.g., polysilicon resistivities 
down to the 10−4 Ω ⋅ cm) of thick (e.g., 2 µm) films. 
However, diffusion is a high-temperature (e.g., 900–
1,000°C) process. If the diffusion step is performed 
for long durations (a few hours) to achieve uniform 
doping throughout film thickness a few micrometers 
thick, it will destroy electronics that are fabricated 
on the wafer before polysilicon surface microma-
chining. If performed for too short a time, dopant 
distribution through the film thickness will not be 
sufficiently uniform, resulting in difficulties with 
mechanical property variations through the film 
thickness.
Ion implantation can also be used for doping 
polysilicon. The implantation energy is typically 
adjusted so that the peak of the concentration pro-
file is at the center of the film thickness. However, 
the resistivity of implanted polysilicon films is not 
as low as that possible by diffusion.
As with undoped polysilicon, the intrinsic stresses 
in as-deposited doped polysilicon films are large 
(>500 MPa) and can result in warping or curling of 
released micromechanical structures. The values for 
the fracture stress of boron-, arsenic-, and phospho-
rus-doped polysilicon are 2.77 ± 0.08 GPa, 2.70 ± 
0.09 GPa, and 2.11 ± 0.1 GPa, respectively, com-
pared with 2.84 ± 0.09 GPa for undoped polysili-
con. The lower value for phosphorus-doped material 
has been attributed to high surface roughness and 
with the large number of defects associated with 
extensive grain growth in highly phosphorus-doped 
films.85 Maluf86 reports that the operation of polysil-
icon at elevated temperatures is subject to long-term 
instabilities, drift, and hysteresis as a result of slow 
stress-annealing effects.
Several sensors using polysilicon piezoresis-
tive sense elements have been demonstrated. The 
piezoresistive coefficient is an average over all the 
orientations in polycrystalline silicon. The gauge 
factor ranges between 20 and 40, which is about a 
factor of five smaller than in single-crystal Si, and 
quickly decreases as the doping exceeds 1019 cm−3. 
At doping levels of 1020 cm−3, the temperature coef-
ficient of resistance of polysilicon is approximately 
0.04% per °C compared with 0.14% per °C for crys-
talline Si. This is an advantage for the use of poly-
silicon, even though the gauge factor is low at these 
high doping levels.
PECVD and Sputtered Polysilicon
The quest for low-temperature polysilicon depo-
sition processes is driven by the need for compat-
ibility with prefabricated aluminum-metallized 
CMOS circuitry. This makes the 320°C PECVD and 
~350°C  sputter deposition methods of polysilicon 
especially interesting, although both methods result 
in amorphous films.
PECVD films, deposited in a 50-kHz parallel-
plate diode reactor, can be doped in situ and crys-
tallized by rapid thermal annealing (RTA; 1100°C, 
100 s). It was shown that small-grained PECVD 
films annealed by RTA have good electrical proper-
ties and gauge factors between 20 and 30, similar 
to those reported for LPCVD polycrystalline silicon 
(see above).87
Honer et al.88 introduced sputtered polysilicon 
to the MEMS community. Sputtered silicon can be 
used to fabricate polysilicon microstructures atop 
standard, aluminum metallized CMOS at tempera-
tures less than 350°C. Films with stress values less 
than 100 MPa are routinely obtained.
An important benefit of both these low-tempera-
ture processes is that they are not only compatible 
with conventional oxide sacrificial layers but also 
with certain organic sacrificial layers (e.g., polyim-
ide). Organic layers can be removed in a dry oxygen 
plasma etch, thus avoiding the stiction and selectiv-
ity problems associated with wet etch releases and at 

[Page 458]
458   Manufacturing Techniques for Microfabrication and Nanotechnology
the same time alleviating the concerns over chemi-
cal attack on structural elements by HF.
A drawback for the sputtered boron-doped Si films 
is that to increase their conductivity (to 25 mho/□), 
they need to be clad in symmetric, 50-nm-thick lay-
ers of titanium-tungsten.
Kamins78 provides a detailed study of polysili-
con physical properties. Another good resource on 
polysilicon morphology and doping can be found at 
http://www.iue.tuwien.ac.at/22.0.html. Sharpe and 
Edwards89 at Johns Hopkins have perhaps provided 
the most detailed polysilicon mechanical property 
studies.
Thin Film Characterization
In Volume III, Chapter 6 on metrology, we detail 
thin film characterization. For material structure 
we rely on scanning electron microscopy (SEM), 
transmission electron microscopy (TEM), scanning 
probe microscopies (STM, AFM), and x-ray diffrac-
tion (XRD). For chemical composition we use auger 
electron spectroscopy (AES), energy dispersive 
analysis of x-rays (EDAX or EDS), x-ray photoelec-
tron spectroscopy (XPS), secondary ion mass spec-
trometry (SIMS), and Rutherford backscattering 
(RBS). Mechanical properties of thin films are stud-
ied using residual stress measurement and micro-/
nanoindentation. Electrical properties are derived 
from resistance (four-point probe) and capacitance 
measurements. For optical properties we rely on 
ellipsometry, and for film thickness we rely on stylus 
profilometer and ellipsometry.
We also introduce a wide variety of surface micro-
machined devices that are used in characterization 
of thin films.
Surface Micromachining
Introduction
Bulk micromachining means that 3D features are 
etched into the bulk of crystalline and noncrystalline 
materials (see Chapter 4). In contrast, surface-micro-
machined features are built up, layer by layer, on the 
surface of a substrate (e.g., a single-crystal silicon 
wafer). Dry etching defines the surface features in the 
x, y plane, and wet etching releases them from the 
plane by undercutting. In surface micromachining, 
shapes in the x, y plane are unrestricted by the crys-
tallography of the substrate (see Figure 7.1). In Figure 
7.64 a polysilicon anchor is made using typical sur-
face micromachining techniques.
The 
nature 
of 
the 
deposition 
processes 
involved determines the limited height of surface-
micromachined features (Hal Jerman, from EG&G’s 
IC Sensors, called them 2.5D features90). Specifically, 
low-pressure 
CVD 
(LPCVD) 
poly crystalline 
silicon (polysilicon) films generally are only a few 
micrometers high (low z), in contrast with wet bulk 
micromachining where only the wafer thickness 
limits the feature height. A low z may be a drawback 
for some mechanical sensors. For example, it would 
be difficult to fashion a large inertial mass for 
an accelerometer from thin polysilicon plates 
(a commercial surface-micro machined accelero-
meter, the ADLX05, has an inertial mass of only 0.3 
µg). Not only do many parameters in the LPCVD 
polysilicon process need to be controlled very 
precisely, but subsequent high-temperature anneal ing 
(e.g., at temperatures of about 580°C) also is needed 
to transform the deposited amorphous silicon into 
polysilicon—the main structural material in surface 
micromachin ing. Even with the best possible process 
control, polysilicon has some material disadvantages 
over single-crystal Si. For example, it generates a 
somewhat smaller yield strength (values between 2 
and 10 times smaller have been reported)91,92 and 
has a lower piezoresistivity.93 Moreover, because a 
single polysilicon grain diameter may constitute a 
significant fraction of the thickness of a mechanical 
member, the effective Young’s modulus may exhibit 
variability from sensor to sensor.94 An important 
FIGURE 7.64 Surface micromachining of a polysilicon anchor.

[Page 459]
Physical and Chemical Vapor Deposition—Thin Film Properties and Surface Micromachining   459
positive attribute of polysilicon is that its material 
properties, although somewhat inferior to single 
crystal, are far superior compared with those of metal 
films, and, most of all, because they are isotropic, 
design is rendered dramatically simpler than with 
single-crystal material. Dimensional uncertainties 
may be of greater concern than material issues. 
Although absolute dimensional tolerances obtained 
with lithography techniques can be submicrometer, 
relative tolerances are poor, perhaps 1% on the length 
of a 100-µm-long feature. The situation becomes 
critical with yet smaller feature sizes (see Figures 6.3 
and 6.4). Although the relatively coarse dimensional 
control in the microdomain is not specific to surface 
micromachining, there is no crystallography to rely 
on for improved dimensional control, as in the case 
of wet bulk micromachining. Moreover, because the 
mechanical members in surface micromachining 
tend to be smaller, more postfabrication adjust ment 
of the features is required to achieve reproducible 
characteristics. Finally, the wet process for releasing 
structural elements from a substrate tends to cause 
sticking of suspended structures to the substrate, or 
stiction, introducing another disadvantage associated 
with surface micromachining.
Some of the problems associated with surface 
micromachining mentioned above have been 
resolved by process modifications and/or alterna-
tive designs, and the technique has rapidly gained 
commercial interest, mainly because it is the most 
IC-compatible micromachining process developed 
to date. Moreover, in the past 10–15 years, processes 
such as silicon on insulator (SOI) (1),95 hinged poly-
silicon (2),96 Keller’s molded milliscale polysilicon 
(3),97 thick (10 µm and beyond) polysilicon (4),98 
LIGA and LIGA-like processes (5), and porous poly-
silicon (6) have further enriched the surface micro-
machining arsenal. Some preliminary remarks on 
each of these surface micromachining extensions 
follow.
 
1. Silicon crystalline features, anywhere between 
fractions of a micrometer to 100 µm high, can 
be readily obtained by surface micromachin-
ing of the epi silicon or fusion-bonded silicon 
layer of SOI wafers.99 Structural elements made 
from these single-crystalline Si layers result in 
more reproducible and reliable sensors. SOI 
or epi-micromachining combines the best fea-
tures of surface micromachining (i.e., IC com-
patibility and freedom in x,y shapes) with the 
best features of bulk micromachining (supe-
rior single-crystal Si properties). Moreover, SOI 
surface micromachining frequently involves 
fewer process steps and offers better control 
over the thickness of crucial building blocks. 
Given the poor reproducibility of mechanical 
properties and generally poor electronic char-
acteristics of polysilicon films, SOI machining 
may surpass the polysilicon technology for 
fabricating high performance devices.
 
2. The fabrication of polysilicon planar struc tures 
for subsequent vertical assembly by mechanical 
rotation around micromachined hinges, intro-
duced by Pister et al.96 in 1991, dramatically 
increases the plethora of designs feasible with 
polysilicon. Today, erecting  these polysilicon 
structures with the probes of an electrical probe 
station, or occasionally assembly by chance 
in an HF etch or DI water rinse,100 represents 
a too-complicated or unreliable postrelease 
assembly method for commercial acceptance, 
and alter native self-assembly means are an 
urgent need.
 
3. While at the University of California, Berkeley, 
Keller, 97 now CEO of MEMS Precision Instru-
ments (http://www.memspi.com), introduced 
a combination of surface micromachining and 
LIGA-like molding processes in the HEXSIL 
(HEXagonal honeycomb polySILicon) process, 
a technology enabling the fabrication of tall 3D 
microstructures without postrelease assembly. 
Using CVD processes, generally only thin films 
(~2–5 µm) can be deposited on flat surfaces. If, 
however, these surfaces are the opposing faces 
of deep narrow trenches, the growing films will 
merge to form solid beams. Releasing of such 
polysilicon structures and the incorporation of 
electroplating steps expand the surface micro-
machining bandwidth in terms of choice of 
materials and accessible feature heights. In this 
fashion, high-aspect-ratio structures normally 
associated with LIGA can now also be made of 
CVD polysilicon.

[Page 460]
460   Manufacturing Techniques for Microfabrication and Nanotechnology
 
4. Applying classical LPCVD to obtain polysili-
con deposition is a slow process. For example, 
a layer of 10 µm typically requires a deposition 
time of 10 h. Consequently, most microma-
chined structures are based on layer thicknesses 
in the 2–5-µm range. Based on dichlorosilane 
(SiH2Cl2) chemistry, Lange et al.98 developed a 
CVD process in a vertical epitaxy batch reactor 
with deposition rates as high as 0.55 µm/min at 
1000°C. The process yields acceptable deposi-
tion times for thicknesses in the 10-µm range. 
The highly columnar polysilicon films are 
deposited on sacrificial SiO2 layers and exhibit 
low internal tensile stress, making them suit-
able for surface micromachining.
 
5. Thick layers of polyimide and other new UV 
resists have also received a lot of attention as 
important new extensions of surface micro-
machining. Because of their transparency to 
exposing UV light, they can be transformed 
into tall surface structures with LIGA-like high-
aspect ratios. They may also be electroplated 
and micromolded in any plastic of choice.
 
6. In Chapter 4 we discussed the transformation 
of single-crystal Si into a porous material with 
porosity and pore sizes determined by the cur-
rent density, type, and concentration of the 
dopant, as well as the hydrofluoric acid con-
centration. A transition from pore formation 
to electropolishing is reached by increasing the 
current density and/or by decreasing the hydro-
fluoric acid concentration.101,102 Porous silicon 
can also be formed under similar conditions 
from LPCVD polysilicon.103
In this section, we first review the main surface 
micromachining process steps and clarify the exten-
sions of the surface micromachining technique 
listed above. Next we compare surface microma-
chining with bulk micromachining. In the surface 
micromachining examples at the end of this section, 
we first look at a lateral resonator. Resonators have 
found an important industrial application in accel-
erometers and gyros introduced by Analog Devices. 
The second example involves Texas Instruments’ 
(TI’s) Digital Micromirror Device™ (DMD), a chip 
now found in many projectors.
Historical Note
The first example of a surface micromachine for 
an electromechanical application consisted of an 
underetched metal cantilever beam for a resonant 
gate transistor made by Nathanson in 1967.104 By 
1970, a first suggestion for a magnetically actuated 
metallic micromotor emerged.105 Because of fatigue 
problems, metals are not typically used as mechani-
cal components. The surface micromachining 
method as we know it today was first demonstrated 
by Howe and Muller in the early 1980s and relied 
on polysilicon as the structural material.106 These 
pioneers, and the late Guckel,107 an early contribu-
tor to the field, produced free-standing LPCVD poly-
silicon structures by removing the oxide layers on 
which the polysilicon features were formed. Howe’s 
first device consisted of a resonator designed to mea-
sure the change of mass on adsorption of chemicals 
from the surrounding air. However, this gas sensor 
does not necessarily represent a good application 
of a surface-micromachined electrostatic structure 
because humidity and dust foul the thin air gap of 
such a microstructure in a minimal amount of time. 
Later, mechanical structures, especially hermeti-
cally sealed mechanical devices, provided proof that 
the IC revolution could be extended to electrome-
chanical systems.104 In these structures, the height 
(z-direction) typically is limited to less than 10 µm, 
ergo the name surface micromachining.
Gabriel et al.108 in 1989 made the first survey of 
possible applications of polysilicon surface micro-
machining. Microscale movable mechanical pin 
joints, springs, gears, cranks, sliders, sealed cavities, 
and many other mechanical and optical components 
have been demonstrated in the laboratory.109,110 For 
awhile, in the early 1990s, it seemed that every 
MEMS group in the United States was trying to 
make surface-micromachined micromotors of the 
type shown in Figure 7.65.
Micromotors may lack practical use as of yet, but, 
just as the ion-sensitive field effect transistor (ISFET) 
galvanized the chemical sensor community in trying 
out new chemical sensing approaches, micromotors 
energized the micromachining research community 
to fervently explore miniaturization of a wide variety 
of mechanical sensors and actuators. Micromotors 

[Page 461]
Physical and Chemical Vapor Deposition—Thin Film Properties and Surface Micromachining   461
also brought about the christening of the microma-
chining field into MEMS. In 1991, Analog Devices 
(Norwood, MA) announced the first commercial 
product based on surface micromachining, namely, 
the ADXL-50, a 50-g accelerometer for activating 
air-bag deployment.111 The ADXL-50 chip is shown 
in Figure 7.66a. The SEM inset in this figure depicts 
the polysilicon micromachined mechanical struc-
ture. By 2001, Analog Devices was making 2 million 
surface-micromachined accelerometers a month (at 
$4 per device in volume). A second commercial suc-
cess for surface micromachining was based on Texas 
Instruments’ Digital Mirror Device™ (DMD). This 
surface-micromachined movable aluminum mir-
ror is a digital light switch that precisely controls a 
light source for projection displays and hard copy 
applications.112 A schematic of the tilting mirrors in 
a DMD chip is shown in Figure 7.66b. The commer-
cial acceptance of this second application confirmed 
the staying power of surface micromachining.
Surface micromachining is also an established 
manufacturing process at Cronos (Research Triangle 
Park, NC; now a JDS Uniphase Company) and 
Robert Bosch (Stuttgart, Germany).
Surface Micromachining Processes
Basic Process Sequence—Overview
A first simple surface micromachining process 
sequence for the creation of a freestanding poly -
silicon anchor was illustrated in Figure 7.1. We will 
now detail typical surface micromachining fabrica-
tion steps using the DARPA-sponsored multiuser 
MEMS process (MUMPs®). The baseline process of 
the MUMPs program is a three-layer polysilicon 
(Poly 0, Poly 1, and Poly 2) surface micromachin-
ing process (“polysurf”) known as PolyMUMPs. The 
process includes eight lithography levels and seven 
physical layers. A physical layer represents a layer of 
material deposited during the fabrication process 
and is usually represented in mixed-case letters. A 
lithographic level is used to pattern a physical layer 
and is always represented in CAPITAL letters. The 
physical layers illustrated in Figure 7.67 are two 
mechanical and one electrical layer of polysilicon, 
FIGURE 7.65 Surface micromachined motor. (M. Mehregany, 
1990. PhD dissertation, MIT.)
FIGURE 7.66 (a) The ADXL-50 chip from Analog Devices. 
The H-shaped structure in this photo is the polysilicon 
micromachined mechanical structure (http://www. analog.
com/library/techArticles/mems/xlbckgdr4.html). (b) 
Schematic of the tilting mirrors in a DMD chip from TI.

[Page 462]
462   Manufacturing Techniques for Microfabrication and Nanotechnology
two sacrificial oxide layers, one metal conduction, 
and one electrical isolation nitride layer (also buf-
fer or isolation layer). A sacrificial oxide layer of 
fast etching silicon dioxide is used to define the 
separation between mechanical layers and between 
mechanical layer and the substrate. The nitride layer 
is used for electrical isolation between substrate and 
electrical surface layers. The Poly 0 layer is the elec-
trical polylayer used as a ground plane or for elec-
trode formation below the first mechanical layer 
(Poly 1). The first sacrificial oxide layer will estab-
lish a gap between Poly 1 and substrate/nitride after 
release etching. The second sacrificial oxide layer 
will make for the gap between a second mechanical 
layer (Poly 2) and the first mechanical polysilicon 
(Poly 1) after release. For sacrificial oxide one often 
uses phosphosilicate glass (PSG), a phospho rous-
containing silicon dioxide layer generated by CVD 
and used for its fast etching properties. A metal layer 
provides electrical connection to the package.
The eight lithography levels are:
 
1. POLY ZERO: Defines the polysilicon zero fea-
tures (Poly 0)
 
2. ANCHOR 1: Opens points of contact between 
first polysilicon and substrate (nitride or Poly 0)
 
3. DIMPLE: Generates “bumps” in undersurface 
of Poly 1 to minimize stiction
 
4. POLY 1: Defines first polysilicon features
 
5. POLY 1-POLY 2-VIA: Opens points of contact 
between first and second polysilicon
 
6. ANCHOR 2: Opens points of contact between 
second polysilicon and substrate/nitride
 
7. POLY 2: Defines second polysilicon features
 
8. METAL: Defines location of metal features
Remarks:
 
◾Dimples are small, shallow features on the 
underside of the lower polysilicon layer to min-
imize the area of contact between the polysili-
con and the substrate.
 
◾A lithography level may or may not correspond 
with a physical layer: e.g., Poly 1 = POLY 1, but 
second oxide is patterned by both ANCHOR 2 
and POLY 1-POLY 2-VIA.
 
◾Release is the last step of the process where the 
sacrificial layers are removed by submersion 
into HF.
 
◾Stiction is the sticking effect between polysili-
con and the substrate that occurs during the 
removal of the sacrificial oxide. Many attempts 
to limit stiction, including dimples, special 
release chemicals, and processes, are tried, 
some successfully (see below).
Since its inception in December 1992, the mul-
tiuser MEMS process (MUMPs) quickly became a 
well-established, commercial program that provides 
customers with cost-effective access to surface micro-
machining for prototyping activities. It caused many 
researchers to focus on design and testing of new 
MEMS concepts rather than building yet another 
clean room. MUMPs was approaching its 40th 
run in December 2000. Another source for surface 
micromachining prototyping is at Sandia, with the 
ultraplanar multilevel MEMS techno logy (SUMMiT), 
e.g., SUMMiT-IV and SUMMiT-V (http://www.mems.
sandia.gov/tech-info/summit-v.html) introduced in 
1998 – (four and five polysilicon level processes). 
SUMMiT is reviewed further below.
Process Steps for Making a 
Polysilicon Micromotor
The following is a description of the PolyMUMPs 
process applied to the fabrication of a surface-
 micromachined electrostatic micromotor. A blan-
ket n+ diffusion of the silicon substrate (e.g., with 
POCl3), defining a ground plane, often outlines the 
very first step in surface micromachining (Step I in 
Figure 7.68), followed by a passivation step of the 
substrate, for example, with 0.15-µm-thick LPCVD 
low stress nitride (sometimes on top of a 0.5-µm 
FIGURE 7.67 The seven physical: two mechanical (Poly 1 
and Poly 2) and one electrical layer (Poly 0) of polysilicon, 
two sacrificial oxide layers, one metal conduction and one 
electrical isolation nitride layer.

[Page 463]
Physical and Chemical Vapor Deposition—Thin Film Properties and Surface Micromachining   463
FIGURE 7.68 The PolyMUMPs process applied to the fabrication of a surface-micromachined micromotor.

[Page 464]
464   Manufacturing Techniques for Microfabrication and Nanotechnology
FIGURE 7.68 (Continued)

[Page 465]
Physical and Chemical Vapor Deposition—Thin Film Properties and Surface Micromachining   465
FIGURE 7.68 (Continued)

[Page 466]
466   Manufacturing Techniques for Microfabrication and Nanotechnology
thermal oxide). This is followed by a blanket deposi-
tion of polysilicon (Poly 0), and the wafer is spin-
coated with a photoresist for patterning (Step II). 
The photoresist is exposed using the first mask level 
(POLY 0), and the image is developed. The unwanted 
polysilicon is removed by RIE etching, transferring 
the POLY 0 pattern onto the wafer, and the photore-
sist is stripped in a solvent (Step III).
Step IV involves the deposition of the first sacri-
ficial oxide (PSG) layer (2.0 µm thick) on the wafer 
by low temperature CVD. The wafer is coated with 
photoresist, and a second mask level (DIMPLE) is 
exposed and developed. The dimples are etched into 
the first oxide by a combination of RIE and buffered 
oxide etch (BOE) etching. In Step V, the dimple pho-
toresist is stripped, and a new layer of photoresist is 
applied for the third mask level (ANCHOR 1). The 
first oxide is patterned and then processed with RIE 
to remove the oxide from the anchor area. The photo-
resist is stripped in a solvent bath (Step VI). The wafer 
is now ready for Poly 1 processing. The ANCHOR 1 
level defines where Poly 1 will be attached to the 
substrate, and the thickness of the first oxide defines 
how far above the substrate (either nitride or Poly 0) 
Poly 1 will sit after release. After the wafer is cleaned, 
the first polysilicon layer (Poly 1) is deposited using 
LPCVD. An additional thin PSG layer is deposited 
on top of the Poly 1, and the wafer is annealed at 
high temperature to reduce the residual stress and 
dope the Poly 1 (Step VII). We will come back to this 
stress reduction matter and doping of a polysilicon 
layer sandwiched between two PSG further below. 
The wafer is now again coated with photoresist, and 
the fourth mask (POLY 1) is patterned. The wafer is 
RIE etched, stopping on the first oxide, using both 
the photoresist and thin PSG (top) layer as masks 
for the Poly 1 layer (Step VII). In Step IX, the second 
sacrificial oxide layer (0.75 µm) is deposited by low 
temperature CVD, conformally coating the topog-
raphy on the wafer and defining the separation of 
the first polylayer from the second polysilicon. The 
wafer is coated with photoresist, and the fifth mask 
(POLY 1-POLY 2-VIA) is patterned and RIE etched. 
This defines the contact regions between Poly 1 and 
Poly 2 (Step X). The photoresist is stripped, and the 
wafer is recoated. The sixth mask (ANCHOR 2) is 
patterned, and both first oxide and second oxide are 
etched in one step (Step XI). This defines the region 
where Poly 2 will contact the substrate (either nitride 
or Poly 0). The photoresist is stripped, and the wafer 
is ready for the Poly 2 deposition (Step XII). The 
second polysilicon layer is deposited followed by a 
thin PSG layer. The structure is annealed to reduce 
the Poly 2 stress and to dope the Poly 2. Because the 
CVD film is conformal, all the holes will be filled, to 
varying degrees, with Poly 2 (Step XIII). The wafer is 
coated with photoresist, and the seventh mask (POLY 
2) is patterned. Both the photoresist and thin PSG 
(hard mask) will mask the RIE etch (Step XIV). After 
the Poly 2 layer is etched and the wafer is stripped, 
the basic mechanical structure is complete (Step 
XV). A lift-off template is used to deposit the metal 
layer on the wafer. Photoresist is patterned using the 
eighth (and ninth) masks (METAL), and the metal 
is deposited, adhering to the Poly 2, where exposed, 
and breaking continuity as it goes over the photo-
resist step (lift-off profile), and the photoresist and 
remnant metal are removed by rinsing in solvent. 
The structure is now completed and ready for releas-
ing (Step XVI). A 2.5-min soak in straight 49% HF 
removes all the sacrificial oxide layers and releases 
the moveable mechanical parts. The rotor is now free 
to spin about the center pin, and the stator poles are 
fixed and electrically active (Step XVII). The chips are 
rinsed in DI water, followed by soaking in isopropyl 
alcohol and baking in a convection oven.
Process Steps Details
Pattern Transfer to Buffer/Isolation Layer Suppose 
the buffer/isolation passivation layer itself needs to 
be patterned, perhaps to make a metal contact pad 
to the underlying Si substrate. Then, the appropri-
ate fabrication step is a pattern transfer to the thin 
isolation film as shown in Figure 7.69. In this case, 
the isolation layer is a 1-µm-thick thermal SiO2 film, 
and we illustrate a wet pattern transfer with a 1-µm 
resist layer. Typically, an isotropic etch such as buff-
ered HF, also called a buffered oxide etch [e.g., BHF 
or BOE (5:1), which is five parts NH4F and one part 
concentrated HF], is used (unbuffered HF attacks 
the  photoresist). This solution etches SiO2 at a rate 
of 100 nm/min, and the creation of the opening to 
the  underlying substrate takes about 10 min. The 
etch progress may be monitored optically (color 

[Page 467]
Physical and Chemical Vapor Deposition—Thin Film Properties and Surface Micromachining   467
change) or by observing the hydrophobic/hydro-
philic  behavior113 of the etched layer. With a resist 
opening, Lm, the undercut typically measures the 
same thickness as the oxide thickness, tSiO2. In other 
words, the contact pad will have a size of Lm + 2tSiO2. 
The undercut worsens with loss of photoresist adhe-
sion during etching. Using an adhesion promoter 
such as HMDS (hexamethyldisilazane) proves use-
ful in such cases. A new bake after 5 min of etching 
is a good procedure to maintain the resist integ-
rity. After the isotropic etch, the resist is stripped 
in a piranha etch bath. This strong oxidizer grows 
about 3 nm of oxide back in the cleared window. To 
remove the oxide resulting from the piranha, a dip in 
diluted BHF suffices. After cleaning and drying, the 
substrate is ready for contact metal and base mate-
rial deposition. Applying a dry etch (e.g., CF4-H2 
plasma) to open up the window in the oxide would 
eliminate undercutting of the resist but requires a 
longer setup time. With an LPCVD low-stress nitride 
or a nitride on top of a thermal SiO2, an often-used 
combination for etching the buffer/isolation layer is 
a dry etch (e.g., SF6 plasma) followed by 5:1 BHF.114
Deposition of Structural Material For the best 
step coverage of a structural material over underly-
ing topography, chemical vapor deposition (CVD) 
is preferred. If a physical deposition method must 
be used, sputtering is preferred over evaporation 
(line-of-sight deposition technique), which leads 
to the poorest step coverage. In the latter case, edge 
taper could be introduced advantageously.
The most widely used structural material in sur-
face micromachining is polysilicon (poly-Si or sim-
ply “poly”). Polysilicon is deposited by low pressure 
(25–150 Pa) chemical vapor deposition (LPCVD) 
in a furnace (a polychamber) at about 600°C. The 
undoped material is usually deposited from pure 
silane, which thermally decomposes according to 
Reaction 7.2. Typical process conditions may consist 
of a temperature of 605°C, a pressure of 550 mTorr 
(73 Pa), and a silane flow rate of 125 sccm. Under 
those conditions, a normal deposition rate is 100 Å/
min. To deposit a 1-µm film will take about 90 min. 
Sometimes the silane is diluted by 70–80% nitro-
gen. The silicon is deposited at temperatures rang-
ing from 570–580°C for fine-grained polysilicon to 
620–650°C for coarse-grained polysilicon. The char-
acteristics of these two types of polysilicon materi-
als were compared above (see Table 7.20). Furnace 
annealing of the polysilicon film at 1050°C in nitro-
gen for 1 h is commonly used to reduce stress stem-
ming from thermal expansion coefficient mismatch 
and nucleation and growth of the polysilicon film. 
Low-temperature deposition of silicon at 320°C in 
PECVD and at ~350°C in sputter deposition is also 
possible, although this results in amorphous films.
To make parts of the microstructure conductive, 
dopants can be introduced in the polysilicon film 
by adding dopant gases to the silane gas stream, 
by drive-in from a solid dopant source, or by ion 
implantation. When doping from the gas phase, 
the dopant can be readily controlled in the range of 
1019–1021/cm3. Polysilicon deposition rates, in the 
case of gas-phase doping (in situ doping), may be 
significantly impacted. For example, decreases in 
polysilicon deposition rate by as much as a factor of 
25 have been reported in phosphine and arsine dop-
ing. The effect is associated with the poisoning of 
reaction sites by phosphine and arsine.115 The lower 
deposition rate of in situ phosphine doping can be 
mitigated by reducing the ratio of phosphine to silane 
flow by one third.116 With the latter flow regime, 
deposition at 585°C (for a 2-µm-thick film), followed 
by 900°C rapid thermal annealing for 7 min, results 
in a polysilicon with low residual stress, negligible 
FIGURE 7.69 Wet etch pattern transfer to a thin thermal SiO2 
film for the fabrication of a contact pad to the Si substrate.

[Page 468]
468   Manufacturing Techniques for Microfabrication and Nanotechnology
stress gradient, and low resistivity.116,117 In situ boron 
doping, in contrast to arsine and phosphine doping, 
accelerates the polysilicon deposition rate through 
an enhancement of silane adsorption induced by
