Repository: Alvintxh/nanofab-web

# Extracted Book Sources

All 11 textbooks extracted 2026-04-05 using PyMuPDF (extract_pdf.py).

## Extraction Summary

| Book Key | File | Pages | Words | Page Numbering |
|----------|------|-------|-------|----------------|
| cui_2025 | Zheng Cui - Nanofabrication (4th ed) | 419 | ~158K | PDF labels (C1, i-xi, 1-407) |
| campbell_2008 | Campbell - Fabrication Engineering (3e) | 825 | ~369K | offset=18 (front-1..18, then 1-807) |
| teresa_2020 | De Teresa - Nanofabrication (full) | 451 | ~183K | offset=0 (sequential PDF pages) |
| madou_vol1_2011 | Madou - Fundamentals of Microfab Vol.1 | 646 | ~366K | PDF labels |

File: sources/sources_processed/books/madou_vol3_2011/madou_vol3_2011_full.txt (part 41 of 57)
# madou_vol3_2011
tors was announced over the next couple of years 
(see Figure 8.56). Paul Chu, of the University of 
Houston, made a stunning breakthrough when he 
announced the discovery of a material that became 
superconducting at 93 K, well above liquid nitrogen 
temperature. Early in 1987, Chu circulated a pre-
print of a paper describing superconductivity at 93 K 
in a ceramic containing Yb, Ba, Cu, and O. When the 
paper appeared in print, every Yb (ytterbium) had 
been replaced by Y (yttrium)! It was just a typo, Chu* 
explained. By January 1988, another copper-oxide 
material was shown to exhibit superconductivity at 
a high temperature, 110 K. The world record Tc for a 
superconductor is 138 K, for a compound contain-
ing mercury, thallium, barium, calcium, copper, and 
oxygen. Some superconductor ceramic materials are 
listed in Table 8.17. The new breed of ceramic super-
conductors is referred to as hard superconductors, type 
II superconductors, or high-critical-temperature supercon-
ductors (HTS). The two types of superconductors are 
compared in Figure 8.58.
In the case of a small applied magnetic field, type 
II superconductors act like type I superconductors. In 
the presence of large magnetic fields, a type II “sacri-
fices” part of itself so that the rest can remain super-
conducting. These superconductors contain vortices 
that are filaments of the material in the normal 
* This would not be the last intrigue haunting superconductor 
research. In May 2002, outside researchers presented evidence to 
Bell Labs management of possible manipulation of data involving 
five separate papers published by its scientists in Science, Nature, and 
Applied Physics Letters over a two-year period by Jan Hendrik Schön as 
lead author and his colleagues at Murray Hill and elsewhere as coau-
thors. Schön is the only researcher who coauthored all five papers in 
question.
Tc/K
140
HgBaCaCuO
TISrBaCuO
BiCaSrCu2O9
YBa2Cu3O7
LaBaCuO4
Nb3Ge
Nb3Sn
NbN
Nb
Hg Pb
120
Boiling temperature
of liquid nitrogen
Boiling temperature
of liquid helium
100
80
60
40
20
0
1900
1920
1940
1960
Year of discovery
1980
2000
FIGURE 8.56 The critical temperature, Tc, of various 
superconductors plotted against their discovery dates.
TABLE 8.16 Type I Superconductors, Soft 
Superconductors, and Low-Critical-
Temperature Superconductors
Compound
Tc (K)
Al
1.17
α-Hg
4.15
In
3.41
Nb
9.25
Ru
0.49
Sn
3.72
Ti
0.40
Zn
0.85
Al2Y
0.35
AuPb2
3.15
InPb
6.65
Ir2Th
6.50
Nb2SnV
9.80
CuS
1.62
Nb3Sn
18.00
TiO
0.58
SnO
3.81
(SN)x
0.26
FIGURE 8.57 George Bednorz and Alex Muller, 1987 
Noble Prize winners.

[Page 452]
452   From MEMS to Bio-NEMS: Manufacturing Techniques and Applications
state as shown in Figure 8.59. The magnetic field 
lines pass through those vortices. High-temperature 
superconductors thus exhibit only a partial Meissner 
effect. Compared with type I superconductors, type 
II superconductors can carry enormous currents (in 
some cases, superconducting wires can carry cur-
rents that are thousands of times larger than those 
that can be handled by ordinary wires of similar 
dimensions), but these brittle ceramics are very dif-
ficult to fabricate into wires.
In Figure 8.60, we show a magnetic cube, placed 
on a disc made of a superconductor material. As the 
disc is cooled down with liquid nitrogen, supercon-
ductivity sets in below its critical temperature and 
the magnetic repulsion levitates the cube.
The Model of John Bardeen, Leon Cooper, 
and Robert Schrieffer (BCS Model)
The mechanism of superconductivity remained a 
mystery from 1911 until 1957. The abrupt change 
from normal state to superconductive state indicated 
clearly that superconductivity is not merely an 
extension of ordinary conductivity. Three important 
observations having to do with superconductors that 
gave hints about its origins were the following:
 
1. The Meissner effect exists.
 
2. The “best” metals do not seem to be supercon-
ductors. Among superconducting metals, bet-
ter metals make poorer superconductors, and 
vice versa.
 
3. A lighter isotope of mercury becomes super-
conducting at a higher temperature (i.e., more 
readily) than a heavier isotope.
From quantum theory, we know that  electrical 
conductivity arises because of acceleration of elec-
trons near the Fermi surface and that electrons 
move in conductor-like waves rather than as parti-
cles. Because they act as waves, electrons may travel 
TABLE 8.17 Examples of Type II Superconductors with 
Their Critical Temperatures (Tc)
Compound
Tc (K)
YBa2Cu3O7
93
YBa2Cu4O8
80
Y2Ba4Cu7O15
93
Bi2CaSr2Cu2O8
92
Bi2Ca2Sr2Cu3O10
110
Tl2CaBa2Cu2O8
119
Tl2Ca2Ba2Cu3O10
128
TlCaBa2Cu2O7
103
TlCa2Ba2Cu3O8
110
Tl0.5Pb0.5Ca2Sr2Cu3O9
120
0
50
Temperature, K
Liquid helium
operation
Liquid nitrogen
operation
LTS
Tc
HTS
Electrical resistance→
100
150
Tc
FIGURE 8.58 Low- and high-critical-temperature (Tc) 
superconductors compared.
Vortices
Normal
cores
Normal
cores
Current
FIGURE 8.59 Type II superconductors expel magnetic 
fields just as type I superconductors do but contain vorti-
ces of the metal in the normal state. This is called a partial 
Meissner effect.
FIGURE 8.60 A magnetic cube is placed on a disc made 
of a superconductor material. As the disc is cooled down 
with liquid nitrogen, superconductivity sets in below its 
critical temperature, and the magnetic repulsion levitates 
the cube.

[Page 453]
Actuators   453
through a metal without colliding with the metal 
ions, and consequently, in principle at least, one 
could get zero resistance. If electrons do not collide 
with metal ions, what do they collide with? After 
all, metals do have finite resistivities? As we discov-
ered in Volume I, Chapter 3, even in a pure mate-
rial, thermal oscillations of the atoms, or phonons, 
will scatter moving electrons, causing finite resistiv-
ity; electrons do not bump into ions at the regular 
crystal sites but scatter from ions that happen to be 
vibrating and in the “wrong” place when the elec-
tron wave passes by. Impurity atoms and defects 
such as vacancies, dislocations, and twin and grain 
boundaries will scatter the electrons even more, fur-
ther increasing the resistivity. When the temperature 
is lowered, the phonon contribution to resistivity is 
expected to fall away, but the contribution caused by 
impurities should remain finite. In the case of super-
conductivity, all these resistance-causing factors are 
somehow overcome.
John Bardeen, Leon Cooper, and Robert Schrieffer 
(Figure 8.61), all at the University of Illinois, first 
explained superconductivity in 1957 and won the 
1971 Nobel Prize for their BCS model (this was 
Bardeen’s second Nobel Prize). The model works 
for low-temperature superconductivity only; there 
is no explanation yet for the ceramic HTS. The 
key observation that led to the BCS model was 
the isotope effect, which puts one on the trail of 
phonons;  since  isotopes are involved, atoms, and 
perhaps their movement, must somehow play a 
role  in  the phenomenon. To start the argument, 
remember that in a normal metal conductivity 
(σ) is proportional to scattering time (τ). In super- 
 conduct ors, there are no final states for the scattered 
electrons to go to, so scattering is simply quantum 
mechanically not allowed. What this means is that 
the difference between a normal metal and a super-
conductor is that in the case of the superconductor 
there is a bandgap, as shown in Figure 8.62.
Because of this bandgap in momentum space, 
scattering is forbidden, i.e., there are no final states 
for scattered electrons to go to. The energy gap is 
caused by attractive interaction between electrons. 
Somehow pairing of electrons reduces their energy. 
This is rather curious; how can electrons attract each 
other and form pairs with a lower energy content? 
The answer is that there is a phonon glue that causes 
their interaction to be attractive.
This needs some further detailing. Phonons, as 
we know, are periodic vibrations of atoms in solids; 
think of plucking an atom with nanotweezers. The 
forces between the different atoms pull the plucked 
 
 
FIGURE 8.61 The theory of superconductivity by Bardeen, Cooper, and Schrieffer (left to right) earned them a joint 
Nobel Prize in 1972.
Normal metal
Superconductor (T < Tc)
Energy (E)
Momentum (k)
Occupied states
k
Energy gap
E
FIGURE 8.62 An energy bandgap in momentum space in 
a superconductor.

[Page 454]
454   From MEMS to Bio-NEMS: Manufacturing Techniques and Applications
atom back into position, setting up a wave of atomic 
vibrations that travels through the material. Pairing 
is mediated by these crystal vibrations (phonons), 
and it is a distortion of the lattice, as shown in Figure 
8.63, that allows the formation of the Cooper pairs, 
as shown in Figure 8.64, to take place. 
A close-up of the crystal deformations leading to 
the formation of Cooper pairs is shown in Figure 
8.65. As electrons travel between the ion cores of 
the metal they exert an attractive force on the posi-
tive nuclei, and these move very slightly away from 
their idealized positions. As a result of this distur-
bance, the distribution of positive charges is no lon-
ger uniform and features regions of small excess of 
positive charges. This extra charge is sufficient to 
attract a second electron, and so two electrons are 
linked, albeit indirectly. If the attraction exceeds 
the electron-electron repulsion, a “bound pair” is 
formed. The bound pair is called a Cooper pair. This 
mechanism explains why good conductors such as 
Cu and Ag are poor superconductors; these materi-
als are good conductors at room temperature exactly 
because their conduction electrons do not strongly 
interact with the ion cores, and as a consequence 
we would not expect such materials to form good 
superconductors since the mechanism for forming 
pairs is very weak. This pair formation also explains 
the abrupt change from normal to superconducting 
state. Such a sudden transition is known as a phase 
change. Just as ice melts suddenly at 0°C, the thermal 
motion of the molecules at a critical temperature 
abruptly destroys the Cooper pairs.
The model also explains why a lighter isotope 
of mercury becomes superconducting at a higher 
temperature (i.e., more readily) than a heavier iso-
tope; the smaller the mass of the positive ion core, 
the greater the distortion an electron can induce (to 
be more exact, TcM1/2 = constant). But how do those 
Cooper pairs explain superconductivity? Electrons 
in a superconductor move in correlated pairs in such 
a way that the properties of each pair are the same 
Phonon
e–
e–
FIGURE 8.63 Pairing is mediated by crystal vibrations (phonons), and a distortion of the lattice as shown causes Cooper 
pair formation.
Electron
Phonon
Phonon mediated pairing
Cooper pair
FIGURE 8.64 Cooper pair formation.
Positively-charged lattice ions
Electron
Electron
Cooper pair moving through lattice
FIGURE 8.65 A lattice deformation forming a Cooper pair.

[Page 455]
Actuators   455
as those of all the others. These paired electrons are 
not necessarily close; on average they might be sepa-
rated by hundreds or even thousands of atom spac-
ings. The maximum distance up to which the states 
of paired electrons are correlated to produce super-
conductivity is called the coherence length. Coherence 
length of Cooper pairs is about 10–4 cm.
The electrons in Cooper pairs have opposite spins 
and equal and opposite linear momenta, or the pairs 
have zero spin and zero momentum, which makes 
them bosons instead of fermions (see Figure 8.66 
and Volume I, Chapter 3).
In the absence of a current there is no net move-
ment of electrons, and all the electron pairs have 
an average velocity of zero. Zero-spin particles such 
as Cooper pairs are bosons (like photons and pho-
nons), and they “like” each other so much that they 
all crowd together in the same state (energy and 
momentum). Cooper pairs condense into one mac-
roscopic quantum state with ~1023 particles that are 
all coherent. If a current flows, all the pairs have the 
same velocity and move in the same direction, as 
one collective body. In the superconducting state, 
the Cooper pairs are constantly scattering each 
other, but the total momentum remains constant. 
Remember—the paired electrons have opposite 
momentum. If one gains momentum, the other loses 
momentum. Because all Cooper pairs act together, a 
single lattice ion cannot scatter a single Cooper pair 
or they do not lose energy by interacting with the 
lattice. With all the electrons acting as a team, the 
only resistance possible is for all electron pairs to 
simultaneously scatter into a different state, an event 
that is so implausible that all attempts to measure 
any resistance in a superconductor have failed. This is 
the same as saying that there are no energy levels for 
the scattered pairs to go to, or that there is an energy 
gap. Because all the electrons act together to form a 
single quantum state, electrons flow around a wire 
as electrons in an atom do. Zeeman splitting takes 
place when a material is placed in a high magnetic 
field. When Zeeman splitting occurs in supercon-
ductors, the field is great enough to force a Cooper 
pair to occupy the same energy level and thus spin 
in the same direction. This breaks the Cooper pairs 
and superconductivity.
In summary, the BCS model is based on a 
phonon-mediated attractive interaction between 
electrons, leading to the formation of Cooper pairs; 
these pairs act like bosons, which fall into a coherent 
superconducting state. BCS theory beautifully 
explained all aspects of superconductors, but it 
seemed to predict that 30 K (give or take a couple of 
degrees) is the highest possible temperature at which 
a material could be superconducting, as above that 
temperature lattice vibrations destroy the Cooper 
pairing: the BCS model explains the LTS but not the 
HTS. BCS theory is clearly a good starting point, 
and just as clearly it is not the final answer. If we 
understood HTS, it might be possible to propose a 
room-temperature superconductor.
Thermal Actuators68
Introduction
In thermomechanical actuators (TMAs), thermal 
energy is transformed into mechanical movement. 
A µ-TMA generates controlled motions via thermal 
strains. The simplicity of the system is the major rea-
son that many MEMS devices are actuated by ther-
mal means.
In Figure 8.67, we illustrate an example of a TMA, 
i.e., a parallel beam µ-TMA. By applying a current, 
the narrow beam shown in this structure is heated 
FIGURE 8.66 How to make bosons out of electrons.
Hot arm
Cold arm
Substrate
FIGURE 8.67 Parallel beam thermomechanical actuator.

[Page 456]
456   From MEMS to Bio-NEMS: Manufacturing Techniques and Applications
up more and expands also more because of its higher 
resistance and higher current density than the wider 
beam, causing a movement as indicated. Removing 
the current restores the structure to its original 
position. 
Scaling of Thermal Actuators
Scaling laws in heating and cooling, such as the total 
amount of heat required to start a thermal actuator, 
its heating and cooling rate, the thermal stresses or 
distortions expected, and possible damage to deli-
cate MEMS and NEMS components, were detailed 
in Volume I, Chapter 6. In the same chapter we also 
analyzed the breakdown of the heat transfer contin-
uum theory in the microdomain, and in Volume I, 
Chapter  3, we discussed quantized thermal trans-
port in nanoscale devices.
Here we reiterate the most salient points of those 
scaling insights as they apply to thermal actuators: 
 
1. Small devices, having a smaller mass, heat and 
cool faster than larger structures (see Volume I, 
Equation 6.68).
 
2. The Biot number (Bi) relates the heat transfer 
resistance inside and at the surface of a body 
(Volume I, Equation 6.70). This dimension-
less number gives an indication of the poten-
tial for thermal stresses. For Bi << 1, internal 
temperature gradients become small and the 
microstructure can be treated as having a uni-
form temperature. In the microscale, the Bi is 
small, so that conduction accounts for 99% 
of the energy transport. Consequently, with 
small devices there is less worry about thermal 
stresses induced by thermal gradients, and sys-
tems with larger internal heat generation capac-
ity by volume can be built.
 
3. The increased phonon-boundary scattering in 
nanostructures lowers the thermal conductiv-
ity κ (see Volume I, Chapter 3 and Chapter 3, 
this volume). This contributes, for example, to 
making better heat insulators and more effi-
cient thermoelectrics. 
From the above, the micro- and nanodomain 
seems especially appealing for thermal actuator 
applications.
Types of Thermomechanical Actuators 
Introduction
In this section we compare pneumatic, bimetallic, 
and shape memory alloy thermal actuators by con-
sidering their use in microvalves. These three types 
of thermal actuator mechanisms employed in micro-
valves are illustrated in Figure 8.68. In the section 
that follows we detail the choice of actuator types in 
commercially available valves. 
Thermopneumatic Actuators
The thermopneumatic valve (see Figure 8.68a) traps 
a liquid in a sealed cavity containing a thin film 
heating resistor along one side of the cavity, with a 
flexible diaphragm wall forming the opposite side.154 
Upon heating, the fluid in the chamber expands and 
evaporates, raising the pressure in the sealed cavity 
and causing the flexible wall to bulge outward. In a 
normally open valve, this bulging diaphragm closes 
a nearby orifice. In a closed valve, as illustrated in 
Figure 8.68a, actuation levers a silicon body away 
from an orifice. Compared with other microvalve 
technologies, thermopneumatic actuation exerts 
 tremendous force through a long stroke. In a nor-
mally open valve, over 20 N through a stroke of 
50 µm was demonstrated.154 This long stroke allows 
a thermopneumatically actuated valve to control 
higher flow rates and a wider range of pressures. This 
type of valve was made at Redwood Microsystems, 
Inc., a company that is now defunct.
Bimetallic Actuators
The second thermal actuator, illustrated in Figure 
8.68b, is a bimetal. A bimetal involves the combina-
tion of two materials with distinct thermal expan-
sion coefficients. A bimetal strip will bend when 
heated or cooled from the initial reference tempera-
ture because of incompatible thermal expansions of 
the materials that are bonded together. The bimetal 
returns to its initial reference shape once the applied 
heat is removed.
In the case of a bimetal structure based valve, as 
illustrated in Figure 8.68b, the nickel and silicon 
relax and the valve is closed when cold; upon heat-
ing, the nickel expands more than the silicon, lifting 

[Page 457]
Actuators   457
the silicon body from the valve seat. In terms of size, 
bimetal actuators are smaller than thermopneu-
matic ones and consume less power, but they lack 
the longer stroke of the latter.155
Shape Memory Alloy (SMA) Actuators
A third thermal actuator is based on shape mem-
ory alloys (see Figure 8.68c). Shape memory alloys 
undergo reversible thermal-mechanical transfor-
mations of their atomic structure at certain tem-
peratures. Specifically, SMAs such as NiTi undergo 
crystalline phase transformations from a weak and 
easily deformable state at low temperatures to a hard 
and difficult-to-deform state at higher temperatures. 
The material is first held in the desired shape and 
heated to well above the transition temperature (Ttr). 
At these temperatures, the crystal structure is in the 
austenite or parent phase. Cooling transforms the 
material into martensite, the low-temperature phase, 
which plastically deforms (solder-like) by as much as 
10% at relatively low stresses (yield strength is only 
100 Mpa). When the SMA is heated again above its 
transition temperature, Ttr, it transforms back to the 
high-temperature phase (austenite) and reverses to 
its originally high-temperature shape, exerting a sub-
stantial force (>100 MN/m2). The austenite phase has 
a much higher yield point and can sustain stresses 
up to 560 MPa without permanent deformation.156 
The large forces make SMAs ideal for actuation pur-
poses; piezoelectric and electrostatic actuators exert 
only a fraction of the SMA force, but they act much 
faster. The temperature interval over which the 
shape change takes place typically is 10–20°C. The 
lowest energy path to the austenite exactly retraces 
the atomic movements responsible for the defor-
mation, causing the shape memory. The discov-
ery of the effect in 1951 involved a gold-cadmium 
alloy, but this was soon extended to a broad range 
of other alloys, including titanium-nickel, copper-
 aluminum-nickel, iron-nickel, and iron-platinum 
alloys. For practical applications, Ni-Ti, Cu-Zn-Al, 
and Cu-Al-Ni all have been tried. Depending on the 
type of alloy and the alloy composition, critical tem-
peratures range between –150°C and +150°C.
Besides their use in µ-valves, shape memory 
alloys have been used in numerous applications (see 
Figure 8.69) including medical (e.g., microsurgical 
Nickel
Closed (cold)
Closed (cold)
Flow
Closed (cold)
Open (hot)
(a)
(b)
(c)
Flow
Open (hot)
BeCu spring
TiNi alloy band
Flow
Open (hot)
Glass
Glass
Trapped ﬂuid
Silicon
Silicon
Silicon
Silicon
Silicon
FIGURE 8.68 Schematics of thermally actuated valves. 
(a) Schematic of a normally closed thermopneumatic 
valve. (After Zdeblick, M.J., R. Anderson, J. Jankowski, B. 
Kline-Schoder, L. Christel, R. Miles, and W. Weber. 1994. 
In Technical Digest: 1994 Solid State Sensor and Actuator 
Workshop, 251. Hilton Head Island, SC.154) (b) Schematic of 
a normally closed nickel/silicon bimetal valve. (c) Schematic 
of a normally closed shape memory alloy valve. [After 
Barth, P.W. 1995. In 8th International Conference on 
Solid-State Sensors and Actuators (Transducers ’95), 276. 
Stockholm, Sweden.]

[Page 458]
458   From MEMS to Bio-NEMS: Manufacturing Techniques and Applications
instruments, stents, artificial muscle), aerospace 
(e.g., connectors, lock rings), automotive (e.g., Ni-Ti 
thermostat), industrial (e.g., pipe connectors), con-
sumer (e.g., eyeglass frames), and safety (e.g., fire 
safety valves).
The most extensive work with shape memory 
alloys involves bulk materials and bulk titanium-
nickel alloys in the form of wires and rods, which are 
commercially available under the name NitinolTM. 
Nitinol, a composition transforming near room 
temperature, is traditionally prepared with 50% Ti 
and 50% Ni. Increasing the Ni content decreases the 
transition temperature by about 25°C per 0.2 at % 
Ni. The material is a good electrical conductor, with 
a resistivity of 80 µΩ·cm, but a relatively poor ther-
mal conductor, with a thermal conductivity about 
one-tenth that of silicon. 
The more IC-compatible sputtered films were made 
in the late 1980s by Walker et al.157 at Bell Labs and by 
Busch and Johnson156 at TiNi Alloy Company (http://
www.sma-mems.com). Thin-film, nickel-titanium 
shape memory alloys up to 50 µm in thickness have 
been sputter deposited. These films exhibit memory 
behavior comparable to bulk material, and the phase 
transition to and from martensite lies entirely above 
ambient temperature (see Figure 8.70).158 When 
deposited at room temperature, NiTi films are amor-
phous. Heating to 500°C causes the film to crystal-
lize and acquire its shape memory property.158
Some materials and processes are incompat-
ible with such high temperatures, requiring either 
rapid thermal annealing (RTA) or a special choice 
of materials and careful selection of the order in 
which processes are carried out. Another limitation 
of thin-film NiTi is the upper limit of 70–80°C for 
transition temperature Ttr, which is too low for appli-
cations such as valves for fuel injection systems and 
many military applications. Experimentation with 
higher-temperature tertiary alloys such as TiNiHf is 
under way to alleviate this problem. The bandwidth 
of the NiTi films is slightly improved, to about 5 Hz, 
compared with the NiTi wire (about 1 Hz) because 
of the more effective cooling in the microdomain. 
Another advantage of TiNi thin-film actuators is 
that they are biocompatible and transistor-transistor 
logic (TTL) voltage compatible.
We compared the energy density and drive 
conditions for NiTi with magnetic, electrostatic, 
and piezoactuators in Table 8.8. NiTi outperforms 
magnetic and electrostatic actuation in terms of 
energy density and may cause large motions in the 
range from 10 µm to 1 mm, operational requirements 
not well matched by electrostatic or piezoelectric 
(a)
(b)
FIGURE 8.69 Examples of shape memory alloy (SMA) applications. SMA valve opens and releases hot water at the proper 
temperature (a). NiTi surgical tools: precise bending of the tool to the proper shape in microsurgery (b).
500
Sample #55C — 16 µm thick
400
300
200
100
0
0
1
2
3
Strain (%)
80ºC
20ºC
Stress (MPa)
4
5
FIGURE 8.70 Stress-strain curve for a TiNi shape mem-
ory alloy thin film. The sloping, broken line indicates 
a load line spring force resisting the actuator, show-
ing a 2% repeatable strain recovery. (After Johnson, 
A.D. 1991. Vacuum-deposited TiNi shape memory film: 
Characterization and applications in microdevices. 
J Micromech Microeng 1:34.158)

[Page 459]
Actuators   459
technologies. As the required voltage for actuation 
is low (a couple of volts), it becomes compatible 
with IC technology. The phase change in SMAs is 
temperature driven, and as heat must be removed 
before the next cycle starts, this makes the system 
inefficient—the cycle rate may be slowed down by 
the achievable rate of heat transfer. The ultimate 
efficiency cannot exceed that of the Carnot cycle 
operating between the same temperature limits.159 
Practical SMA actuators have an efficiency typically 
less than 10%; for example, 50 J of heat input might 
be required to obtain 1 J of mechanical energy 
output.158 However, in very small devices, heat 
transfer is rapid, which makes this type of actuator 
more attractive. Another potential disadvantage is 
the need, in most applications, of mechanical biasing 
devices to provide a return force such as the BeCu 
spring, enabling cyclical behavior in the normally 
closed valve sketched in Figure 8.68c. The beryllium-
copper spring puts bands of SMA in tension over the 
orifice at low temperature. The SMA bands constitute 
electrical resistors and are heated by current passage. 
At high temperature, the SMA element works against 
the BeCu spring to reach its high-temperature preset 
form and moves away from the valve seat, opening 
the valve. At low temperatures, the spring easily 
pushes the silicon body back onto the valve seat, 
closing the valve. The spring adds somewhat to the 
size of the SMA actuator and also further slows 
down the response time (0.5–2 Hz). If the high-
temperature shape does not change upon cooling the 
specimen and transforming it to the martensic phase, 
the phenomenon is referred to as a one-way shape 
memory effect, and springs or other mechanical 
biasing mechanisms are required. Solutions to 
avoid mechanical biasing might be within reach: 
SMAs can, under certain circumstances, remember 
their low-temperature shape as well, enabling cyclic 
device operation without the need of a bias.160 In 
the latter case, one refers to a “reversible” shape 
memory effect. The low bandwidth of SMA usually 
is assumed to be determined by the relatively long 
cooling thermal time constant. Hunter et al. report 
an interesting unexplained effect in which very large 
brief current pulses (>109 A/m2), imposed during 
externally shortening and lengthening cycles, 
alter the subsequent NiTi switching properties.161 
The altered NiTi shortens and lengthens very 
rapidly (within 40 ms) and generates a maximum 
extrapolated stress of 230 MN/m2 and a peak power/
mass approaching 50 kW/kg.161
Shape memory plastics also are being devel-
oped. Norsorex, for example, is the trade name for 
a polynorbornene polymer with excellent shape 
recovery properties at shape memory temperatures 
of over 35°C. Another polymer is Zeon Shable, a 
polyester-based polymer blend.162 There are many 
potential applications for shape memory alloys and 
patents abound in this area (upwards of 15,000).
Summarizing, the advantages of SMA actuation 
include high force/weight and force/volume ratios, 
large deformation, simplicity of implementation via 
a heating current fed through the SMA material, sim-
ple cooling by the ambient environment (especially 
effective for small structures with a small Biot num-
ber), and inexpensive raw materials. Disadvantages 
include the one-way operation necessitating a bias 
force, heating/cooling cycles that reduce the band-
width, the number of cycles reducing the maximal 
deformation (after >105 cycles, the maximal defor-
mation is less than 4%), the fact that cycling changes 
the properties of the alloy, hysteresis (10 … 30°C), 
and nonlinearity.
Comparison of Actuator Principles 
in Commercial Valves 
Miniature, highly accurate valves are of importance 
in many industrial operation processes. In Table 8.18, 
listing four commercially available thermal valve 
technologies, we compare the merits of the various 
underlying thermal actuator mechanism reviewed 
in this section.155 Parameters of interest for valve 
performance include power consumption, actuation 
speed, force, stroke, cost, and package size. 
Hewlett-Packard (HP) has come up with a 
thermally actuated valve intended for a very small, 
possibly handheld, gas chromatography (GC) 
system.163,164 A schematic of HP’s normally closed 
nickel/silicon bimetal valve was shown earlier in 
Figure 8.68c (a more detailed view is presented in 
Figure 8.71b). Resistive heating of the nickel/silicon 
bimetal causes the membrane deformation and 
opening of the valve. The competing IC Sensor’s 

[Page 460]
460   From MEMS to Bio-NEMS: Manufacturing Techniques and Applications
TABLE 8.18 Comparison of Micromachined Thermal Valves
Parameters
Shape Memory 
Alloy (Microflow 
Analytical, Inc.)
Al (IC Sensors, Inc.)
Ni/Si (HP)
Thermopneumatic 
(Redwood 
Microsystems)
Pressure (PSIG)
80
25
150
100
Flow (sccm, air or N2) at 
T = 25 ºC
6000
100
1000
2000
Power (W)
0.29
0.5
1.03
2.0
Response time (ms)
100
100
200
400
Source: After Barth, P.W. 1995. In 8th International Conference on Solid-State Sensors and Actuators (Transducers 
’95), 276. Stockholm, Sweden.155
Metallization
Heated diaphragm
Inlet pressure
Boss
Valve body
Valve
seat
Outlet
Cross-section of micromachined, bimetallically-actuated diaphragm valve.
(a)
Oriﬁce (e.g., 180 µm square)
Silicon  poppet, 1.5 mm square
Silicon die, 5×8 mm
TiNi  thin-ﬁlm "microribbons"
(3 µm thick)
Valve seat (e.g., 20 µm wide)
Bimetal actuator e.g., 30 µm Ni over 30 µm Si
Torsion bar suspension and thermal isolater
Nickel heating resistor
Silicon oriﬁce plate
(b)
(c)
Flow
0.8 mm
8.8 mm
Boss
FIGURE 8.71 Commercially available, micromachined, thermally actuated valves. (a) IC Sensor’s bimetallic Al/Si valve. 
(b) Hewlett-Packard’s bimetallic Ni/Si valve. (c) The TiNi actuator consists of a rectangle of silicon, 5 mm wide and 8 mm 
long, that has been partially removed to leave a poppet supported by 8 TiNi thin-film “microribbons.” The lower drawing 
shows these microribbons stretched. When electrical current runs through these microribbons, the shape memory prop-
erty causes them to contract. The upper view shows the microribbons in their contracted state. The poppet displacement 
is more than 100 µm, and it can exert a force of as much as 0.5 N (http://www.tinialloy.com/devices.html).

[Page 461]
Actuators   461
valve (Figure 8.71a) is also a normally closed 
bimetallic valve but uses an annular aluminum 
region on a Si diaphragm with integral diffused 
resistors instead. By varying the electrical power 
dissipated in the resistors, and thus the temperature 
of the Si diaphragm, the displacement of a central 
boss can be controlled.165 The HP valve exhibits an 
increase of an order of magnitude in both pressure 
and flow control capability compared with the IC 
Sensor’s valve. This improvement is made possible 
by using a torsion bar suspension (see Figure 8.71b) 
and a nickel-and-silicon bimetal combination, 
which allows larger valve dimensions and higher 
stress levels for consequent longer stroke and higher 
force. For very small structures, this thermal type 
of actuation becomes an attractive option because 
of geometric scaling (see comments above and in 
Volume I, Chapter 6 on the Biot number). The amount 
of thermal mass decreases as the volume of heated 
material decreases, and the thermal loss decreases as 
the thickness of the support structure for the bimetal 
decreases, while the force per unit area remains 
high. The normally closed thermopneumatic valve 
(the Fluistor™) from Redwood Microsystems (now 
defunct) is shown in Figure 8.68a; in this valve, a 
liquid-filled cavity, upon heating, forces a silicon 
diaphragm to lift off the valve seat (a normally open 
valve is also available from the same company). 
Although providing a tremendous force (>20 N) 
through a long stroke (between 50 and 150 µm), 
this valve is thermally inefficient because of the large 
volume of heated fluid and is difficult to assemble 
because of the working fluid in the device. Moreover, 
it is quite slow (~ 400 ms). A fourth alternative is the 
normally closed SMA valve from Microflow, sold by 
TiNi Corporation, which is shown in Figure 8.71c.166 
Sputtered thin-film NiTi is the SMA element and is 
deformed in tension through an integral BeCu bias 
spring, pushing it against a valve seat. Passing a 
small current through the actuator element heats it 
up, and it regains its original shape, lifting it against 
the spring from the valve seat and allowing gas to 
flow. From the point of view of performance, the HP 
valve stands out; in terms of manufacturability and 
IC process compatibility, the IC valve has the edge. 
Redwood Microsystems has gone the furthest in 
incorporating its valves into higher-level subsystems, 
including pressure and feedback control, to create a 
completely electronically programmable pressure 
regulator. This company has also paid more attention 
to applying its valves in biomedical instruments 
carrying fluids.154,155
Summary: Thermal Actuators
In Table 8.19, we list the salient points associated 
with thermal actuators. See also Figure 8.14.
Other Actuators and Some Final Actuator 
Comparisons: Final Comparison
Introduction
In closing this chapter on actuators, we review two 
more interesting actuator principles, i.e., those based 
on chemical/electrochemical forces and those based 
on the quantum mechanical Casimir force, and pres-
ent some final actuator comparison figures.
Chemical/Electrochemical Actuators
A variety of electrochemical and chemical actua-
tors have been demonstrated. In Volume II, Example 
4.3, we reviewed an electrochemical disruptable 
valve invented by the author (see Volume II, Figure 
4.98). Hamberg et al.167 used electrolysis of water 
to create pressure on a micromachined membrane. 
Osmotic pumps use a semipermeable membrane 
over a pump body to realize a mechanical stroke; 
the mechanism is clarified in Figure 8.72.168 A solu-
tion in a closed vessel is covered on one side with 
a semipermeable membrane. A hypertonic solution 
outside the pump draws solvent from the hypotonic 
solution inside the pump body, reducing the volume 
inside and bending the membrane inward. Such an 
TABLE 8.19 Salient Points of Thermal Actuators
 1. Maximum stroke: 100 µm
 2. Maximum speed: 10 s to 1 kHz (low bandwidth; see 
Figure 8.19)
 3. Maximum force: 1–10 mN (high force; see Figure 8.19)
 4. Easy to fabricate
 6. Footprint: 10 µm to mm
 7. Special drive conditions: 1–5 V
 8. High power and temperatures 
 9. Multiaxis operation

[Page 462]
462   From MEMS to Bio-NEMS: Manufacturing Techniques and Applications
osmotic pump was proposed for delivering insulin 
to a patient, depending on the patient’s changing 
glucose concentration. In this application, the mem-
brane displacement caused by a high glucose con-
centration in the patient pushes insulin out of the 
pump into the patient’s body.168
Also, hydrogels and redox polymers and blends of 
the two have been used as chemical or electrochemi-
cal actuators. Examples include the actuator hydrogel 
valve in Volume II, Figure 8.15. One of the most use-
ful features of a polymer actuator is that swelling and 
shrinking of the material can be triggered by a wide 
variety of external stimuli. This may involve pH, 
ionic strength, magnetic field, electrical field, etc. A 
number of these environmentally sensitive or “intel-
ligent” materials are listed in Table 8.20.169 Most of 
these polymers exhibit reversible structural modifi-
cations upon repeated changes in the external envi-
ronment. These polymer systems are of great interest 
as drug delivery vehicles. A Web site describing prog-
ress in the general area of electroactive polymers is 
the WorldWide Electroactive Polymers Newsletter, or 
Artificial Muscles Newsletter (http://ndeaa.jpl.nasa.
gov/nasa-nde/lommas/eap/EAP-web.htm).
In Volume I, Chapter 6, we described a gold/poly-
pyrrole actuator µ-flap (see Volume I, Figure 6.64) 
as a means of active mixing in the microdomain. 
A thin Au film (1 µm), covered with a thin layer of 
polypyrrole, forms an electrochemical actuator. If 
submerged in an ionic solution, upon application of 
a bias small solvated cations in the solution move in 
and out of the redox polymer matrix, swelling and 
shrinking, respectively, its apparent volume. The 
volume changes in the polymer generate stresses on 
the Au layer surface, bending it upward or down-
ward in a “flapping” motion. Movement frequencies 
in the 1–20 Hz range can be achieved with this type 
of actuator.
Casimir Forces: A Quantum Actuator
We normally think of a vacuum as space with nothing 
in it, and we would then also tend to conclude that its 
energy is zero. But this is inconsistent with the time-
energy uncertainty principle that predicts that the 
energy of a vacuum fluctuates (Volume I, Equation 
3.107). It is therefore possible that empty space locally 
Osmotic nonequilibrium
Osmotic eqilibrium
Hypertonic solution
Isotonic solution
Displacement
Bending semipermeable membrane
Closed cylinder vessel for pump
Volume ﬂow
Jv
Hypotonic
solution
FIGURE 8.72 Mechanism of the osmotic pump. The 
decrease in volume bends the semipermeable membrane. 
JV corresponds to the volume flow out of the pump 
chamber. [After Nagakura, T., K. Ishihara, T. Furukawa, 
K. Masuda, and T. Tsuda. 1995. In 8th International 
Conference on Solid-State Sensors and Actuators 
(Transducers ’95), 287. Stockholm, Sweden.168]
TABLE 8.20 Environmentally Sensitive Polymers for Drug Delivery
Stimulus
Hydrogel
Mechanism
pH
Acidic or basic hydrogel
Change in pH—swelling—release of drug
Ionic strength
Ionic hydrogel
Change in ionic strength—change in concentration of ions inside 
gel—change in swelling—release of drug
Chemical species
Hydrogel containing electron-
accepting groups
Electron-donating compounds—formation of charge/transfer 
complex—change in swelling—release of drug
Enzyme 
substrate
Hydrogel containing 
immobilized enzymes
Substrate present—enzymatic conversion—product changes 
swelling of gel—release of drug
Magnetic
Magnetic particles dispersed in 
aliginate microspheres
Applied magnetic field—change in pores in gel—change in 
swelling—release of drug
Thermal
Thermoresponsive hydrogel 
poly(N-isopropylacrylamide)
Change in temperature—change in polymer-polymer and water-
polymer interactions—change in swelling—release of drug
Electrical
Polyelectrolyte hydrogel
