Repository: Alvintxh/nanofab-web

# Extracted Book Sources

All 11 textbooks extracted 2026-04-05 using PyMuPDF (extract_pdf.py).

## Extraction Summary

| Book Key | File | Pages | Words | Page Numbering |
|----------|------|-------|-------|----------------|
| cui_2025 | Zheng Cui - Nanofabrication (4th ed) | 419 | ~158K | PDF labels (C1, i-xi, 1-407) |
| campbell_2008 | Campbell - Fabrication Engineering (3e) | 825 | ~369K | offset=18 (front-1..18, then 1-807) |
| teresa_2020 | De Teresa - Nanofabrication (full) | 451 | ~183K | offset=0 (sequential PDF pages) |
| madou_vol1_2011 | Madou - Fundamentals of Microfab Vol.1 | 646 | ~366K | PDF labels |

File: sources/sources_processed/books/madou_vol2_2011/madou_vol2_2011_full.txt (part 43 of 57)
100
(3.5)
10+
(.35)
Lateral dimension
<1 µm
2–10 µm
Complexity (number of masks)
>10
2–6
B. Critical Process Temperatures for Microstructures
Temperature (°C)
Material
LP CVD deposition
450
Low-temperature oxide (LTO)/PSG
LP CVD deposition
610
Low-stress polysilicon
LP CVD deposition
650
Doped polysilicon
LP CVD deposition
800
Nitride
Annealing
950
1,050
PSG densification
Polysilicon stress annealing
Source: Yun, W. 1992. A surface micromachined accelerometer with integrated CMOS detection circuitry. PhD thesis. University 
of California, Berkeley.185

[Page 479]
Physical and Chemical Vapor Deposition—Thin Film Properties and Surface Micromachining   479
and is the preferred passivation layer for the IC dur-
ing the long-release etching step. PECVD nitride can 
be deposited at around 320°C, but it displays rela-
tively poor step coverage, whereas pinholes in the 
film allow HF to diffuse through and react with the 
oxide underneath. LPCVD nitride is conformably 
deposited. Although it shows fewer pinholes, cir-
cuitry needs to be able to survive the 800°C deposi-
tion temperature.
Aluminum metallization must be replaced by 
another interconnect scheme to increase the post-
CMOS temperature ceiling higher than 450°C. 
Tungsten, which is refractory, shows low resistivity, 
and has a thermal expansion coefficient matching 
that of silicon, is an obvious choice. One problem 
with tungsten metallization is that tungsten reacts 
with silicon at about 600°C to form WSi2, implying 
the need for a diffusion barrier. The process sequence 
for the tungsten metallization developed at the 
University of California, Berkeley is shown in Figure 
7.78. A diffusion barrier consisting of TiSi2 and TiN 
is used. The TiN film forms during a 30-s sintering 
step to 600°C in N2. Rapid thermal annealing with 
its reduced time at high temperatures (10 s to 2 min) 
and high ramp rates (~150°C/s) allows very precise 
process control and a dramatic reduction of thermal 
Contact opening
Selective etching of Ti
Ti sputtering
Ti compound
(a)
(b)
Ti
Self-aligned process
No peeling of W up to 0150 °C
in Ar
Tin layer of nitride forms
during RTA in N2
CMOS region
Tungsten
Nitride
passivation
CMOS PSG
Gate poly
P+
n+
n+
P+
P3
Etch hole Limit stop
P2
P1
SNT contact
TiN/TiSi2
MEMS region
Sintering in N2 at 600 °C
(30 s), RTA
PSG
Field oxide
n+
n+
n+
TiSi2
W sputtering
TiN
n+
Limit stop
PSGI
PSG2
Oxide
m-type substrate
p-well
FIGURE 7.78 (a) Tungsten metallization process in a modified CMOS process. (Adapted from Yun, W. 1992. A surface 
micromachined accelerometer with integrated CMOS detection circuitry. PhD thesis. University of California, Berkeley. 
With permission.185) (b) CMOS electronics combined with postprocessed MEMS device.

[Page 480]
480   Manufacturing Techniques for Microfabrication and Nanotechnology
budgets, reducing duress for the active on-chip elec-
tronics. Titanium silicide is formed at the interface 
of titanium and silicon, whereas titanium nitride 
forms simultaneously at the exposed surface of the 
titanium film. The TiSi2/TiN forms a good diffu-
sion barrier against the formation of WSi2 and at the 
same time provides an adhesion and contact layer 
for the W metallization.
To avoid the junction migration in a post-CMOS 
process, rapid thermal annealing is used for both 
the PSG densification and polysilicon stress anneal: 
950°C for 30 s for the PSG densification and 1000°C 
for 60 s for the stress anneal of the polysilicon. 
Alternatively, fine-grained polysilicon can be used 
because it yields a controlled tensile strain with low-
temperature annealing.186
Despite some advantages, the post-CMOS pro-
cess with tungsten metallization is not the pre-
ferred implementation. Hillock formation in the W 
lines during annealing and high contact resistance 
remains problematic.116 The heavily doped struc-
tural and sacrificial layers may also affect the finely 
tuned CMOS fabrication sequence. Most impor-
tantly, the use of tungsten for circuit interconnects 
is not consistent with mainstream IC technologies, 
where aluminum interconnects predominate. Given 
that IC manufacturers have already invested enor-
mous resources into the development of multilevel 
aluminum interconnect technologies, and further 
given the inferior resistivity of tungsten versus alu-
minum, the described tungsten-based post-CMOS 
process, although useful as a demonstration tool, 
is not likely  to be adapted in industry.187 A post-
CMOS process for high-aspect-ratio integrated sin-
gle-crystal silicon microstructures was described in 
Example 3.3.
The mixed CMOS/micromachining approach 
implements a processing sequence that puts the 
processes in a sequence to minimize performance 
degradation for both electronic and mechanical 
components. According to Yun, this requires sig-
nificant modifications to the CMOS fabrication 
sequence. Nevertheless, Analog Devices relied on 
such an interleaved process sequence to build the 
first commercially available integrated microac-
celerometer (see Example 7.1). The modifications 
required on a standard BiCMOS line are minimal: to 
facilitate integration of the IC and to surface micro-
machine the thickness of deposited microstructural 
films, the line is limited to 1–4 µm. Relatively deep 
junctions permit thermal processing for the sen-
sor polysilicon anneal, and interconnections to the 
sensor are made only via n+ underpasses. Therefore, 
no metallization is present in the sensor area. This 
industrial solution remains truer to the traditional IC 
process experience than the post-CMOS procedure. 
Howe116 recently detailed another example of such 
a mixed process In Howe’s scenario, the microma-
chining sequence is inserted after the completion of 
the electronic structures but before contact etching 
or aluminum metallization. By limiting the polysili-
con annealing to 7 min at 900°C, only minor dopant 
redistribution is expected. Contact and metalliza-
tion lithography and etching are more complex now 
because of the severe topography of the polysilicon 
microstructural elements. These processes, however, 
have their own associated limitations: mixed pro-
cesses often require longer, more expensive develop-
ment periods for new product lines.
The pre-CMOS approach is to fabricate micro-
structural elements before any CMOS process steps. 
At first glance, this seems like an attractive approach 
because no major modifications would be needed 
for process integration. However, because of the 
vertical dimensions of microstructures, step cover-
age is a problem for the interconnection between 
the sensor and the circuitry (the latest approach 
introduced by Howe faces the same dilemma). 
Passivation of the microstructure during the CMOS 
process can also become problematic. Furthermore, 
the heavily doped structural layers can affect the 
fine-tuned CMOS fabrication sequences, such as 
gate oxida tion. Consequently, this approach is only 
used for special applications.185 Precircuit processes 
may place limitations on foundry-based fabrication 
schemes because circuit foundries may be sensitive 
to contamination from MEMS foundries.
A unique pre-CMOS process (micromechanics 
first) that overcomes the planarity issues of build-
ing the MEMS before the CMOS has been devel-
oped at Sandia National Labs (http://mems.sandia.
gov/tech-info/summit-v.html).188 The SUMMiT-V™ 
fabrication process is a batch fabrication process 
using conventional IC processing tools. Using this 

[Page 481]
Physical and Chemical Vapor Deposition—Thin Film Properties and Surface Micromachining   481
technology, high-volume, low-cost production can 
be achieved. Topography issues are mitigated using 
chemical- mechanical polishing (CMP) to achieve 
planarization (see Chapter 1 on lithography), and 
stress is maintained at low levels using a proprie-
tary process. The process uses 14 individual masks, 
approximately the same quantity as in many CMOS 
IC processes (Figure 7.79).
In this approach, micromechanical devices are 
fabricated in a trench etched in a Si epilayer. After the 
mechanical components are complete, the trench is 
filled with oxide, planarized using CMP, and sealed 
with a nitride membrane. The flat wafer with the 
embedded micromechanical devices is then pro-
cessed by means of conventional CMOS processing. 
Additional steps are added at the end of the CMOS 
process to expose and release the embedded micro-
mechanical devices and to hook them up with the 
CMOS. A cross-section of a structure made with this 
technology is shown in Figure 7.80.
The SPIE “Smart Structures and Materials 1996” 
meeting in San Diego, CA, had two complete ses-
sions dedicated to the crucial issue of integrating 
electronics with polysilicon surface micromachin-
ing.189 Research aimed at achieving truly modular 
merged circuits + microstructures technology is still 
ongoing.
Surface Micromachining Modifications
Silicon on Insulator—SOI 
Surface Micromachining
Introduction SOI is an exciting new approach to 
both IC chip making and MEMS. In SOI, bulk sili-
con wafers are replaced with wafers that have three 
layers: a thin surface layer of silicon (from a few 
hundred angstroms to several micrometers thick), 
an underlying layer of insulating material, and a 
support or “handle” silicon wafer. The insulating 
layer, usually made of silicon dioxide, is called the 
buried oxide or BOX and is typically a few thousand 
angstroms thick. As we will see below, this thin bur-
ied oxide layer, sandwiched between two layers of 
Si, can be achieved in several different ways.
When transistors are built within the thin top 
silicon layer, they switch signals faster (up to 10 GHz), 
run at lower voltages, and are much less vulnerable 
to signal noise from background cosmic ray particles. 
Furthermore, on an SOI wafer each transistor is iso-
lated from its neighbor by a complete layer of silicon 
dioxide, which makes them immune to “latch-up” 
problems, and they can be spaced closer together 
than transistors built on bulk silicon wafers. Thus, 
building circuits on SOI allows for more compact 
FIGURE 7.79 Sandia’s Ultraplanar Multilevel MEMS 
Technology (SUMMiT-V™) (http://mems.sandia.gov/ tech-
info/summit-v.html).
FIGURE 7.80 Schematic cross-section of the embedded micromechanics approach to Sandia’s CMOS/MEMS integration.

[Page 482]
482   Manufacturing Techniques for Microfabrication and Nanotechnology
chip designs, resulting in smaller IC devices (with 
higher production yield) and more chips per wafer 
(increasing fabrication productivity).
In MEMS, silicon crystalline features, anywhere 
between fractions of a micrometer to 100 µm high, 
can be readily obtained by surface micromachining 
of the epi silicon or fusion-bonded silicon layer of 
SOI wafers.99 Structural elements made from these 
single-crystalline Si layers result in more repro-
ducible and reliable sensors than those made from 
polysilicon. SOI or epi-micromachining combines 
the best features of surface micromachining (i.e., 
IC compatibility and freedom in x,y shapes) with 
the best features of bulk micromachining (superior 
single-crystal Si properties). Moreover, SOI surface 
micromachining frequently involves fewer process 
steps and offers better control over the thickness 
of crucial building blocks. Given the poor repro-
ducibility of mechanical properties and generally 
poor electronic characteristics of polysilicon films, 
SOI machining may surpass the polysilicon tech-
nology for fabricating high-performance devices.
SOI Surface Micromachining Below, we present a 
short review of the three most popular methods for 
producing SOI wafers, introduce some uses of SOI in 
MEMS, and compare SOI versus polysilicon surface 
micromachining.
SOI Wafer Fabrication Techniques Three major tech-
niques currently are applied to produce SOI wafers 
(Figure 7.81) (see also under “Epitaxy” above): 
SIMOX (Separated by IMplanted OXygen), the Si 
fusion bonded (SFB) wafer technique, and zone-
melt recrystallized (ZMR) polysilicon. With SIMOX, 
standard Si wafers are implanted with oxygen ions 
and then annealed at high temperatures (1300°C). 
The oxygen and silicon combine to form a silicon 
oxide layer beneath the silicon surface. The oxide 
layer’s thickness and depth are controlled by varying 
the energy and dose of the implant and the anneal 
temperature. In some cases, a CVD process deposits 
additional epitaxial silicon on the top silicon layer. 
Attempts have also been made to implant nitrogen in 
Si to create abrupt etch stops [in the SIMON process 
(Separation by IMplantation Of Nitrogen]. At high-
enough energies, the implanted nitrogen is buried 
0.5–1 µm deep. At a high-enough dose, the etching 
in that region stops. It is not necessary to implant 
a stoichiometric amount of nitrogen; a dose lower 
by a factor of two to three suffices. After implanta-
tion, it is necessary to anneal the wafer because the 
implantation destroys the crystal structure at the 
surface of the wafer.
The Si fusion bonded wafer process starts with an 
oxide layer (typically about 1 µm) grown on a stan-
dard Si wafer. That wafer is then bonded to another 
wafer, with the oxide sandwiched between. For the 
bonding, no mechanical pressure or other forces are 
applied. The sandwich is annealed at 1100°C for 2 h 
in a nitrogen ambient, which creates a strong bond 
between the two wafers. One of the wafers is then 
FIGURE 7.81 How SOI wafers are made.

[Page 483]
Physical and Chemical Vapor Deposition—Thin Film Properties and Surface Micromachining   483
ground to a thickness of a few micrometers using 
mechanical and CMP.
A third process for making SOI structures is to 
recrystallize polysilicon (e.g., with a laser, an elec-
tron beam, or a narrow strip heater), which has been 
depo sited on an oxidized silicon wafer. This process 
is called zone melting recrystallization (ZMR) and is 
used primarily for local recrystallization but has not 
yet been explored much for use in micromachining 
applications.
The crystalline perfection of conventional silicon 
wafers in SFB and ZMR is completely maintained in 
the SOI layer because the wafers do not suffer from 
implant-induced defects. By using plasma etching, 
wafers with a top Si layer thickness of as little as 
1000–3000 Å with total thickness variations of less 
than 200 Å can be made.190 SOI top Si layers of 2 µm 
thick are more standard.191 A tremendous amount of 
effort is spent in the IC industry on controlling the 
SOI thin Si layer thickness, which benefits any nar-
row tolerance IC and micromachine.
Etched-back fusion-bonded Si wafers and SIMOX 
are used extensively to build both ICs and micro-
machines, and both are commercially available. In 
1989 TI introduced its commercial 64K static ran -
dom access memory (SRAM) based on SOI, and 
AMD’s 90 nm is also based on SOI technology 
(introduced in late 2004). One vendor is SOITEC 
(http://www.soitec.com/en/products).
SOI Use in MEMS
Overview Kanda192 reviews different types of 
SOI wafers in terms of their micromachining and 
IC applications. Working with SOI wafers, he points 
out, offers several advantages over bulk Si wafers: 
fewer process steps are needed for feature isolation; 
parasitic capacitance is reduced; and power con-
sumption is lowered. In the IC industry, SOI wafers 
are principally used for high-speed CMOS ICs (<10 
GHz), smart power ICs (voltages up to 100 V), 3D 
ICs, and radiation-hardened devices.193
An important use of silicon on insulator wafers 
is in the production of high-temperature sensors. 
Compared with p-n junction isolation, which is 
limited to about 125°C, much higher tempera-
ture (up to 300°C) devices are possible based on 
the dielectric insulation of SOI. A wide variety of 
SOI surface-micromachined structures have been 
explored, including pressure sensors, accelerom-
eters, torsional micromirrors, light sources, and 
optical choppers.95,99 Often in those micromachin-
ing applications, SOI wafers are used to produce an 
etch stop. The silicon fusion bonded (SFB) method 
offers the more versatile MEMS approach because 
of the associated potential for thicker single-crystal 
layers and the option of incorporating buried cavi-
ties, facilitating micromachine packaging. Sensors 
manufactured by means of SFB now are commer-
cially available.194 The SIMOX approach is less labor 
intensive and holds better membrane thickness con-
trol. An important expansion of the SOI technique 
is selective epitaxy. The latter enables a wide range of 
new mechanical structures and enables novel etch-
stop methods,195 as well as electrical and/or thermal 
separation and independent optimization of active 
sensor and readout electronics.196 In most cases, SOI 
machining involves dry anisotropic etching to etch 
a pattern into the Si layer on top of the insulator. 
These structures then are released by etching the sac-
rificial buried SiO2 insulator layer, which displays a 
thickness with very high reproducibility (400 ± 5 
nm) and uniformity (<±5 nm), especially in the case 
of SIMOX. Etched free cantilevers and membranes 
consist of single-crystalline silicon with thicknesses 
ranging from micrometers and submicrometers 
(SIMOX) up to hundreds of micrometers (SFB).
The increasing use of SOI technology for the fab-
rication of MEMS devices has brought with it its 
own set of unique problems that must be overcome 
for applications where CD control is important. For 
example, the etching of deep trenches in SOI wafers 
necessitates a fast etch process, followed by a slow 
etch process as soon as the buried dioxide layer is 
reached.197 The main problem in plasma processing 
of SOI is the notching at the oxide interface, which 
results from the deflection of the incident ions by 
charging up the insulating oxide surface. The notch 
width increases with time, and it is here that etch 
uniformity begins to play an important role because 
overetching times to clear the wafer can become 
significant. For example, a 400-µm-deep etch with 
+5% uniformity requires a >10% overetch to ensure 
that all features etch to the required depth. Thus, 
some areas of the wafer will be subject to a 40-µm 

[Page 484]
484   Manufacturing Techniques for Microfabrication and Nanotechnology
overetch, and precise control of the profile during 
overetching becomes essential.
Creating Buried Cavities in Silicon by Silicon Fusion 
Bonded Micromachining Silicon fusion bonding 
enables the formation of thick single-crystal layers 
with cavities built in. An example is shown in Figure 
7.82.99 The device pictured involves two 4-in. <100> 
wafers: a handle wafer and a wafer used for the SOI 
surface. The p-type (3–7 Ωcm) handle wafer is ther-
mally oxidized at 1100°C to obtain a 1-µm-thick 
oxide. Thermal oxidation enables thicker oxides 
than the ones formed in SIMOX by ion implanta-
tion and avoids the potential implantation damage 
in the working material. To make a buried cavity, 
the oxide is patterned and etched. To produce yet 
deeper cavities, the Si handle wafer may be etched 
as well (as in Figure 7.82). In the case shown, the top 
wafer consists of the same p-type substrate material 
as the handle wafer with a 2–30-µm-thick n-type 
epitaxial layer. The epitaxial layer determines the 
thickness of the final mechanical/structural ele-
ment. The epitaxial layer is fusion bonded to the 
cavity side of the handle wafer (2 h at 1100°C). The 
top wafer is then partially thinned by grinding and 
polishing (Figure 7.82a). An insulator is deposited 
and patterned on the back side of the handle wafer 
to etch access holes to the insulator. After the insu-
lator at the bottom of the etch hole is removed by a 
buffered oxide etch (BOE), aluminum is sputtered 
and sintered to make contact to the n-type epilayer 
for the electrochemical etch back of the remaining 
p-type material (Figure 7.82b). The final single-crys-
tal silicon thickness is uniform to within ±0.05 µm 
(standard deviation) and does not require a costly, 
high-accuracy polish step.
Draper Laboratory is using SOI processes in the 
development of inertial sensors, gyros, and acceler-
ometers as an alternative to devices fabricated by the 
dissolved wafer process (see Example 4.1). The main 
advantage is that the former consists of an all-Si pro-
cess rather than a Si/Pyrex sandwich; an all Si device 
will exhibit less thermal stress.198
Fabricating Pressure Sensors in SIMOX Surface 
Micromachining Both capacitive and piezoresistive 
pressure sensors were microfabricated from SIMOX 
wafers.95 Figure 7.83 illustrates the process sequence 
by Diem et al.95 for fabricating an absolute capaci-
tive pressure sensor. The 0.2-µm silicon surface layer 
of  the SIMOX wafer is thickened with doped epi-
silicon to 4 µm. An access hole is RIE etched in the 
Si layer, and vacuum cavity and electrode gap are 
obtained by etching the SiO2 buried layer. Because 
the buried thick oxide layer exhibits a very high 
reproducibility and homogeneity over the whole 
wafer (0.4 µm ± 5 nm), the resulting vacuum cavity 
and electrode gap after etching also are very well 
controlled. The small gap results in relatively high 
capacitance values between the free membrane and 
bulk substrate (20 pf/mm2). Diaphragm diameter, 
controlled by the SiO2 etching, is up to several 
hundred micrometers (±2 µm). The etching hole is 
hermetically sealed under vacuum by plasma CVD 
deposition of nonstressed dielectric layer plugs.
With the above scheme, Diem et al. realized an 
absolute pressure sensor with a size of less than 
1.5 mm2. The temperature dependence of a capacitive 
sensor is mainly a result of the temperature coeffici-
ent of the offset capacitance. Therefore, temperature 
compensation is needed for high accuracy sensors. 
A drastic reduction of the temperature dependence 
is obtained by a differential measurement, especially 
if the reference capacitor resembles the sensing 
capacitor. A reference capacitor is designed with the 
membrane blocked by several plugs for pressure 
FIGURE 7.82 (a) Wafer sandwich after grind-and-polish 
step. (b) Wafer after electrochemical etch-back in KOH, 
buried oxide removal, and aluminum deposition. [From 
Noworolski, J. M., E. Klaassen, J. Logan, K. Petersen, and 
N. Maluf. 1995. Eighth international conference on solid-
state sensors and actuators (Transducers ’95). Stockholm, 
Sweden: IEEE. With permission.99]

[Page 485]
Physical and Chemical Vapor Deposition—Thin Film Properties and Surface Micromachining   485
insensitivity. The localization and the number of 
plugs are modeled by finite element analysis (FEA; 
ANSYS software was used) to get a deformation 
lower  than 1% of the active sensor’s deformation. 
Even without temperature calibration, the high 
output of the differential signal results in an overall 
output error better than ±2% over the whole temper-
ature range (–40°C to +125°C) compared with 10% 
for nondifferential measurements. The temperature 
coefficient of the sensitivity is about 100 ppm/°C, 
which agrees with the theoretical variation of the 
Young’s modulus of silicon. A piezoresistive sensor 
can be achieved by implanting strain gauges in 
the membrane. Although SIMOX wafers are more 
expensive than regular wafers, they come with 
several process steps embedded, and they make 
packaging easier.
Selective Epitaxy Surface Micromachining In 
the discussion on epitaxy, we drew attention to 
the potential of selective epitaxy for creating novel 
microstructures. The example in Figure 7.50 illus-
trates the selective deposition of epi-silicon on a Si 
substrate through a SiO2 window. The same figure 
also demonstrates the simultaneous deposition of 
polysilicon on SiO2 and crystalline epi-silicon on 
silicon, creating the basis for a structure featuring an 
epi-silicon anchor with polysilicon side arms.
Neudeck et al.199,200 at Purdue and Gennissen 
et al.195,196 in Twente proved that selective epitaxy 
can also be applied for automatic etch stop on 
buried oxide islands. Figure 7.84a demonstrates 
how epitaxial lateral overgrowth (ELO) can bury 
oxide islands. After removal of the native oxides 
from the seed windows, epi is grown for 20 min 
at 950°C and at 60 Torr using a Si2H2Cl2-HCl-H2 
gas system. The epi growth front moves parallel 
to the wafer surface while growing in the lateral 
direction, leaving a smooth planar surface. During 
epi growth, the HCl prevents polynucleation on 
the nonsilicon areas. The epi quality is strongly 
dependent on the orientation of the seed holes 
FIGURE 7.83 Process sequence of a SIMOX absolute capacitive pressure sensor by Diem et al. [From Diem, B., M. T. 
Delaye, F. Michel, S. Renard, and G. Delapierre. 1993. Seventh international conference on solid-state sensors and 
actuators (Transducers ’93). Yokohama, Japan: IEEE. With permission.95]

[Page 486]
486   Manufacturing Techniques for Microfabrication and Nanotechnology
in the oxide. Seed holes oriented in the <100> 
direction lead to the best epi material and surface 
quality. Selective epi’s other big problem for fab-
rication remains sidewall defects.201 The buried 
oxide islands stop the KOH etch of the substrate, 
enabling formation of beams and membranes as 
shown in Figure 7.84b. This technique might form 
the basis of many high-performance microstruc-
tures. The Purdue and Twente groups also work on 
confined selective epitaxial growth (CSEG), a pro-
cess pioneered by Neudeck et al.200 In this process 
a micromachined cavity is formed above a silicon 
substrate with a seed contact window to the sili-
con substrate and access windows for epi-silicon 
(Figure 7.84c).196 Low-stress, silicon-rich nitride 
layers act as structural layers to confine epitaxial 
growth; PSG is used as sacrificial material. This 
confined selective epitaxial growth technique 
allows electrical and/or thermal isolation separa-
tion, as well as independent optimization of active 
sensor and readout electronic areas.
SOI versus Polysilicon Surface Micromachining 
The power of polysilicon surface micromachining 
mainly lays in its CMOS compatibility. When depos-
ited on an insulator, both polysilicon and single 
crystal layers enable higher operating temperatures 
(>200°C) than bulk micromachined sensors featur-
ing p-n junction isolation only (130°C max).202 An 
additional benefit for SOI-based micromachining 
is IC compatibility combined with single-crystal Si 
performance excellence. The maximum gauge fac-
tor (see Volume I, Equation 4.93) of a polysilicon 
piezoresistor is about 30, roughly 15 times larger 
than that of a metal strain gauge but only one third 
that of an indiffused resistor in single-crystal Si.203 
Higher piezoresistivity and fracture stress would 
seem to favor SOI for sensor manufacture. However, 
there is an important counterargument: the piezore-
sistivity and fracture stress in polysilicon are iso-
tropic, a major design simplification. Moreover, by 
laser recrystallization, the gauge factor of polysilicon 
might increase to greater than 50,204 and by appro-
priate boron doping the temperature coefficient of 
resistance (TCR) can reach 0 versus a TCR of, e.g., 
1.7 × 10–3 K–1 for single-crystal p-type silicon. Neither 
technical nor cost issues will be the deciding factor 
in determining which technology will become dom-
inant in the next few years. Micromachining is very 
much a hostage to trends in the IC industry; promis-
ing technologies such as GaAs and micromachining 
do not necessarily take off, in no small part because 
of the invested capital in some limited sets of stan-
dard silicon technologies. On this basis, SOI sur-
face micromachining is the favored candidate; SOI 
extends silicon’s technological relevance and experi-
ences, increasing investment from the IC industry 
and thus benefiting SOI micromachining.192
Based on the above, we believe that SOI micro-
machining not only introduces an improved 
method of making many simple micromachines, 
but it also will probably become the favored 
Epitaxial lateral overgrowth
Oxide islands
Hole
(a)
(b)
Substrate
Substrate
Substrate
Substrate
Substrate
ELO
Nitride
Membrane
Beam
Oxide
(c)
CSEG Si
Access window
Seed window
PSG
Nitride
Silicon
FIGURE 7.84 Micromachining with epi-silicon. (a) Lateral overgrowth process of epi-silicon (ELO, epitaxial lateral 
overgrowth) out of <100>-oriented holes in an oxide mask. (b) KOH etch stop on buried oxide islands or front side 
nitride. (c) Principle of confined selective epitaxial growth. (From Bartek, M., P. T. J. Gennissen, P. J. French, and 
R. F. Wolffenbuttel. 1995. Eighth international conference on solid-state sensors and actuators (Transducers ’95). 
Stockholm, Sweden: IEEE. With permission.196)

[Page 487]
Physical and Chemical Vapor Deposition—Thin Film Properties and Surface Micromachining   487
approach of the IC industry. A summary of SOI 
advantages is listed below:
 
◾IC industry use in all type of applications such 
as MOS, bipolar digital, bipolar linear, power 
devices, BiCMOS, CCDs, and heterojunction 
bipolar205
 
◾Batch packaging through embedded cavities
 
◾CMOS compatibility
 
◾Substrate industrially available at increasingly 
lower costs (about $200 today)
 
◾Excellent mechanical properties of the single-
crystalline surface layer
 
◾Freedom of shapes in the x-y dimensions and 
continually improving dry etching techniques, 
resulting in larger aspect ratios and higher 
features
 
◾Freedom to choose a very well-controlled range 
of thicknesses of epi surface layers
 
◾SiO2 buried layer as sacrificial and insulating 
layer and excellent etch stop
 
◾Dramatic reduction of process steps as the SOI 
wafer comes with several “embedded” process 
steps
 
◾High-temperature operation
A tutorial on SOI can be found at http://
www.freescale.com/webapp/sps/site/overview.
jsp?code=TM_SOI.
Hinged Polysilicon
One way to achieve high vertical structures with sur-
face micromachining is to build large, flat structures 
horizontally and then rotate them on a hinge to an 
upright position. Pister et al.194–203 developed the 
polysilicon hinges shown in Figure 7.85A; on these 
hinges, long structural polysilicon features (1  mm 
and beyond) can be rotated out of the plane of a 
substrate. To make these hinged structures, a 2-µm-
thick PSG oxide layer (PSG-1) is deposited on the Si 
substrate as the sacrificial material, followed by the 
deposition of the first polysilicon layer (2-µm-thick 
Poly 1). Photolithography and dry etching to form 
the desired structural elements, including hinge pins 
to rotate them, pattern the polysilicon structural 
layer. Following the deposition and patterning of 
Poly 1, another layer of sacrificial material (PSG-2) 
of 0.5-µm thickness is deposited (Figure 7.85Aa). 
Contacts are made through both PSG layers to the Si 
substrate, and a second layer of polysilicon is depos-
ited and patterned (Poly 2), forming a staple to hold 
Poly 2
Poly 1
Poly 1
Poly 2
Poly 2 staple holding
poly 1 plate
A
B
Contact pad
Self-alignment
structure
Collimated
beam
Emitting spot near front surface
Fresnel lens
Edge-emitting
laser
Si substrate
Contact
pad
Edge-emitting
laser
Self-alignment
plates
Silver conductive
epoxy
100 μm
20KV
00
015
S
Fresnel
lens
Oxide
FIGURE 7.85 Microfabricated hinges. (A) Cross-section, side view, and top view of a single-hinged plate before and after 
the sacrificial etch. SEM of a hinge (MCNC). (B) Schematic (top) and SEM micrograph of the self-aligned hybrid integra-
tion of an edge-emitting laser with a micro-Fresnel lens. (From Lin, L. Y., S. S. Lee, M. C. Wu, and K. S. J. Pister. 1995. 
Proceedings: IEEE micro electro mechanical systems (MEMS ’95). Amsterdam, the Netherlands: IEEE. With permission.206)

[Page 488]
488   Manufacturing Techniques for Microfabrication and Nanotechnology
the first polysilicon layer hinge to the surface (Figure 
7.85Ab). The first and second layers of poly are sepa-
rated everywhere by PSG-2 for the first polysilicon 
layer to freely rotate off the wafer surface when the 
PSG is removed in a sacrificial etch. After the sacri-
ficial etch, the structures are rotated in their respec-
tive positions (Figure 7.85Ac). This is accomplished 
in an electrical probe station by skillfully manipulat-
ing the movable parts with the probe needles. Once 
the components are in position, high friction in the 
hinges tends to keep them in the same position. To 
obtain more precise and stable control of position, 
additional hinges and supports are incorporated. To 
provide electrical contact to the vertical polysilicon 
structures, one can rely on the mechanical contact 
in the hinges, or polysilicon beams (cables) can be 
attached from the vertical structure to the substrate.
Pister’s research team made a wide variety  of 
hin ged microstructures, including hot wire ane-
mometers, a box dynamometer to measure forces 
exerted by embryonic tissue, a parallel-plate 
gripper,207 a microwindmill,208 a microoptical bench 
(MOB) for free-space integrated optics,206 and a 
standard CMOS single piezoresistive sensor to 
quantify the single heart cell contractile forces 
of a rat.209 One example from this group’s efforts 
is illustrated in Figure 7.85B, showing an SEM 
photograph of an edge-emitting laser diode shining 
light onto a collimating micro-Fresnel lens.206 The 
micro-Fresnel lens in the SEM photo is surface 
micromachined in the plane and erected on a 
polysilicon hinge. The lens has a diameter of 280 µm. 
Alignment plates at the front and the back sides 
of the laser are used for height adjustment of the 
laser spot so that the emitting spot falls exactly 
onto the optical axis of the micro-Fresnel lens. 
After assembly, the laser is electrically contacted by 
silver epoxy. Although this hardly outlines standard 
IC manufacturing practices, excellent collimating 
ability for the Fresnel lenses has been achieved. The 
eventual goal of this work is a microoptical bench 
(MOB), in which microlenses, mirrors, gratings, and 
other optical components are prealigned in the 
mask layout stage using computer-aided design. 
Additional fine adjustment would be achieved by 
on-chip microactuators and micropositioners such 
as rotational and translational stages. Erecting 
these polysilicon structures with the probes of an 
electr ical probe station and, occasionally, assembly 
by chance in the HF etch or deionized water 
rinse represent too complicated or too unreliable 
postrelease assembly methods for commercial 
acceptance. At the University of Illinois (Urbana), the 
Micro Actuator, Sensors, and Systems Group headed 
by Dr. Chang Liu uses magnetic actuation to position 
a large array of hinged microstructures in parallel. 
A magnetic material, Permalloy, is electroplated 
and integrated into the hinged microstructures. 
The result may be improved manufacturability and 
stability of these delicate structures.
Friction in polysilicon joints is high because 
friction is proportional to the surface area (s2) and 
becomes dominant over inertial forces (s3) in the 
microdomain (see Volume III, Chapter 7). Such 
joints are not suitable for microrobotic applications. 
Although attempts have been made to incorporate 
polysilicon hinges in such applications,210 plastically 
deformable hinges make more sense for microrobot 
machinery involving rotation of rigid components. 
Noting that the external skeleton of insects incor-
porates hard cuticles connected by elastic hinges, 
Suzuki et al.146 fabricated rigid polysilicon plates 
(E = 140 GPa) connected by elastic polyimide hinges 
(E = 3 GPa) as shown in Figure 7.86. Holes in the 
polysilicon plates shorten the PSG etch time com-
pared with plates without holes. The plates without 
holes remain attached to the substrate, whereas the 
ones with holes are completely freed. Using electro-
static actuators, the structure shown in Figure 7.85 
can be made to flap like the wing of a butterfly. By 
FIGURE 7.86 Flexible polyimide hinge and polysilicon 
plate (butterfly wing). (From Kim, Y. W., and M. G. Allen. 
1991. Sixth international conference on solid-state sen-
sors and actuators (Transducers ’91). San Francisco: IEEE. 
With permission.143)

[Page 489]
Physical and Chemical Vapor Deposition—Thin Film Properties and Surface Micromachining   489
applying an AC voltage of 10 kHz, resonant vibra-
tion of such a flapping wing was observed.144
Hoffman et al.211 demonstrated aluminum plas-
tically deformable hinges on oxide movable thin 
plates. Oxide plates and Al hinges were etched free 
from a Si substrate by using XeF2, a vapor phase 
etchant exhibiting excellent selectivity of Si over Al 
and oxide. According to the authors, this process, 
because of its excellent CMOS compatibility, might 
open the way to designing and fabricating sophis-
ticated integrated CMOS-based sensors with rapid 
turnaround time (see also Chapter 3).
Milliscale Molded Polysilicon Structures
The manual assembly of fabricated microparts 
complicates assembly of tall 3D features in the 
hinged polysilicon approach we just described, 
which is similar to building a miniature boat in a 
bottle. Keller, while at the University of California, 
Berkeley, came up with an elegant alternative for 
building tall, high-aspect-ratio microstructures in a 
process that does not require postrelease assembly 
steps.97 The technique involves deep dry etching of 
trenches in a Si substrate, deposition of sacrificial 
and structural materials in those trenches, and 
demolding of the deposited structural materials 
by etching away the sacrificial materials. CVD 
processes can typically only deposit thin films 
(~1–2 µm) on flat surfaces. If, however, these surfaces 
are the  opposing faces of deep narrow trenches, 
the growing films will merge to form solid beams. 
In this fashion, high-aspect-ratio structures that 
would normally be associated with LIGA now also 
can be made of CVD polysilicon. The procedure 
is illustrated in Figure 7.87.97,212 The first step is to 
etch deep trenches into a silicon wafer. The depth 
of the trenches equals the height of the desired 
beams and is limited to about 100 µm with aspect 
FIGURE 7.87 Schematic illustration of HEXSIL process. The mold wafer may be part of an infinite loop. (Courtesy of 
Dr. C. Keller, MEMS Precision Instruments.)

[Page 490]
490   Manufacturing Techniques for Microfabrication and Nanotechnology
ratios of about 10 (e.g., a 10-µm-diameter hole with 
a depth of 100 µm). For trench etching, Keller uses 
a Cl2 plasma etch with the following approximate 
etching conditions: flow rates of 200 sccm for He 
and 180 sccm for Cl2, a working pressure of 425 
mTorr, a power setting of 400 W, and an electrode 
gap of 0.8 cm. The etch rate for Si in this mode 
equals 1 µm/min. Thermal oxide and CVD oxide 
act as masks with 1 µm of oxide needed for each 
20 µm of etch depth. Before the Cl2 etch, a short 
7-s SF6 pre-etch removes any remaining native oxide 
in the mask openings. During the chlorine etch, a 
white sidewall passivating layer must be controlled 
to maintain perfect vertical sidewalls. After every 
30 min of plasma etching, the wafers are submerged 
in a silicon isotropic etch long enough to remove 
the residue.213 Beyond 100 µm, severe undercutting 
occurs, and the trench cross-section becomes 
sufficiently ellipsoidal to prevent molded parts from 
being pulled out. Advances in dry cryogenic etching 
are continually improving attainable etch depths, 
trench profiles, and minimum trench diameter. 
We can expect continuous improvements in the 
tolerances of this novel technique. After plasma 
etching, an additional 1 µm of silicon is removed 
by an isotropic wet etch to obtain a smoother trench 
wall surface. Alternatively, to smooth sidewalls 
and bottom of the trenches, a thermal wet oxide is 
grown and etched away. The sacrificial oxide in step
