Repository: Alvintxh/nanofab-web

# Extracted Book Sources

All 11 textbooks extracted 2026-04-05 using PyMuPDF (extract_pdf.py).

## Extraction Summary

| Book Key | File | Pages | Words | Page Numbering |
|----------|------|-------|-------|----------------|
| cui_2025 | Zheng Cui - Nanofabrication (4th ed) | 419 | ~158K | PDF labels (C1, i-xi, 1-407) |
| campbell_2008 | Campbell - Fabrication Engineering (3e) | 825 | ~369K | offset=18 (front-1..18, then 1-807) |
| teresa_2020 | De Teresa - Nanofabrication (full) | 451 | ~183K | offset=0 (sequential PDF pages) |
| madou_vol1_2011 | Madou - Fundamentals of Microfab Vol.1 | 646 | ~366K | PDF labels |

File: sources/sources_processed/books/madou_vol2_2011/madou_vol2_2011_full.txt (part 44 of 57)
100
(3.5)
10+
(.35)
2 is made by CVD phosphosilicate glass (PSG) (at 
450°C, 140 Å/min), CVD low-temperature oxide 
(LTO at 450°C), or CVD polysilicon (580°C, 65 Å/
min). The latter is completely converted to SiO2 by 
wet thermal oxidation at 1100°C. The PSG needs 
an additional reflowing and densifying anneal at 
1000°C in nitrogen for 1 h. This results in an etching 
rate of the sacrificial layer of ~20 mm/min in 49% 
HF. The mold shown in Figure 7.87 displays three 
different trench widths and can be used to build 
integrated micromachines incorporating doped and 
undoped polysilicon parts, as well as metal parts. 
The remaining volume of the narrowest trench 
after  oxide deposition is filled completely with 
the first deposition of undoped polysilicon (Poly 
1) in step 3. The undoped poly will constitute the 
insulating regions in the micromachine. Undoped 
CVD polysilicon was formed in this case at 580°C, 
with a 100-sccm silane flow rate, and a 300-
mTorr reactor pressure, resulting in a deposition 
rate of 0.39 µm/h. The deposited film under these 
conditions is amorphous or very fine grained. 
Generally speaking, CVD polysilicon films conform 
well to the underlying topography on the wafer and 
show good step coverage. With trenches of an aspect 
ratio in excess of 10, some thinning of the film on 
the sidewalls occurs. Because the narrowest trenches 
are completely filled in by the first deposition, they 
cannot accept material from later depositions. The 
trenches of intermediate width are lined with  the 
first material and then completely filled in by 
the  second deposition. In the case illustrated, the 
second deposition (step 4) consists of in situ doped 
polysilicon and forms the resistive region in the 
micromachine under construction. To prevent 
diffusion of P from the doped poly deposited on top 
of the narrow undoped beams, a blanket etch in step 
5 is used to remove the doped surface layer before 
the anneal of the doped poly. The third deposition, 
in step 6 of the example case, consists of electroless 
nickel plating on polysilicon surfaces but not on 
oxide surfaces and results in the conducting parts of 
the micromachine. By depositing structural layers in 
order of increasing conductivity, as done here, regions 
of different conductivity can be separated by regions 
of narrow trenches containing only nonconducting 
material. Lapping and polishing in step 7 with a 
1-µm diamond abrasive in oil planarizes the top 
surface, readying it for HF etch release and mold 
ejection in step 8. Annealing of the polysilicon is 
required to relieve the stress before removing the 
parts from the wafer so they remain straight and flat. 
In step 8, the sacrificial oxide is dissolved in 49% 
HF. A surfactant such as Triton X100 is added to the 
etch solution to facilitate part ejection by reducing 
surface adhesion between the part and the mold. 
The parts are removed from the wafer, and the wafer 
may be returned to step 2 for another mold cycle. An 
example micromachine, resulting from the described 
process, is the thermally actuated tweezers shown in 
Figure 7.88. These HEXSIL tweezers measure 4 mm 
long, 2  mm wide, and 80 µm tall. The thermal 
expansion beam to actuate the tweezers consists of 
the in situ doped polysilicon; the insulating parts are 
made from the undoped polysilicon material. Nickel-

[Page 491]
Physical and Chemical Vapor Deposition—Thin Film Properties and Surface Micromachining   491
filled polysilicon beams are used for the current 
supply leads. It is possible to combine the HEXSIL 
process with classical polysilicon micromachining, 
as illustrated in Figure 7.89a, where HEXSIL forms 
a stiffening rib for a membrane filter fashioned by 
surface micromachining of a surface polysilicon layer. 
The surface polysilicon is deposited after HEXSIL. 
A critical need in HEXSIL technology is controlled 
mold ejection. Keller et al.213 have experimented with 
HEXSIL-produced bimorphs, making the structure 
spring up after release. Keller at MEMS Precision 
Instruments is exploiting HEXSIL technology 
commercially (http://www.memspi.com). Keller did 
his early HEXSIL work at the University of California, 
Berkeley and later incorporated the Bosch deep RIE 
process (see Chapter 3) to create tweezers structures 
similar to the one shown in Figure 7.88, which can 
now be fabricated in single-crystal silicon (see Figure 
7.89b). MEMS Precision Instruments today makes 
microtweezers with one of three processes: HEXSIL, 
deep RIE Bosch process, or Sandia’s SUMMiT-V 
process.
Thick Polysilicon
Applying classical LPCVD to obtain polysilicon 
deposition is a slow process. For example, a layer of 
10 µm typically requires a deposition time of 10 h. 
Consequently, most micromachined structures are 
based on layer thicknesses in the 2–5-µm range. 
Basing their process on dichlorosilane (SiH2Cl2) 
chemistry, Lange et al.98 developed a CVD process 
in a vertical epitaxy batch reactor with deposition 
rates as high as 0.55 µm/min at 1000°C. The process 
yields acceptable deposition times for thicknesses 
in the 10-µm range (20 min). The highly columnar 
polysilicon films are deposited on sacrificial SiO2 
layers and exhibit low internal tensile stress, mak-
ing them suitable for surface micromachining. The 
surface roughness comprises about 3% of the thick-
ness, which might preclude some applications.
Kahn et al.214 made mechanical property test 
structures from thick undoped and in situ B-doped 
FIGURE 7.88 SEM micrograph of HEXSIL tweezers: 4 mm 
long, 2 mm wide, and 80 µm tall. Lead wires for current 
supply are made from nickel-filled polysilicon beams; in 
situ phosphorus-doped polysilicon provides the resistor 
part for actuation. The width of the beam is 8 mm: 2 mm 
polysilicon, 4 mm nickel, and 2 mm polysilicon. (Courtesy 
of Dr. C. Keller, MEMS Precision Instruments.)
FIGURE 7.89 (a) SEM micrograph of surface-microma-
chined membrane filter with a stiffening rib (50 mm high). 
Original magnification 1000×. (b) Single-crystal microt-
weezers made by the Bosch deep RIE process. (Courtesy of 
Dr. C. Keller, MEMS Precision Instruments.)

[Page 492]
492   Manufacturing Techniques for Microfabrication and Nanotechnology
polysilicon films. The elastic modulus of the B-doped 
polysilicon films was determined as 150 ± 30 GPa. 
The residual stress of as-deposited undoped thick 
polysilicon was determined as 200 ± 10 MPa.
This “thick epi-polysilicon surface microma-
chining” has been used to fabricate accelerometers 
with a seismic mass thickness well beyond what 
regular micro machining can achieve (http://www. 
sensorscan.com/sensoren/sensoren/accelerometer_ 
1.htm).
Resists as Structural Elements and 
Molds in Surface Micromachining
Introduction Deep UV photoresists were covered 
in Chapter 1. In this section, we briefly reiterate 
some of the material covered there in the context 
of surface micromachining. Deep UV photoresists 
enable the molding of high-aspect-ratio microstruc-
tures in a wide variety of moldable materials, or they 
are used directly as structural elements in the case of 
permanent photoresists.
UV Depth Lithography
Polyimide Surface Structures Because of their 
transparency to exposing UV light, polyimide sur-
face structures can be made very high and exhibit 
LIGA-like high-aspect ratios. By using multiple coats 
of spun-on polyimide, thick suspended plates are 
possible. Moreover, composite polyimide plates can 
be made, depositing and patterning a metal film 
between polyimide coats. Polyimide surface micro-
structures are typically released from the substrate 
by selectively etching an aluminum sacrificial layer, 
although Cu and PSG (e.g., in the polyimide flap-
ping wing in Figure 7.86) have been used as well (see 
also Table 7.23).
Polyimides, because they are easily deformed, 
usually do not qualify as mechanical members but 
have been used, for example, in plastically deform-
able hinges (see Figure 7.86).144,211 An early result in 
polyimide surface micromachining was obtained 
at SRI International, where polyimide pillars (spac-
ers) about 100 µm in height were used to separate 
a Si wafer, which was equipped with a field emitter 
array, from the display glass plate of a field emission 
flat panel display.215 The concept of a field emission 
display is illustrated in Figure 7.90a. The flat panel 
display and an SEM picture of the pillars are shown 
in Figure 7.90b. The field-emitter tip arrays are posi-
tioned between these supporting polyimide posts. 
The Probimide 348 FC formulation of Ciba-Geigy 
was used. This viscous precursor formulation (48% 
by weight of a polyamic ester, a surfactant for wet-
ting, and a sensitizer) with a 3500 cs viscosity was 
applied to the Si substrate and formed into a film of a 
125-µm thickness by spinning. A 30- to 40-min pre-
bake at about 100°C removed the organic solvents 
from the precursor. The mask with the pillar pattern 
was then aligned to the wafer coated with the precur-
sor and subjected to about 20 min of UV radiation. 
After driving off moisture by another baking opera-
tion, the coating, still warm, was spray developed 
(QZ 3301 from Ciba-Geigy), revealing the desired 
spacer matrix. By baking the polyimide at 100°C 
in a high vacuum (10–9 Torr), the pillars shrunk to 
about 100 µm, whereas the polyimide became more 
dense and exhibited greater structural integrity.
Frazier et al.216 obtained a height-to-width 
aspect ratio of about 7 with polyimide structures. 
Ultraviolet was used to produce structures with 
heights in the range of 30–50 µm. At greater heights, 
the verticality of the sidewalls became relatively 
poor. Spun-on thickness in excess of 60 µm in a 
single coat was obtained for both Ciba-Geigy and 
Dupont commercial UV-exposable, negative-tone 
polyimides. Using a G-line mask aligner, exposure 
energy of 350 mJ/cm2 was sufficient to develop a 
pattern with the Ciba-Geigy QZ 3301 developer. 
Allen and his team combined polyimide insert 
molds with electrodeposition to make a wide vari-
ety of metal structures.217
Other Resists Used for UV Deep Lithography Surface 
Micromachining Besides 
polyimides, 
research 
on Novolak-type resists also is leading to higher 
3D features. Lochel et al.206 use Novolak, positive 
tone resists of high viscosity (e.g., AZ 4000 series, 
Hoechst). They deposit, in multiple-coating process, 
layers up to 200 µm thick in a specially designed 
spin coater that incorporates a corotating cover. The 
subsequent deep UV lithography yields patterns 
with aspect ratios up to 10, steep edges (more than 
88°), and a minimum feature size down to 3 µm. 
By combining this resist technology with sacrificial 

[Page 493]
Physical and Chemical Vapor Deposition—Thin Film Properties and Surface Micromachining   493
layers and electroplating, a wide variety of 3D micro-
structures result.
Along the same line, researchers at IBM experi-
mented with Epon SU-8 (Shell Chemical), an epoxy-
based, onium-sensitized, UV transparent negative 
photoresist used to produce high-aspect-ratio (>10:1) 
features and straight sidewalled images in thick film 
(>200 µm) using standard lithography.218,219 SU-8 
imaged films were used as stencils to plate Permalloy 
for magnetic motors.218
Patterns generated with these thick resist tech-
nologies should be compared with LIGA-generated 
patterns, not only in terms of aspect ratio but also in 
terms of sidewall roughness and sidewall run-out. 
Such a comparison will determine which surface 
machining technique to use for the job.
Porous Polysilicon
In Chapter 4, we discussed the transformation of 
single-crystal Si into a porous material with poros-
ity and pore sizes determined by the current den-
sity, type, and concentration of the dopant, and the 
hydrofluoric acid concentration. A transition from 
pore formation to electropolishing is reached by 
increasing the current density and/or by decreas-
ing the hydrofluoric acid concentration.101,102 Porous 
silicon can also be formed under similar condi-
tions from LPCVD polysilicon.103 In this case, pores 
roughly follow the grain boundaries of the polysili-
con. Figure 7.91 illustrates the masking and process 
sequence to prepare a wafer to make thin layers 
of porous Si between two insulating layers of low 
FIGURE 7.90 Polyimide structural elements. (a) Principle of a field emission display. (b) Micro-machined flat panel 
display. Number 39 represents one of the spacer pillars in the matrix of polyimide pillars (100 mm high). The spacer array 
separates the emitter plate from the front display plate. (c) SEM of the spacer matrix. (Courtesy of Dr. I. Brodie.) The 
height of the pillars is similar to what can be accomplished with LIGA. Because only a simple UV exposure was used, this 
polyimide is referred to as poor man’s LIGA process, or pseudo-LIGA. (From I. Brodie et al., US Patent 4,923,421, 1990; 
and Brodie, I., H. R. Gurnick, C. E. Holland, and H. A. Moessner. 1990. Method for providing polyimide spacers in a field 
emission panel display.215)

[Page 494]
494   Manufacturing Techniques for Microfabrication and Nanotechnology
stress silicon nitride.220 The wafer, after the process 
steps outlined in Figure 7.91, is put in a Teflon test 
fixture, protecting the back from HF attack. An elec-
trical contact is established on the back of the wafer, 
and a potential is applied with respect to a plati-
num-wire counter electrode immersed in the same 
HF solution. Electrolytes consisting of 5–49 wt% HF 
and current densities from 0.1–50 A cm–2 are used. 
The advance of a pore-etching front, growing paral-
lel to the wafer surface, may be monitored using a 
line-width measurement tool. The highest observed 
rate of porous-silicon formation is 15 µm min–1 
(in 25 wt% HF). In the electropolishing regime, at 
the highest currents, the etch rate is diffusion lim-
ited, but the reaction is controlled by surface reac-
tion kinetics in the porous Si growth regime.
By changing the conditions from pore forma-
tion to electropolishing and back to porous Si, an 
enclosed chamber may be formed with porous poly-
silicon walls (plugs) and “floor and ceiling” silicon 
nitride layers. Sealing of the cavities by clogging the 
microporous polysilicon was attempted by room 
temperature oxidation in air and in an H2O2 solu-
tion. Leakage through the porous plug persisted 
after those room temperature oxidation treatments, 
but with a Ag deposition from a 400-mM AgNO3 
solution and subsequent atmospheric tarnishing 
(48 h, Ag2S) the chambers appeared to be sealed, as 
determined from the lack of penetration by metha-
nol. This technology might open up possibilities 
for filling cavities with liquids and gases under low-
temperature conditions. The chamber provided with 
a porous plug might also make a suitable on-chip 
electrochemical reference electrode with an electro-
lyte reservoir.
Hydrofluoric acid can penetrate thin layers of 
polysilicon either at foreign particle inclusion sites or 
at other critical film defects, such as grain boundar-
ies (see above). This way, the HF can etch underlying 
oxide layers, creating, for example, circular regions of 
freestanding polysilicon, so-called blisters. The poly-
silicon permeability associated with blistering of 
polysilicon films has been applied successfully by 
Judy et al.221,222 to produce thin-shelled hollow beam 
electrostatic resonators from thin polysilicon films 
deposited onto PSG. The possible advantage of 
using these hollowed structures is to obtain a higher 
resonator quality factor Q. The devices were made in 
such a way that the  0.3-µm-thick undoped polysili-
con completely encased a PSG core. After annealing, 
the structures were placed in HF, which penetrated 
the polysilicon shell and dissolved away the PSG, 
eliminating the need for etch windows. It was not 
possible to discern the pathways through the poly-
silicon using TEM.
Lebouitz et al.223 applied permeable polysilicon 
etch-access windows to increase the speed of cre-
ating microshells for packaging surface-microma-
chined components. After etching the PSG through 
the many permeable Si windows, the shell is sealed 
with 0.8 µm of low-stress LPCVD nitride.
Porous Si can be used very effectively as a sac-
rificial layer both in polysilicon surface microma-
chining and in SOI micromachining (see Table 
7.23).139 The high surface area of the porous Si 
results in rapid etching in KOH at room tempera-
ture. The porous layer can be formed directly under 
a deposited layer or under the epilayer in SOI surface 
micromachining.
Silicon is not the only material that can be con-
verted into a porous sponge-like material. Most 
semiconductor materials can be modified this way, 
and in Volume III, Chapter 5 on selected MEMS 
and NEMS materials we discuss micromachining of 
FIGURE 7.91 Masking and process sequence preparing a 
wafer for laterally grown porous polysilicon. (From Field, 
L. 1987. EECS/ERL Res. summary. University of California, 
Berkeley. With permission.220)

[Page 495]
Physical and Chemical Vapor Deposition—Thin Film Properties and Surface Micromachining   495
high-aspect-ratio structures in porous anodic alu-
minum oxide. The latter enables a class of MEMS 
applications such as high-temperature gas microsen-
sors, vacuum microelectronics, RF-MEMS, nozzles, 
filters, membranes, and so on.224
Comparison of Bulk Micromachining 
with Surface Micromachining
Surface and bulk micromachining have many pro-
cesses in common. Both techniques rely heavily 
on photolithography; oxidation; diffusion and ion 
implantation; LPCVD and PECVD for oxide, nitride, 
and oxynitride; plasma etching; use of polysilicon; 
and metallizations with sputtered, evaporated, and 
plated Al, Au, Ti, Pt, Cr, and Ni. Where the tech-
niques differ is in the use of anisotropic etchants, 
anodic and fusion bonding, (100) versus (110) start-
ing material, p+ etch stops, double-sided processing 
and electrochemical etching in bulk micromachin-
ing, and the use of dry etching in patterning and 
isotropic etchants in release steps for surface micro-
machines. Combinations of substrate and surface 
micromachining also frequently appear. The use 
of polysilicon avoids many challenging processing 
difficulties associated with bulk micromachining 
and offers new degrees of freedom for the design 
of integrated sensors and actuators. Design free-
dom includes many more possible shapes in the 
x,y plane and the ease of integration of several sen-
sors on one die (e.g., a two-axis accelerometer). The 
technology combined with sacrificial layers also 
allows the nearly indispensable further advantage 
of in situ assembly of the tiny mechanical structures 
because the structures are preassembled as a conse-
quence of the fabrication sequence. Another advan-
tage focuses on thermal and electrical isolation of 
polysilicon elements. Polycrystalline piezoresistors 
can be deposited and patterned on membranes of 
other materials, for example, on a SiO2 dielectric. 
This configuration is particularly useful for high-
temperature applications. The p-n junctions act as 
the only electrical insulation in the single-crystal 
sensors, resulting in high leakage currents at high 
temperatures, whereas current leakage for the poly-
silicon/SiO2 structure virtually does not exist. The 
limits of surface micromachining are striking. CVD 
silicon usually caps at layers no thicker than 1–2 µm 
because of residual stress in the films and the slow 
deposition process (thick polysilicon needs further 
investigation).* A combination of a large variety of 
layers may produce complicated structures, but each 
layer is still limited in thickness. Also, the wet chem-
istry needed to remove the interleaved layers may 
require many hours of etching (except when using 
the porous Si option discussed above), and even 
then stiction often results.
The structures made from polycrystal silicon 
exhibit inferior electronic and slightly inferior 
mechanical properties compared with single-crystal 
silicon. For example, polysilicon has a lower piezore-
sistive coefficient (resulting in a gauge factor of 30 vs. 
90 for single-crystal Si), and it has a somewhat lower 
mechanical fracture strength. Polysilicon also warps 
because of the difference of thermal expansion coef-
ficient between polysilicon and single-crystal sili-
con. Its mechanical properties strongly depend on 
processing procedures and parameters.
Table 7.25 introduces a comparison of surface 
micromachining with wet bulk micromachining. 
The status depicted reflects the mid-1990s and only 
includes polysilicon surface micromachining. As 
discussed, SOI micromachining, thick polysilicon, 
hinged polysilicon, polyimide, and millimeter-
molded polysilicon structures have dramatically 
expanded the application bandwidth of surface 
micromachining. In Chapter 10 on replication 
techniques-LIGA, we will see how x-ray lithography 
further expands the z-direction for new surface-
micromachined devices with unprecedented aspect 
ratios and extremely low surface roughness. In Table 
7.26 we compare physical properties of single-crystal 
silicon with those of polysilicon.
Although polysilicon can be an excellent mechan-
ical material, it remains a poor electronic material. 
Reproducible mechanical characteristics are diffi-
cult and complex to consistently realize. Fortunately, 
SOI surface micromachining and other newly emerg-
ing surface micromachining techniques can alleviate 
many of the problems.229
* As a direct consequence, the inertial mass in a surface-microma-
chined accelerometer, such as the ADXL05 from Analog Devices, is 
only 0.3 µg, and the corresponding noise, dominated by Brownian 
noise, is 500 µg/√Hz. By contrast, the mass for a bulk-micromachined 
accelerometer can easily be made 100 µg.

[Page 496]
496   Manufacturing Techniques for Microfabrication and Nanotechnology
Examples
Example 7.9: Analog Devices Accelerometer
Both Robert Bosch GmbH (Stuttgart, Germany) 
and Analog Devices (Norwood, MA) offer sur-
face-micromachined accelerometers based  on 
lateral resonators. We will only review the 
Analog Devices ADXL accelerometer product 
family here. The ADXL-50 constituted the first 
commercially available surface-micromachined 
MEMS 
structures. 
Today, 
surface-microma-
chined accelerometers are incorporated in Ford 
and General Motors cars, among others, as well 
as inside joysticks for computer games, robots, 
watches, and shoes.
TABLE 7.26 Comparison of Materials Properties of Si Single Crystal with Crystalline Polysilicon
Material Property
Single-Crystal Si (SCS)
Polysilicon
Thermal conductivity (W/cm°K)
1.57
Strong function of the grain structure of the film; 0.30–0.35 
(for fine grains and double that for larger grains)
Thermal expansion (10−6/°K)
 2.33
2–2.8
Specific heat (cal/g°K)
0.169
0.169 
Piezoresistive coefficients
n-Si (π11 = −102.2)
p-Si (π44 = +138.1)
e.g., gauge factor of 90 
e.g., gauge factor of 30
(>50 with laser recrystallization)
Refractive index
4.1 at 600 nm
Mobility (cm2/V/s)
Holes: 600
Electrons: 1500
Maximum for electrons: 30
Density (cm−3)
2.32
2.32 
Fracture strength (GPa)
6
0.8–2.84 (Undoped polysilicon)
Dielectric constant
11.9
Sharp maxima of 4.2 and 3.4 eV at 295 and 365 nm, respectively
Residual stress
None
Depends on structure as deposited films are compressive
Temperature resistivity 
coefficient (°C−1)TCR
0.0017 (p-type)
0.0012 nonlinear, + or − through selective doping, increases 
with decreasing doping level can be made 0!
Poisson ratio
0.262 max for (111)
0.23
Young’s modulus (1011 N/m2)
1.90 (111)
1.61
Resistivity at room temperature 
(ohm.cm)
Depends on doping
Strong function of the grain structure of the film. Plateaus at 
4 10−4 above 1 1021 cm−3 P (always higher than for SCS)
Source: Based on Lin, L. 1993. Selective encapsulations of MEMS: micro channels, needles, resonators, and electromechanical filters. PhD 
thesis. University of California, Berkeley;225 Adams, A. C. 1988. VLSI technology. Ed. S. M. Sze. New York: McGraw-Hill;30 Kamins, T. 
1988. Polycrystalline silicon for integrated circuits. Boston: Kluwer;78 and Heuberger, A. 1989. Mikromechanik. Heidelberg: Springer 
Verlag.227 (See also Volume I, Table 4.15.)
TABLE 7.25 Comparison of Bulk Micromachining with Surface Micromachining
Bulk Micromachining
Surface Micromachining
Large features with substantial mass and thickness
Small features with low thickness and mass
Uses both sides of the wafer
Multiple deposition and etching required to build up structures
Vertical dimensions: one or more wafer thicknesses
Vertical dimensions are limited to the thickness of the deposited 
layers (~2 µm) leading to compliant suspended structures with 
the tendency to stick to the support
Generally involves laminating Si wafer to Si or glass
Surface micromachined device has its built-in support and is 
more cost effective
Piezoresistive or capacitive sensing
Capacitive and resonant sensing mechanisms
Wafers may be fragile near the end of the production
Cleanliness critical near end of process
Sawing, packaging, testing is difficult
Sawing, packaging, testing is difficult
Some mature products and producers
No mature products or producers
Not very compatible with IC technology
Natural but complicated integration with circuitry; integration is 
often required due to the tiny capacitive signals
Source: Adapted from Jerman, H. 1994. Hard copies of viewgraphs presented in Banff, Canada.90 

[Page 497]
Physical and Chemical Vapor Deposition—Thin Film Properties and Surface Micromachining   497
To facilitate integration of their surface-mi-
cromachined accelerometers with on-board elec-
tronics, Analog Devices opted for a mature 4-μm 
BiCMOS process.119 BiCMOS is a manufacturing 
process for semiconductor devices that com-
bines bipolar and CMOS to give the best balance 
between available output current and power 
consumption. Figure 7.92 presents a photograph 
of the finished accelerometer with on-chip excita-
tion, self-test, and signal conditioning circuitry.
The suspended comb-like H-shaped structure 
in the center of the die is the sensitive element, 
and its primary axis of sensitivity lies in the plane 
of the die (x-y plane). In bulk micromachining, 
the sense axis is more often orthogonal to the 
plane of the die (z-axis). The polysilicon-sensing 
element of the ADLAX-50 only occupies 5% of 
the total die area and consists of three sets of 
2-μm-thick polysilicon finger-like electrodes 
(Figure 7.93).
Two sets are anchored to the substrate, and 
a third set is suspended about 1 μm above the 
surface by means of two folded polysilicon 
beams acting as suspension springs. The fingers 
of the movable shuttle mass are interlaced with 
the fingers of the two fixed sets. The whole 
chip measures 500 × 625 μm and operates as an 
automotive airbag deployment sensor. The mea-
surement accuracy is 5% over the ±50-g range. 
Deceleration in the axis of sensitivity exerts a 
force on the central mass that, in turn, displaces 
the interleaved capacitor plates, causing a frac-
tional change in capacitance. The overall capaci-
tance is small, typically on the order of 100 fF, 
and for the ADXL-05 (rated at ±5 g), with an iner-
tial mass of 0.3 μg only, the capacitance change 
is as small as 100 aF.197 These small capacitance 
changes necessitate on-chip integrated electron-
ics to reduce the impact of parasitic sources. In 
operation, the ADXL family has a force-balance 
electronic control loop to prevent the mass 
from macroscopic movements, greatly improv-
ing output linearity because the center element 
never moves by more than a few nanometers. 
Applying a large-amplitude, low-frequency volt-
age, below the natural frequency of the sensor, 
allows one to compensate for accelerometer 
plate movement by external acceleration. At 
the same time, the sensing excitation frequency 
(1 MHz) is much higher than the resonant fre-
quency, so that it does not produce an actuation 
force on the capacitor plates. As long as sense 
and actuation signals do not interfere, sense and 
actuation plates may be the same. Straight flex-
ures were used for the layout of the lateral reso-
nator shuttle mass (see also Figure 7.76a).
In the sensor design, n+ underpasses con-
nect the sensor area to the electronic circuitry, 
replacing the usual heat sensitive aluminum 
connect lines. Most of the sensor processing is 
FIGURE 7.92 Analog Devices’ ADXL-50 accelerometer with 
a surface-micromachined capacitive sensor (center), on-chip 
excitation, self-test, and signal-conditioning circuitry. (From 
Core, T. A., W. K. Tsang, and S. J. Sherman. 1993. Fabrication 
technology for an integrated surface-micromachined 
sensor. Solid State Technol 36:39–47. With permission.119)
FIGURE 7.93 Illustration of the basic mechanical structure 
of Analog Devices’ ADXL family of surface-micromachined 
accelerometers. A comb-like plate suspended from springs 
forms the inertial mass. Displacements of the mass are 
measured capacitively with respect to two sets of station-
ary finger-like electrodes. (Based on Maluf, N. 2000. An 
introduction to microelectromechanical systems engineer-
ing. Boston: Artech House.3)

[Page 498]
498   Manufacturing Techniques for Microfabrication and Nanotechnology
inserted into the BiCMOS process right after 
the borophosphosilicate glass (BPSG) planariza-
tion. After planarization, a designated sensor 
region or moat is cleared in the center of the 
die (Figure  7.94a). A thin oxide is then depos-
ited to passivate the n+ underpass connects, fol-
lowed by a thin, low-pressure, vapor-deposited 
nitride to act as an etch stop (buffer layer) for 
the final polysilicon release etch (Figure 7.94b). 
The spacer or sacrificial oxide used is a 1.6-μm 
densified low-temperature oxide (LTO) depos-
ited over the whole die (Figure 7.94c). In a first 
timed etch, small depressions that will form 
bumps or dimples on the underside of the poly-
silicon sensor are created in the LTO layer. These 
will limit stiction in case the sensor comes in con-
tact with the substrate. A subsequent etch cuts 
anchors into the spacer layer to provide regions 
of electrical and mechanical contact (Figure 
7.94c). The 2-μm-thick sensor polysilicon is then 
deposited, implanted, annealed, and patterned 
(Figure 7.95a). The relatively deep junctions of 
the BiCMOS process permit the polysilicon ther-
mal anneal and brief dielectric densifications 
without resulting in degradation of the elec-
tronic functions. Next is the IC metallization, 
which starts with the removal of the sacrificial 
spacer oxide from the circuit area along with the 
LPCVD nitride and LTO layer. A low-temperature 
oxide is deposited on the polysilicon sensor part, 
and contact openings appear in the IC part of 
the die where platinum is deposited to form a 
platinum silicide (Figure 7.95b). The trimmable 
thin-film material, TiW barrier metal, and Al/Cu 
interconnect metal are sputtered on and pat-
terned in the IC area. The circuit area is then pas-
sivated in two separate deposition steps. First, 
plasma oxide is deposited and patterned (Figure 
7.95c), followed by a plasma nitride (Figure 7.96a) 
to form a seal with the earlier deposited LPCVD 
nitride. The nitride acts as an HF barrier in the 
subsequent long etch release. The plasma oxide 
left on the sensor acts as an etch stop for the 
removal of the plasma nitride. Subsequently, the 
sensor area is prepared for the final release etch. 
FIGURE 7.95 Polysilicon deposition and IC metalliza-
tion. (a) Cross-sectional view after polysilicon deposition, 
implant, anneal, and patterning. (b) Sensor area after 
removal of dielectrics from circuit area, contact mask, 
and Pt silicide. (c) Metallization scheme and plasma oxide 
passivation and patterning. (From Core, T. A., W. K. Tsang, 
and S. J. Sherman. 1993. Fabrication technology for an 
integrated surface-micromachined sensor. Solid State 
Technol 36:39–47. With permission.119)
FIGURE 7.94 Preparation of IC chip for polysilicon. 
(a) Sensor area post-BPSG planarization and moat mask. 
(b) Blanket deposition of thin oxide and thin nitride layer. 
(c) Bumps and anchors made in LTO spacer layer. (From 
Core, T. A., W. K. Tsang, and S. J. Sherman. 1993. Fabrication 
technology for an integrated surface- micromachined sen-
sor. Solid State Technol 36:39–47. With permission.119)

[Page 499]
Physical and Chemical Vapor Deposition—Thin Film Properties and Surface Micromachining   499
The undensified dielectrics are removed from 
the sensor, and the final protective resist mask is 
applied. The photoresist protects the circuit area 
from the long-term buffered oxide etch (Figure 
7.96b). The final device cross-section is shown in 
Figure 7.96c.
Example 7.10: TI Micromirrors
In 1987 the first digital micromirror device 
(DMD™) was developed at TI by Dr. Larry 
Hornbeck [US Patent 4,615,595 (October 7, 
1986)]. A typical DMD consists of a 2D array of 
optical switching elements (pixels) on a silicon 
substrate, as shown in Figure 7.97.
Two pixels are schematically illustrated in 
Figure 7.98 together with the underlying Si chip 
and circuitry. Each pixel is made up of a reflective 
aluminum micromirror supported from a central 
post. The central mirror post at the back of the 
mirror is mounted on a lower aluminum metal 
platform—the yoke. The yoke is suspended 
above the silicon substrate by thin compliant 
L-shaped hinges (made from a proprietary Al 
alloy) anchored to the underlying substrate by 
two stationary posts. The different components 
of an individual micromirror are illustrated in 
Figure 7.99. Two bias electrodes tilt the mirror 
either +10° or –10° by applying 24 V between 
one electrode or the other and the yoke. Off-
axis illumination of the Al mirror reflects into 
the projection lens only when the micromirror 
is in its +10° state, producing a bright appear-
ance or ON state. In the flat position and in the 
–10° state the pixel appears dark. In the fully 
deflected position, the yoke touches a landing 
FIGURE 7.96 Prerelease preparation and release. 
(a) Postplasma nitride passivation and patterning. 
(b) Photoresist protection of the IC. (c) Freestanding, 
released polysilicon beam. (From Core, T. A., W. K. Tsang, 
and S. J. Sherman. 1993. Fabrication technology for an 
integrated surface-micromachined sensor. Solid State 
Technol 36:39–47. With permission.119)
FIGURE 7.97 Texas Instruments DMD pixel array. One 
pixel has been removed to show the silicon chip below the 
reflective aluminum mirrors.
FIGURE 7.98 Schematic of two pixels in a Texas 
Instruments of a DMD. The mirrors are made transparent 
for clarity of the drawing. The +10° mirror is in the ON 
position, and the −10° is in the OFF position.

[Page 500]
500   Manufacturing Techniques for Microfabrication and Nanotechnology
site with its landing tips, and because the land-
ing site is biased at the same voltage, electrical 
shorting is prevented. Once the applied voltage 
is removed, the springy aluminum alloy hinges 
restore the micromirror to its initial position. A 
standard DMD microchip contains more than 
442,000 switchable mirrors on a surface 5/8 in. 
wide. Mirrors are switched according to memory 
impulses stored in static-random-access memory 
(SRAM) cells beneath the tiny array, with mir-
rors tilting plus or minus 10º to reflect light 
into or away from an imaging lens. The mirrors 
can be independently cycled at 100,000 flips/s. 
Grays can be achieved by multiple mirrors or by 
flipping the mirror quickly between black and 
white states. Colors can be generated by having 
the incident light shine through a rotating disk 
divided into three colored segments: red, blue, 
and green. A separate image is generated for 
each color, timed to appear as the appropriate 
segment covers the light source. Printing and 
display technology can now enjoy the advan-
tage of digital fidelity and digital stability.
In Figure 7.99, one single pixel is illustrated 
with its various components.197
FIGURE 7.100 Fabrication steps of the Texas Instruments DMD. Steps (a) through (f) are explained in the text. (Based on 
Maluf, N. 2000. An introduction to microelectromechanical systems engineering. Boston: Artech House.3)
FIGURE 7.99 Illustration of the various components of a 
single DMD pixel. The basic structure consists of a bot-
tom aluminum layer containing two electrodes, a middle 
aluminum layer containing a yoke suspended by two 
torsional hinges, and a top reflective aluminum mirror. An 
applied electrostatic voltage on a bias electrode deflects 
the yoke and the mirror toward that electrode. A pixel 
measures approximately 17 µm on a side. (Adapted from 
Maluf, N. 2000. An introduction to microelectromechani-
cal systems engineering. Boston: Artech House.3)

[Page 501]
Physical and Chemical Vapor Deposition—Thin Film Properties and Surface Micromachining   501
The surface micromachining process to fabri-
cate DMDs on wafers incorporating CMOS elec-
tronic address and control circuitry is illustrated 
in Figure 7.100. Because of the underlying active 
circuitry and the presence of Al metal for con-
nectors and MEMS structures, all micromachin-
ing process steps are carried out at temperatures 
less than 400ºC. After completing the CMOS cir-
cuitry, a thick oxide is deposited over the whole 
Si wafer and is chemomechanically polished to 
provide a flat surface to start building the mir-
ror array. A sputter-deposited Al layer is pat-
terned to provide bias and address electrodes, 
landing pads, and electrical interconnects to the 
underlying electronics. Hardened photoresist is 
used as the sacrificial material (Figure 7.100a). 
A proprietary Al alloy is sputter deposited to 
form the hinges for the mirror. It is the nature of 
this aluminum alloy that secures the mechanical 
integrity of the mirror actuation. Subsequently, 
the torsion hinge regions are protected by a 
patterned thin PECVD-deposited silicon diox-
ide (Figure 7.100b). In the next step, a thicker 
coat of another proprietary aluminum alloy is 
deposited to form the yoke structure; this new 
coat of Al buries the thin oxide hinge mask. A 
second PECVD oxide mask is deposited over 
this second level of Al metal and patterned in 
the shape of the yoke and anchor posts (Figure 
7.100c). In a dry etch step, the exposed alumi-
num areas are removed down to the organic sac-
rificial resist except where the oxide hinge mask 
remains. In those regions, only the thick yoke 
metal is removed, stopping on the SiO2 mask 
and so preserving the underlying hinge struc-
ture (Figure 7.100d). Both thin layers of PECVD 
oxide mask are stripped before a second layer 
of sacrificial resists is deposited, UV-hardened, 
and patterned. A third aluminum alloy is sput-
ter deposited and defines the mirror and the 
central mirror post. Again a thin layer of PECVD 
silicon dioxide is deposited and patterned to 
define the mirror (Figure 7.100e). An oxygen 
plasma etch removes both sacrificial layers and 
releases the micromirrors (Figure 7.100f). Finally 
after release a special passivation step depos-
its a thin antistiction layer to prevent adhesion 
between the yoke tips and the landing pads. 
Because the weight of the micromirrors is insig-
nificant, the DMD micromirrors can withstand 
1500-G mechanical shocks. Optimization of the 
hinge metal alloy and fabrication processes have 
resulted in a mean time between failure of more 
than 100,000 h. Invented by Larry Hornbeck at 
TI, DMD is the key component in more than 17 
projector brands and brought the first digital 
cinema to Star Wars and Toy Story II. A compet-
ing technology, the actuated mirror array (AMA; 
now Daewoo’s TMA) invented by Gregory Um, 
is also a MEMS technology. Unlike DMD, TMA is 
built with piezo materials, and for high resolu-
