Repository: Alvintxh/nanofab-web

# Extracted Book Sources

All 11 textbooks extracted 2026-04-05 using PyMuPDF (extract_pdf.py).

## Extraction Summary

| Book Key | File | Pages | Words | Page Numbering |
|----------|------|-------|-------|----------------|
| cui_2025 | Zheng Cui - Nanofabrication (4th ed) | 419 | ~158K | PDF labels (C1, i-xi, 1-407) |
| campbell_2008 | Campbell - Fabrication Engineering (3e) | 825 | ~369K | offset=18 (front-1..18, then 1-807) |
| teresa_2020 | De Teresa - Nanofabrication (full) | 451 | ~183K | offset=0 (sequential PDF pages) |
| madou_vol1_2011 | Madou - Fundamentals of Microfab Vol.1 | 646 | ~366K | PDF labels |

File: sources/sources_processed/books/madou_vol3_2011/madou_vol3_2011_full.txt (part 44 of 57)
# madou_vol3_2011
harvest more renewable resources (solar, wind) and/
or or more powerful sources (fusion) directly.
Differences in electrolytes used determine the 
type of fuel cell:
 
◾Phosphoric acid fuel cell (PAFC)
 
◾Proton exchange membrane fuel cell (PEM, 
SPE™, and PEFC)
 
◾Solid oxide fuel cell (SOFC)
 
◾Molten carbonate fuel cell (MCFC)
 
◾Alkaline fuel cell (AFC)
There are quite a few positive fuel cell attributes to 
enumerate. Power and energy density of a fuel cell 
are higher than in batteries [e.g., methanol (1550 
Wh/L, 1738 Wh/kg) versus lithium-ion (450 Wh/L, 
185 Wh/kg); see also the Ragone plot in Figure 9.4]. 
Fuels used in fuel cells typically have much higher 
(approximately 10×) energy densities than their bat-
tery counterparts, and to increase the power density 
of a fuel cell, one only needs to increase the surface-
to-volume ratio within the cell. The latter is a much 
simpler task than engineering new material chemis-
tries for batteries. There is no lengthy recharging, as 
fuel cells are rapidly refueled; instead of charging a 
battery for an extended amount of time, a fuel car-
tridge is inserted. The energy conversion process in 
fuel cells is simpler, and there is an unlimited access 
to active electrochemical material (fuel), while the 
amount of active materials accessible for energy 
conversion in batteries is limited to their volumet-
ric energy density. Fuel cells feature negligible self-
discharge, are clean and environment-friendly, and 
have an unlimited cycle stability. Costs of fuel cells 
are coming down: through sophisticated engineer-
ing the amount of expensive platinum required for 
catalysts is being lowered, and new manufacturing 
Current
Air
Fuel
(hydrogen)
Water
FIGURE 9.5 Schematic of a fuel cell.

[Page 483]
Power and Brains in Miniature Devices   483
processes are being introduced. While the cost per 
Joule ($/J) has gone up for energy-dense batteries 
(e.g., NiCd weighs 0.5 kg, lasts 1 h, and costs $20, 
and a comparable Li-ion battery lasts 3 h but costs 
more than four times more), the cost of a compa-
rable fuel cell that lasts 30 h has gone down (to per-
haps <$5).
Disadvantages of fuel cells compared with batter-
ies are lower efficiency (up to 50–60%, compared 
with about 90% for Li-ion batteries) and the need 
for peripherals such as pumps, humidifiers, fuel pro-
cessors, power conditioners, etc. These peripherals 
have to do with the need to obtain hydrogen from 
traditional fuels (oil, coal, wood, propane, natural 
gas, ethanol, etc.), to store fuels and hydrogen (the 
storage medium), and to manage heat and water 
(both products of the fuel cell reaction) and power 
(e.g., convert DC to AC). A typical process to obtain 
hydrogen is steam reforming, which can process 
methane into hydrogen (research and development 
is under way to also reform diesel, gasoline, etha-
nol, etc.). The basic steam reforming reaction is as 
follows:
 
CH4 + 2H2O = 3H2 + CO2  
Reaction 9.4
Intermediate steps in this reaction produce CO, 
which is reacted to form CO2. The reaction also 
requires catalysts to speed up reaction rates, and sul-
fur compounds must be removed to protect those 
catalysts.
In Table 9.3 we present a summary of stationary 
fuel cells (data are from 2003). Fuel cells are still 
TABLE 9.3 Summary of Stationary Fuel Cell Products
200 KW PAFC – UTC Fuel cells
250 KW SOFC – Siemens
Type
Electrolyte
Electrode
Fuel 
processor
Temp 
(°C)
Electrical 
Efficiency 
(LHV) 
Cogeneration 
potential
Stage of development
Manufacturer
PAFC
Phosphoric 
acid 
(liquid/gel)
Noble 
metal
External
200
35-40%
Hot water
Steam 
(low psi)
Commercial sales 250 
units in field
UTC fuel cells
SOFC
Zinconium 
oxide 
(solid)
Ceramic
Internal
1000
50-65%
Hot gas 
Steam 
optional
Field demonstrations 
Several units in field 
Siemens 
Westinghouse
MCFC
Alkali 
carbonates 
(liquid) 
Nickel
Internal
650
45-60%
Hot gas 
Steam 
optional
Field demonstrations
Expect to have 
precommercial units 
in place within one 
year
Fuel Cell 
Energy, Inc.
PEMFC
Organic 
polymer 
(solid)
Noble 
metal
External
80
40-45%
NA
Field demonstrations
Commercial sales of 
small residential units
Avista
Ballard
H Power
UTC Fuel cell
Nuvera
Plug Power 
200 KW MCFC – Fuel Cell Energy, Inc.
250 KW PEM – Ballard

[Page 484]
484   From MEMS to Bio-NEMS: Manufacturing Techniques and Applications
too expensive, and in order to introduce them into 
the huge mobile market, their miniaturization and 
the integration/simplification of the accompanying 
peripheral gear is a must (see next section).
Microfuel Cells
Introduction
There are many reasons why one might want to 
make a miniature fuel cell. To begin with, small fuel 
cells, especially when they come with less or size-
reduced peripheral equipment, will make many 
more applications possible (e.g., power for mobile 
phones, iPods, laptops, etc.). The comparison 
between 2D and µ-3D batteries carried out earlier 
(see Batteries) can be extended to 2D and µ-3D fuel 
cells. From simple theoretical considerations, for a 
specific µ-3D electrode designs, we calculated a 3.5-
fold larger surface area than the corresponding 2D 
design. The surface area of a fuel cell determines its 
amperage, meaning that fuel cell power is directly 
proportional to the electrode surface area. Smaller 
cells have larger surface areas relative to their 
volume, so they automatically feature increased 
power density. Microfuel cells might eventually also 
come at a lower cost because less material is used in 
their construction. Because of function integration 
possible in microsystems, the overall complexity may 
also be reduced (less peripherals), further reducing 
total weight and volume. Moreover, microfuel cells are 
expected to have a higher efficiency because of their 
high surface-to-volume ratio and the corresponding 
increase in triple points (reaction points where gas, 
liquid, and electrode meet) and the smaller fluidic 
channel sizes, which allow more efficient mass 
transport (for serpentine flow patterns, the flow 
velocity is inversely proportional to the square of 
the length scale). Employing microfluidic strategies, 
gas transport in the cell can be maximized while gas 
stoichiometry can be maintained and “dead zones” 
underneath structures minimized. Microfuel cells 
also may benefit from increased catalyst utilization, 
because microfabrication and nanostructuring 
techniques (see e.g., carbon nanohorns, Figure 9.8) 
allow for more control over catalyst deposition 
and distribution. Finally, it is easier to maintain a 
homogeneous environment within a small area, and 
the internal resistance is lower because of shorter 
conductive paths.
Example 9.1:
There have been many attempts at miniatur-
ization of fuel cells. A recent example comes 
from Toshiba, which unveiled a miniature direct 
methanol fuel cell (DMFC) developed for small 
electronic devices such as digital audio players 
and wireless headsets (Figure 9.6). The fuel cell, 
measures 22 × 56 × 4.5 mm, weighs 8.5 g, and 
can put out 100 mW of power for as long as 20 h 
with a 2 cc charge of 95% methanol. The air-
breathing cell has only passive components.
DMFCs 
are 
a 
subcategory 
of 
polymer 
exchange membrane fuel cells (PEMFCs) where 
the fuel, methanol, is not reformed but is fed 
directly into the fuel cell, avoiding complicated 
catalytic reforming steps. When a DMFC is oper-
ating, the methanol solution and oxygen gas are 
fed to the surface of the membrane electrode 
assembly (MEA) through the anode and cath-
ode plates, respectively. Methanol is consumed 
at the anode catalyst layer, producing protons 
and electrons and releasing the byproduct CO2. 
The protons directly transfer through the PEM 
to the cathode, while the electrons, blocked 
by the insulating PEM, have to travel to the 
cathode via the external circuit, resulting in an 
electrical current. The protons and electrons 
combine with O2 at the cathode catalyst layer 
to form H2O. Storage of methanol is easier than 
that of hydrogen because it does not need to 
be done at high pressures or low temperatures, 
since methanol is a liquid. Liquid methanol, as 
FIGURE 9.6 Toshiba’s miniature direct methanol fuel cell.

[Page 485]
Power and Brains in Miniature Devices   485
the fuel of DMFC, has the advantages of easy 
storage and the ability to refuel instantly with 
no interruption of operation. The methanol cell 
can be directly started and operated at room 
temperature, which is a significant advantage 
for the applications of the portable electronic 
devices. Finally, the energy density of methanol 
is an order of magnitude greater than that of 
even highly compressed hydrogen. Methanol 
has an energy density of 17.6 kJ/cm3, which is 
about 6 times that of a lithium battery.
Unfortunately, the efficiency of DMFCs is 
typically low because of the high permeation of 
methanol through the polymer membrane, a del-
eterious effect known as methanol crossover.
Fuels and Fuel Storage in Microfuel Cells
Introduction
The advent of microfuel cell-powered gadgets will 
require progress in the manufacture of fuel storage 
cartridges (see Figure 9.7).
Fuel sources for fuel cells range from highly flam-
mable to relatively inert. Many miniaturized micro-
fuel cells use methanol to be oxidized directly in 
DMFCs (see the Toshiba cell described above) or they 
consume hydrogen that is reformed “on demand” 
from methanol in reformed methanol fuel cells 
(RMFCs). Formic acid at a concentration of <85% 
by weight may be oxidized directly in a formic acid 
fuel cell. Liquid borohydride is either oxidized 
directly, in direct borohydride fuel cells (DBFCs), or 
reformed to hydrogen on demand, in indirect boro-
hydride fuel cells. A butane or a butane/propane 
mix is oxidized directly by an SOFC system.
Using methanol, Samsung has developed a pro-
totype fuel cell for use in laptops that it claims 
lasts almost twice as long as other fuel cell systems 
being readied (see Figure 9.7). The Samsung fuel 
cell, powered by about 200 cm3 of liquid metha-
nol, has an energy density of 200 Wh/L. The cell 
measures 23 cm wide, 8.2 cm in length, and 
5.3 cm deep and weighs less than 1 kg. In total, 
the fuel cell can supply power to a laptop for about 
15 h. Such performance substantially improves over 
the 100–130 Wh/L energy densities of the fuel cells 
being developed by companies such as Toshiba (see 
Figure 9.6) and NEC for laptops. While hydrogen-
based cells have taken off for home or automobile 
use, versions based on methanol for use in elec-
tronics products have yet to be commercialized. 
Toshiba and NEC are among the companies that 
promised methanol fuel cell-based laptops in pre-
vious years, but each time, technology launches 
have been delayed.
In what follows, we analyze in a bit more detail 
progress made in hydrogen storage using CNTs and 
carbon nanohorns and the prospect of biomass as 
fuels in biofuel cells.
Hydrogen Storage
The chemical energy per mass of hydrogen (142 
MJ kg–1) is at least three times larger than that of 
other chemical fuels (for example, the equiva-
lent value for liquid hydrocarbons is 47 MJ kg–1). 
Also, hydrogen as a fuel leads to pure water as a 
byproduct, and the hydrogen/oxygen reaction is a 
reaction for which catalysts have been researched 
the most. The problem of storing hydrogen safely 
and effectively is one of the major technologi-
cal barriers currently preventing the widespread 
adoption of hydrogen as an energy carrier and 
the subsequent transition to a so-called “hydro-
gen economy.” Practical problems with storage of 
hydrogen gas or liquid make solid state storage the 
Fuel cartridge
FIGURE 9.7 Fuel cell cartridges in consumer electronics.

[Page 486]
486   From MEMS to Bio-NEMS: Manufacturing Techniques and Applications
most attractive. To appreciate the challenge, con-
sider that 4 kg of hydrogen gas, which is required 
for a practical driving distance, occupies a volume 
as large as 49 m3. Storage solutions must reduce 
the enormous volume of the hydrogen gas. A 
solid medium capable of absorbing and releasing 
large quantities of hydrogen easily and reliably is 
actively being sought and various types of solids 
have been proposed, including microporous mate-
rials that can store physisorbed molecular hydro-
gen at low temperatures,11 intermetallic hydrides 
that absorb atomic hydrogen as an interstitial,12 
and complex hydrides formed from light elements, 
such as Li, B, Na, Mg, and Al.13,14 GE, for example, 
is working with the Department of Energy (DOE) 
on Li2Mg(NH)2, which contains 5.6% hydrogen 
and has reversible storage capability. As a threshold 
for economical hydrogen storage, the DOE has set 
storage requirements for the DOE Freedom CAR 
program at 6 weight % (wt%) to be considered for 
technological implementation.
Among the storage methods currently being 
explored, storing hydrogen by adsorption in met-
als appears too expensive. However, trapping it 
in porous materials is not only efficient (all the 
hydrogen adsorbed can be recovered) but cheap. 
What’s more, the cycle of hydrogen storage and 
release does not require any reactivation or regen-
eration of the material. Accordingly, considerable 
research efforts are going into the evaluation of 
various nanostructures, such as CNTs, to find 
the most suitable lightweight hydrogen storage 
material. Because of their cylindrical and hol-
low geometry and nanometer-scale diameters, it 
was predicted that CNTs would store liquids or 
gases in their inner cores. Claims of storage of 
hydrogen in CNTs attracted worldwide interest 
when Dillon et al. published 5–10 wt% hydro-
gen storage in single-walled carbon nanotubes 
(SWNTs).15 Subsequently, claims of high hydro-
gen storage capacities at room temperature and 
pressures higher than 100 bar in graphitic nano-
fibers (GNFs) and lithium- and potassium-doped 
multiwalled carbon nanotubes (MWCNTs) were 
made. But in the late 1990s, the identification of 
many erroneous measurements of gaseous hydro-
gen uptake by CNTs and CNFs led to a controversy 
that is still lingering today.*16 In light of today’s 
knowledge, it is not very likely that at moderate 
pressures and around room temperature carbon 
nanostructures can store the amount of hydrogen 
required for hydrogen-based fuel cells (at least 
not for fuel cells for cars): using them for storage 
is possible only at extremely low temperatures 
(below –196oC) because of the weak interaction 
between hydrogen and carbon. The future pos-
sibility of storing hydrogen inside carbon-based 
porous materials, as part of a clean energy scheme, 
depends on the force of the interaction between 
hydrogen and carbon and on how easily this force 
can be increased.
Another possibility for hydrogen storage is elec-
trochemical storage in CNTs. In this case, it is not 
a hydrogen molecule but a hydrogen atom that is 
physisorbed. Currently, the storage of hydrogen 
in this absorbed form in carbonaceous materials 
is considered the most appropriate route to solve 
the hydrogen storage problem. While most of the 
studies have focused on the hydrogen storage 
through physisorption, recent density functional 
theory (DFT) calculations for single-walled CNTs 
indicate the potential for up to 7.5 wt% hydro-
gen storage capacity through chemisorption by 
saturating the C-C double bonds in the nanotube 
walls and forming C-H bonds (i.e., hydrogenation; 
see the articles “Generalized Chemical Reactivity 
of Curved Surfaces: Carbon Nanotubes”17 and 
“Theoretical evaluation of hydrogen storage capac-
ity in pure carbon nanostructures”18). However, 
direct experimental evidence of the high values of 
the hydrogen capacity through chemisorption has 
not yet been demonstrated, and so far, the only 
storage systems that have met the DOE targets are 
compressed tanks of gas and liquid. A 2004 report 
by the American Physical Society concluded that 
even the most promising solid-storage technolo-
gies are still several breakthroughs away from 
practical use.
* Some of the physical properties of hydrogen, including its low molar 
mass relative to gas phase impurities and its susceptibility to leakage 
and permeation, together with the sensitivity of the materials that 
can be used to store it, mean that hydrogen sorption measurements 
are particularly prone to error.

[Page 487]
Power and Brains in Miniature Devices   487
Carbon nanohorns offer a better prospect for 
hydrogen storage in fuel cells than CNTs. Nanohorns 
are pure carbon structures that are 2–3 nm long, are 
cone-shaped, and aggregate to form dahlia-shaped 
structures 80–100 nm in diameter with a large num-
ber of horn-shaped, short, single-layered nanotubes 
that stick out in all directions (Figure 9.8). Since the 
tips of the cones are pointed, it was suspected that 
there might be a stronger hydrogen-substrate inter-
action than in CNTs. Recently, researchers at the 
Centre National de la Recherche Scientifique (CNRS) 
confirmed that with carbon nanohorns structures, 
the hydrogen-carbon interaction is indeed far more 
stable than with nanotubes.19 This group demon-
strated that nanohorns have remarkable adsorptive 
behavior because of their large surface area (about 
400 m2/g) and excellent catalytic properties because 
Pt catalyst is dispersed more homogeneously on the 
surface of carbon nanohorns. Unlike single-walled 
CNTs, carbon nanohorns can be made without the 
use of catalysts. Carbon nanohorn aggregates can be 
produced with a yield of more than 90% through 
laser vaporization of carbon at room temperature. 
Sumio Iijima’s group showed that they could also 
be produced by laser ablation of graphite, and these 
were the researchers who came up with the name 
nanohorns.20
Carbon nanohorns are expected to perform excel-
lent as gas storage material, making use of their high 
adsorbability.* Carbon nanohorns have actually 
cleared the DOE threshold for commercial adoption 
as methane gas storage material.
Biofuels
Not everyone agrees that improved hydrogen storage 
is the way to further develop microfuel cells. Some 
researchers point out that proponents of a hydrogen 
economy claim to address greenhouse gas (GHG) 
emissions, but in reality, these experts counterargue, 
the most economic methods of making hydrogen is 
from natural gas and these processes produce sig-
nificant amounts of GHGs. Since virtually all living 
things in the biosphere operate by using biomass as 
fuel and generate power using fuel cells, these sci-
entists propose that a biomimetic approach would 
appear to be the most environmentally sustainable 
method of producing energy. The most common 
energy currencies on the planet, used by virtually 
every living thing, are found in landfills, wastewater 
* Carbon nanohorns selectively adsorb DNA fractions. Inorganic 
materials are mostly used today in selecting DNA fractions. However, 
carbon, with its excellent biocompatibility, may be a better material 
than inorganic substances. See http://www.nanonet.go.jp/english/
mailmag/2004/023a.html.
SW carbon nanohorn aggregates
Single-walled
carbon
nanohorns
100 nm
10 nm
10 nm
FIGURE 9.8 Carbon nanohorn aggregates and individual carbon nanohorns. (From Iijima, S., et al. 1999. Chem Phys Lett 
309:165.20)

[Page 488]
488   From MEMS to Bio-NEMS: Manufacturing Techniques and Applications
treatment plants, wood waste, agricultural waste, 
grasses, etc. The mechanism of biofuel cells involves 
the oxidation of substrates such as carbohydrates, 
proteins, or fats by microorganisms or enzymes gen-
erating electrons in an external circuit. Biocatalyzed 
oxidation of organic substances by oxygen or other 
oxidizers in a two-electrode cell provides a poten-
tial means for the conversion of chemical to electri-
cal energy, even in the body of a living subject. Like 
conventional fuel cells (such as methanol fuel cells), 
these types of cells can deliver more energy per vol-
ume weight than conventional batteries, and the 
theoretical efficiency of biofuel cells is estimated to 
be as high as 90% (compared with up to 60% for 
other fuel cells; see above). Abundant organic raw 
materials, such as amino acids or glucose, can be 
used as fuels in biofuel cells for the oxidation pro-
cess, and molecular oxygen can act as the substrate 
being reduced. If the biofuel cells use concentrated 
sources of chemical energy, they can be made safe, 
small, and light. Moreover, biofuel cells differ from 
the traditional fuel cells by the material used to cat-
alyze the electrochemical reaction. Instead of using 
precious metals as catalysts, biofuel cells rely on 
biological molecules, such as enzymes, to carry out 
the reaction.
Biofuel cells are categorized into microbial-based 
and enzymatic biofuel cells, which employ bio-
catalysts, i.e., either microorganisms or enzymes, 
respectively, to convert chemical energy into electri-
cal energy. Biocatalysts are attractive compared with 
transition metal catalysts because 1) they operate at 
moderate temperatures, 2) they allow for the use of 
inexpensive fuel cell components, 3) they are renew-
able, and 4) they can be developed for a variety of 
cheap fuels. Enzymatic biofuel cells are preferred 
over microbial ones. Microbial-based biofuel cells 
have too many disadvantages: complex design, big 
size, poor reproducibility, and short lifetime based 
on bacterial survival.
As an example of an enzymatic biofuel cell, con-
sider the glucose cell in Figure 9.9. Here, oxidation 
of glucose is coupled to the reduction of dissolved 
O2. The cell incorporates an anode consisting of sug-
ar-digesting enzymes and mediator, and a cathode 
comprising oxygen-reducing enzymes and media-
tor. The anode extracts electrons and hydrogen ions 
from the sugar (glucose) through enzymatic oxida-
tion as follows.
 
Glucose → Gluconolactone + 2 H+ + 2e– 
 
 
Reaction 9.4
The hydrogen ion migrates to the cathode, and 
once it arrives at the cathode, the hydrogen ions 
and electrons absorb oxygen from the air to produce 
water.
 
(1/2)O2 + 2 H+ + 2e– → H2O 
Reaction 9.5
Through this electrochemical reaction, electrons 
pass through the outer circuit to generate electricity. 
Power output of this cell is the product of the cell 
voltage, Vcell, and the cell current, Icell. The oxidation 
reaction may be catalyzed by glucose oxidase (I) at 
the anode, and oxygen reduction may be catalyzed 
by laccase (II) (or bilirubin oxidase) at the cathode. 
Since most of the redox enzymes lack direct electri-
cal communication with electrode supports, various 
electron mediators have to be used to contact the 
biocatalyst electrically with the electrodes. A redox 
mediator of appropriate redox potential is required 
to shuttle electrons between the protein and the 
electrode surface, because direct electron transfer to 
buried redox sites within these proteins is generally 
not possible given the distance of the active site from 
the electrode surface (for more details, see Volume I, 
Chapter 7).
For the pictured glucose/O2 biofuel cell, a Vcell 
higher than 0.5 V can be achieved by the utilization 
Glucose
H2O
O2
e–
e–
e–
e–
Gluconolactone
Anode
Cathode
FIGURE 9.9 Biofuel cell based on glucose oxidation and 
oxygen reduction.

[Page 489]
Power and Brains in Miniature Devices   489
of enzymes and redox mediators of carefully cho-
sen redox potentials. The mediators and enzymes 
can be immobilized on the electrodes by, among 
others, codeposition of redox polymer/enzyme 
and a bifunctional linker, coelectrodeposition and 
enzyme reconstitution at a functionalized electrode 
surface to provide membrane-less biofuel cells. The 
immobilization concept represents an important 
advancement, as it precludes the need to separate 
the anode and cathode half-cells from each other 
using a membrane, provided that no solution redox 
reaction between fuel and oxygen occurs (as is the 
case for glucose). See http://www.tappi.org/content/
events/10nano/papers/20.2.pdf.
Example 9.2:
Sony, one of the world’s largest battery makers, 
has succeeded in creating a sugar-based biofuel 
cell. The biofuel cell does not require mixing or 
convection of the glucose solution or air move-
ment; as it is a passive-type cell, it works simply 
by supplying sugar solution into the unit. Their 
test fuel cells measure 39 mm3 and delivers 50 
mW—currently the world’s highest level for 
passive-type biofuel cells of comparable vol-
ume. The biobattery casing is made of vegeta-
ble-based plastic (polylactate) and is designed 
in the image of a biological cell. By connecting 
four cubic cells, it is possible to power a mem-
ory-type Walkman (NW-E407), together with a 
pair of passive-type speakers (no external power 
source) (see Figure 9.10).
Key achievements in the development of the 
Sony biofuel cell include the following:
 
1. Enhanced immobilization of enzymes and 
mediator on the anode. For effective glucose 
digestion, the anode contains high concentra-
tion of enzymes and mediator. The Sony immo-
bilization technology involves two polymers 
to attach enzyme and mediator to the anode. 
The polymers feature an opposite charge, so 
the electrostatic interaction between the two 
polymers effectively secures the enzymes and 
the mediator closely together. The ionic bal-
ance and immobilization process have been 
optimized for efficient electron extraction 
from the glucose.
 
2. Cathode structure for efficient oxygen absorp-
tion. The water content within the cathode 
environment is vital to ensure optimum con-
ditions for the efficient enzymatic reduction 
of oxygen. The Sony biofuel cell employs 
porous carbon electrodes partitioned using a 
cellophane separator. The optimization of this 
electrode structure ensures that the appropri-
ate water levels are maintained, enhancing 
the reactivity of the cathode.
 
3. Optimization of electrolyte. A phosphate buf-
fer of approximately 0.1 M is generally used 
within enzymology research; however, an 
unusually high 1.0 M concentration buffer is 
used in the Sony biofuel cell. This is based on 
the discovery that such high concentration lev-
els are effective for maintaining the activity 
of enzymes immobilized on the electrodes.
Sony continues its development of immobi-
lization systems, electrode composition, and 
other technologies in order to further enhance 
power output and durability, with the aim of 
realizing practical applications for these biobat-
teries in the near future.21, 22
Despite the many advances in enzyme and poly-
mer membrane modified electrode techniques, 
current enzymatic biofuel cells cannot compete 
with conventional batteries because of their low 
cell voltages and power densities. In addition, other 
key challenges of enzymatic biofuel cells include 
an uncertain storage and operational stability, 
tedious pretreatments of special and expensive 
FIGURE 9.10 Sony’s biofuel cell based on glucose solu-
tions. Four units are shown to power a Sony Walkman. 
(Courtesy of Sony.)

[Page 490]
490   From MEMS to Bio-NEMS: Manufacturing Techniques and Applications
electrode materials with a subsequent complex 
chemical, and/or electrochemical functionaliza-
tion, the adsorption of many interfering species on 
the electrodes, etc.
Implantable biofuel cells are proposed to convert 
the energy stored within chemicals present in vivo 
into usable electrical energy. The microbiofuel cell 
is potentially an ideal power source for a variety of 
devices that need to be implanted for short periods 
of time (i.e., from a few days to a period of a couple 
of weeks), such as medical sensor/transmitter sys-
tems and injectable biosensors, because of its easy 
integration with the sensor-transmitter system fab-
ricated by MEMS technologies. Current biofuel cells 
cannot compete with conventional electrochemical 
cells in powering implantable MEMS devices, such 
as in situ and in vivo biosensors. Normally these 
cells would produce continuously a few microwatts, 
of which less than 1 µW l is required for the opera-
tion of the sensor; the transmitter consumes most 
of the power. With a small ultracapacitor storing 
~10 mJ, enough for 1-ms-long 1–10 GHz bursts of 
10  µW every 10 s, the transmitted information 
is easily acquired outside the body. Even though 
microwave irradiation has been used to charge these 
devices, if one considers the potential health risks of 
direct microwave irradiation, the biofuel cell could 
be more convenient and safe for the patients.
Micromachining of Microfuel Cells
To appreciate the many challenges involved in 
micromachining a fuel cell, let us start by consid-
ering how one is typically constructed (see Figure 
9.11). To focus the mind we assume that we are deal-
ing with miniaturization of a passive PEM fuel cell. 
In general, passive-type fuel systems have a more 
simple structure and are more suitable for min-
iaturization, whereas active type systems have a 
more complicated structure and are suited to higher 
power devices. A PEMFC contains an electrolyte that 
is a layer of solid polymer that allows protons to 
be transmitted from one face to the other. PEMFCs 
require hydrogen and oxygen (or air) as inputs, and 
these gases must be humidified in most cases. The 
operating temperatures are relatively low, at around 
60–80°C.
Figure 9.11 shows one fuel cell element only and 
these elements can be either stacked (Figure 9.12a) or 
put in an array. A fuel cell array can either be banded 
or flip-flopped as illustrated in Figure 9.12b.
Bipolar plates have a structural, an electrical, and 
a fluidic function. The requirements for the  bipolar 
plates in the microfuel cells pictured in Figure 9.11 
include high electrical conductivity, resistance to 
corrosion, chemical compatibility, high thermal 
conductivity, low leakage of gases, high mechani-
cal robustness, low weight, manufacturability, and 
low cost. Graphite satisfies all these criteria except 
for mechanical robustness, manufacturability, and 
low cost. Bipolar plates are a significant part of 
the PEMFC stack and account for 80% of the total 
Electr.
consuming
device
Hydrogen Electrolyte
Catalyst
Bipolar plate
Oxygen
(or air)
Water vapor
(and excess air)
FIGURE 9.11 Construction of a typical fuel cell.
Fuel cell
Air (O2) and water (H2O)
Hydrogen (H2)
Air (O2)
Heat
(a)
“Flip-ﬂop”
(b)
Membrane
Electrode
Flow structure
Fuel
Oxidant
Ion ﬂux
Banded
FIGURE 9.12 (a) Fuel cell stack. (b) Two methods for array-
ing fuel cell elements.

[Page 491]
Power and Brains in Miniature Devices   491
weight  and 45% of stack cost. The bipolar plates 
will obviously be an important first target in minia-
turizing a fuel cell. The membrane electrode assem-
bly (MEA) in a PEMFC, illustrated in Figure 9.13, 
may consist of a Nafion® membrane (Nafion 112, 
Electrochem, Woburn, MA) coated with catalyst 
sandwiched between two carbon paper layers (e.g., 
Toray carbon paper). The carbon papers act as gas 
diffusion layers, and they are pushed up against the 
Nafion membrane using two Teflon gaskets.
A wide variety of micromachining techniques 
have been employed to construct microfuel cells, 
including Si MEMS-based, printed circuit (PC)-
board-based, and carbon MEMS-based. An exam-
ple of a Si-based MEMS-based fuel cell is shown in 
Figure 9.14.23
In this Si design, electropolished tubs in the highly 
conductive Si bipolar plates make for gas flow chan-
nels. Nafion is used as the membrane, and porous Si 
plays the role of gas diffusion layer to bring the gas 
to the Pt/C electrodes on the Nafion surface. Other 
Si MEMS-based fuel cells are reviewed in Table 9.4.
Silicon is expensive compared with the printed 
circuit board-based fuel cell depicted in Figure 9.15.
Dr. Ben Park made the world’s smallest hydro-
gen-air fuel cell with carbon-MEMS bipolar plates 
while working in the author’s laboratory.24 C-MEMS 
describes a manufacturing technique in which car-
bon devices are made by exposing a prepatterned 
organic structure to high temperatures in an inert or 
reducing environment (i.e., pyrolysis). The C-MEMS 
process makes the fabrication of intricate carbon 
shapes as easy as the patterning/machining/mold-
ing of a selected polymer material (see Chapter 5 for 
details).
For the manufacture of C-MEMS bipolar plates, 
20-mil (∼500-µm)-thick Cirlex® (Fralock, Canoga 
Park, CA) plastic sheets were machined using a 
 cir cuit board milling tool (T-Tech, Norcross, GA) 
with 500-µm  diameter end mills to create the 
 fluidics. When starting with a size of the polymer 
bipolar plates  of 1  ×  1 cm, shrinkage during the 
pyrolysis process reduces the plates to 0.8 × 0.8 cm 
(see Figure 9.16).
For the membrane electrode assembly (MEA), 
commercial fuel cell electrodes [1 mg/cm2 loading, 
20 wt% Pt/Vulcan XC-72 (EC-20-10-7; Electrochem-
Woburn, MA)] are pressed into an activated Nafion 
membrane* (Nafion 115) (Figure 9.17).
The fluidic channel walls and separators machined 
from high-temperature polymer sheets are bon-
ded together (using PI-5878G polyimide) to create 
* The Nafion membrane is activated as follows: deionized (DI) water 
for 1 h, 30% H2O2 for 1 h, 10 M H2SO4 for 1 h, and finally a short 
rinse in DI water (all at 80°C). The Nafion is stored in DI water until 
fabrication of the MEA.
Gas diﬀusion layer (Toray carbon paper)
Graphite
 ﬂuidic plate
Graphite
ﬂuidic plate
Teﬂon
mask/gasket
Teﬂon
mask/gasket
Naﬁon membrane
with catalysts
FIGURE 9.13 Bipolar plates (also called graphite fluidic plates) and typical membrane electrode assembly (MEA).
Cathode current collector. Conductive Si.
Platinum or other
conductive mask
H+
2H+ + 4e–
H2
H2
H2
Anode current collector. Conductive Si.
H2
H2
Pt
Pt/C catalyst
2H2O
Naﬁon
4H+ + O2 + 4e–
Electropolished tub
Porous Si membrane
Pt
e–
e–
O2
O2
O2
O2
FIGURE 9.14 Silicon-MEMS-based fuel cell.23

[Page 492]
492   From MEMS to Bio-NEMS: Manufacturing Techniques and Applications
fluidic plates as shown in Figure 9.18. The polymide 
physical binder also acts as the electrical binder 
when converted to carbon during pyrolysis. The 
MEA, fluidic plates, and gas inlet/outlets (cut from 
conventional syringes; see Figure 9.19b) are brought 
together, and epoxy is used to seal the entire fuel 
cell structure.
Making bipolar plates by C-MEMS technol-
ogy has several benefits. Because one starts from 
an easy-to-machine polymer, new types of bipo-
lar plates become feasible, and because the bipo-
lar plate fluidics, gas diffusion layer, and catalyst 
support layer are all made of carbon, they can be 
integrated and fabricated into a single monolithic 
structure. This reduces weight, size, complexity, 
and internal resistance while increasing mechani-
cal robustness. Control over the carbon precursor 
material allows materials engineering of the car-
bon itself.
The open-circuit voltage of an individual unopti-
mized C-MEMS cell has been measured at 871 mV, 
and the closed-circuit current draw of the fuel cell 
stabilized at 3.11 mA (with a voltage of 110 mV). The 
maximum power output was 0.773 mW (1.21 mW/
cm2), with an internal resistance of about 210 Ω.24
Our team also successfully fabricated a hydrogen-
air C-MEMS fuel cell stack, as depicted in Figure 
9.19.24 The gaskets between cell elements are made of 
silicon rubber, which provides elastic support of the 
repeating parts and prevents leakage of gases. The 
end plates are machined in a T-Tech circuit board 
milling tool to create the screw holes and openings 
for gas ports. The latter are cut from conventional 
syringes. Repeating the bipolar plates, the gaskets, 
and the MEAs and then compressing them with four 
screws in the four corners of the whole structure 
results in the completed fuel cell stack, as shown in 
Figure 9.19.
TABLE 9.4 Silicon-MEMS-Based Fuel Cells
Source
Design
Fuels
Power Density
S.C. Kelley 
University of Minnesota
Front and back KOH-etched Si wafer, 
Nafion Membrane with custom Pt, Pt-Ru 
catalysts coatings
0.2 L/min hydrated neat 
hydrogen
0.2 L/min ambient air
130 mW/cm2
J.P. Meyers
Bell Labs
Porus Si etching, electropolished channels, 
Nafion membrane, Pt/C catalyst
Hydrogen and oxygen at 1 
atm
60 mW/cm2
S.J. Lee
Stanford University
Front and back RIE Si wafer, Nafion 
membrane, carbon cloth and platinum, 
series-connected
Compressed hydrogen and 
oxygen
40 mW/cm2
R. Hahn
Fraunhofer, IZM
Wafer level and foil processes, screen 
printing
0.5 sccm hydrogen (DMFC) NO 
AIR PUMPING
80 mW/cm2
S.C. Kelley 
University of Minnesota
Front and back KOH-etched Si wafer, 
Nafion Membrane with custom Pt, Pt-Ru 
catalysts coatings
0.2 L/min 0.5 M methanol, H2O
0.2 L/min ambient air
15 mW/cm2
Y.H. Seo
KAIST, Korea
Front and back KOH and RIE Si Wafer, 
Nafion membrane, Pt catalyst
Methanol and ambient air NO 
FUEL OR AIR PUMPING
0.1 mW/cm2
Source: Presentation by Hahn, R., S. Wagner, H. Reichl, M. Krumm, and K. Marquardt. 2003. Fraunhofer IZM and TU-Berlin. Development 
of micro fuel cells with help of MEMS technologies. MINATEC 2003.
H2 inner board
H2 ﬂow structure
O2 inner board
O2 ﬂow
structure
MEA
FIGURE 9.15 Printed circuit board fuel cell. (From 
O’Hayre, R. 2004. Microscale electrochemistry: Application 
to fuel cells. Thesis, Stanford University.)
1
MM
2
3
METRIC
FIGURE 9.16 Cirlex bipolar plates of 1 × 1 cm (one struc-
ture on the right) shrink during the pyrolysis process to 
0.8 × 0.8 cm (two structures on the left).

[Page 493]
Power and Brains in Miniature Devices   493
The C-MEMS fuel cell could be further improved 
by engineering the carbon electrodes further. This 
may involve at least three strategies: incorpora-
tion of SWNTs and/or multiwall carbon nanotubes 
(MWNTs), the use of carbon horns, and the use of 
carbon fractals. Compared with other forms of car-
bon electrodes (such as graphite and bare glassy 
carbon electrode), MWNT microelectrodes show 
better performances because of the dimensions of 
the MWNTs and their electronic structure.24 As we 
pointed out above, fuel cell electrodes, made of car-
bon nanohorns are expected to help improve the 
cells’ power-generation capacity even further and 
extend their lifetime, because platinum catalyst 
nanoparticles disperse better among carbon nano-
horns and do not aggregate.24 The concept of imple-
menting carbon fractal electrodes for both batteries 
and fuel cells is introduced below (see “Fractals and 
Fractal Dimensions”).
Finally, in the microbiofuel cell context, we briefly 
highlight hybrid insect-MEMS (HI-MEMS; also 
called cyborg bugs, or cybugs), a concept sponsored 
by the Defense Advanced Research Projects Agency 
(DARPA). The MEMS on the insect are coupled to 
the insect anatomy and nervous system and draw 
power from the insect to control its locomotion by 
obtaining motion trajectories either from global posi-
tioning system (GPS) coordinates or by using radiof-
requency (RF)-, optical-, or ultrasonic-based remote 
control. DARPA has military applications in mind for 
HI-MEMS, with visions of insect swarms with various 
embedded MEMS sensors (such as cameras, micro-
phones, and chemical sniffers) penetrating enemy 
territory (e.g., the Crawford Ranch). The HI-MEMS 
battalions would perform reconnaissance missions 
beyond the capabilities of soldiers. But robo-insects, 
equipped with chemical sensors, might also have civil 
applications, perhaps to explore a hazardous chemi-
cal spill zone and report back about it to humans in a 
FIGURE 9.17 The membrane electrode assembly. A Nafion 
sheet (transparent) is sandwiched between two carbon 
electrodes. 
Microﬂuidic
ﬂow channels
Microﬂuidic
ﬂow 
channels
Naﬁon
Gas diﬀusion layer/electrode/
catalyst support layer
Epoxy sealing
Naﬁon
FIGURE 9.18 Assembly of carbon-MEMS fuel cell.
FIGURE 9.19 Hydrogen-air carbon-MEMS fuel cell stack. 
(a) The MEA, fluidic plates, and gas inlet/outlets (cut from 
conventional syringes) are brought together, and epoxy is
