Repository: Alvintxh/nanofab-web

# Extracted Book Sources

All 11 textbooks extracted 2026-04-05 using PyMuPDF (extract_pdf.py).

## Extraction Summary

| Book Key | File | Pages | Words | Page Numbering |
|----------|------|-------|-------|----------------|
| cui_2025 | Zheng Cui - Nanofabrication (4th ed) | 419 | ~158K | PDF labels (C1, i-xi, 1-407) |
| campbell_2008 | Campbell - Fabrication Engineering (3e) | 825 | ~369K | offset=18 (front-1..18, then 1-807) |
| teresa_2020 | De Teresa - Nanofabrication (full) | 451 | ~183K | offset=0 (sequential PDF pages) |
| madou_vol1_2011 | Madou - Fundamentals of Microfab Vol.1 | 646 | ~366K | PDF labels |

File: sources/sources_processed/books/madou_vol3_2011/madou_vol3_2011_full.txt (part 46 of 57)
# madou_vol3_2011
a first material with bandgap Eg is contacted with 
another material of bandgap (Eq) smaller than Eg, 
i.e., Eq < Eγ < Eg. The idea, as with a tandem solar 
cell, is that the quantum wells absorb light of energy 
below the bulk bandgap, Eg.
In the simplest QWSC, several quantum wells are 
added to the i-region of a conventional p-i-n solar 
cell of wider bandgap (Eg). The quantum wells do 
absorb light of energy below the bulk bandgap Eg. 
If carriers escape from the wells before recombin-
ing, they enhance the output current, and short-
circuit current (Isc) can be strongly enhanced. The 
open- circuit voltage (Voc) is reduced, but the cell’s 
efficiency is considerably enhanced.
Energy Scavenging (Harvesting)
MEMS devices either feature onboard power sources 
such as batteries, capacitors, fuel cells, radioactive 
elements, etc.; are powered by energy that is beamed 
in on purpose; or harvest energy from their own 
PbS
Quantum dots
MEH-PPV
OCH3
CH=CHCH3
OCH2CHCH2(CH2)2CH3
CH2CH3
MEH-PPV PbS
Composite
FIGURE 9.30 Lead sulfide (PbS) quantum dots are mixed with poly(2-methoxy-5-[2′-ethylhexyloxy-p-phenylenevinylene]) 
(MEH-PVV) to make a MEH-PPV PbS composite.40 
Conduction
band
Valence
band
E
Electron
thermal
escape
Photon
Eγ
Eg
Distance
Energy
Hole
thermal
escape
Eq
FIGURE 9.31 Schematic illustrating the quantum well 
solar cell.

[Page 505]
Power and Brains in Miniature Devices   505
environment. Energy harvesting is the process of 
capturing minute amounts of energy from one or 
more naturally occurring energy sources and stor-
ing that energy for later use. Harvestable energy 
sources for a MEMS device include mechanical 
(from sources such as vibration, mechanical stress, 
and strain, captured by ratchets and springs), ther-
mal (waste energy from furnaces, heaters, and fric-
tion, captured by thermocouples, bimorphs, and 
thermoelectrics), light (captured from sunlight or 
room light via photosensors, photodiodes, or solar 
panels), electromagnetic (from inductors, coils, 
and transformers, captured by coils), natural (wind 
and ocean currents), the human body (a combina-
tion of mechanical and thermal energy naturally 
generated from bio-organisms or through actions 
such as walking and sitting), and other energy 
from chemical and biological sources. All these 
energy sources are virtually unlimited and essen-
tially free, if they can be captured at or near the 
system location.
Naturally 
occurring 
temperature 
gradients 
are one potential source of power. Stark and 
Stordeur,45 for example, demonstrated a thermo-
electric device that can produce 15 mW of power 
from a 10°C temperature difference. The thermal 
gradient principle is employed in satellites, which 
are hot on the side turned toward the sun but cold 
on the side facing away from the sun. A satellite 
can be powered by the energy thus generated for 
up to thirty years. The principle also operates in 
reverse: thermoelectric elements can produce cold 
from electricity and are used these days to cool 
the interiors of computers. In the 1960s, it was 
believed that if transistors could replace vacuum 
tubes for electronics, then surely thermoelectrics 
could replace refrigerators. Requirements for a 
good thermoelectric (TE) material are a high figure 
of merit, ZT; this requires a high Seebeck coeffi-
cient, S, a high electrical conductivity, σ, and a low 
thermal conductivity, κ (see Equations 8.70–8.73). 
Unfortunately, ZT has to be improved from ∼0.9 to 
3 or higher to become commercially attractive. (ZT 
needs to improve to over 1.3 at 300 K for a major 
impact in electronics cooling and to around 2.5 
for a revolutionary impact in air conditioning and 
power from waste heat.)
Some researchers have focused on scavenging 
power from the human body. Shenck and Paradiso,46 
for example, did create shoe inserts capable of gen-
erating 8.4 mW of power under normal walking 
conditions. [See also MIT Media Lab’s Parasitic 
Power Harvesting project for devices built  into 
a  shoe (http://www.media.mit.edu/resenv/power.
html).]
Mechanical vibrations are another promising 
power source. Scavenging the power from com-
monly occurring vibrations for use by electronics 
is both feasible and attractive for certain applica-
tions. Three popular methods to harvest energy 
from vibrations are piezoelectric, capacitive, and 
inductive. In the piezoelectric method, the strain 
in a piezoelectric material causes a charge separa-
tion (voltage across capacitor). Ottman et al.47 have 
designed and optimized power circuitry to be used 
with a piezoelectric vibration-based generator. In a 
capacitive pick-up, a change in capacitance causes 
either a voltage or charge increase. Roundy et al.48 
have published electrostatic MEMS designs with 
simulated power outputs in the range of tens of 
microwatts per cubic centimeter. With an inductive 
pick-up, a coil moves through a magnetic field caus-
ing current in a wire. Amirtharajah, Chandrakasan, 
and coworkers49 demonstrated an electromagnetic 
vibration-to-electricity converter with a 160-cm3 
volume (4 × 4 × 10 cm) that produces 400 mW of 
power (or 2.5 mW/cm3). Table 9.7 compares the fea-
tures of different vibrational harvesting techniques. 
Currently, a piezoelectric approach with PZT is the 
most popular because of its compact configura-
tion and compatibility with MEMS, but its inher-
ent limitations, including aging, depolarization, 
brittleness, and high-output impedance, limit many 
applications.50
As Goemans points out, the possibility of con-
verting motion into electrical energy can be very 
attractive for cases where battery replacement is 
unacceptable, kinetic energy is abundantly avail-
able, and space is not too limited.6 He lists biomedi-
cal implants, tire pressure monitoring systems, and 
electronic locks as potential application areas.6 
Some power harvesting systems are compared with 
batteries, fuel cells, solar power, and nuclear power 
in Table 9.8.

[Page 506]
506   From MEMS to Bio-NEMS: Manufacturing Techniques and Applications
Fractal Power
Introduction
In this section, we show how the use of fractal-like 
electrodes in batteries and fuel cells minimizes the 
internal resistance while maximizing surface-to-
volume ratios. We also demonstrate how C-MEMS 
techniques show great promise for use in the fabri-
cation of such fractal electrodes for electrochemical 
applications. 
Fractals and Fractal Dimensions
A fractal is a rough or fragmented geometric shape, 
each part of which is, at least approximately, a smaller 
copy of the whole. Another definition holds that a 
fractal is an irregular geometric object with an infi-
nite nesting of structure at all scales. Fractals are said 
to be self-similar because no matter what the scale of 
observation, whether we zoom in or out, we appear 
to be seeing the same object. Fractals came to the 
public attention through the stunning abstractions 
generated in computer screen savers by the famous 
Mandelbrot set. Mandelbrot* introduced the idea of 
* As a child in France, Mandelbrot wondered how to use the smooth 
regularities of Euclidean shapes to model the complexity of the 
world he saw around him. Where were the circles in nature? Where 
were the parallel lines and infinite planes? He concluded “clouds are 
not spheres, mountains are not cones, coastlines are not circles, and 
bark is not smooth nor does lightning travel in a straight line.”51
TABLE 9.7 Summary Comparison of the Different Vibrational Types of Harvesting 
Mechanisms50
Type
Advantages
Disadvantages
Electromagnetic
• No need of smart material
• No external voltage source
• Bulky size: magnets and pick-up 
coil
• Difficult to integrate with MEMS
• Maximum voltage of 0.1 V
Electrostatic
• No need of smart material
• Compatible with MEMS
• Voltages of 2~10 V
• External voltage (or charge) source
• Mechanical constraints needed
• Capacitive
Piezoelectric
• No external voltage source
• High voltages of 2~10 V
• Compact configuration
• Compatible with MEMS
• High coupling in single crystals
• Depolarization
• Brittleness in PZT
• Poor coupling in piezo film (PVDF) 
charge leakage
• High-output impedance
Magnetostrictive
• Ultrahigh coupling coefficient 
>0.9
• No depolarization problem
• High flexibility
• Suited to high-frequency 
vibration
• Nonlinear effect
• Pick-up coil
• May need bias magnets
• Difficult to integrate with MEMS
TABLE 9.8 Energy Harvesting Compared with 
Batteries, Fuel Cells, and Nuclear Power
Power (Energy) 
Density
Source of 
Estimates
Batteries 
(zinc-air)
1050–1560 mWh/
cm3 (1.4 V)
Published data 
from 
manufacturers
Batteries 
(lithium ion)
300 mWh/cm3 (3–4 V)
Published data 
from 
manufacturers
Solar 
(outdoors)
15 mW/cm2 – direct 
sun
0.15 mW/cm2 
– cloudy day
Published data and 
testing
Solar 
(indoor)
0.006 mW/cm2 – my 
desk
0.57 m/Wcm2 – 12 
in. under a 60 W 
bulb
Testing
Vibrations
0.001–0.1 m/Wcm3
Simulations and 
testing
Acoustic 
noise
3E-6 mW/cm2 at 75 
Db sound level
9.6E-4 mW/cm2 at 
100 Db sound level
Direct calculations 
from acoustic 
theory
Passive 
human 
powered
1.8 mW (shoe inserts 
>> 1 cm2)
Published study
Thermal 
conversion
0.0018 mW – 10 
deg. C gradient
Published study
Nuclear 
reaction
80 mW/cm3
1E6 mWh/cm3
Published data
Fuel cells
300–500 mW/cm3
~4000 mWh/cm3
Published data

[Page 507]
Power and Brains in Miniature Devices   507
fractals in a paper that asked, how long is the coast-
line of Great Britain?51 The coastline is irregular, so 
a measure with a straight ruler provides an estimate 
only. The estimated coastal length, L, equals the 
length of the ruler, s, multiplied by N, the number 
of such rulers needed to cover the measured object. 
Mandelbrot realized that the smaller his measuring 
stick, the longer the coast would turn out to be and 
that using molecular distances, the coast would have 
an infinite length. This means, Mandelbrot conjec-
tured, that the Euclidean dimension, D, of a coast-
line is between the one dimension of a straight line 
and the two of a plane.
If we take an object residing in Euclidean dimen-
sion D and reduce its linear size by 1/r in each spa-
tial direction, its measure (length, area, or volume) 
would increase by N times the original, with N given 
by the following equation:
 
N = rD 
(9.2)
This is pictured in Figure 9.32.
The German mathematician Felix Hausdorff 
introduced a more general treatment of dimension 
D. He pointed out that taking the log of both sides of 
Equation 9.2 one obtains the following:
 
log(N) = D log(r) 
(9.3)
And if we solve for D, we get the following:
 
D = log(N)/log(r) 
(9.4)
The point that emerges is that if dimensionality, 
D, is examined this way, D need not be an integer, 
as it is in Euclidean geometry. It could be a fraction, 
as it is in fractal geometry. This approach has proved 
very useful for describing all types of natural objects 
and for evaluating trajectories of dynamic systems.
It was Lewis Fry Richardson who first noted the 
regularity between the length L of coastlines, riv-
ers, continental boundaries, etc., and the scale size 
r: when plotted in a log-log plot, a linear relation is 
obtained between log [L(r)] and log(r). Mandelbrot 
assigned the term (1 – D) to the slope of such a log-
log plot, or:
 
log[L(r)] = (1 – D)log(r) + b  
(9.5)
where D is the fractal dimension and b a constant.
For Great Britain, the slope 1 – D = –0.24, approx-
imately, or D = 1.24, a fractional value. The coastline 
of South Africa is very smooth, virtually an arc of a 
circle, and the slope is very near zero, and this gives 
a fractional dimension D = 1 – 0 = 1. This makes 
sense because the coastline is very nearly a regular 
Euclidean object, a line, which has dimensionality 
of 1. In general, the “rougher” the line, the steeper 
the slope and the larger the fractal dimension (the 
fractal dimension for the Nile delta is 1.4; that of the 
Amazon basin is 1.85).
Hausdorffian dimensionality is further illus-
trated by considering the Koch curve shown in the 
inset of the header of this chapter. To make a Koch 
curve, a one-dimensional (1D) line is buckled to 
take on some fractional dimension between 1D 
and 2D. We begin with a straight line of length 1, 
called the initiator. We then remove the middle third 
of the line, and replace it with two lines that each 
have the same length (1/3) as the remaining lines 
on each side. This new form is called the generator, 
because it specifies a rule that is used to generate a 
new form. The rule says to take each line and replace 
it with four lines, each one-third the length of the 
original. We can do this iteratively without end; the 
length of the curve increases with each iteration, 
and it asymptotically approaches infinite length. 
If we treat the Koch curve as we did the coastlines 
and continents, the relation between log[L(r)] and 
log(r) for the Koch curve gives us D = log(4)/log(3) = 
1.26. It is a number that the Koch curve approaches 
N = rD
D = 1
D = 2
D = 3
N = 2
N = 4
N = 8
N = 27
N = 9
N = 3
r = 3
r = 2
FIGURE 9.32 Fractal dimensionality: the Hausdorff 
dimension.

[Page 508]
508   From MEMS to Bio-NEMS: Manufacturing Techniques and Applications
as it becomes ever more finely broken over all pos-
sible scales. A huge number of everyday phenom-
ena do seem ruled by such power-laws rather than 
Gaussian statistics. Some are well-known examples, 
such as earthquakes and species extinctions. Fractal 
organization is to be found in all kinds of dissipa-
tive structure—structures that “chaotically” branch 
in order to dump a load of energy as fast as possible 
(see Chapter 3,  “Self-Organization”).
Fractals in Nature
Nature always strives for the highest efficiency in all 
its organisms, and fractal-like networks are nature’s 
answer to this maximization problem, literally 
“giving life an additional dimension.”52 Fractals in 
nature represent the geometry of irregular shapes 
and chaotic systems: trees, rivers, brains, lungs, the 
cardiovascular system, clouds, and coastlines all can 
be described by fractals.
In nature, the fundamental equation that 
describes scaling of various variables with relation 
to body mass, we saw in Chapter 7, is an allometric 
equation of the following form:
 
V = aMb  
(7.1)
where V is the variable in question, a is a constant, 
and b is the scaling exponent (in Chapter 7 we used 
y = bxa). The fascinating empirical observation that 
has perplexed many scientists and has been a source 
of much debate is the fact that the exponents (b in 
Equation 7.1) of many variables, including cellular 
metabolism (b = –1/4), heartbeat (b = –1/4), maxi-
mal population growth (b = –1/4), lifespan (b = 1/4), 
blood circulation (b = 1/4), embryonic growth/devel-
opment (b = 1/4), metabolic rates of entire organ-
isms (b = 3/4), cross-sectional areas of mammalian 
aortas (b = 3/4), and cross-sectional areas of tree 
trunks (b = 3/4) are multiples of 1/4 instead of 1/3.52 
Pure geometric scaling of area (l2) and volume (l3) 
leads to a scaling constant of 2/3, but as Max Kleiber 
discovered in the early 1930s, the metabolic rates 
of entire organisms (which should scale with area) 
scale with respect to body mass (which should scale 
with volume), with a scaling constant of 3/4. This 
relationship is now referred to as Kleiber’s law (see 
Figure 7.4). We also saw that West et al.52 proposed a 
general model for this extra “fourth dimension”. By 
modeling the cardiovascular system as a fractal-like 
network that ends in terminal units (capillaries) of 
the same size, they have shown that minimizing the 
work that the heart performs in pulsatile systems 
leads to the proper scaling constants that are empiri-
cally observed.
Fractals in Electrochemistry
Just as nature has benefited from fractal structures 
in almost all of its organisms, biomimetic fractal 
designs in electrochemical devices such as power 
conversion devices and sensors can also lead to ben-
efits in scaling.
Fractals are an optimal geometry for minimizing 
the work lost due to the transfer network while max-
imizing the effective surface area. In many electro-
chemical systems, it is advantageous to have a large 
surface-to-volume ratio, while needing to transfer 
the signal or power effectively to an electrical net-
work. Electrochemical energy conversion devices, 
such as fuel cells and some types of batteries, as well 
as sensors, such as glucose sensors, are examples of 
such applications. Miniaturization of these electro-
chemical devices to create miniature electrochemi-
cal devices poses several problems due to scaling. 
One issue is that there is a problem of increasing 
internal resistance in miniature 3D devices. In cases 
where an electrode is composed of materials that 
are excellent electrical conductors, such as metals, 
the internal resistance contribution of the electrode 
is minimal and can be ignored, but if the electrode 
is composed of carbon or another material that is 
a optimal electrochemical material, but not neces-
sarily an optimal electrical material, the internal 
resistance contribution due to the electrodes can be 
significant.53
The resistance of a bulk or porous network scales 
inversely to the length scale l if scaled isometrically, 
as illustrated in Figure 9.33a. Figure 9.33b illustrates 
the scaling involved when scaling area with a con-
stant thickness. Since the volumes of the structures 
can be written as follows:
 
V = l3 
for Figure 9.33a 
(9.6)
 
V = tl2 ∝ l2 
for Figure 9.33b 
(9.7)

[Page 509]
Power and Brains in Miniature Devices   509
From this figure it can be concluded that resis-
tance of a bulk material scales as follows:
 
R ∼ V−1/3 
for Figure 9.33a 
(9.8)
when scaling isometrically and as:
 
R ∼ V−1 
for Figure 9.33b 
(9.9)
when scaling area only.
The surface area and the scaling of the surface-to-
volume ratios of the two cases in Figure 9.33 are as 
follows (assuming t << l).
 
A
V
2
3
∝
=
l
l
l
1  
for Figure 9.33a 
(9.10)
and:
 
A
4 t
2
and A
V
2
2
2
2
=
+
≈
∝
=
l
l
l
l
l
2
1
 
 
for Figure 9.33b 
(9.11)
The surface-to-volume ratio of a bulk material is 
inversely proportional to the length scale (1/l) when 
scaling isometrically in three dimensions and is 
invariant (1) when scaling in two dimensions.
In the case of conventional Li-ion batteries and 
fuel cells, where the dimensions of the fundamen-
tal building blocks (the anode/electrolyte/cathode 
sandwich) are smaller than the final device dimen-
sions and need to be scaled up, areal scaling is 
advantageous. As can be seen from Equations 9.8 to 
9.11, 2D scaling from a small fundamental building 
block results in lower internal resistance and higher 
effective area compared with an isometric three-
dimensional scaling approach. Indeed, commercial 
Li-ion batteries and fuel cells are composed of many 
layers of anode, cathode, and electrolyte that are 
rolled, folded, or stacked on top of each other. In 
the case of miniature power devices, where con-
ventional methods of rolling, folding, and stack-
ing are not applicable, microfabrication deposition 
techniques have been used to create thin-film bat-
teries. Although applicable in some circumstances, 
there are instances where a 3D package is needed. 
As mentioned by Long et al.7, the limiting factor of 
increasing the height of 3D miniature batteries is 
the increased internal resistance of the high-aspect-
ratio structures. The use of better electronic and 
ionic conductors, in addition to the optimal geom-
etries, determines the practical upper limit of these 
devices. This author believes that fractal networks 
can prove to be a more favorable architecture for 
miniature electrochemical devices. Other than the 
purely electrical advantages, fractal architectures 
provide a middle ground between high-surface-
area electrodes composed of nanomaterials and 
solid electrodes. Although the high surface area of 
nanomaterial electrodes does increase performance 
in many areas, much of the volume of the entire 
battery can be “wasted” because of the electrolyte 
around the electrode. In a fractal electrode, much of 
the volume that would be composed of electrolyte is 
replaced with electrode material.
The approach used by West et al.52 to model the 
fractal nature of the cardiovascular system is mir-
rored and directly converted to that of a fractal 
network of electrically conductive material in the 
model of Park et al.53 The purpose of this exercise 
was not to model a specific system but to provide an 
idealized zeroth-order approximation for a fractal 
electrochemical system.
There are three general assumptions made by 
West et al.52 The first assumption is that a fractal-like 
branching network is required to supply a volume 
effectively. In an electrochemical device, it is impor-
tant to maximize the use of space. For example, fuel 
cell engineers strive to maximize the density of triple 
phase boundaries (most of the time by increasing 
the effective surface area), and batteries and sensors 
benefit from large surface-to-volume ratios because, 
in many cases, the chemistry is largely a surface phe-
nomenon (limited by a process near the surface). 
l
(a)
(b)
l
l
l
t
l
Te resistance of this object is measured
from the front to the back surface. If scaled
isometrically, the resistance of this cube,
In instances of scaling of area, where the area,
l2 is scaled, while the thickness, t, is kept
constant, the resistance, 
R ∝
R ∝ V–1/3
R ∝ V –1
V = l3
∝
l
l2
1
l
R ∝
∝
t
l2
1
l2
V = t l2 ∝ l2
A
V
1
l
l2
l3
∝
=
A
V
l2
l2
∝
= 1
FIGURE 9.33 Scaling of a cube (a) and a sheet (b).

[Page 510]
510   From MEMS to Bio-NEMS: Manufacturing Techniques and Applications
In situations where the reaction is limited by mass 
transfer, the mass transfer problem can be alleviated 
by reducing the distance the reactants need to travel, 
i.e., by spreading the reaction sites throughout the 
entire volume of the device. Just as capillaries are 
spread out throughout an organism because each 
capillary can only supply a certain volume of space 
with oxygen and nutrients, it is beneficial to spread 
out the reaction surface throughout the volume in 
an electrochemical device. It is possible to spread 
out the effective surface area throughout a 3D space 
using a sponge-like or web-like material composed of 
fibers or particulates, but in many cases, it becomes 
difficult to transfer the charge from and to the reac-
tion sites.
Space-filling fractal networks can work to ensure 
that there is efficient charge transfer from a huge 
effective surface area to a current collector. The sec-
ond assumption is that the smallest fractal structure 
is a size-invariant unit independent of the total vol-
ume. There are physical and practical limitations in 
size for all materials, even though these limits may 
differ from material to material. Nanoparticles, 
nanofibers, nanotubes, and other nanoscale mate-
rials are all examples of a fundamental building 
block. The final assumption is that energy used to 
distribute resources should be minimized.
Figure 9.34 illustrates the fractal electrochemical 
network with three branches (fractal levels) and a 
branching factor, n, of two as assumed by our team 
for our fractal model. Nk is the number of elements 
at fractal level k, and each level has Nk = nk elements; 
s is the fractal level for the smallest elements. Jlimit is 
the maximum current density of any element, and 
Rk, ρ, lk, Ak, rk, vk are the resistance, resistivity, length, 
area, radius, and service volume, respectively, for a 
fractal element at level k. A cylindrical geometry for 
each element is assumed.53
In electrochemical devices, there is loss of energy 
and an associated voltage drop due to the internal 
resistance. Minimization of this internal resistance 
is key to achieving efficient power transfer. This 
becomes more crucial as the current to the electrical 
load becomes larger because of Ohm’s law:
 
E = IR  
(9.12)
where E is the electrical potential, I is the current, 
and R is the resistance. In situations where the elec-
trochemical system is limited by surface phenom-
ena, there is a limiting interface current density Jlimit. 
The total current, Itotal, flowing through an electrode 
with a total surface area (total exchange area) of Atotal 
operating in a surface-phenomena-limited regime is 
as follows:
 
Itotal = Jlimit Atotal  
(9.13)
We define the fractal level with the smallest ele-
ments as level s and Nk to be the number of elements 
at level k. We derived that the total exchange sur-
face area, Atotal, is proportional to the number of the 
smallest elements, Ns:
 
I
N
total
s
∝
 
(9.14)
The total current is thus proportional to the number 
of the smallest elements within the fractal network. 
Obviously, maximizing the number of small ele-
ments within a fractal structure is desired. We also 
derived the following:
 
R
N
total
s
∝1  
(9.15)
Again, as with Equation 9.14, maximizing the num-
ber of the smallest elements is desirable. This ensures 
that current is maximized, while the internal resis-
tance is minimized. From Ohm’s law and Equations 
9.14 and 9.15, it can be concluded that if a fractal 
network geometry is used, the voltage drop across 
the entire structure is as follows:
 Etotal internal voltage drop = Itotal Rtotal = constant  
(9.16)
Highest k = s = 2, highest Nk = ns = Ns = 4
k = 0
k = 1
k = 2
FIGURE 9.34 A simple fractal electrode.53

[Page 511]
Power and Brains in Miniature Devices   511
The power dissipation, in turn, scales with Ns:
 
P = Etotal Itotal = I2
total Rtotal ∝ Ns  
(9.17)
We also calculated that V0, the volume of the liquid 
where effective exchange occurs with the electrode, 
the exchange volume can take place as given by the 
following (for details see Park et al.53):
 
V0 ∝ Ns  
(9.18)
Combining Equation 9.18 with Equations 9.14, 9.15, 
9.16, and 9.17, one can then summarize the volu-
metric scaling of the electrical characteristics of a 
fractal network:
 
Itotal ∝ Vo  
(9.19)
and:
 
R
V
total
o
∝1
 
(9.20)
So that Etotal internal voltage drop = Itotal Rtotal = constant 
again, and:
 
P ∝ V0  
(9.21)
We also obtained the following:
 
A
V
constant
total
0
⊕
 
(9.22)
In other words the surface-to-volume ratio of a fractal 
electrode does not change as the volume changes.
Comparing Equation 9.20 with Equation 9.9, it 
can be concluded that the resistance of fractal elec-
trodes scale similar to a thinly layered structure, not 
to an isometrically scaled volumetric geometry, and 
comparing Equation 9.22 with Equation 9.11, the 
surface-to-volume ratio of a fractal electrode does 
not change as the volume changes; again the frac-
tal geometry scales more like a layered film than 
a volumetric electrode. The scaling of the electri-
cal properties of a fractal electrode is summarized 
and compared with that of a 2D or 3D electrode in 
Table 9.9.
C-MEMS Fractals
The author believes that C-MEMS54–57 technology 
is an attractive path toward the fabrication of 3D 
fractal-like carbon electrodes. C-MEMS describes 
a fabrication technique in which carbon devices 
are made by treating a prestructured organic mate-
rial with high temperatures (typically 900°C and 
higher) in an inert or reducing environment. The 
details of the fabrication process are described in 
Chapter 5.
Fabricating a multilevel fractal structure that is 
idealized by the model that we have described above 
(and shown in Figure 9.34) is not a trivial issue. One 
reason behind the difficulty of this task is that the 
tools that are used for 3D microfabrication do not 
apply over a large range of length scales. Hybrid 
3D fabrication techniques that combine different 
fabrication methods are therefore required (see 
Figure 3.11). An example hybrid method is briefly 
described below for the construction of a 3D fractal-
like C-MEMS structure.
Example 9.3: Doped Photoresist Method 
to Make Fractal-Like Carbon Structures
In this method, standard photolithography is 
used on a photoresist (SU-8) premixed with 
carbon nanofibers (CNFs). The CNFs (Hawaii 
Industrial Labs) are first mixed with the SU-8 
100 resin (1% by weight). The doped photore-
sist is then spin-coated onto a silicon wafer to 
an approximate 100-µm thickness. The standard 
photolithographic process to pattern the desired 
cylindrical photoresist posts then follows. After 
development, the posts exhibit a few clumps of 
CNFs on their surfaces that are partially embed-
ded inside the SU-8. Pyrolysis of these structures 
converts the entire structure into carbon, with 
a thick coat of clumps of CNFs now covering the 
side walls of the posts. The CNFs shown can with-
stand the pyrolysis process and stay attached 
to the carbon posts. The process of all the 
TABLE 9.9 Scaling of a Fractal Compared with Two-
Dimensional and Three-Dimensional Scaling
Fractal
3D Scaling
2D Scaling
I
V
total ∝
0
R
1
V
total
0
∝
R
V
∝
−1 3
/
R
V
∝
−1
E
constant
totalinternal voltage drop =
P
V
∝
0
A
V
total
0
⊕constant
A
V
l
l
l
∝
=
2
3
1.
A
V
l
l
∝
= 1
2
2

[Page 512]
512   From MEMS to Bio-NEMS: Manufacturing Techniques and Applications
nanofibers migrating to the cylinder walls dur-
ing pyrolysis is not yet understood. Figure 9.35 
shows a scanning electron microscope image of 
this fractal-like structure. This is a direct attempt 
at mimicking the branching that we have math-
ematically modeled above (see Figure 9.34). 
Obviously this represents a rather poor fractal-
like structure, with only two possible length 
scales, i.e., 100 µm (for the posts or tree stems 
defined by lithography) and nanometer-sized 
CNFs (the “branches”).
For a sensor application, a single tree-like car-
bon microelectrode would already make for a 
big improvement over current sensor electrodes 
since it comes with the largest surface area 
while keeping the internal resistance minimal. 
Such a tree-like structure could be decorated 
with catalyst molecules like the decorations on 
a Christmas tree.
As illustrated in Figure 9.36, plant matter can 
be converted into carbon, much as charcoal is 
formed. One could then envision the use of nat-
ural occurring organic matter-based fractals to 
make carbon fractals.
In order to create a truly C-MEMS biomi-
metic energy conversion device, the anode and 
cathode, both fractal structures, must be inter-
twined while maintaining a pinhole-free elec-
trolyte separation between the two in a manner 
similar to the blood vessels and air pathways in a 
mammalian lung. This may prove to be the most 
difficult task in arriving at a fully C-MEMS fractal 
battery or fuel cell.
Brains in Miniature Devices
Introduction
Before considering the implementation of comput-
ing power or brains in miniaturized systems, such as 
in microrobots, it is a good idea to briefly look at the 
state of the art in computer development in general 
and compare it with nature’s arsenal using neurons 
and brains. After this introductory section, we con-
sider the latest developments in artificial intelligence 
(AI). We discuss how both bottom-up and top-down 
approaches to AI might affect MEMS. Complexity 
theory and artificial life are considered next as two 
examples of bottom-up approaches to building AI 
that feature the self-organizing or emergent prop-
erties touched upon in Chapter 3. Artificial neural 
networks represent a bottom-up approach heavily 
dependent on learning cycles. Electronic noses and 
tongues have already been developed on the basis 
of such neural nets. As in the case of machining, we 
will learn that bottom-up approaches for embed-
ding intelligence in MEMS are gaining more and 
more interest.
FIGURE 9.35 Scanning electron microscope image of a 
carbon post with nanofibers.
FIGURE 9.36 In the charcoal process, the structure of the plant cells is preserved. The high- temperature process is carried 
out in an oxygen-starved environment. (a) Twig of a tree with plant cells. (b) Charcoal. The original plant cell walls are 
preserved in the carbon.

[Page 513]
Power and Brains in Miniature Devices   513
State of the Art in Computer Development
IBM’s ASCI White is a 12.3 trillion calculations per 
second machine the size of two basketball courts; 
it weighs 106 tons and cost $110 million. The 
machine runs programs on 8192 central processing 
units (CPUs) in parallel, resides at the Lawrence 
Livermore National Laboratory, and is the property 
of the US Department of Energy. Today, the most 
ambitious development effort to reach petaflop 
computers (flops is an acronym for floating point 
operations per second) is being carried out by a 
consortium headed by Caltech. The new system 
will have 150-GHz chips, cooled to near absolute 
zero. Because of their size and cost, such systems 
obviously remain out of range for MEMS. Closer 
to home are PCs. Intel’s 0.18-µm manufacturing 
process is used to produce Coppermine Pentium 
III chips for PCs, which, when working at full 
speed, are as fast as 1.5 GHz. As we have seen in 
Volume II, Chapters 1 and 2, Moore’s law will con-
tinue to hold for the next three to four MOSFET 
generations, reducing any mainframe to PC status 
eventually. In Volume I, Chapter 4, we saw how the 
fundamental thermodynamic limit of a MOSFET 
switch in a computer is the energy required to pro-
duce a binary transition that can be distinguished. 
The von Neumann-Landauer formula sets that the-
oretical limit (at 300K) as:
 
Ebit > kT ln 2 ≈ 18 meV
 
(Volume I, Equation 4.70)
If a MOSFET switch consumes an amount of free 
energy E and performs N useful operations, the 
energy efficiency, we saw, is given by the following:
 
η = E/N 
(Volume I, Equation 4.71)
with η in units of operations per unit energy, or 
operations/second/watt. Using the thermodynamic 
energy limit per bit, this, in theory, enables an 
energy efficiency of η = 3.5 × 1020 operations/sec-
ond/watt. In practice, using the case of 90 nm VLSI 
technology as an example, E is on the order of 1 fJ 
(femtojoule) and η = 1015 operations/second/watt. 
This means that theoretically we can increase com-
puting efficiency by a factor of more than 100,000. 
MOSFET downscaling is hampered by energy level 
quantization, though. The quantum mechanical 
limits on MOSFET scaling, based on the Heisenberg 
uncertainty principle, we summarized as follows:
 x
p
m E
m k Tln2
nm
min
x
e
bit
e
B
=
=
=
=
ℏ
ℏ
ℏ
Δ
2
2
1 5
.
  
 
 (Volume I, Equation 4.72)
which puts a fundamental limit on the integration 
density. For a limit on switching speed, we calcu-
lated the following:
 
Δ Δ
E t
h
2
≥
=
π
ℏ
 
⇒ τ ∼0.04 ps or 25 Tbits/second 
 
(Volume I, Equation 4.73)
Thus, quantum mechanics allows for a very small 
switch, but other factors, such as a material’s tem-
perature tolerance range, will limit before this 
fundamental limit sets in. Maintaining Moore’s 
exponential increase in transistor count, however, 
will become progressively more difficult and expen-
sive. Cost may ultimately become more significant 
than technical boundaries, since it dictates every 
investment in research and development. Memory 
storage devices are improving even faster than ICs, 
but they will also encounter similar obstacles. This 
has fueled the drive to look beyond silicon and cur-
rent transistor logic to totally new areas, such as 
optical, DNA, and quantum computing.
Radical modifications to current computer archi-
tecture are under consideration today. For example, 
it is the electron charge that is used in the conven-
tional semiconductors that comprise the CPUs 
and dynamic random access memories (DRAMs) 
in computers today. For the nonvolatile memory, 
magnetic disk drives are used, and these rely on 
the spin state of electrons to store large amounts of 
information and in particular to preserve informa-
tion when the computer is shut down. There is now 
the possibility of developing devices that simulta-
neously use the spin and charge of the electron to 
vastly increase the capability of information pro-
cessing, in what are called spintronics (spin-based 
electronics) devices. All spintronic devices behave 
according to this simple scheme: 1) informa-
tion is stored (written) into spins as a particular 

[Page 514]
514   From MEMS to Bio-NEMS: Manufacturing Techniques and Applications
spin orientation (up or down), 2) the spins, being 
attached to mobile electrons, carry the information 
along a wire, and 3) the information is read at a 
terminal. Spin orientation of conduction electrons 
survives for a relatively long time (nanoseconds, 
compared with tens of femtoseconds during which 
electron momentum decays), which makes spin-
tronic devices particularly attractive for memory 
storage, magnetic sensors applications, and quan-
tum computing, where electron spin represents 
a bit (called a qubit) of information. A qubit can 
exist not only in a state corresponding to the logi-
cal state 0 or 1 as in a classical bit, but also in states 
corresponding to a blend or superposition of these 
classical states. In other words, a qubit can exist as 
a zero, a one, or simultaneously as both 0 and 1, 
with a numerical coefficient representing the prob-
ability for each state. Four pairs of classical bits are 
needed to represent the same information as 1 pair 
of qubits. With eight qubits we can represent every 
number between 0 and 255 simultaneously. This 
allows for the compression of massive amounts of 
data. Quantum computing thus takes advantage of 
the concepts of superposition of states and entagle-
ment introduced in Volume I, Chapter 3. This gives 
rise to many more states of the system, and thus in 
principle the ability to represent much more infor-
mation without increasing the number of compo-
nents—providing that it is possible to devise a way 
for the states of the system to interact quantum 
mechanically.58
Quantum computers with a handful of qubits 
have been made, but it seems hard to envision one 
with more than ten qubits. These early prototypes 
tend to suffer from decoherence after around 1000 
operations. An interesting approach is to work with 
electrons on nanodots instead of on individual 
atoms as qubits. Nanowires are used to connect 
these nanodots and provide a physical entangle-
ment. Providing entanglement through a physical 
connection between individual atoms is impossible, 
but between nanodots it can be done and it might 
avoid decoherence.
Research in these computing alternatives is well 
under way and even though non-silicon-based pro-
cessors will not appear for many years to come, it 
seems quite certain that information technology will 
not be stopped when Moore’s law ceases to be valid. 
For integrating computing power in MEMS, there 
are already good solutions today. The evolution of 
ICs and microprocessors has miniaturized the size 
of the computing aspect to the point where ubiq-
uitous computing (ubicomp) has become possible, 
but sensors, output devices, data storage, and power 
supplies have a lot of catching up to do. It is precisely 
in this domain—the coupling of computation to the 
physical world—that micromachining will make its 
biggest contribution yet. To appreciate how to pro-
gram memory embedded in MEMS with powerful 
top-down algorithms or simpler bottom-up learning 
routines, we will now look at how brains in nature 
work and consider the latest developments in AI, 
complexity theory, and artificial life.
The human brain and senses, just like nature’s 
manufacturing methods, evolved in a biological 
context and are concerned mainly with survival and 
reproduction. Computing needs in MEMS are differ-
ent, so we do not want to blindly mimic the brain 
but study it to learn and adapt strategies that fit our 
needs.
From Neurons to a Brain
It is important to realize that in nature, the simplest 
forms of life already exhibit complex reflexive behav-
ior without any nerve cells or a brain at all. Even
