Repository: Alvintxh/nanofab-web

# Extracted Book Sources

All 11 textbooks extracted 2026-04-05 using PyMuPDF (extract_pdf.py).

## Extraction Summary

| Book Key | File | Pages | Words | Page Numbering |
|----------|------|-------|-------|----------------|
| cui_2025 | Zheng Cui - Nanofabrication (4th ed) | 419 | ~158K | PDF labels (C1, i-xi, 1-407) |
| campbell_2008 | Campbell - Fabrication Engineering (3e) | 825 | ~369K | offset=18 (front-1..18, then 1-807) |
| teresa_2020 | De Teresa - Nanofabrication (full) | 451 | ~183K | offset=0 (sequential PDF pages) |
| madou_vol1_2011 | Madou - Fundamentals of Microfab Vol.1 | 646 | ~366K | PDF labels |

File: sources/sources_processed/books/madou_vol2_2011/madou_vol2_2011_full.txt (part 49 of 57)
100
(3.5)
10+
(.35)
• Metal deposits with incorporated particles (e.g., diamond, WC, TiC, Al2O3, Teflon, oil)
• Wear-resistant surfaces
• Corrosion-resistant surfaces
• Uniform thickness nonporous anodic films
• Anodic films with porous structure
• Very uniform, thick, pore-free, polymer films on irregular surfaces
• Very uniform thickness, glazed, and devitrified glass surfaces
• Shaping of almost any metal or semiconductor and electromachining without introducing stress
• Electropolishing of metal surfaces to mirror bright finishes
Source: Based on Romankiw, L. T., and T. A. Palumbo. 1987. Proceedings: symposium on electrodeposition technology, theory, and 
practice. San Diego, CA51; and Romankiw, L. T. 1984. Electrochemical technology in electronics today and its future: 
a review. Oberflache-Surface 25:238–47.52

[Page 546]
546   Manufacturing Techniques for Microfabrication and Nanotechnology
in Table 8.6, we define several situations in which an 
aqueous chemical or electrochemical technique may 
be the only means by which a desired property or 
quality of a deposit can be achieved.
Electroless Metal Deposition
Underlying Principles
To continuously build thick deposits by chemi-
cal means without applying a voltage and without 
consuming the substrate, i.e., electroless plating, it 
is essential that a sustainable oxidation reaction be 
used instead of the dissolution of the substrate itself 
as in the case of immersion plating. In an immersion 
plating bath, the electrons for the metal deposition 
are supplied by the base metal, and effectively the 
base metal is the reducing agent. As the base metal 
donates electrons to the metal being plated, the base 
metal itself is oxidized and goes into solution, which 
is why this is also called a replacement reaction. The 
key characteristics of the immersion plating bath is 
that it is self-limiting, which means that once the 
base metal, e.g., copper, in the case of a printed cir-
cuit board (PCB), is covered with the new metal, 
the plating ceases. This results in a very thin, dense, 
nonporous coating, which is very economical, from 
a bath that is extremely stable. In an “electroless” 
plating bath, on the other hand, the electrons are 
donated by a reducing agent that is already in the 
bath. In Figure 8.35, the difference between immer-
sion plating and electroless deposition is illustrated 
by comparing deposit thickness versus time; immer-
sion plating is self-limiting, but electroless plating 
is not.53 In an electroless copper bath, the formal-
dehyde is the reducing agent. In electroless Ni, it is 
either hypophosphite or dimethyl amine borane. 
TABLE 8.6 Electrochemical Applications in the IC 
Industry and Micromachining
Photocircuit boards
• Single and multilayer epoxy boards
• Flexible circuit boards
• Electrophoretically glazed steel boards
Contacts and connectors
• Beam leads
• Contacts (pins and sockets)
• Reed switches, etc.
Cabinets and enclosures
• Corrosion protective surfaces
• Electromagnetic shielding
• Decorative purposes (anodization, electrophoretic 
painting)
Auxiliary equipment used in device fabrication
• Paste-screening masks
• Metal evaporation masks
• X-ray lithography masks
• Diamond saws and cutting tools
Active elements
• IC chips
• Magnetic recording heads
• Recording surfaces
• Displays
• Wear-resistant surfaces
Chip carriers and packages
• Chip in tape packages
• Surface mount boards
• Dual in-line packages
• Pin-grid array packages
• Multilayer ceramic packages
• Hybrid packages
Source: Based on Romankiw, L. T., and T. A. Palumbo. 1987. Pro-
ceedings: symposium on electrodeposition technology, 
theory, and practice. San Diego, CA51; and Romankiw, L. T. 
1984. Electrochemical technology in electronics today and 
its future: a review. Oberflache-Surface 25:238–47.52
FIGURE 8.35 Thickness versus time comparison between 
electroless and immersion deposition. [Based Mallory, 
G. O., and J. B. Hadju, eds. 1990. Electroless plating: 
fundamentals and applications. Orlando, FL: American 
Electroplaters and Surface Finishers Society (AESF). With 
permission.53]

[Page 547]
Chemical, Photochemical, and Electrochemical Forming Techniques   547
The reduction of Ni ions (Reaction 8.1) is fed elec-
trons by an oxidation reaction such as that of hypo-
phosphite (Reaction 8.2), resulting in an overall 
reaction for Ni deposition given by Reaction 8.3.
Reduction:
 
Ni2+ + 2e− → Ni 
Reaction 8.1
Oxidation:
 
H2PO2
− + H2O + 2e− → H2PO3
− + 2H+ + 2e−
 
Reaction 8.2
Overall reaction:
 
Ni2+ + H2PO2
− + H2O → Ni + H2PO3
− + 2H+
 
Reaction 8.3
Reaction 8.1 continues (in principle) until all the 
hypophosphite in solution is consumed (Reaction 
8.2). In immersion deposition, Reaction 8.1 stops 
as soon as the whole substrate surface is covered 
with Ni metal and there is no further dissolution of 
un covered substrate possible. In parallel to Reaction 
8.1, more or less severe hydrogen reduction goes on:
 
2H+ + 2e− → H2 
Reaction 8.4
Copious hydrogen evolution can upset the quality 
of the depositing metal film and should be avoided. 
The hydrogen evolution rate is not directly related to 
that of the metal deposition and mainly originates 
from the reductant molecules. Stabilizers (i.e., cata-
lytic poisons) are needed in electroless deposition 
baths because the solutions are thermodynamically 
unstable; deposition might start spontaneously onto 
the container walls. Substances that poison hydro-
genation* catalysts such as thiourea, Pb2+, and mer-
captobenzothiazole function as stabilizers in such 
electroless baths. Besides stabilizers, the metal salt, 
and a reducing agent, electroless solutions may con-
tain other additives such as complexing agents, buf-
fers, and accelerators. Complexing agents exert a 
buffering action and prevent the pH from decreasing 
too fast. They also prevent the precipitation of metal 
salts and reduce the concentration of free metal ions. 
Buffers keep the deposition reaction in the desired 
pH range. Accelerators, also termed exaltants, increase 
* Hydrogenation is a class of chemical reactions that result in an addi-
tion of hydrogen, usually to unsaturated organic compounds.
the rate of deposition to an acceptable level without 
causing bath instability. These exaltants are anions, 
such as CN–, thought to function by making the 
anodic oxidation process easier. In electroless copper, 
for example, compounds derived from imidazole, 
pyrimidine, and pyridine can increase the deposi-
tion rate to 40 µm/h. The electroless deposition must 
occur initially and exclusively on the surface of an 
active substrate and subsequently continue to deposit 
on the initial deposit through the catalytic action of 
the deposit itself. Because the deposit catalyzes the 
reduction reaction, the term autocatalytic is often used 
to describe the plating  process. Electroless plating is an 
inexpensive technique enabling plating of conductors 
and nonconductors alike (plastics such as ABS, poly-
propylene, Teflon, and polycarbonate are plated in 
huge quantities). A catalyzing procedure is necessary 
for electroless deposition on nonactive surfaces such 
as plastics and ceramics. The most common method 
for  sensitizing those surfaces is by dipping into SnCl2/
HCl or immersion in PdCl2/HCl.53 This chemical 
treatment produces sites that provide a chemical path 
for the initiation of the plating process.
Metal alloys such as nickel-phosphorus, nickel-
boron, cobalt-phosphorus, cobalt-boron, nickel-tung-
sten, copper-tin-boron, and palladium-nickel can be 
produced by codeposition. In the case of Ni depos-
its, with or without phosphorus and boron incor-
porated, different electroless solutions are used to 
obtain optimum hardness, effective corrosion pro-
tection, or optimum magnetic properties. Recent 
experimental results show that composite mate-
rial also can be produced by codeposition. Finely 
divided, solid particulate material is added and dis-
persed in the plating bath. Electroless Ni with alu-
mina particles, diamond, silicon carbide, and PTFE 
have reached the commercial market. Table 8.7 pres-
ents a list of electroless plating baths.53
Methods to determine the electroless deposition 
rate can be split into two categories: electrochemi-
cal and nonelectrochemical. Electrochemical tech-
niques include Tafel extrapolation, DC polarization, 
AC impedance, and anodic stripping. Nonelectro-
chemical methods include weight gain, optical 
absorption, resistance probe, and acoustic. For more 
details on each of these techniques, see Ohno55 and 
references therein.

[Page 548]
548   Manufacturing Techniques for Microfabrication and Nanotechnology
Electroless Plating in the IC Industry
The IC industry applies electroless metal deposition 
for a wide variety of applications, some of which are 
incorporated in Tables 8.5 and 8.6. In Figure 8.36, 
we single out the schematic for the electroless Cu 
deposition of a buried conductor as an illustrative 
example of an IC application. The fabrication of this 
buried conductor illustrates many of the processes 
we have studied so far; lithographic patterning of a 
dielectric material (Figure 8.36a), pattern transfer by 
anisotropic dry etching of a groove in the dielectric 
substrate (Figure 8.36b), evaporative deposition of an 
Al seed layer (Figure 8.36c), seed layer patterning with 
lift-off (Figure 8.36d), trench filling with electroless 
copper (Figure 8.36e), and spin-on glass dielectric 
layer deposition for planarization (Figure 8.36f).
Electroless Plating in Microfabrication
In micromachining applications, electroless depo-
sition is used for the same purposes as in the IC 
TABLE 8.7 Typical Electroless Plating Baths
Component
Concentration (per L)
Application/Remark
pH
Temp (°C)
Au
1.44 g KAu(CN)2, 6.5 g KCN, 8 g NaOH, 10.4 g KBH4
Plate beam leads on silicon 
ICs, ohmic contacts on n-GaAs
13.3
70
Co-P
30 g CoSO4⋅7H2O, 20 g NaH2PO2⋅H2O, 80 g 
Na3citrate⋅2H2O, 60 g NH4Cl, 60 g NH4OH
Magnetic properties
9.0
80
Cu
10 g CuSO4⋅5H2O, 50 g Rochelle salt, 10 g NaOH, 25 
mL conc. HCHO (37%)
Printed circuit boards
13.4
25
Ni-Co
3 g NiSO4⋅6H2O, 30 g CoSO4⋅7H2O, 30 g 
Na2malate⋅1/2H2O, 180 g Na3citrate⋅2H2O, 50 g 
NaH2PO2⋅H2O
10
30
Ni-P
30 g NiCl2⋅6 H2O, 10 g NaH2PO2⋅H2O, 30 g glycine
Corrosion and wear resistance 
on steel
3.8
95
Pd
5 g PdCl2, 20 g Na2EDTA, 30 g Na2CO3, 100 mL NH4OH 
(28% NH3), 0.0006 g thiourea, 0.3 g hydrazine
Plating rate is 0.26 µm/min
80
Pt
10 g Na2Pt(OH)6, 5 g NaOH, 10 g ethylamine, 1 g 
hydrazine hydrate (added now and then to 
maintain this concentration)
Plating rate is 12.7 µm/h
35
Source: Based on Mallory, G. O., and J. B. Hadju, eds. 1990. Electroless plating: fundamentals and applications. Orlando, FL: American 
Electroplaters and Surface Finishers Society (AESF)53; and Romankiw, L. T. 1976. Etching for pattern definition. Pennington, NJ: The 
Electrochemical Society.54
Resist
(b)
(d)
(f)
SOG
Al
Resist
(a)
(c)
(e)
Resist
Cu
Al
Dielectric ﬁlm
FIGURE 8.36 Schematic of a buried Cu conductor process. (a) Photoresist pattern over a dielectric. (b) Pattern transfer by 
anisotropic dry etching. (c) Deposition of a thin aluminum seed layer. (d) Seed metal patterning with lift-off. (e) Trench 
filling with electroless copper. (f) SOG dielectric layer for planarization.

[Page 549]
Chemical, Photochemical, and Electrochemical Forming Techniques   549
industry, as well as to make higher-aspect-ratio 
structural microelements from a wide variety of 
metals, metal alloys, and even from composite 
materials. These applications often include polymer 
molds and introduce new challenges in terms of 
uniformity of plating rates and removal of the metal 
form from the master photoresist mold. Electroless 
plating may be elected above electrodeposition 
due to the simplicity of the process because no 
special plating base (electrode) is needed. This repre-
sents a major simplification for combining LIGA 
and pseudo-LIGA structures with active CMOS 
electronics, where a plating base could short out 
the active electronics. In addition, electroless Ni 
exhibits less stress than electrodeposited Ni, a fact 
of considerable importance in most mechanical 
structures. The major concern is the temperature 
of the electroless plating processes, which is often 
considerably higher than for electrochemical 
processes. Few studies of electroless plating in LIGA 
molds have been reported.56
We add two interesting MEMS applications of 
electroless plating: electroless plating of beveled 
structures and electroless plating using microfluidic 
structures. Usually, electroless plating is an isotropic 
process with no means to control the profile of plated 
features. However, van der Putten et al.57,58 were able 
to induce anisotropy in the plating process by tak-
ing advantage of the increased poisoning effect a 
stabilizer has at the edges of any given pattern (see 
Figure 8.37a). Because the edges of a given pattern 
experience additional deposition from nonlinear 
diffusion, mass transport to these edges is enhanced 
compared with material supply to the bulk of a sub-
strate. As a result, the surface concentration of the 
adsorbed stabilizer (Pb2+) is higher at these edges. By 
choosing the proper Pb2+ concentration, the edges 
can be selectively poisoned: bevels can be grown 
with an angle, α, which is a function of the stabi-
lizer concentration in the solution (see Figure 8.37b). 
More important, van der Putten’s bevel-plating tech-
nique eliminates the commonly observed lateral 
overgrowth of resist patterns, and it might have 
broader applications in the area of micromachining. 
The technique is less controllable than Maciossek’s 
maskless electrodeposition, discussed further below, 
but does not require a patterned plating base.59
Whitesides et al. introduced a means of deposit-
ing and patterning metal electrodes inside prefab-
ricated channels by flowing plating and etching 
solutions as shown in Figure 8.38. Under condi-
tions of laminar flow, reactions, including electro-
less plating, can take place at the interface between 
two or more liquids flowing side by side down a 
channel. In the example in Figure 8.38, the fabri-
cation of a three-electrode system is demonstrated. 
Two gold electrodes are formed by etching a pre-
viously deposited gold strip. The silver reference 
electrode is formed using a two-phase laminar flow 
arrangement.60
Electrodeposition
Underlying Principles
Electroplating, we saw in Volume I, Chapter 7, takes 
place in an electrolytic cell. The reactions  involve 
current flow under an imposed bias. As an example, 
consider the deposition of Ni from NiCl2 in a KCl 
solution with a graphite anode (not readily attacked 
by Cl2) and a Au cathode (inert surface for Ni 
deposition). With the cathode sufficiently negative 
and the anode sufficiently positive with respect 
to the solution, Ni deposits on the cathode and 
Cl2 evolves at the anode. The process differs from 
electroless Ni deposition in that the anodic and 
cathodic processes occur on separate electrodes and 
that the reduction is affected by the imposed bias 
rather than a chemical reductant. Important process 
parameters are pH, current density, temperature, 
agitation, and solution composition. The amount 
of hydrogen evolving and competing with metal 
deposition depends on the pH, the temperature, 
and the current density. Important causes of defects 
in electrodeposited metallic microstructures are the 
appearance of hydrogen bubbles, and these three 
parameters need very precise control. Besides typical 
impurities, such as airborne dust or dissolved anode 
material, the main impurities are metal hydroxide 
formed at increased pH values in the cathode 
vicinity and organic decomposition products from 
the wetting agent. The latter two can be avoided to 
some degree by monitoring and controlling the pH 
and by adsorption of the organic decomposition 
products on activated carbon.

[Page 550]
550   Manufacturing Techniques for Microfabrication and Nanotechnology
Electrodeposition in ICs, MEMS, and NEMS
Through-Mask Electroplating
Overview In a typical electrodeposition through 
a polymer mask in IC applications, metal conduc-
tors must be deposited on a dielectric substrate. 
The dielectric is usually made conductive first by 
sputtering a thin adhesion metal layer (e.g., Ti, Cr) 
and then a conductive seed layer (e.g., Au, Pt, Cu, 
Ni, and NiFe). The thickness of the thin refractory 
metal adhesion layer may be as small as 50–100 Å, 
whereas the thickness of the conducting seed layer 
can range from 150–300 Å.61 The key requirement 
for the seed layer is that it is electrically continu-
ous and offers low sheet resistance. After forming a 
pattern in a spin-coated polymer by UV exposure, 
e-beam, or x-ray radiation and developing away the 
exposed resist, electrical contact is made to the seed 
layer, and electrodeposition in the resist mold is car-
ried out. The use of a solvent-containing develop-
ment agent ensures a substrate surface free of grease 
and ready for plating. The metal layer growing on 
the substrate fills the gaps in the resist configuration, 
thus forming a complementary metal structure. 
Pollutants may cause hydrogen bubbles to cling to 
the resist structures, resulting in pores in the metal 
deposit; thus, the bath must be kept clean, for exam-
ple, by circulating through a membrane filter with 
0.3-µm pore openings.56
FIGURE 8.37 Electroless micromachining: bevel plating. (a) Examples of bevel-plated nickel structures. (b) Method to 
make bevel-plated devices. (From van der Putten, A. M. T., and J. W. G. de Bakker. 1993. Anisotropic deposition of elec-
troless nickel-bevel plating. J Electrochem Soc 140:2229–35. With permission.57)

[Page 551]
Chemical, Photochemical, and Electrochemical Forming Techniques   551
Plating through-mask technology is successfully 
used in volume production of beam leads and bumps 
on IC wafers, fabrication of thin film magnetic heads, 
fabrication of PCBs, x-ray lithography mask grat-
ings, and diffraction gratings. Electrodeposition in 
general has been used extensively in the electronics 
industry in many stages of the manufacturing pro-
cess, from the device stage, chip carriers, and PCB to 
corrosion protection and electromagnetic shielding 
of the electronic enclosures (see Tables 8.5 and 8.6). 
Processes include electrodeposition and electroless 
deposition of copper, nickel, tin, tin-lead alloys, and 
precious metals such as gold, gold alloys, palladium, 
and palladium alloys, as well as NiFe, CoP, NiCoP, 
and other magnetic alloys.51
Whereas PCBs use electroless or electroplated Cu, 
contacts and connectors use electroplated Au and 
Au  alloys or alternatively low-cost precious metal 
substitutes such as Pd, PdNi, PdAg, NiP, NiAs, and 
NiB with a thin gold overcoat. Separable, low-force, 
low-voltage contact applications require a contact fin-
ish whose resistance is stable for the projected contact 
life and which has sufficient wear resistance to with-
stand the projected number of insertions. The surface 
of one of the two mating parts is usually pure soft 
gold, whereas the other is a hard gold alloy. In less-
critical applications, tin and tin-lead alloys are used 
as contact materials. Connecting chips with chip 
carriers or packages also often involves Au contacts. 
Gold does not adhere directly to silicon dioxide or 
silicon nitride, and Ti is typically used as an adhesion 
layer. Because Au and Ti form intermetallics, a Pt bar-
rier is usually deposited between  titanium and gold.
Copper Electroplating for Thin Film Read-Write 
Heads In one of many pioneering IBM MEMS 
efforts, Romankiw used plating through-mask 
technology to make thin film read-write heads as 
shown in Figure 8.39.62 The development of batch-
produced, thin film heads is an excellent example of 
how micromachining has been gainfully practiced 
in industry—with a definite, practical, well-specified 
application in mind and using the machining tools 
best suited for the problem.
Read-write heads, which initially were horseshoe 
magnets hand wound with insulated copper wire, are 
of utmost importance in magnetic storage. The fab-
rication of traditional ferrite heads reached its limit 
more than 20 years ago, and its further extension 
was hard to imagine. IBM’s objective was to build 
the next-generation read/write heads using batch 
fabrication and lithography techniques as much as 
possible. To develop a multiturn head as shown in 
Figure 8.39a, it was necessary to develop a technol-
ogy that would handle dimensions between those 
of PCBs and semiconductor devices. Plating of cop-
per conductors through thick resist masks (Figure 
FIGURE 8.38 The formation of a three-electrode system 
within a channel as shown by optical micrographs. Using a 
three-phase laminar flow system, two gold electrodes are 
formed by etching a previously deposited gold strip, and 
using a two-phase laminar flow system, a silver reference 
electrode is fabricated. (Courtesy of Dr. G. Whitesides, 
Harvard University.)

[Page 552]
552   Manufacturing Techniques for Microfabrication and Nanotechnology
8.39b) and of thin films of nickel-iron alloys of 80:20 
nominal composition (Permalloy) (Figure 8.39c) 
made these thin film heads possible. The copper 
coils in Figure 8.39b carry considerable current and 
have to be at least 2–3 µm thick and nearly square 
in cross-section. The more turns in a given length, 
the higher the writing field at the pole tip gap and 
the higher the read back signal. The head in Figure 
8.39c has eight turns; the 3380-K IBM head has 32 
turns (Figure 8.39a). The Permalloy plating in the 
Photo resist mask
on copper seed layer
Electroplated copper coil
after resist removal
(b)
Coil
Coil
Disk
Troat height
Air bearing
Disk
Gap
Read/write thin ﬁlm head
Upper pole
Lower pole
Yoke
Yoke
length
Read/write gap
(a)
Back
closure
Insulation
Permalloy
A
A
Permalloy
Copper
winding
Si substrate
(c)
FIGURE 8.39 Thin film read-write head. (a) Schematic of a multiturn (32) thin film read-write head with inset of pole tip 
structure on the air-bearing surface. (b) Resist mold and electrodeposited copper coil after resist removal. (c) Schematic 
cross-section of an eight-turn thin film head. (Romankiw, L. T., I. M. Croll, and M. Hatzakis. 1970. Batch-fabricated thin-
film magnetic recording heads. IEEE Trans Magn 6:597–601.62)

[Page 553]
Chemical, Photochemical, and Electrochemical Forming Techniques   553
thin film head is particularly challenging. Because 
of the very high sensitivity of composition to agita-
tion of the plating solution, a plating cell had to be 
developed that assured uniform agitation over the 
entire part. This was achieved by a specially shaped 
paddle, which moves at a predetermined frequency 
with a precisely defined separation from the surface 
being plated. With the right choice of conditions, it 
was eventually possible to achieve both thickness 
and composition uniformity better than ±5%.63 As 
a dielectric, hard-baked AZ photoresist was used, 
greatly simplifying the fabrication process. As a sub-
strate, Si was used in the early days; today, Al2O3TiC 
is used.
Without these new micromachined thin film 
heads, the large increases in the areal densities* of 
magnetic media in the past few years would not have 
been possible. According to the data storage market 
research firm Peripheral Research Inc., market demand 
for thin film heads was projected to grow nearly 75% 
from 913 million units in 1998 to more than 1.5 bil-
lion units by 2001. This feat makes it probably the 
most successful micromachined device to date.
As the need for still more memory capacity 
increased, thin film inductive heads were replaced 
by newer technologies such as magnetoresistive 
(MR) heads (introduced in 1991 by IBM) and giant 
magnetoresistive (GMR) heads (introduced in 1997; 
see Volume III, Chapter 1). In MR heads, the read-
back function is now performed by an MR sensor. 
The inductive portion of the head is used only for 
the write portion of the data-recording operation.64 
* Areal density is used as a primary technology growth rate indica-
tor for the memory storage industry. Areal density is defined as the 
product of the linear bits per inch (BPI) measured along the length 
of the tracks around a disk, multiplied by the number of tracks per 
inch (TPI) measured radially on the disk. The results are expressed 
in units of Mbit per square inch (Mbit/in.2). Current high-end 2.5-in. 
drives record at areal densities of about 1.5 Gbit per square inch 
(Gbit/in.2). Prototype drives with densities as high as 10 Gbit/in.2 
have been constructed, allowing for capacities of more than 20 GB 
on a single 2.5-in. platter for notebook drives. Areal density (and, 
therefore, drive capacity) has been doubling approximately every 
2–3 years, and production disk drives are likely to reach areal densi-
ties of 10 Gbit/in.2 before the end of 2001. A drive built with this 
technology will be capable of storing more than 10 GB of data on a 
single 2.5-in. platter, allowing 20- or 30-GB drives to be constructed 
that fit in the palm of your hand. The primary challenge in achieving 
higher densities is manufacturing drive heads and disks to operate at 
closer tolerances, which clearly is an area in which MEMS could have 
an impact.
In Volume III, Chapter 10, we learn that it is pro-
jected that read-write heads still will represent 
around 51% of the total MEMS market in 2009. 
Whereas traditional application of read-write heads 
in PCs will grow only moderately, the read-write 
head market is experiencing a renaissance in con-
sumer electronics as hard disks are entering music 
players (e.g., in every iPod), smart phones (Samsung 
introduced the first cell phone with HDD in 2004), 
as well as digital video cameras, set top players, and 
DVD recorders. Of course, even further down the 
road we can envision all HDDs may be replaced by 
flash memory that can support today already up to 
8-GB disk space, which is 5600 times more than a 
1.44-MB floppy disk (see Volume III, Chapter 10)!
Copper Electroplating in Printed Circuit Boards 
A PCB is made of layers, typically 2–10, that inter-
connect components via copper pathways. The main 
PCB in a system is called a system board or mother-
board, whereas smaller ones that plug into the slots 
in the main board are called boards or cards. A typi-
cal multilayer PCB (which constitutes most of the 
PCBs used to implement complex circuitry) consists 
of a sandwich of conducting and insulating layers. 
Today’s PCBs may consist of as many as five to six 
layers of metals and dielectrics. In Figure 8.40, a typi-
cal six-layer PCB is illustrated. By having the signals 
running on the inside of the board, more compo-
nents can be more tightly integrated on the board 
to give a more compact design. PCB fabrication uses 
either an all electroless copper process or a combi-
nation of electroless and electroplating processes. 
The continuing effort to make active devices smaller 
and faster, to minimize the length of connecting 
wire, and to make them narrower and thicker (with 
smaller spaces between) necessitates more layers 
per board and smaller diameter holes with a larger 
ratio of hole length to diameter. A hole length-to-
diameter ratio of 10:1 is routine and 20:1 is feasible. 
Without electrochemical copper plating technology, 
such a degree of integration would not have been 
possible.
Single and Dual Damascene Processes Copper 
wiring on IC chips was introduced by IBM in 
September 1997 with the “damascene process.”65 

[Page 554]
554   Manufacturing Techniques for Microfabrication and Nanotechnology
The expertise with copper plating at IBM dates back 
to the late 1960s at Watson, when Romankiw suc-
ceeded in electroplating narrow wires of copper 
onto thin film read-write heads for memory, using 
a masking method that deposited the copper only 
in circuit patterns where it was needed (see above). 
Copper wires conduct electricity with about 40% less 
resistance than traditional aluminum wires, leading 
to faster microprocessors. Copper wires are also less 
prone to electromigration that ultimately induces 
wiring failure. Called damascene in reference to the 
metallurgists in Damascus who produced the finest 
polished swords in medieval times, the technique 
was initially used to form “vias” linking separate 
layers of wiring in chips. In the original damascene 
patterning, the pattern of vias was first formed by 
etching a silicon dioxide or other insulator layer. The 
metal was deposited second, and the excess metal 
was removed by polishing. Electrodeposition was 
selected as the metal deposition method of choice 
despite the fact that some people thought the cop-
per patterns would be filled with bubbles, or that 
the process was too “dirty.” It turned out to have 
a faster rate of deposition, and the evenness of the 
copper film was better than in the case of electro-
less deposition. Also, copper CVD, an early favorite 
option, ran into other severe problems. To polish the 
copper at an acceptable rate while controlling corro-
sion, erosion, and other defects in the patterns, IBM 
pioneered a special chemical-mechanical process 
(CMP) that proved critical to the copper technology. 
The latter process is detailed in Chapter 1. The dam-
ascene process can also be applied to other good via 
and interconnect materials such as Al.
In Figure 8.41 we compare through-mask copper 
plating with the damascene process. Through-mask 
plating (Figure 8.41a) uses a masking material on 
top of the seed layer. Electroplating occurs only on 
those areas of the seed layer that are not covered by 
the mask. The masking material and the surround-
ing seed layer are subsequently removed. Dama -
scene plating (Figure 8.41b), in contrast, involves 
deposition of the seed layer over a patterned mate-
rial, which, in the case of interconnect structures, 
is the insulator, a functional part of the device that 
remains in place. The plated metal covers the entire 
surface, and excess metal must be removed by CMP.
Damascene electroplating it turned out is ide-
ally suited for the fabrication of complex intercon-
nect structures because it enables inlaying of metal 
in via holes and overlying lines at the same time 
in a process called dual damascene, as illustrated in 
Figure 8.42. In a dual-damascene structure as shown 
here, only a single metal deposition step is used to 
simultaneously form the main metal lines and the 
metal in the vias. That is, both trenches and vias 
are formed in a single dielectric layer. The vias and 
trenches are defined using two lithography steps. 
Trenches are typically etched to a depth of 4000–
5000 Å, and the vias are typically 5000–7000 Å 
deep. After the via and trench recesses are etched, 
the via is filled in the same metal-deposition step 
that fills the trench. After filling, the excess metal 
that is deposited outside the trench is removed by 
a CMP process, and a planar structure with metal 
inlays is achieved. The process starts with deposit-
ing a thin layer (~250 Å) of silicon nitride (Si3N4) 
on the silicon surface and between layers of a low 
Top layer
Core
Core
Core
Prepreg
Prepreg
Mid-layer 1
Mid-layer 2
Bottom layer
Internal plane 1 (GND)
Internal plane 2 (VCC)
FIGURE 8.40 A typical six-layer printed circuit board. VCC stands for the positive supply voltage applied to the collectors 
of a transistor circuit. A “prepreg” is an epoxy-coated glass fabric.

[Page 555]
Chemical, Photochemical, and Electrochemical Forming Techniques   555
Masking
material
Seed layer
Seed layer
Substrate
Substrate
Plated copper
Plated copper
(a) Plated copper
(b) Copper damascene process
FIGURE 8.41 (a) Standard copper plating: seed layer deposited, mask layer deposited and patterned, copper plated up, 
mask layer removed, and seed layer etched away. (b) Damascene process used to obtain highly planar surfaces: dielectric 
layer (insulator) deposited and patterned, seed layer deposited, copper plated, and surface polished with CMP.
Etch stop
(SiN)
Low k
dieletric
Si
Via
(a)
(b)
Plated Cu
via and pad
(e)
Seed layer
Barrier
(d)
(c)
Contact pad
via
FIGURE 8.42 Dual-damascene process: process steps for a via and a line. (a) Insulator, low k dielectric deposition. (b) Via 
definition. (c) Line/contact pad definition. (d) Barrier and seed layer deposition. (e) Plating and CMP.

[Page 556]
556   Manufacturing Techniques for Microfabrication and Nanotechnology
k dielectric, using CVD. The Si3N4 serves as an etch 
stop layer during via and trench formation. To over-
come copper’s tendency to diffuse in silicon, a metal 
diffusion barrier (e.g., Ta or TaN), preventing atoms 
from migrating out of a copper wire into surround-
ing chip material, is deposited next. Then follows a 
thin layer of copper deposited via CVD as a precur-
sor to the subsequent electrodeposition of copper 
in both vias and trenches. The term “dual” refers 
to the formation of second channels, vias, within 
trenches. Further, it is compatible with the require-
ment for a barrier layer between the seed layer and 
the insulator.
As in conventional patterning, the damascene pro-
cess is repeated many times to form the alternating 
layers of wires and vias that form the complete wir-
ing system of a silicon chip. In Figure 8.43, an exam-
ple copper dual-damascene structure is shown.
Anodization Anodization is an oxidation pro-
cess performed in an electrolytic cell. The material 
to be anodized becomes the anode (+), whereas 
a noble metal is the cathode (–). Depending on 
the solubility of the anodic reaction products, 
an insoluble layer (e.g., an oxide, perhaps TiO2) 
results, or in the case of a soluble reaction prod-
uct, the electrode etches. The process can be either 
global or local through a masked area. If the pri-
mary oxidizing agent is water, the resulting oxides 
generally are porous, whereas organic electrolytes 
may lead to very dense oxides, providing excellent 
passivation.66 Good oxides have been produced 
this way on W, Al, and Ta. In Volume I, Chapter 
4, in the section on thermal oxidation, we learned 
that anodic oxidation of Si has not led to a com-
mercially acceptable process, mainly because the 
interface state density at the SiO2/Si interface is 
prohibitively high for IC applications. As a sacri-
ficial layer, anodic SiO2 plays a role in microma-
chining and leads to uniquely structured films that 
cannot be obtained by chemical means. For exam-
ple, anodization of Si in a highly concentrated HF 
solution (excellent etchant for the anodic oxidation 
product SiO2) leads to porous Si and very high-as-
pect-ratio pores, with diameters ranging from 20 Å 
to several micrometers. The growth rate and degree 
of porosity of the Si can be controlled by the cur-
rent density (see Chapter 4). Similarly porous alu-
minum oxide films can be prepared by anodization 
of aluminum foils.67
Through an appropriate choice of electrolyte, films 
other than oxides can be produced by anodization. 
For example, sulfide and selenide layers can be pro-
duced by anodization of Cd and Zn electrodes, and 
polymerization of redox polymers can be induced 
from solutions containing the monomers.
Conclusions on Electroless and Electroplating through 
Polymer Masks Electrochemistry through polymer 
masks represents one of the most powerful tech-
niques available for formation of very high-density 
patterns and circuits with extremely large height-to-
width ratios. Most other methods, such as chemi-
cal isotropic etching, sputter etching, ion milling, 
and reactive ion etching, cannot be used to produce 
metal patterns with better than 1:1 height-to-width 
aspect ratios. To understand this contrasting behav-
ior, we must look into the fundamental nature of 
the different approaches. In nonelectrochemical 
technologies, a polymeric or inorganic mask is 
used to cover the existing metal, whereas either a 
chemical solution or an active gas phase removes 
the metal from the open areas. Hence the limitation 
in the height-to-width aspect ratio, the maximum 
circuit density, and the fidelity of reproduction of 
the features are caused by shadowing, which is the 
mechanism by which the patterning takes place. 
In contrast, with electrochemical techniques, one 
FIGURE 8.43 Dual damascene copper. Note planarity of 
structure. (Courtesy of Motorola Inc.)

[Page 557]
Chemical, Photochemical, and Electrochemical Forming Techniques   557
obtains the exact replication of the recesses in the 
mask.52 Thus, electrodeposition reproduces the fin-
est features of the mask with the greatest fidelity. 
This is not surprising, considering that, in plating, 
metal ions discharge from solution present inside 
the mold. In so doing, the metal displaces the solu-
tion from the mold atom by atom, conforming to 
the smallest features that exist in the mold.51 A com-
parison of conventional subtractive etching with 
electrochemical additive processes was presented as 
early as 1973 by Romankiw et al.61 For the fabrica-
tion of highly miniaturized magnetic bubble mem-
ory devices, this IBM group showed clearly that the 
additive plating process is superior to dry etching-
based techniques.
Figure 8.44 features a list of choices for material 
deposition using electrochemical and electroless 
techniques.68 The first metal LIGA structures (see 
Chapter 10) con sisted of nickel, copper, or gold 
electrodeposited from suitable electrolytes.69 Nickel-
cobalt and nickel-iron alloys were also experimented 
with. A nickel-cobalt electrolyte for deposition 
of the correspond ing alloys has been developed 
especially for the generation of microstructures with 
increased hardness (400 Vickers at 30% cobalt) and 
elastic limit.70 The nickel-iron alloys permit tuning 
of magnetic and thermal properties of the crafted 
structures.70,71 From Figure  8.44 it is obvious that 
many more materials could be  combined with 
through-mask metal deposition.
Instant Masking in Electrochemical Fabrication 
In stant masking is a selective electroplating tech-
nique similar in some ways to through-mask plat-
ing. However, through-mask plating involves up 
to 10 separate steps, multiple pieces of equipment, 
multiple liquids, and is time consuming and dif-
ficult to automate. Obviously it is not a technique 
that is very suitable for automatically building com-
plex 3D microdevices consisting of hundreds of 
layers or more. On the other hand, instant mask-
ing operates much more like printing, in which 
prefabricated plates transfer ink onto a substrate. In 
instant masking, instead of inks, one deposits mate-
rials electrochemically.
Instant masking is the enabling technology of 
electrochemical fabrication (EFAB), a solid, free-
form fabrication technology that creates complex, 
miniature 3D metal structures impossible or 
impractical to manufacture using other MEMS 
technologies, such as electrical discharge ma -
chining (EDM), laser machining, or silicon micro-
machining.72 The automated EFAB process creates 
metal structures by electroplating multiple, inde-
pendently patterned layers. The process is similar 
in concept to rapid prototyping (RP) techniques, 
such as stereolithography (SL), in that multiple 
patterned layers are stacked to build structures. 
However, unlike stereolithography, EFAB is a batch 
process suitable for volume production of fully 
functional devices, not just models and prototypes. 
Metal deposition
With current
Pulse
Aqueous
Organic
Aqueous
DC
Catalytic
Exchange
Electroless
Electro-
phoretic
Au, Cu, Cr
special
Ni-Fe
alloys
Anodic
oxidation of
Al, Ti
Anodic
oxidation of
Al, Ti
Al
Si
Ta
Ti
Ni, Cu, Au
Zn, Ag, Fe
Cu- alloys
Ni- alloys
Ni- P
Ni- B
Cu
Ni- PTFE
Nl- TiN
Ni-
diamond
Au
Au
Ni
Ni
Cu
Zn
Ceramics
Polymers
with
intrinsic
conductivity
