Repository: Alvintxh/nanofab-web

# Extracted Book Sources

All 11 textbooks extracted 2026-04-05 using PyMuPDF (extract_pdf.py).

## Extraction Summary

| Book Key | File | Pages | Words | Page Numbering |
|----------|------|-------|-------|----------------|
| cui_2025 | Zheng Cui - Nanofabrication (4th ed) | 419 | ~158K | PDF labels (C1, i-xi, 1-407) |
| campbell_2008 | Campbell - Fabrication Engineering (3e) | 825 | ~369K | offset=18 (front-1..18, then 1-807) |
| teresa_2020 | De Teresa - Nanofabrication (full) | 451 | ~183K | offset=0 (sequential PDF pages) |
| madou_vol1_2011 | Madou - Fundamentals of Microfab Vol.1 | 646 | ~366K | PDF labels |

File: sources/sources_processed/books/madou_vol3_2011/madou_vol3_2011_full.txt (part 49 of 57)
# madou_vol3_2011
is everything”). A survey suggests that 65% 
of MEMS gurus entered the field because the 
technology itself seemed compelling (“tech-
nology push”). So, obviously, there was a lack 
of technology/application matching. Micro-
machinists initially were too far removed from 
a detailed understanding of the applications. 
They were not alert enough to market demands 
and pushed micromachining technologies 
they controlled rather than solving industrial 
problems with the most suitable microma-
chining technology. In reality a MEMS solution 
based on a more mature precision engineering 
technology is as good a solution as one based 
on, say, surface micromachining.
Lessons Learned
One important MEMS market lesson from the 
last decade is that only MEMS applications geared 
toward mass consumption applications are succeed-
ing commercially. As an important consequence, 
silicon-based MEMS devices (e.g., TI’s DMDs, ADI’s 
surface-micromachined accelerometers, and all types 
of RF-MEMS) must be compatible with existing IC 
lines to reduce costs. The consumer market should 
be a strong driving force for the MEMS industry to 
develop more integrated devices and is pushing the 
MEMS industry to 8-inch wafer size manufacturing. 
The need to adhere closer to IC manufacturing rules 
has become even more urgent, as few U.S. MEMS 
foundries have survived. As we saw above, the emer-
gence of mass consumer MEMS applications has 
made MEMS very hot again, and the companies and 
MEMS foundries that did survive the MOEMS bubble 
can expect to thrive if they can scale up to compete 
with traditional IC fabs fast enough. In the author’s 
own experience, MEMS foundries are hard to make 
profitable in the United States, as they need to keep 
on accepting a wide variety of jobs to keep the expen-
sive clean-room operation going. In the process, 
they do not stay long enough on the learning curve 
of one new product to become world leaders for that 
particular product. Consequently, these laboratories 
are moving more and more to Asia, where large com-
panies seem to have more patience in keeping the 
doors open till the MEMS foundry turns profitable. 

[Page 538]
538   From MEMS to Bio-NEMS: Manufacturing Techniques and Applications
Olympus, in Japan, for example, runs the largest 
MEMS foundry in the world.3 Similarly Bosch, in 
Germany, opened a MEMS foundry in 2005 (Bosch 
Sensortec). More traditional IC foundries have bet-
ter survival chances  in the United States, but it is 
worth pointing out that China will control 5% of 
the IC market by 2010 and the largest number of 
new 8-inch fabs are in Taiwan and Korea.3 Although 
Korea and Taiwan are leading in terms of added 
capacity in 2007, Japan still holds most of the world-
wide capacity, with about 24% followed by Taiwan, 
the Americas, and South Korea.
In case new non-IC materials and new processes 
need to be developed for a mass consumer MEMS 
product, as was the case for TI’s digital mirror device, 
long time commitments (5–10 years) and huge sums 
of money are required (even with initial government 
funding) to bring the product to market. Few com-
panies can afford such a large investment of time 
and money.
Definitions
Introduction
Micromachining marketing studies do not always 
clarify whether the quoted revenues apply to the 
micromachine alone or include the micromachine 
with some ancillary electronics and whether they 
comprise a higher-level subsystem or describe the 
whole system. Moreover, the precision machin-
ing technology employed often remains unspeci-
fied. A good market study should start from a clear 
definition of the products covered and should spec-
ify the manufacturing method.
MEMS
The terms micromachining, microfabrication, micro-
manufacturing, and MEMS describe the fabrication 
of devices with at least one of their dimensions in the 
micrometer range. The acronym MEMS originated 
in the United States4 (Figure 10.7) and originally applied 
exclusively to silicon-based mechanical applications. 
But just as the twentieth century eventually became 
the electronics century, the twenty-first century 
promises to become the age of biotechnology and 
information/communication technology. This shift 
has manifested itself so rapidly in miniaturization 
science that we now see bio-MEMS problems eagerly 
tackled by electrical and mechanical engineers. 
Twenty years ago, the MEMS field was dominated by 
mechanical applications; today, most new applica-
tions are either information/communication-related 
or chemical and biological in nature. As a conse-
quence, today MEMS refers to all subminiaturized 
systems, including silicon-based mechanical devices, 
chemical and biological sensors and actuators, and 
miniature nonsilicon structures (e.g., devices made 
from plastics or ceramics). The application of MEMS 
to medical and biotechnology problems is called bio-
MEMS (which includes microfluidic structures, drug 
delivery devices, immunosensors, and DNA arrays).
More specific terms, such as MOEMS (e.g., micro-
mirror arrays, fiber optic connectors), RF-MEMS (e.g. 
inductors, capacitors, antennas), commercial-off-
Micromachines
Used mainly in Japan. Background
in precision engineering
MST = micro system technology
Used mainly in Europe covers
both MEMS and micromachines
MEMS = micro
electro mechanical  
systems
Used
mainly in the
United States
(background
in IC technology)
FIGURE 10.7 Micromachining terms around the world.

[Page 539]
MEMS and NEMS Applications   539
the-shelf microelectromechanical systems (COTS-
MEMS), and high-aspect-ratio MEMS (HARMEMS) 
have also been introduced, and many more can be 
expected as many untenured professors want to have 
at least named something in the MEMS field.
Microsystems Technology
In Europe, the term microsystems technology (MST) 
is more prevalent than MEMS (Figure 10.7). One 
European definition of MST reads: “A microsys-
tem is an intelligent miniaturized system compris-
ing sensing, processing and/or actuating functions. 
Normally these would combine two or more of the 
following: electrical, mechanical, optical, chemical, 
biological, magnetic or other properties, integrated 
onto a single multichip hybrid.” Alternatively, “A 
microsystem or microinstrument integrates sensors, 
actuators, and electronic components on a small 
footprint, collects and interprets data, makes deci-
sions, and enforces actions upon its environment.”5
As microsystems are combinations of sensors, 
actuators, and processing units, they are very applica-
tion specific. They should be distinguished though 
from application-specific ICs (ASICs), which  can 
be grouped into a much more limited number of 
classes within which design and production follow 
well-defined and common steps.6
Micrototal Analysis Systems/Lab-on-a-Chip
Micrototal analysis (µ-TAS) constitutes MST with 
an analytical function. An alternative term often 
used is lab-on-a-chip (LOC). In most of the litera-
ture today, little distinction is made among MST, 
µ-TAS, and LOC. Examples of commercial products 
in this general category are Nanogen’s NanoChipTM 
molecular biology workstation (http://www.nanogen.
com) (see Volume II, Example 8.2), TI’s Spreeta and 
handheld  reader (http://www.sensata.com/sensors/
spreeta- analytical-sensor-highlights.htm) (see Figure 
10.47), Caliper’s microfluidic LabChip systems (http://
www.calipertech.com), RotaPrep’s sample prepa-
ration stage (Figure 10.51), and Agilent’s MicroGC 
(Figure 10.8). It is important to note that most µ-TAS 
today still involve sizable instruments. Only some 
of the components have been miniaturized. Micro-
systems of this type still carry a price tag similar to 
that of large instruments ($2,000 to $120,000). The 
miniaturized components enable some improved 
Rechargeable battery
pack. Lasts 8 hours for
one full day of portable
operation.
Rechargeable carrier gas
tank. Lasts 40 hours for
one full week of portable
operation.
Hand carry the brief-
case-sized P200 to
even the most remote
locations.
Sample inlet. Heat to 110°C
to analyze a wider range of
compounds, alleviate
sample carryover and pre-
vent water condensation.
Or add a second inlet
to take full advantage of
a second micro GC module.
Second micro GC
module. Added to
conﬁrm peak identiﬁcation,
increase analysis speed,
and/or analyze more compounds.
Rugged design. Critical
components are encapsulated
in shock-resistant insulation
to withstand the rigors of
ﬁeld use.
High-speed micro GC
modules. Te building
block of MTI’s high-speed
solution. Complete gas
analysis in 2 minutes or
less. Module includes
injector, detector, column
and column heater (30°C
to 180°C, isothermal).
Internal sample pump. Pulls
gas sample from tedlar bags,
syringes, gas cylinders and
sample vials (headspace), etc.
FIGURE 10.8 Agilent’s MicroGC (formerly MTI).

[Page 540]
540   From MEMS to Bio-NEMS: Manufacturing Techniques and Applications
functionality, but not yet a lower cost or a smaller, 
perhaps handheld, instrument. Some of the notable 
exceptions are the portable surface plasmon reso-
nance sensor (Spreeta) shown in Figure 10.47 (with 
an instrument of $250 and disposable component 
of $30) and Johnson & Johnson i-STAT handheld 
automated blood analyzer, shown in Figure 10.42. 
The same instrument shown in Figure 10.8, but in a 
handheld format, would command a price tag some-
where between that of large instruments ($2,000 to 
$120,000) and sensors ($0.50 to $100), i.e., $200 to 
$500. To develop more handheld analytical equip-
ment like the Spreeta is one of the µ-TAS challenges 
that lie ahead. Through the widening of MEMS 
applications, the word MEMS in the United States is 
more broadly interpreted now, and MST and MEMS 
have become more or less synonyms.
Micromechatronics
A mechatronics product is defined as a smart device 
that involves mechanical and electrical principles 
in design and performs hybrid mechanical and 
electrical functions. In Japan, the focus has been 
on micromechatronics or micromachines, defined 
as follows: “Micromechatronics is the technology 
that involves the design and manufacture of 
mechatronics products with dimensions in the range 
of 1 µm to 1  mm  and are capable of performing 
complex microscopic tasks.”5 (For an example, see 
Figure 10.9.) In addition to the difference in sizes 
between mechatronics and micromechanotronics, 
major differences are in design methodologies, 
fabrication techniques, and packaging and testing. 
In micromechatronics, structural components are 
designed on the base of scaling laws and electromag-
netic actuators often are replaced by thermal, 
piezoelectric, and electrostatic microactuators. Com - 
ponents more often are fabricated by chemical-
physical processes than by machine tools. Assembly, 
packaging, and testing are also different from those 
in macroscale mechatronics. Whereas MEMS and 
MST definitions have grown closer together, this 
Japanese term retains its separate meaning.
Microsensors
A sensor element is a device that converts one form of 
energy into another (e.g., ZnO, a piezoelectric mate-
rial, which converts mechanical energy into elec-
tricity) and provides the user with a usable energy 
output in response to a specific measurable input. 
Measurands may belong to the radiation, thermal, 
electrical, chemical, mechanical, or magnetic field 
domains. The sensor element may be built from 
plastics, semiconductors, metals, ceramics, etc. To 
qualify as a microsensor, it must have at least one 
dimension in the micrometer range. Since the early 
1980s, the term sensor element often invoked the 
notion of a silicon-built device, but there are many 
non-silicon-based microsensors.
A sensor includes a sensor element or an array of 
sensor elements with physical packaging and exter-
nal electrical or optical connections. Synonyms for 
“sensor” are transducer and detector. A sensor system 
includes the sensor and its assorted signal processing 
hardware (analog or digital). Transducer sometimes 
refers to a sensor system, especially in the process 
control industry.
In the case of silicon-based sensors, some addi-
tional jargon has developed. A Si sensor element is 
called a sensor die, which refers to a micromachined 
Si chip. It typically sells for $0.10 to $2 as a com-
modity product, although the price tag can rise to 
$50 or more for a high-performance structure sold 
in smaller  quantities. A silicon sensor alludes to a 
first-level, packaged Si die or sensor element with or 
without basic electronic circuitry. An integrated  silicon 
sensor is a monolithic device comprising the sen-
sor and one or more electronic components, which 
amplify and condition (stan dardize) the sensor out-
put signal. The standardization of the sensor signal 
FIGURE 10.9 The world’s smallest and lightest micro-
 flying robot. Epson pioneered the micro-flying robot, 
based on micromechatronics technology—the world’s 
lightest and most advanced microrobot, which also fea-
tures Bluetooth wireless control and independent flight.

[Page 541]
MEMS and NEMS Applications   541
makes the device bus compatible, enabling efficient 
communication between the central processor and 
the sensor. Typical selling prices range from $2.50 
for quantities of a million units per year to over 
$100 for complex sensors in smaller unit quantities. 
At yet a higher level is a smart silicon  sensor, which is 
a packaged integrated sensor containing some part 
of the signal- processing unit to provide performance 
enhancement for the user. Signal processing might 
include autocalibration, interference reduction, 
compensation for parasitic effects, offset correction, 
and self-test. The various silicon-based parts defined 
above are represented schematically in Figure 10.10.
Microactuators
The definition of a sensor element as a device that 
converts energy from one form into another also 
applies to an actuator. In the case of an actuator, one 
is interested in the ensuing action, whereas in the 
case of a sensor, our interest is in the information 
garnered. In other words, if the intent is to measure 
a change, one will refer to a sensor; if the intent is 
change or action itself, one defines an actuator. The 
appropriate use of sensor or actuator is not based 
on the physics involved but on the intent of the 
application.7
Actuators are components that convert energy 
into an appropriate action, often dictated by a sen-
sor control unit. They facilitate a function such as 
opening a valve, positioning a mirror, moving a plug 
of liquid, etc. Microactuators are actuators with at 
least some dimension in the micrometer range. Since 
an actuator “acts,” some power is usually needed. 
Miniaturization of actuators is consequently less 
obvious than that of sensors, as power does not scale 
advantageously in the microdomain (power is pro-
portional to the volume, i.e., l3; see Chapter 8, this 
volume). To induce micron-scale motion, actuators 
do not need to be micron-scale themselves. Busch-
Vishniac suggests we call the latter microactuators 
in contrast with microfabricated actuators, which are 
micromachined actuators.8 
The selling price for Si-based actuators in large 
quantities may range from $5 to $200. A few Si 
 micromachined actuators have reached the com-
mercial 
market. 
Examples 
include 
Redwood 
Micro systems’ (company now defunct) thermopne-
umatic valve  (Figure 10.11a),9 TiNi’s shape mem-
ory alloy microvalve (http://www.sma-mems.com) 
(Figure  10.11b), and ADI’s  surface-micromachined 
accelerometer qualifies (Volume II, Figure 7.92). The 
latter involves a sensor/actuator combination with a 
self-test involving electrostatically actuated interdig-
itated polysilicon fingers (Volume II, Figure 7.93).
Microstructures or Microcomponents
A microstructure or microcomponent refers to a 
precision machined part that has at least one of its 
dimensions in the micrometer range but is not a sen-
sor, actuator, or microsystem. Rather, it concerns an 
item such as a microlens, micromirror, micronoz-
zle, microneedle, etc., that acquires a useful func-
tion only when combined with other components. 
Selling prices of such Si microstructures in large 
Si sensor die
Sensor
Sensor element
Sensor element
Sensor element
Si integrated sensor
Smart Si sensor
Input energy
form
Bus
Output
Data
conversion
Modulating
device
Calibration
device
Calibration energy form
Data
transmission
FIGURE 10.10 Definition of a silicon sensor die, a silicon sensor, a silicon integrated sensor, and a smart silicon sensor. 
(After National Research Council, 1995.)

[Page 542]
542   From MEMS to Bio-NEMS: Manufacturing Techniques and Applications
volumes may range from $0.25 to $100.10 The lat-
ter numbers are hard to confirm, since most micro-
structures are delivered to clients as part of large 
development contracts.
An example of a Si microstructure built by the 
author and his team is the scanning tunneling 
microscope (STM) cantilever with integrated sharp Si 
tip shown in Figure 10.12.11,12 The silicon tip is sharp-
ened by consecutive oxidation sharpening, a process 
developed by Ravi and Marcus11 (see also Volume 
I, Chapter 4, “Orientation and Dopant Dependence 
of Oxidation Kinetics”). While we delivered the first 
STM tips to a client company under a best effort-
type research and development contract, eventually, 
these components were sold at a fixed price. Since an 
STM tip determines the quality of an STM picture, 
this product is an example of how a small micro-
machined component might provide a competitive 
edge to an STM instrument (~$20K to $60K) manu-
facturer. In this case, it is important that the instru-
ment manufacturer controls the micromachining 
technology of the crucial microcomponent or,  better 
yet, has it in-house.
First-Level Packaged MEMS and 
Smallest Commercialized Units
Nexus, a consulting firm on MEMS, makes an impor-
tant distinction between the first-level packaged 
MEMS/MST and the smallest commercialized unit.1 
This is illustrated in the case of an ink-jet cartridge 
FIGURE 10.12 Example of microcomponent made with silicon micromachining: single-crystal scanning tunneling micro-
scope tip on single-crystal cantilever beam. (a) High-aspect-ratio silicon tip. Photograph taken from a 45° angle. (b) Tip is 
actually 40% taller than it appears. (From Ravi, T. S., and R. B. Marcus. 1991. Oxidation sharpening of silicon tips. J Vac Sci 
Technol B 9:2733–37; Editorial. 1991. Menlo Park, CA: TSDC [Teknekron]. With permission.)
(b)
Dimensions = 8 mm × 6 mm × 2 mm
Inlet
Inlet
Silicon cantilever
attached to membrane
(a)
Outlet
Outlet
Pyrex
Anodic bond
silicon
Fusion bond
silicon
Chermaz valve seat to provide
1 × 10–9  atm·cc/sec helium leak rate
Power oﬀ
Power on
FIGURE 10.11 Examples of commercially available actuators. (a) Thermopneumatic valves by Redwood Microsystems 
(Fluistor™). Normally closed shut-off microvalve featuring a liquid-filled cavity, which flexes a silicon diaphragm when 
heated, forcing the valve cover to lift off the valve seat. (After Zdeblick, M. J., R. Anderson, J. Jankowski, B. Kline-Schoder, L. 
Christel, R. Miles, and W. Weber. 1994. In Technical Digest: 1994 Solid State Sensor and Actuator Workshop, 251–55. Hilton 
Head Island, SC.) (b) TiNi Alloy Company’s shape memory alloy valve ($190/valve in small quantities). This is a normally closed 
microvalve. A current through the NiTi die lifts it from the orifice die. (Courtesy of Dr. D. Johnson, TiNi Alloy Company.) 

[Page 543]
MEMS and NEMS Applications   543
in Figure 10.13. One cannot buy ink-jet heads alone, 
and from the point of view of the market (products 
sold and bought), the smallest commercialized unit 
is the cartridge or printer head. The MEMS/MST in 
the cartridge/printer (~$1.7) is worth much less than 
the total value of the cartridge/printer (~$22.5).
This simple clarification is very relevant for Si 
 foundries interested in manufacturing the Si die only.
Overall Market for Micromachines
Introduction
Richard Feynman presented two lectures on micro-
machining: “There’s Plenty of Room at the Bottom,” 
at Caltech on December 16, 1959, and “Infinitesimal 
Machinery,” at the Jet Propulsion Labs on February 
23, 1983.13,14 In these now famous lectures, he spec-
ulated on the use of micromachining for some eso-
teric devices such as microfabricated light shutters, 
probing devices for electronic circuits, and adjust-
able masks, the first two of which have been real-
ized. He was also convinced of the future of truly 
three-dimensional circuitry in computers. In gen-
eral, he doubted the wide applicability of the tech-
nology, though. Feynman could not suggest many 
uses for micromachinery, but he was not worried. 
He said, “I’m fascinated but I don’t know why.”
In this section, we investigate applications and 
overall markets for MEMS and show that the field 
has matured, with MEMS products now entering 
consumer electronics so that the market is poised 
for a major take-off. We conclude with a very posi-
tive outlook for MEMS, with the understanding that 
micromachining be defined as broadly as we have 
in this book—beyond silicon-based technology and 
perhaps even beyond batch methods; that is, includ-
ing continuous manufacturing methods.
Overall MEMS Market Size
The numbers for the overall market size and mar-
ket projections for miniaturization technology pre-
sented here principally are culled from marketing 
studies and insights by Nexus (http://www.nexus-
mems.com), Yole Développement (http://www.yole.
fr), Bosch Sensortec (http://www.bosch-sensortec.
com), SEMI (http://www.semi.org), Frost & Sullivan 
(http://www.frost.com), Draper Labs (http://www.
draper.com), Wicht Technologie Consulting (WTC) 
(http://www.wtc-consult.de), Janusz Bryzek (janusz@
bryzek.com), and Roger Grace Associates (http://
www.rgrace.com).
According to the Nexus Market Analysis for MEMS 
and Microsystems III 2005–2009,1 the MEMS/MST 
market volume was worth $12 billion in 2004 and 
was expected to reach $25 billion in 2009. The growth 
was projected to be rapid, with a 16% compound 
annual growth rate (CAGR) in value in the period 
2004–2009 (Figure 10.14). We like to point out that 
the 1998 Nexus Task Force5 projected a MEMS/MST 
market for 2002 of $38 billion already. Obviously, 
a more detailed analysis about the real MEMS/MST 
contribution has made for a more careful forecast in 
this latest report. Considering the traditional Nexus 
definition used in earlier reports—the market for the 
smallest unit, incorporating MST component(s), that 
is commercially available—the market was expected 
to increase from $36 billion in 2004 to $52 billion 
in 2009 (Figure 10.14).
In 2005, according to Yole (http://www.yole.fr/), 
more than half of Si-based MEMS by value, which 
this consulting firm estimates at $2.6 billion, were 
produced in North America. Japan was the next 
largest MEMS producing region, accounting for one-
fifth of the total 2005 MEMS revenues ($1.1 billion). 
About 16% of MEMS sales, over $815 million, origi-
nated from European production. Singapore was 
also a significant manufacturing location for MEMS 
Inkjet
head
~$1.7
~$22.5
Ink, hull,
assembly
Value of 1st
level packaged
MEMS
Value of non
MEMS parts
Price of smallest unit commercialized
FIGURE 10.13 Example of an ink-jet printer head. First-
level packaged MEMS and smallest commercialized unit. 
(From Nexus. 2006. Nexus market analysis for MEMS and 
microsystems III, 2005–2009.)

[Page 544]
544   From MEMS to Bio-NEMS: Manufacturing Techniques and Applications
manufacturers (e.g., STMicroelectronics with ink-jet 
heads), with 11% of MEMS device revenues attrib-
uted to Singapore fabs. The MEMS industry is highly 
fragmented with a large number of device manu-
facturers worldwide in a wide variety of application 
fields. Many start-ups and small and medium-sized 
companies participate in the industry. In 2004, there 
were 230 manufacturers of MEMS products. Most of 
these were developing new products, some of which 
are just starting to significantly affect the market. The 
top thirty MEMS device manufacturers accounted for 
about 84% of MEMS device sales in 2005. No single 
device manufacturer has reached the billion-dollar 
sales mark as of yet: the average revenue for a top 
thirty manufacturer is about $147  million (http://
www.yole.fr/pagesAn/products/semi.asp).
In Table 10.2 we list 2005 MEMS sales of some 
important MEMS companies. The top three MEMS 
companies today are TI, Hewlett-Packard, and Bosch.
In Figure 10.15 we show the Nexus market 
breakout for sixteen types of first-level pack-
aged MEMS/MST (a seventeenth category, “other,” 
 in cludes microreactors, chip cooler, inclinometers, 
memories, fingerprints, liquid lenses, microspec-
trometer, wafer probes, micromirrors for optical 
processing,* micropumps, micromotors, and chemi-
cal analysis systems).1 According to this breakout, 
the MEMS/MST market in 2009 was still 70% made 
up of only three products: read-write (RW) heads, 
ink-jet heads, and microdisplays. RW heads still rep-
resented around 51% of the market in 2009: while 
traditional application of RW heads in PCs would 
grow only moderately, the RW market was experi-
encing a renaissance in consumer electronics, as hard 
discs were entering music players (e.g., in many iPod 
models) and smart phones [Samsung introduced 
the first cell phone with a hard disc drive (HDD) 
in 2004], as well as digital video cameras, set-top 
players, and DVD recorders. It is important to note 
that MEMS will lose a very important market when 
HDDs are replaced by solid state disc (SSD) memory 
(a flash drive), as both RW heads and accelerometers 
will fall away. There are a lot of arguments to suggest 
that SSDs will replace HDDs in many applications. 
The SSD market is growing fast, approximately dou-
bling in revenue every year for the foreseeable future. 
In the long term (5–10 years) the trusted HDD will 
eventually retire, to be replaced by the flash drive.
Ink-jet heads continued to be one of the most 
profitable markets for MEMS. MEMS microdisplays 
are the new MEMS blockbuster, and their revenues 
were expected to overtake ink-jet heads in 2009. TI 
was forging ahead with the digital light processing 
(DLP) chip for projectors and for front projection 
* In Figure 10.15, Nexus somehow has digital micromirrors catego-
rized under both other and microdisplays.
TABLE 10.2 Sales (in 2005) of Microelectromechanical 
System Products by Some of the Largest Players
Company
Sales ($, in Millions)
Texas Instruments
788
Hewlett-Packard
750
Bosch
325
Lexmark
230
ST Microelectronics
200
Seiko
199
Cannon
184
Freescale
182
Market of 1st level
packaged MEMS/MST
Market of smallest commercialized
units with MEMS/MST
$ 36 bn
$ 12 billions
$ 25 billions
$ 52 bn
+16% compound annual growth
2004
2009
FIGURE 10.14 Total market for microelectromechanical system/microsystems technology in 2004 and projections for 
2009. (From Nexus. 2006. Nexus market analysis for MEMS and microsystems III, 2005–2009.)

[Page 545]
MEMS and NEMS Applications   545
and rear projection TVs (home theater). Three other 
products that, according to Nexus, would make each 
over $1 billion in sales in 2009 are pressure sensors, 
RF MEMS, and inertial sensors.1 Other fast-growing 
markets were microphones and tire pressure moni-
tors, next to established pressure and motion sensors, 
which were increasingly being driven by consumer 
electronics.
The relative contributions to various application 
fields of these MEMS/MST for the years 2004 and 
2009 are illustrated with two pie charts in Figure 
10.16. The three dominant application fields were IT 
25
20
15
10
5
0
2004
2005
2006
2007
2008
2009
Others*
Micro energy sources
Inclinometer
Optical MEMS for telecom
Drug delivery systems
Mems ﬁngerprint sensors
Flow sensors
Microphones
Accelerometers
Gyroscopes
Microﬂuidics chips
Microdisplays
RW heads
Inkjet
Pressure sensors
RF mems
IR sensors
* Others: Microreaction, chip cooler, inclinometers, MEMS memories, MEMS
ﬁngerprints, liquid lenses, microspectrometer, wafer probes, micro-mirrors for
optical processing, micro-pumps, micromotors, chemical analysis systems
Billion $
FIGURE 10.15 Nexus market breakout for first-level packaged microelectromechanical system/microsystems technology 
devices.1
2004
2009
Industrial & process
control
Aerospace, defense
Homeland security
Aerospace, defense
Homeland security
Household
Household
Industrial & process
control
Telecom
Telecom
Medical &
life sciences
Medical &
life sciences
Automotive
Automotive
Consumer
electronics
Consumer
electronics
5%
2%
1%
1%
22%
6%
3%
4%
1%
1%
1% Others
11%
6%
5%
68%
IT peripherals
8%
IT peripherals
54%
(Total $12 billions)
(Total $25 billions)
FIGURE 10.16 The relative contributions to various application fields for microelectromechanical system/microsystems 
technology products for 2004 and projections for 2009. (From Nexus. 2006. Nexus market analysis for MEMS and micro-
systems III, 2005–2009.)

[Page 546]
546   From MEMS to Bio-NEMS: Manufacturing Techniques and Applications
peripherals, automotive, and consumer electronics. 
IT peripherals were expected to remain by far the 
first application field of MEMS and MST in 2009, 
mainly with RW heads and ink-jet heads. However, 
the share of IT peripherals was expected to decrease 
from 69% to 54%. The biggest predicted change was 
in the area of MEMS in consumer electronics (CE) 
that was predicted to grow from less than 2% of the 
MEMS/MST market in 2000 to 22% in 2009 (Figure 
10.17). Consumer electronics were expected to drive 
the MEMS market growth for the remainder of this 
decade. The three drivers for MEMS in consumer 
electronics were 1) large-screen  high-definition tele-
vision for everybody (rear projection and front pro-
jection home theater TVs), 2) more storage in digital 
equipment (with HDDs that enter digital video cam-
eras, music players, smart phones, set-top players, 
and DVD recorders), and 3) mobile handsets (with 
accelerometers today, and tomorrow gyros, micro-
displays, micro fuel cells, fingerprint sensors, zoom 
sensors, gas sensors, weather stations, projection 
displays, etc.).
Automotive applications were expected to remain 
a major MEMS field, with several killer application 
fields, such as airbags and tire pressure monitoring sys-
tem (TPMS). The numbers of MEMS for this application 
would still grow at a rapid pace; however, the growth 
in revenue was expected to be moderate due to a con-
tinuous pressure on prices (e.g., gyroscopes increasing 
15% per year in units but only 8% in revenue).
Yole analyzes the overall MEMS market structure 
a bit differently. It introduces a MEMS supply chain, 
as shown in Figure 10.18, and distinguishes among 
MEMS-based systems, MEMS alone, front-end 
equipment, and materials and chemicals.15 Also, the 
Yole MEMS numbers refer to Si technology only, so 
they do not include, for example, RW heads, which 
are not silicon-based.
According to Yole, the worldwide MEMS systems 
market reached $40 billion in 2006 and was expected 
2000 (*)
Consumer
2%
6%
22%
Consumer
Consumer
(% in market value of 1st level packaged MEMS/MST)
(*): extrapolated from NEXUS II
2004
2009
FIGURE 10.17 MEMS in consumer products will have gone from less than 2% of the MEMS/microsystems technology mar-
ket in 2000 to 22% in 2009. (From Nexus. 2006. Nexus market analysis for MEMS and microsystems III, 2005–2009.)
Materials &
chemicals
MEMS systems
Year 2006 
$ 40 B
$ 56 B
$ 72 B
Substrates
Mat & chem
MEMS systems
MEMS devices
MEMS devices
Equipment
Equipment
Materials &
chemicals
$ 10.8 B
$ 5.9 B
$ 8.4 B
$ 998 M
$ 646 M
$ 837 M
2009
2011
$ 292 M
$ 447 M
$ 556 M
$ 141 M
$ 200 M
$ 251 M
FIGURE 10.18 Yole’s microelectromechanical system (MEMS supply chain from 2006 to 2009 to 2011. (From Yole. 2007. 
Evolution of the MEMS markets and evolution of the MEMS foundry business. Transducers.)

[Page 547]
MEMS and NEMS Applications   547
to rise to $56 billion by 2009 and $72 billion by 
2011, for a compound annual growth rate (CAGR) 
of about 15% over the five-year period.15 Globally, 
the MEMS market was $5.9 billion in 2006 and 
was forecast to grow to $8.4 billion in 2009 and to 
$10.8 billion in 2011, with a 13% CAGR. The MEMS 
equipment market was $646 million worldwide in 
2006 and was expected to expand to $837 million 
in 2009 and to $998 million in 2011. The five-year 
CAGR forecast for MEMS equipment was 6%. MEMS 
materials can be divided into substrates and chemi-
cals and  other  materials. Together these markets 
totaled $433 million in 2006 and were forecast to be 
$807 million in 2011. MEMS materials are expected 
to grow at a five-year CAGR of 15% through 2011.15
The global MEMS market for ten different prod-
ucts and one category called emerging MEMS, over 
the period 2006–2011, according to Yole, is illus-
trated in Figure 10.19.15 These numbers are only 1/3 
of the Nexus numbers, mostly because Yole does 
not include RW heads (which are not based on Si 
technology; Yole’s market study is Si-centric) and 
because under its Emerging MEMS category, Yole is 
considering some other MEMS products than Nexus 
lists in its Others category.
Yole puts the ink-jet head market at $1.8 billion 
in 2006 and expects it to grow to $2 billion in 2011. 
Although digital imaging is a strong driver for this 
relatively mature market, Yole expects that the over-
all trend toward nondisposable ink-jet heads will 
dampen volume growth for this application.
As in the Nexus report, Yole sees a big change in 
the MEMS market today in that an important part is 
now driven by the growth of consumer electronics, 
which is new in MEMS industry. The period from 
2007 to 2011, Yole claims, will certainly see the dom-
inant growth of consumer applications compared 
with automotive, industrial, and/or medical busi-
ness. This move toward the consumer applications 
also is pushing the MEMS industry to 8-inch wafer 
size manufacturing, and this means more involve-
ment of IC foundries in MEMS business. This switch 
to 8-inch wafer has a lot to do with the increase of 
ink-jet head die size and the transition to 8-inch by 
TI for digital mirror production.
Fast-Changing MEMS Market Characteristics
The very large projected markets for MEMS in mar-
ket studies published before 2000 are realistic only 
if nonsilicon approaches are included (e.g., thin-
film RW heads) or a first-level system in which the 
MEMS technology is embedded is counted as well. 
After the 2001 optical and fluidic MEMS bubbles, 
major changes in the markets for mechanical and 
MOEMS devices (RW heads, ink-jet heads, pressure 
sensors, accelerometers, gyros, digital micromir-
ror arrays, microphones, etc.), are causing upward 
revisions of MEMS market projections again. These 
types of MEMS are now experiencing a growth spurt 
because of their incorporation in consumer prod-
ucts (cars, mobile phones, games, PCs, cameras, 
etc.). Mechanical and MOEMS largely are made 
12000
10000
8000
6000
Market in $M
4000
2000
0
2006
2007
2008
2009
2010
2011
Silicon microphones
Pressure sensors
Inkjet head
Emerging MEMS
Microﬂuidics
MEMS
displays
MOEMS
RF MEMS
-fuel cells
Gyroscopes
Accelerometers
 
FIGURE 10.19 Global microelectromechanical system market for 2006–2011, according to Yole.

[Page 548]
548   From MEMS to Bio-NEMS: Manufacturing Techniques and Applications
with IC-based techniques, and the cost of ICs can be 
lowered only when the quantity of parts numbers 
in the millions per year. Consequently for silicon-
based sensors to succeed on the same scale as ICs, 
the current manufacturing environment dictates 
that one must concentrate on mass consumption 
products such as cars, PCs, air conditioners, TVs, 
cell phones, vacuum cleaners, toys, printers, and 
dishwashers. This transition to consumer products 
has finally happened for optical and mechanical 
MEMS, and for these products the market dynamics 
have now become similar to those of the IC market. 
Consequently MEMS growth is expected to follow 
a hockey stick growth curve, with the total value of 
MEMS rising, according to one market report, to $40 
billion in 2015 and $200 billion in 2025 (Dr. Marinis 
from Draper Laboratory: http://www.sem.org/PDF/
s01p01.pdf). The problem now is more one of prof-
itability rather than the absence of real product 
opportunities, i.e., sensors will become smaller and 
smaller, more and more integrated and manufac-
tured on larger (8-inch) Si wafers. In a sense, one 
might say that the IC industry has swallowed the 
mechanical and MOEMS field. The more established 
MEMS such as accelerometers (ADI), ink-jet heads 
(TI), and RW heads (IBM, Hitachi) are exploited 
now mostly by large companies. The involvement of 
MEMS and IC foundries is on the rise as well, and 
the tremendous cost pressure is driving more and 
more MEMS manufacturing overseas.
However, one must still make a distinction 
between ICs and MEMS. There are about 50,000 
types of sensors to measure 100 different physical and 
chemical parameters,16 so often only 1,000 to 10,000 
are needed a year. We can conclude that fragmentation 
remains the outstanding characteris tic in the sensor 
market. This often excludes integrated semiconductor 
solutions, even  though they might be technically 
superior. Cost/perfor mance improvement does not 
always justify the application of IC technology, and 
hybrid approach es remain an important option 
especially in microinstrumentation and for chemical 
sensors. The dynamics of the market for MEMS-based 
microinstrumentation is, furthermore, different 
from that of ICs in that MEMS instrumentation 
can command considerably higher price tags (say, 
hundreds of dollars rather than $10 or less). In the 
latter case, smaller numbers of parts may be offset 
by a higher profit margin. The situation has been 
compared to that of application-specific integrated 
circuit (ASIC) manufacture, leading to the acronym 
ASIS (application-specific integrated system). Hybrid 
technology will be employed in this case not 
solely out of cost considerations but because one 
monolithic manufacturing technique is unlikely to 
deliver the bandwidth in feature sizes and material 
types necessary to cover the various needs common 
in small instrumentation.
The situation for disposable biosensors (e.g., glu-
cose sensors) applied to diagnostics is very differ-
ent again. In this nascent field one competes with 
industrial giants and with very efficient established 
manufacturing processes. In the bio-MEMS field, to 
succeed similarly to the mechanical and MOEMS 
TABLE 10.3 New MEMS Companies and Products
Company
Product
Where
Silmach
Silicon-based micromotors for the watch industry
France
Perpetuum
Energy harvesting systems using MEMS as building blocks
United Kingdom
Rhevision
Varioptic
Siimpel (United States)
Liquid lenses for consumer applications
United States
France
United States
Lilliputian Systems
MEMS-based micro-fuel cells
United States
Qualcomm
Liquavista
Innovative microdisplays
United States
Netherlands
SiTime
Discera
Silicon Clocks
VTI Technologies
MEMS-based oscillator
United States
United States
United States
Finland
Microvision
Philips
New optical microelectromechanical system applications
United States
Netherlands

[Page 549]
MEMS and NEMS Applications   549
area, one will need to develop mass manufacturing 
techniques based on very large batches or roll-to-roll 
manufacturing on paper on plastic substrates.
Most of the risk taking in innovative MEMS con-
cepts is still by U.S. entrepreneurs, although activity 
in Europe and Asia has picked up, as is clear from 
the list of new MEMS companies in Table 10.3. 
There remains about a three- to five-year delay in 
time between start-up activity in the United States 
and Europe on a specific subject (e.g., U.S.-based
