Repository: Alvintxh/nanofab-web

# Extracted Book Sources

All 11 textbooks extracted 2026-04-05 using PyMuPDF (extract_pdf.py).

## Extraction Summary

| Book Key | File | Pages | Words | Page Numbering |
|----------|------|-------|-------|----------------|
| cui_2025 | Zheng Cui - Nanofabrication (4th ed) | 419 | ~158K | PDF labels (C1, i-xi, 1-407) |
| campbell_2008 | Campbell - Fabrication Engineering (3e) | 825 | ~369K | offset=18 (front-1..18, then 1-807) |
| teresa_2020 | De Teresa - Nanofabrication (full) | 451 | ~183K | offset=0 (sequential PDF pages) |
| madou_vol1_2011 | Madou - Fundamentals of Microfab Vol.1 | 646 | ~366K | PDF labels |

File: sources/sources_processed/books/madou_vol3_2011/madou_vol3_2011_full.txt (part 50 of 57)
# madou_vol3_2011
Affymetrix, created in 1992, versus the European 
OMM in 1996). So far, even successful MEMS start-up 
companies remain two orders of magnitude smaller 
than companies in the mainstream IC market.
MEMS Market Segments
Introduction
We consider four MEMS market categories: MEMS 
in the automotive market; MEMS in medical and 
biotechnology markets (bio-MEMS); MEMS in indus -
trial automation, including environmental moni-
toring markets; and MEMS in IT peripherals and 
telecommunications markets.
MEMS in the Automotive Market
Introduction
Nexus did forecast the number of passenger vehi-
cles, sport-utility vehicles, and light trucks produced 
globally to reach an estimated 68 million per year 
by 2009 (add another 15 million for other vehicles, 
such as buses, trucks, the Popemobile (smile, please), 
etc.).1 In a complex electronic/electromechanical sys-
tem such as the modern car, the need for effective, 
accurate, reliable, and low-cost electronics and sen-
sors is pressing. While in 1980 electronics accounted 
for merely 2% of the total cost of a car, today it has 
reached almost 20%, and it was estimated that by 
2010, electronics and software would account for 
up to 40% of the value of a car (see Figure 10.20). 
MEMS are making for a larger and larger contribu-
tion to this electronic content.
New vehicles feature increasingly sophisticated 
engine management and safety systems, while a 
larger number of sensor systems are making their 
way into lower-priced cars, fueling the overall growth 
of MEMS in the automotive sensor market. Today, 
typical mid-sized vehicles contain more than 50 
sensors and luxury-class cars more than 100. About 
one-third of these sensors are MEMS-based, includ-
ing frontal impact airbags, tire pressure monitoring 
systems (TPMS), and engine monitors to improve 
fuel efficiency and lower toxic emissions. This trend 
will continue as governmental regulations and the 
needs of the consumer drive auto manufacturers 
to provide improved safety, quality, and comfort in 
vehicles. The total market for silicon-based MEMS 
in safety systems, vehicle navigation, engine man-
agement, and cabin comfort, according to a Nexus 
market report, was $1.29 billion in 2004, and was 
expected to grow at 9% CAGR to reach nearly $2 bil-
lion in 2009, as illustrated in Figure 10.21.1 Between 
2000 and 2004, the largest growth in MEMS appli-
cations occurred in the automotive market, with 
applications expanding to the point that a typi-
cal automobile contains twenty-five silicon MEMS 
devices. Pressure, acceleration, and gyros dominate 
the present Si MEMS automotive market. The tech-
nologies involved are mostly Si bulk micromachin-
ing and polysilicon surface micromachining.
Even though the quantity of MEMS devices sold 
into the automotive market is expected to continue 
climbing steadily, the automotive percentage of the 
total MEMS market is actually expected to decline, 
as the consumer electronics category expands.
When considering all automotive sensors (not 
only MEMS), the worldwide market was more than 
$10 billion in 2005, and it was expected to continue 
to increase at an average annual growth rate of 6% to 
$14.2 billion in 2010. From automotive sensors, speed 
and position (38%) and oxygen (20%) sensors would 
30%
20%
10%
1980
Semiconductor content in cars
(% of end product value)
1990
2000
2010
Nano
Micro
2020
FIGURE 10.20 Semiconductors underpin all business sec-
tors. It was estimated that by 2010, electronics and soft-
ware would account for up to 40% of the value of a car.

[Page 550]
550   From MEMS to Bio-NEMS: Manufacturing Techniques and Applications
remain the largest market segment, rising from $6.2 
billion in 2005 to $8.6 billion in 2010 (58%) [Auto-
motive Sensors, November 2005 (http://www.the-
infoshop.com/study/bc34281-automotive-sensors. 
html), and Automotive Sensors Market Emerg-
ing & Current Sensors Update Now and Future, 
September 2005 (http://www.researchandmarkets.
com/reportinfo.asp?report_id=307920)].
A most important automotive chemical sensor is 
the so-called lambda probe, a solid state oxygen sen-
sor (all new European cars are fitted with a mini-
mum of two lambda sensors). The lambda probe 
involves traditional ceramics manufacturing, but 
planar, micromachined oxygen sensors are gaining 
ground (see Volume II, Figure 9.24).
Many other opportunities for micromachining in 
automotive sensing exist; a list of sensor needs (met 
and unmet) in the automotive and transportation 
industry in general is presented in Table 10.4. There 
is a continuing migration in the automotive indus-
try from larger electromechanical automotive com-
ponents to MEMS. In Table 10.5 we summarize this 
trend. The newest automotive applications for MEMS 
include better exhaust monitoring devices, wireless 
sensors for engine management systems, and energy 
scavengers that harness the energy generated from 
rotational or vibratory movements within the vehi-
cle as a future power source for TPMS.
Figure 10.22 shows where some of these sensors 
are positioned in a car. Component cost is a signifi-
cant factor in the selection criteria of automotive sys-
tems designers. Getting your MEMS sensor into a car 
might take anywhere from seven to ten years. The 
cost of a MEMS device itself constitutes one-third or 
less of the total delivered component cost (often $10 
or less!). Over 50% of the cost of a typical sensor 
is in calibration and testing, highlighting the need 
for innovation. Therefore, a significant challenge to 
achieve highly efficient design for manufacturability 
and testing is imposed on all suppliers who wish to 
be successful in the automotive sector. As a conse-
quence, the use of IC-compatible process lines for 
MEMS production is growing. There clearly are impor-
tant benefits in using CMOS or BiCMOS-compatible 
manufacturing lines to target high- volume MEMS 
markets, such as the automotive market, and toward 
adoption of more integrated solutions.
Pressure
Introduction and Market Perspectives
Pressure measurements are absolute, relative, or 
differential. For most pressure sensors, the com-
mon design element is made from a thin, flexible 
diaphragm that deforms elastically in response to 
an applied force. Diaphragm thicknesses in these 
sensors typically range from 20 µm to several mil-
limeters and employ steel, ceramic, or silicon. The 
ceramic capacitive pressure sensor has a diaphragm 
cut from relatively thick “cast” sheets of ceramic (e.g., 
from Kavlico). According to an analysis by Frost & 
Sullivan (http://www.sensors.frost.com), pressure 
sensors represent one of the most broad, mature, 
but very fragmented sensor markets (similar to tem-
perature sensors). In the study “Pressure Sensors 
and Transmitters Market,” the company reveals that 
the market for all pressure sensors earned revenue 
of $4 billion in 2004 and projects that this market 
Gyro 27%
Accelerometer
21%
Flow 14%
Pressure
32%
Inclinometer
    6%
2004:$1.29 Billion
Gyro 26%
Accelerometer
15%
Flow 15%
Pressure
35%
IR Sensor
2%
Others 3%
Inclinometer
    6%
2009:$1.97 Billion
FIGURE 10.21 Various silicon microelectromechanical system sensors in passenger vehicles. (From Nexus. 2006. Nexus 
market analysis for MEMS and microsystems III, 2005–2009.)

[Page 551]
MEMS and NEMS Applications   551
will reach $5.6 billion in 2011. The major industry 
sectors for pressure sensors are automotive, medi-
cal, industrial and process control, aerospace, and 
military. Household items and consumer products 
represent upcoming market opportunities.
According to Nexus, narrowing the survey down 
to silicon-MEMS pressure sensors, sales for first level 
packaged devices in 2004 were $1.084 billion, and 
they were expected to grow at a 7% CAGR, result-
ing in a $1.696 billion market in 2009.1 Narrowing 
the scope of the survey even further, the automo-
tive Si pressure sensor market was $408 million 
in 2004, and revenues for 2009 were expected to 
amount to $677 million (a 10% growth rate). Silicon 
TABLE 10.4 Examples of Sensors and Other Micromachined Components in Use or Needed in Transportation 
Context
Micromachine
Application
Status
Accelerometers
Airbag release, vehicle dynamics control, antilock braking 
systems, antitheft systems, active suspension control, 
headlight leveling
Micromachined products are 
on the market replacing the 
old “ball and tube” approach
Air flow sensor
Air/fuel ratio control
On the market but expensive 
Alcohol sensor
Detection of alcohol level in blood
No reliable products available
Angle and position sensor
Throttle valve angle, pedal angle or position, and 
steering angle
All are available
Angular rate sensor
Vehicle dynamics control, navigation, and rollover 
systems
Available
Azide sensor
Airbag propellant
Does not exist
Battery sensor charge/
density
Charge/density of electrolyte
Research 
Contraband detector
Customs
No good solutions
Driver identification
Theft prevention
Some solutions available
Head-up display
Information on window
Not affordable yet
Humidity sensor
Cabin climate
Unsatisfying products available
Level sensor
Oil and gas level
Available
Light sensor
Turn on the lights 
Available
Micronozzle system
Fuel injection
Available
NOX sensor
Pollution control
Not available
Oil quality monitor
Engine protection
Not available
Oxygen sensor
(two are required in all new 
cars in Europe)
Air/gas ratio
Available, but new technology 
is needed for more 
demanding applications
Pressure sensors
Air intake control (manifold absolute pressure), 
turbocharger pressure, oil pressure, atmospheric 
pressure, fuel-tank pressure, brake pressure, climate 
control, fuel pressure, tire pressure (by September 2007, 
100% of the vehicles sold on the United States markets 
were required to have a tire pressure monitoring system)
Micromachined sensors exist 
and are on the market and 
replacing LVDT technology
Parking sensors
Collision avoidance
Acoustic technology available
Rain sensors
Automatic
Technology available
Road/bridge condition sensors
Preventive road maintenance
Not available
Road sensors
Roughness, ice, rain
Not available at cost
Rotational speed and phase 
sensors
Wheel speed for antilock braking system, engine speed, 
camshaft, and crankshaft phase for motor control, gear 
shaft speed for transmission control
Available
Smart windows
Defog, clear view
Not available at low cost
Solid state cameras
Looking behind truck or car
Available
Spill detector
Clearing of truck accidents
No good solutions available
Temperature sensors
Inside and outside vehicle
Available
Torque sensors
Work
Under development

[Page 552]
552   From MEMS to Bio-NEMS: Manufacturing Techniques and Applications
MEMS costs for pressure sensors have come down 
from $1000 in the 1960s to $10 in the mid-1980s 
and, in some cases, less than $0.50 today (varies 
with application-mostly determined by the required 
packaging and testing). Pressure sensor applications 
in the automotive industry are listed in Table 10.4 
as manifold absolute pressure (MAP), turbocharger 
pressure, oil pressure, barometric air pressure (BAP) 
sensor, fuel-tank vapor pressure, brake pressure, cli-
mate control, and tire pressure. According to the pie 
TABLE 10.5 Migration Status of Automotive Sensors from Large Electromechanical to MEMS
Application
Previous Approach
MEMS Approach
Status
Coolant pressure
Ceramic capacitive
Bonded silicon strain gage
Available (e.g., Keller, SSI Technologies, 
Fasco)
Exhaust gas recircu-
lation pressure
Ceramic capacitive
Bulk-micromachined silicon
Available (e.g., Ford, Chrysler)
MAP
LVDT
Bulk-micromachined silicon
Mature (e.g., Delco, Nippondenso, Bosch) 
and more and more replaced by MAF
Airbag 
accelerometer
Breed “ball and tube”
TRW Teknar “rollamite”
Surface and bulk-
micromachined silicon
Mature (Analog Devices, Motorola, 
SensoNor, Delco, and Nippondenso)
Rate sensor
Piezoelectric
Surface and bulk-
micromachined silicon
Available (Daimler Benz, Delco, Bosch)
MAF sensor
Hot wire anemometer
Surface-micromachined silicon
Available (Bosch)
Tire pressure
Not applicable
Bulk-micromachined silicon
Available (Sensonor, Motorola, TRW 
NovaSensor)
Oxygen sensor
Ceramic casting of YSZ
Green tape laminated planar 
zirconia sensors
Available but expensive (e.g., NGK’s 
UEGO sensor)
Source: Expanded and updated from http://www.rgrace.com/Papers/auto2.htm.
Drive train
Torque sensor
Engine timing
Position sensor
Antilock brakes
Accelerometer
position sensor
Engine management
system (EMS)
Mass air ﬂow sensor
Temperature sensors
Position sensors 
Automatic headlight
control
Sun/light sensor
Air bag system
Accelerometer
Seat control
Temperature sensor
Load/force sensor
Emissions control
Oxygen sensor
Transmission
Position sensor
Air conditioning
Temperature
Humidity
Sun/light
Active suspension
Accelerometer
Position/speed
Pressure sensor
Load/force sensor
FIGURE 10.22 Automotive sensors.

[Page 553]
MEMS and NEMS Applications   553
chart in Figure 10.21, pressure sensors will make 
for 35% of the automotive silicon sensors in 2009 
(http://www.wtc-consult.com/cms/cms/upload/
PDF/Nexus_Sample_PressureSensors.pdf).
Two main varieties of Si pressure sensors used in 
cars are piezoresistive and capacitive. In a capacitive 
design, a thin diaphragm forms one plate of a two-
plate device that detects capacitance changes when 
the diaphragm deflects. In a piezoresistive approach, 
deflection is measured by the change in the resis-
tance of the silicon strain elements on the dia-
phragm, or directly in the diaphragm with resistors 
implanted into the silicon diaphragm. These pressure 
sensor approaches are compared with a more tradi-
tional piezoelectric sensor approach in Table 10.6. 
A fourth approach is based on resonant structures, 
as discussed below (see “Resonant Beam Sensors”) 
and compared with piezoresistive and capacitive in 
Table 10.7. Also, two major manufacturing options 
are employed for capacitive and piezoresistive pres-
sure sensors: bulk micromachining in single-crystal 
Si (SCS) and surface micromachining in polysilicon. 
Recently, Bosch has developed a third pressure sen-
sor manufacturing technology: advanced porous 
silicon membrane (APSM). This technology makes 
use of porous silicon to form a cavity underneath 
the surface of the monocrystalline silicon, which 
helps to make the wafer manufacturing process fully 
CMOS compatible and turns the traditional bulk-
micromachining process into a surface technology 
(see Volume II, Figure 4.78). Silicon pressure sensors 
cover a range spanning vacuum, low pressure (0.02 
to 0.1 bar), medium pressure (0.25 to 10 bar), and 
high pressure (60 to more than 1000 bar).
A capacitive pressure sensor is more sensitive, is 
less temperature dependent, and holds up better in 
harsh environments than a piezoresistive one. If one 
relies on bulk micromachining for the manufacture 
of a capacitive pressure sensor, it must be carved out 
of a larger piece of Si to attain the same sensitivity 
as a piezoresistive sensor, making it more expen-
sive. The electronics for a capacitive pressure sensor 
are more complicated and expensive. Most of all, 
in the case of a capacitive sensor, the small signals 
necessitate integration of sensor and electronics on 
the same chip. Thus, piezoresistive devices provide 
higher output signals and are smaller than capaci-
tive sensors, but they require temperature compen-
sation that may be integrated within the same silicon 
substrate.
The major suppliers of pressure sensors include 
Honeywell (United States), Bosch (Germany), 
Infineon (Germany), Freescale (United States), Denso 
(Japan), Delphi-Delco (United States), All Sensors 
(United States), Melexis (United States), Integrated 
TABLE 10.6 Comparison of Pressure Sensor 
Technology
Parameter
Piezoelectric
Piezoresistive
Capacitive
Self-
generating
Yes
No 
No
Impedance
High
Low
High
Signal level
High
Low
Moderate
High 
temperature
Yes
No
No
Accuracy 
(full scale)
±1%
±1%
± 0.2%
Static 
calibration
No
Yes
Yes
Rugged, high 
sensitivity
Yes
No
Yes
Damped 
designs
No
Yes
Yes
Cost
High
Low
High
Electronics 
required
Yes
No
Yes
(For resonant techniques, see Table 10.7.)
TABLE 10.7 Performance Features of Resonant, Piezoresistive, and Capacitive 
Sensing
Feature
Resonant
Piezoresistive
Capacitive
Output form
Frequency
Voltage
Voltage
Resolution
1 part in 108
1 part in 105
1 part in 104–105
Accuracy
100–1,000 ppm
500–10,000 ppm
100–100,000 ppm
Power consumption
0.1–10 mW
≈10 mW
<0.1 mW
Temperature cross-sensitivity
–30 × 10–6/°C
–1,600 × 10–6/°C
4 × 10–6/°C
Source: Greenwood, J. C. 1988. Silicon in mechanical sensors. J Phys E Sci Instrum 21:1114–28.

[Page 554]
554   From MEMS to Bio-NEMS: Manufacturing Techniques and Applications
Sensing Systems, Inc. (United States), Silicon 
Microstructures, Inc. (United States), Kavlico (United 
States), Dalsa (United States), Merit Sensors (United 
States), Measurement Specialties, Inc. (United States), 
GE Nova Sensor (United States), Thales Avionics 
(France), MEMSCAP AS (Norway), Endevco (United 
States), and GE Druck (United Kingdom).
Automotive Pressure Sensor Examples
Introduction
Historically, pressure sensors in the automotive 
industry were used predominantly in engine man-
agement, e.g., for the measurement of manifold air 
pressure (MAP) at up to 5 bar. Silicon MEMS pressure 
sensors have been used in the automotive industry 
for many years; Bosch, for example, introduced its 
first Si pressure sensor for the automotive market in 
1993. A MAP sensor determines air intake pressure 
to provide feedback on the correct air-fuel mixture 
for pollution control and fuel efficiency. Barometric 
atmospheric pressure (BAP) sensors compensate the 
air-fuel mix according to altitude. Fuel vapor pres-
sure monitoring is a mandatory requirement on new 
U.S. vehicles (since 2006). Oil pressure sensors can 
be either ceramic capacitive, silicon strain gauges 
(bonded and fused to membranes), or piezoresistive, 
with silicon chips in silicone oil-filled reservoirs and 
capped by stainless steel diaphragms. Also, pressure 
sensors are used in high-pressure fuel injection sys-
tems, coolants, braking, and so forth.
A new market opportunity for Si pressure sensors 
is the direct tire pressure monitoring system (TPMS), 
a mandatory requirement on new U.S. vehicles (see 
below). Side airbags and passenger occupation detec-
tion are two additional required applications. The 
pressure sensor competes against accelerometers in 
the first case and with an infrared low-resolution 
imaging array in the latter. Other solutions for pas-
senger detection include iBOLT from Bosch, which 
uses Hall-effect sensors. Pressure sensors react faster 
in the event of a side impact and are available on the 
BMW 5 series cars.
Automotive pressure sensor sales are projected to 
grow at 10% as a result of increased deployment in 
engine management applications such as BAP and 
TPMS. Side airbags and occupancy detection systems, 
where several different solutions are expected, will 
also help spur sales of automotive sensors. TPMS 
is driven by legislation and was expected to exceed 
$200 million in 2009.
Manifold Absolute Pressure Sensor
A prime example of a Si pressure sensor in the 
automotive application is the MAP sensor, used to 
control the air-fuel ratio in the engine’s management 
system. Prices, in 2004, varied from about $3 to 
$5 in volume. Although MAP feeds into a major 
market, the application is on the decline. Because of 
a desire for a more direct and accurate measurement 
technique, MAP sensors are being replaced by mass 
air flow (MAF) sensors, which provide a more direct 
control of the engine. The major drawback to MAF 
sensors at this point is their high cost (e.g., about 
$30 for the hot wire anemometer from Hitachi), 
a significantly higher price than for MAP sensors 
(<$5). Several micromachining options are being 
considered in an attempt to reduce the cost of an 
MAF  sensor, but none has yet led to a promising 
approach. Bosch introduced a thin-film equivalent 
to  a hot wire anemometer in 1995. Several orga-
nizations are searching for a MEMS version of such 
a thin-film anemometer. In MAF-based systems, the 
MAF sensor replaces the MAP sensor in conjunction 
with a BAP sensor needed to correct for altitude. 
These BAP sensors are often identical to MAP sensors. 
Obviously, losing the MAP sensor application does 
not mean losing all the pressure sensor applications 
in engine control. In Figure 10.23, we illustrate the 
Bosch BAP sensor mounted in a premold housing.
FIGURE 10.23 A barometric air pressure sensor in a 
 premold housing by Bosch Sensortec.

[Page 555]
MEMS and NEMS Applications   555
Tire Pressure Monitoring Systems
One of the fastest growing new applications 
of MEMS pressure sensors is in Tire Pressure 
Monitoring Systems (TPMS). The U.S. Department 
of Transportation’s National Highway Traffic Safety 
Administration  (NHTSA) has mandated a new safety 
standard to warn the driver when a tire is signifi-
cantly underinflated. The mandate required manu-
facturers to install a four-tire TPMS that is capable 
of detecting when a tire is more than 25% underin-
flated and warning the driver (mandated compliance 
of 100% for passenger cars was in September 2007). 
This mandate had its origin in 2001, with a series 
of tire problems experienced by Firestone/Ford (100 
accidents). Two TPMS types are available. The first 
is based on an indirect measurement: slight changes 
in wheel diameter in response to pressure loss are 
detected and computed by the changes based on 
wheel speed measurements provided by the antilock 
braking system (ABS). The second type of system is 
based on direct measurement with a pressure sensor, 
motion switch, and wireless transmitter installed in 
the tire’s valve stem or wheel to make the measure-
ment (Figure 10.24). The sensor sends information on 
inflation pressure levels by radio signals to a receiv-
ing unit inside the vehicle and a dashboard indica-
tor alerts the driver. The direct method is considered 
to be more accurate than the indirect approach, but 
the advantage of greater accuracy is offset by a cost 
of $65 to $80 per vehicle, since a market-friendly 
price for a system consisting of a pressure sensor, 
electronics, and a wireless transmitter is $12–$15 per 
wheel. High-volume manufacturing should reduced 
the price to below $10. Sixty million TPMS units 
were expected in 2008 for the U.S. market alone. 
Whereas the TPMS technology today involves a 
unit mounted in the wheel powered by a battery, in 
the near future we will see the arrival of the intelli-
gent tire. In this case the TPMS unit will be mounted 
in the tire itself instead of on the wheel. This will rep-
resent a tremendous market opportunity: from 2010 
onward, 200 million tires per year were expected on 
new cars and a 1 billion per year replacement tire 
market (two or three sets in lifetime). By that time, 
it was anticipated tires would feature an embedded 
battery-less pressure sensor/wire antenna for contin-
uous monitoring, and additional data on wear and 
traction [feed data for the electronic stability pro-
gram (ESP)] will be available. Interestingly, in this 
scenario the responsibility for safety of the passen-
ger will shift from car to tire manufacturer.
WTC estimated that the market for TPMS systems 
would grow at 50% in 2008 due to the U.S. mandate 
described above before leveling off in 2009–2010 to 
a growth rate of under 10%. Technology options are 
resistive and capacitive pressure sensors and SAW 
devices. Infineon/Sensonor and GE Novasensor are 
the traditional leading MEMS sensor manufactur-
ers for this application. Whereas two companies 
were competing in this market in 2005 (Infineon/
Sensonor and GE Novasensor), as of 2008, fifteen 
companies had products available. Other players are 
Electronic control unit
Display
Sensor
Initiator
FIGURE 10.24 Microelectromechanical system pressure sensor with wireless data transfer in rim of tire.

[Page 556]
556   From MEMS to Bio-NEMS: Manufacturing Techniques and Applications
TI, Freescale, Bosch, Melexis. Kavlico, Continental, 
Schraeder, Siemens VDO, and Philips (not the sen-
sor chip). Many other companies have products 
under development (e.g., at LVsensors, http://www.
lvsensors.com).
Important future automotive pressure sensor devel -
opments include high-pressure sensors, such  as 
those required for cylinder pressure sensors (one 
per cylinder). The latter will be required for direct 
pressure determination inside the combus tion 
chamber, starting with diesel engines. Lower emis-
sions and improved fuel economy are expected to 
justify the higher cost. The extreme pressure rules 
out silicon, and in-cylinder sensors may alleviate 
the need for MAP and air intake MAF devices alto-
gether. Honeywell has licensed fiber-optic pressure 
sensing technology for this demanding application.
Comparison of Manufacturing 
Approaches for Pressure Sensing
The majority of Si MEMS pressure sensor processes 
today are CMOS-compatible. About 55% of pro-
duction is on 6-inch wafers, and this is expected to 
increase to 80% in 2010.15 Manufacturing on 8-inch 
wafers is becoming more and more popular. It is 
expected that by 2011, 29% of MEMS manufactur ing 
will be on 8-inch wafers. In 2007, Omron, Freescale, 
Silex, and DNP all announced new investments in 
8-inch manufacturing. The pressure sensors market 
in the automotive world is under tremendous pres-
sure to reduce cost. Several manufacturers have set 
up their production centers in Asia Pacific regions 
because of the lower production and labor costs.
The manufacturing approach for pressure sensing 
and, to some extent, for all Si micromachined sen-
sors for large industrial market applications where 
cost is the main issue must incorporate as many of 
the following attributes as possible:
 
◾CMOS compatibility because of the increasing 
demand for digital-compatible (see also reso-
nant beam approach, described below), highly 
integrated Si smart sensors
 
◾Six-inch compatible because of IC trend/ 
availability (and 8-inch silicon MEMS is com-
ing up fast)
 
◾As little fixturing as possible
 
◾Al- (in the future, this might become Cu 
instead) and IC-line-compatible etchants
 
◾Generic, making it easy to implement a differ-
ent sensing range or different package or even a 
different sensor type
 
◾Highest accuracy potential (favors capacitive 
and resonant devices; see below)
 
◾Wafer-level isolation of electrical connections, 
making it easier to use in harsh media (remov-
ing sensor metallization from the media 
themselves)
 
◾Dry etching whenever possible
 
◾Single-sided processing if feasible
Polysilicon now holds the cost advantage over a 
silicon-on-insulator (SOI) approach, but polysilicon 
will not readily lead to a high accuracy method. 
Like SOI, bulk micromachining constitutes a more 
secure  option to meet the accuracy demands  of 
future pressure sensor generations but often involves 
too many glass and/or Si wafers stacked up in one 
device to allow for an economic solution. Moreover, 
bulk micromachining is a more expensive tech-
nology and up to recently less CMOS compatible 
than polysilicon. We say up to recently, since 
Bosch succeeded in making bulk micromachining 
more CMOS compatible [see the Bosch advanced 
porous silicon membrane (APSM) process in 
Volume II, Chapter 4, (Figure 4.77)]. SOI might be 
able to compete better with polysilicon, as clever 
designs could obviate the complicated multiple 
wafer solutions that characterize today’s bulk 
micromachining stacks for pressure, acceleration, 
and gyros (a three- to five-wafer stack design is not 
uncommon). SOI technology will also become more 
and more available and less expensive as it becomes 
more commonly used in the IC industry. We believe 
that the SOI approach will become a competitive 
technology for low-cost, high-accuracy sensors 
without the reproducibility and long-term stability 
issues of the polysilicon material.
SOI wafers are finding increasing applications 
for pressure sensor devices, especially for industrial 
applications. Most pressure sensors still are bulk 
micromachined, so wet etching remains a key pro-
cess. Packaging is a large part of the component cost, 
and wafer bonding for wafer-level packaging (WLP) 

[Page 557]
MEMS and NEMS Applications   557
is a growing trend (see Chapter 4, this volume, on 
packaging, assembly, and self-assembly).
We can summarize that, for now, an inexpen-
sive solution for a pressure sensor with moderate 
accuracy is based on polysilicon. In the long run, a 
single-crystal approach based on the Bosch APSM 
process or an SOI approach, perhaps with a resonant 
design (see next), is more suited for a generic strat-
egy to produce higher accuracy devices.
Piezoresistive, Capacitive, Resonant 
Beam, and Other Sensor Approaches
Introduction
The arguments we present in this section about what 
sensor mechanism to choose for a given pressure 
sensor application pertain equally well to acceler-
ometers and angular rate sensors. The impetus for 
obtaining higher accuracy and sensitivity in automo-
tive sensors usually hinges on energy efficiency and/
or regulatory mandates. This may require a review 
of the transducing methods, currently still domi-
nated by piezoresistivity. Examples of alternatives 
include optical techniques such as Honeywell’s in-
cylinder fiber-optic pressure sensor, the significantly 
higher sensitivity of both capacitive and resonant 
approaches, piezoelectric sensing (mainly for high 
frequency applications), and tunneling current sens-
ing (very sensitive but increased complexity). The 
inherent digital compatibility of resonant beams may 
propel them to the foreground for high accuracy and 
very low-signal sensor applications. Because of the 
promise held by the resonant sensing application, 
we detail this technology a bit further here.
Resonant Beam Sensors
Electrical readout in a pressure sensor, an accelerom-
eter, or angular rate sensor may be performed using 
piezoresistors located in a flexure area, by measuring 
the change in capacitance of the moving members 
with respect to the fixed member(s), or by the mea-
surement of frequency change of a small resonant 
structure. A resonator is a mechanical structure fab-
ricated to vibrate at a particular resonant frequency. 
The resonant frequencies of such microresonators 
can be made extremely stable, so they are used as 
a time base (the quartz tuning fork in watches, for 
example) or as the sensing element of a resonant 
sensor. The performance benefits of a well-designed 
resonant sensor are compared with piezoresistive 
and capacitive techniques in Table 10.7.17 A com-
mon advantage of resonant beam and piezoresistive 
is that they do not depend on measurements rela-
tive to “fixed” members, as the capacitive approach 
does. The small signal magnitude (small capacitance 
change ΔC) of a capacitive sensor means that on-
chip electronics are mandatory to avoid errors due 
to stray capacitance variations. Piezoresistive and 
capacitive sensing elements must be used with high-
precision amplifiers and trimmed analog circuits 
to accurately sense and condition small changes in 
the value of the electronic components. These sen-
sitive circuits and small signals can be highly sus-
ceptible to fluctuations in temperature, electrical 
noise, mechanical and electrical drift, temperature 
and pressure cycling hysteresis, ionizing radiation, 
and magnetic fields. These factors and others result 
in measurement inaccuracies, effectively degrading 
overall precision and resolution. As a result, best-
case production performance of solid-state sensors 
generally has been limited to a long-term accuracy 
of about 0.1%, or 1000 ppm.
Resonating devices, on the other hand, are affected 
primarily by the mechanical characteristics of the 
structure, not by its electrical behavior. In addition, 
since the system itself measures only frequency, the 
interface to a digital system vastly is simplified. In 
practice, resonant sensors can attain measurement 
accuracies at least 10 times higher than conventional 
sensing methods. The fabrication of resonant struc-
tures, however, is more complex, and the require-
ment for packaging such devices more demanding 
than for piezoresistive or capacitive sensors.
The basic building blocks for a resonant beam 
structure embedded in a pressure-sensitive mem-
brane are shown in Figure 10.25.18
The specific structure shown here is one by the 
Yokogawa Corporation. To operate as a differential 
pressure sensing device, this chip incorporates two 
H-shaped bridges, located in the Si substrate and 
operating at the same identical frequency (90 kHz). 
Both bridges (resonators) are located at the same 
strain-free plane (depth) from the chip’s surface, but 
in different locations. A resonant sensor is designed 

[Page 558]
558   From MEMS to Bio-NEMS: Manufacturing Techniques and Applications
such that the resonator’s natural frequency is a func-
tion of the measurand (pressure in this case), and 
typically the measurand alters the stiffness, mass, or 
shape of the resonator, hence causing a change in its 
resonant frequency. In the current case, when pres-
sure is applied, because of their position and exact 
depth in the substrate, one bridge goes into tension 
and the other into compression. The other impor-
tant features of a resonant sensor are the vibration 
drive and detection mechanisms. The Yokogawa 
chip incorporates an electromagnetically driven 
resonant beam sealed in a vacuum shell, integrated 
onto a standard silicon pressure sensor diaphragm 
(an SOI approach is used). The drive mechanism 
excites the vibrations in the structure while the 
detection mechanism senses these vibrations. The 
frequency of the detected vibration forms the out-
put of the   resonant  device. As pressure is applied 
the compression bridge changes from 90 to 110 kHz 
and the tension bridge from 90 to 70 kHz. To obtain 
a differential output the microprocessor simply 
counts the change in bridge frequencies (Δ40 kHz). 
In the case of gauge pressure measurement, both 
bridges are used. One bridge measures the reference 
pressure (atmospheric or head pressure), and the 
other one measures the applied pressure (gauge).
With the digital pressure sensor pictured in 
Figure 10.26, it was demonstrated that an accuracy 
of 0.01%, or 100 ppm, is attainable. The device also 
offers wide dynamic range, high sensitivity, and 
high stability, along with a frequency output for easy 
interface to digital compensation circuitry. The chip 
fabrication is challenging though, comprising four 
sequential selective epitaxial growth and critical 
selective etching steps, and the sensor package 
is extremely complex and therefore expensive to 
produce. It is, nonetheless, an excellent example of 
the power of silicon microfabrication technology 
Compression bridge
Tension bridge
Freq. (kHZ)
n  natural
resonant 
frequency
fc
fr
40 KHz
Pressure
Pressure (in H20)
depth
FIGURE 10.26 Operating principle of the digital pressure sensor. The first bridge is located directly in the center of the 
chip and the other nearer the edge. As pressure is applied, the center bridge will be in a state of “compression” and 
the outer bridge in a state of “tension.” As a result, the natural frequency of the two bridges changes. The compres-
sion bridge frequency increases and the tension bridge frequency decreases, thereby effectively creating a differential 
frequency. The two frequencies are easily managed by a CPU as a time-based calculation directly proportional to the 
applied differential pressure. (From Yokogawa Corporation of America.)
Compression
Electric
terminal
Silicon
diaphragm
Magnetic
ﬁeld
(A)
Tension
Pressure
<100 µm>
<100 µm>
<100 µm>
10
Magnetic field Electric terminal
Pressure
Diaphragm
µm
(a)
(b)
(B)
Cavity
Resonator
FIGURE 10.25 (A) Digital sensor technology by Yokogawa Corporation. (B) Construction of the sensor (a) and cross-
 sectional scanning electron microscope photograph of the resonator (b).18

[Page 559]
MEMS and NEMS Applications   559
and represents a major technical achievement. 
Morover, Yokogawa’s application represents the 
industrial sensing and control business, which is 
aimed at high-performance sensors that can sell for 
higher prices in modest volumes.
GE Druck also developed and incorporated a 
resonant silicon sensor in its pressure transducers 
(http://www.gesensing.com/druckproducts), 
as well as GE NovaSensor.19 Zook et al.20 fabricated 
clamped-clamped beams in a polysilicon surface 
micromachining process and, by locating the poly-
silicon beam in a high-vacuum polysilicon shell, 
avoided damping. Surface micromaching simplified 
the manufacturing process over previous attempts 
in SOI by Ikeda et al. shown in Figures 10.25 and 
10.2621 and may be able to produce cost-effective 
resonators as replacements for piezoresistors. The 
sensitivity to applied axial loads of the beam exceeds 
the gage factor of single-crystal piezoresistors easily 
by a factor of 10–100. Devices with sensitivities as 
high as 700 Hz/g have been reported.22
Today, the resonant beam approach remains the 
least-developed sensing mode, despite the fact that 
the resonant beam method showed very good 
potential in the past (although expensive and dif-
ficult to implement). So it is interesting that there is 
not more commercial activity to validate this sens-
ing approach further and making these resonant 
sensing devices less expensive. It could be that one 
of the main reasons why direct frequency sensing 
is not investigated more is the fabulous resolution 
ADI achieved with its capacitive sensing scheme. 
Because the signal conditioning is so tightly coupled 
to the sensing element, the integrated ADI sensors 
can measure extremely small changes in differential 
capacitance. As an example, the capacitance resolu-
tion of their inexpensive ADXL202E, a surface- micro-
machined  50-mm3 accelerometer, is as low as  20 
zeptofarads (20 × 10–21 F) (see next section).
Accelerometers
Introduction and Market 
Perspectives: Victim of Success
WTC estimated that in 2006, the silicon-MEMS mar-
ket in the automotive sector was $1.6 billion (this firm 
only counted flow, pressure, acceleration, and rate), 
making this the second biggest MEMS opportunity 
after RW-heads and ink-jet print heads. By 2011, the 
same market was pegged at $2.2 billion, with a CAGR 
of around 7%. The main applications in revenue terms 
were, in order, pressure sensors, gyroscopes, acceler-
ometers, and flow sensors, as shown in Figure 10.27.
The total number of Si sensors WTC claimed 
would grow from over 430 million units in 2006 to 
780 million in 2011, an annual growth of 13% (for 
a reference point, consider that by 2006, Bosch had 
produced 600 million sensors, 130 million units in 
2006 alone). This outstrips the dollar growth because 
of price erosion, running at 4–5% per year.
Yole estimated the 2005 worldwide accelerom-
eter market at $393 million, representing about 8% 
of the overall silicon-MEMS market. By 2010, they 
expected the accelerometer market to be $869 mil-
lion, for a five-year CAGR of 17%.
Major players in this space include Bosch, Infi-
neon, ADI, Denso, and Delphi. Since the early 2000s, 
manufacturers have been putting accelerometers in 
consumer electronics such as laptops [it started when 
IBM (now Lenovo) put a dual-axis accelerometer in its 
notebook in 2004], cameras, and cell phones. WTC 
fears that in coming years the accelerometer market 
will suffer from price pressures  reminiscent of that in 
consumer electronics (10% per year). Accelerometers 
might become  victims of their success!
Accelerometers signified the next big Si micro-
