Repository: Alvintxh/nanofab-web

# Extracted Book Sources

All 11 textbooks extracted 2026-04-05 using PyMuPDF (extract_pdf.py).

## Extraction Summary

| Book Key | File | Pages | Words | Page Numbering |
|----------|------|-------|-------|----------------|
| cui_2025 | Zheng Cui - Nanofabrication (4th ed) | 419 | ~158K | PDF labels (C1, i-xi, 1-407) |
| campbell_2008 | Campbell - Fabrication Engineering (3e) | 825 | ~369K | offset=18 (front-1..18, then 1-807) |
| teresa_2020 | De Teresa - Nanofabrication (full) | 451 | ~183K | offset=0 (sequential PDF pages) |
| madou_vol1_2011 | Madou - Fundamentals of Microfab Vol.1 | 646 | ~366K | PDF labels |

File: sources/sources_processed/books/madou_vol2_2011/madou_vol2_2011_full.txt (part 51 of 57)
100
(3.5)
10+
(.35)
reaction. The predo minantly thermal techniques 
detailed in this chapter are spray pyrolysis, silk 
screening of ceramics, tape casting, plasma spraying, 
laser and electron beam deposition, and selective 
laser sintering (SLS). Spray pyroly sis is a simple form 
of chemical vapor deposi tion (CVD) and, together 
with sol-gel, a chemical forming technique that was 
covered in Chapter 8, a contender for nanoparticle 
manufacturing. Silk-screening and tape casting 
technology constitute two important thermal forming 
processes often referred to as hybrid manufacturing 
methodo logies. Tape casting is also known as doctor 
blading or knife coating, and the process is well known 
under  these  names in many industries, including 
paper, plastic, and paint manufacturing. Laser 
and electron beam deposition can be subtractive 
or additive, and these two options are typically 
available in the same laser or electron beam reactor. 
SLS is a rapid prototyping technique (RP) (see also 
Chapter 8, Table 8.3) method for solid parts, made 
by solidifying powder-like materials layer by layer 
through exposure of the surface of a powder bed 
to a laser beam. The method might also integrate 
high-speed computer numerical controlled cutting, 
effectively combining an additive and a subtractive 
manufacturing technique, in which case RP and real 
manufacturing are both options.
Spray Pyrolysis
Introduction
In spray pyrolysis, a precursor reagent dissolved in 
a carrier liquid is sprayed through a nozzle or set 
of nozzles to form an aerosol, and the droplets in 
the aerosol experience thermal decomposition, i.e., 
pyrolysis in a hot zone. In the case of film forma-
tion, the hot zone is simply a hot substrate surface, 
and in the case of particle formation, the hot zone 
may be a furnace. Spray pyrolysis is also known as 
aerosol decomposition synthesis, in which a droplet-to-
solid particle conversion takes place.
The production of droplets and their dispersion 
into a gas environment is called atomization. There 
are a number of different kinds of atomizers in 
use, as listed in Table 9.1. The atomization vari-
ables listed here are droplet size, which determines 
the size of the final solid particle, the atomization 
rate, which affects the scalability of the process, 
and the droplet velocity, which affects the resi-
dence time of the droplets in the hot zone. One 
other important parameter, not listed, is the drop-
let size dispersion, which relates to the homogene-
ity of the product.
Spray pyrolysis is a gas-phase synthesis method 
and constitutes a form of chemical vapor deposi-
tion (CVD) without the expensive vacuum reactors. 
During CVD, as we saw in Chapter Seven, the con-
stituents of a vapor phase, often diluted with an inert 
carrier gas, react at a hot surface (typically higher 
than 300°C) to deposit a solid thin film. The CVD 
568   Manufacturing Techniques for Microfabrication and Nanotechnology

[Page 569]
technologies mostly evolved around the integrated 
circuit (IC) industry. However, spray pyrolysis, the 
simplest form of CVD, has never been a contender 
in that arena. Rather, it is a viable technology for 
large-area films in solar cells and window panes 
and, more recently, for the production of nanopo-
wders. Nanoparticle synthesis is a burgeoning field 
with a broad range of applications. The “holy grail” 
of research in this field is the ability to generate par-
ticles with controlled and narrow size distribution 
and adequate throughput; thus, the particle size 
can be tailored as required by the application. In 
spray pyrolysis when used for nanoparticle synthe-
sis rather than film formation, an organic precursor 
(liquid or gas) is forced through an orifice at high 
pressure and burned in a furnace. The resulting ash 
is air classified to recover the nanoparticles (typi-
cally metal oxides).
How Does It Work?
As mentioned above, spray pyrolysis produces films 
or powders. A simple spray pyrolysis setup for film 
deposition is shown in Figure 9.1.2 Metallic salt 
solutions are sprayed onto a hot substrate where 
droplets experience thermal decomposition. Spray 
pyrolysis tends to work best for ceramics [inorganic, 
nonmetallic materials that are typically crystalline 
in  nature and are compounds formed between 
metallic and nonmetallic elements, such as alumi-
num and oxygen (alumina-Al2O3)]. All spraying 
processes display the same significant variables: the 
substrate temperature, ambient temperature, chemi-
cal composition of the carrier gas and/or environ-
ment, carrier gas flow rate, nozzle-to-substrate 
distance, droplet radius, solution concentration, solu-
tion flow rate, and—for continuous processes—
substrate motion.2 Because individual droplets 
Thermal Energy-Based Forming Techniques—Thermoforming   569
TABLE 9.1 Characteristics of Atomizers Typically Used in Spray Pyrolysis 
Atomizer
Droplet Size 
(µm) 
Atomization Rate 
(cm3/min)
Droplet Velocity 
(m/s)
Pressure
10–100
3–no limit
5–20
Nebulizer
0.1–2
0.5–5
0.2–0.4
Ultrasonic
1–100
<2
0.2–0.4
Electrostatic
0.1–10
Source:  Messing, G. L., S.-C. Zhang, and G. V. Jayanthi. 1993. Ceramic powder synthesis 
by spray pyrolysis. J Am Cer Soc 76:2707–26.1
FIGURE 9.1 (a) Atomizer and aerosol. (b) Spray pyrolysis setup. (Mooney, J. B., and S. B. Radding. 1982. Spray pyrolysis 
processing. Ann Rev Mater Sci 12:81–101. Courtesy of Jack Mooney, SRI International, Menlo Park, CA.2)

[Page 570]
evaporate and react quickly, grain sizes can be very 
small (e.g., as small as 0.1 µm). The small grains 
pose a disadvantage for most semiconductor appli-
ca tions but not necessarily for sensor applications; 
for example, in SnO2-based gas sensors (Taguchi 
sensor; see Example 9.1) where sensitivity resides in 
the intergranular contacts (necks).
In Figure 9.2 we detail the possible scenarios of 
how droplets laden with solid-particle precursors 
arrive at a hot substrate as the temperature of the 
substrate is ramped up. If the temperature is too low, 
the droplets splash onto substrate and decompose 
there (Figure 9.2a). At somewhat higher temper-
ature, the solvent evaporates and dry precipitate 
hits the substrate and decomposes (Figure 9.2b). 
At higher substrate temperatures, the solvent 
evaporates and the precipitate melts and vaporizes 
without decomposition and vapor diffuses to the 
substrate (Figure 9.2c). At yet higher temperatures, 
the precursor decomposes to make solid particles 
before they reach the substrate (Figure 9.2d).
At a fixed substrate temperature, smaller drop-
lets may vaporize before hitting the substrate, and 
because droplets decrease in size as they approach 
the substrate, the concentration gradient within the 
approaching droplet keeps on changing. If the sur-
face concentration of the solute exceeds the solubil-
ity limit, precipitation occurs at the surface of the 
particles, and hollow spheres result, increasing the 
film roughness.
Spray pyrolysis is a simple, inexpensive, high-
throughput technique used to produce several 
compound semiconductors with utility in various 
devices, such as solar cells, gas sensors, antireflec-
tion coatings, and ion selective electrodes.3 The 
technique does not require high-quality targets or 
substrates and does not need a UHV system. The 
process produces relatively thick films, is difficult to 
control, and is not compatible with IC processing. It 
also tends to form hollow particles (see above) and 
consumes lots of solvent.
In case spray pyrolysis is used to make a powder 
instead of a film, a setup as shown in Figure 9.3 may 
be used. In this apparatus, the precursor solution is 
atomized into a diffusion dryer, then a thermolysis, 
570   Manufacturing Techniques for Microfabrication and Nanotechnology
(a)
(b)
(c)
(d)
Substrate
Solid
particles
Vapor
Precipitate
Droplet
Increasing substrate temperature
FIGURE 9.2 Steps involved in the decomposition of the 
dissolved precursors as the temperature of the substrate is 
ramped up. Steps a to d are explained in the text.
FIGURE 9.3 The diffusion dryer is used to dry and remove water vapor from the aerosol generated by the atomizer. 
Thermolysis of the precipitate particle at higher temperature to form a microporous particle occurs in the thermolysis 
furnace and sintering of the microporous particle to form a dense particle in the sintering furnace. The setup is also 
equipped with a differential mobility particle sizer (DMPS). (From Messing, G. L., S.-C. Zhang, and G. V. Jayanthi. 1993. 
Ceramic powder synthesis by spray pyrolysis. J Am Cer Soc 76:2707–26.1)

[Page 571]
and finally a sintering furnace. In this series of reac-
tors, the aerosol droplets undergo evaporation and 
solute condensation within the droplet, by drying, 
thermolysis of the precipitate particle at higher 
temperature to form a microporous particle, and 
sintering of the microporous particle to form a dense 
particle. The setup is also equipped with a differen-
tial mobility particle sizer (DMPS). Depending on 
the droplet size and solution concentration, particles 
sized from some submicrometers to some hundreds 
of micrometers are available by spray pyrolysis.
The stages the aerosol droplets go through are 
sketched in Figure 9.4.
During evaporation of solvent from the drop-
let surface, there is diffusion of solvent vapor away 
from the droplet (Dv), change in droplet temperature, 
diffusion of solute toward the center of the droplet 
(DS), and change in droplet size (R). Precipitation/
drying involves volume precipitation or surface pre-
cipitation of the solute, followed by the evapora-
tion of the solvent through the nanoporous crust. 
If the solute concentration at the center of the drop 
is less than the equilibrium saturation of the solute 
at the droplet temperature, then precipitation occurs 
only in that part of the drop where the concentra-
tion is higher than the equilibrium saturation, i.e., 
surface precipitation (see also Figure 9.5).
It is one of the unique characteristics of spray 
pyrolysis that chemical reactions occur within 
micrometer to submicrometer-sized liquid droplets, 
microcapsule chemical reactors so to speak. Besides 
controlling the precipitation in these microreactors 
Thermal Energy-Based Forming Techniques—Thermoforming   571
FIGURE 9.4 Droplet evolution in spray pyrolysis. Thermal decomposition or pyrolysis—forms a nanoporous structure 
and finally sintering—involves the adhesion/solidification of the crystallites. (From Messing, G. L., S.-C. Zhang, and 
G. V. Jayanthi. 1993. Ceramic powder synthesis by spray pyrolysis. J Am Cer Soc 76:2707–26.1)
FIGURE 9.5 Droplet pyrolysis with and without chemical reaction.

[Page 572]
by simple evaporation, precipitation can also be 
induced by a chemical reaction, as illustrated in 
Figure 9.5. Reaction schemes relied on to induce pre-
cipitation might involve gelation, hydrolyzation, gas 
evolution, reacting with a reactive atmosphere, and 
so on. We encountered another example of micro-
capsule reactions in Volume I, Chapter 6 where we 
describe droplet manipulation fluidic platform. In 
this case, the droplet microreactors are injected in a 
nonmixing fluid.
Salt-Assisted Spray Pyrolysis
Spray pyrolysis, like sol-gel (see Chapter 8), is 
a contender for making nanoparticles, used for 
chemical-mechanical polishing (CMP), magnetic 
recording 
tapes, 
sunscreens, 
and 
automotive 
catalysts. Spray pyrolysis is an attractive method 
for preparing uni form  size and composition of 
nanoparticles because of its high production rate, 
continuous unit operation, and simple apparatus. 
However, with conventional spray pyrolysis the 
production of submicrometer particles faces some 
challenges. The concept derives from the principle 
of one particle from one droplet; thus, very fine 
droplets are needed to produce nanoparticles. 
The atomizers most commonly used to generate 
droplets tend to produce average droplet diameters 
in the range of several micrometers. For a droplet to 
dry from a typical initial diameter of 5 µm into a 
solid particle with a diameter of 0.1 µm, the initial 
volume fraction of dissolved involatile solute must 
be less than 0.0008%. In practice, these low solution 
concentrations lead to a low particle generation rate 
and make it difficult to maintain a high purity of the 
final particle product. Conven tional spray pyrolysis 
produces particles that have multiple nanosized 
crystallites, but these crystallite aggregates are 
virtually inseparable because of the formation of a 
3D network within each drop. The salt-assisted spray 
pyrolysis (SASP) developed by Dr. K. Okuyama from 
the Hiroshima University overcomes these limitations 
associated with conventional spray pyrolysis.4 In the 
SASP method, salts such as NaNO3, KNO3, LiNO3, 
and KCl are added to the spray precursor solution 
where the salt promotes nuclea tion  and prevents 
nanoparticles from agglomerating. As a result, 
uniform-sized nanoparticles are produced. The 
diameters of nanoparticles produced by the SASP 
method range from several nanometers to several tens 
of nanometers. These sizes are about one-thirtieth 
to one-eightieth those of fine particles produced by 
traditional spray pyrolysis. Size distribution of SASP 
particles appears to be independent of their parent 
solution droplets; moreover, the SASP process is 
less energy consuming because it runs at lower 
temperatures.
In Figure 9.6 SASP is compared with traditional 
spray pyrolysis (SP).
Flame Spray Pyrolysis
Flame spray synthesis has been established as a state-
of-the-art method for the production of high-purity 
mixed metal oxides for a vast range of applications 
in catalysis, optics, and electronics (Figure 9.7). It is 
primarily useful for making oxi des. In flame spray 
pyrolysis, one directly sprays a liquid precursor into 
a flame, and particle synthesis occurs within the 
flame by a combustion reaction. This allows for the 
use of low-vapor-pressure precursors. Products are 
affected by the flame configuration, process tem-
perature, oxidant composition, and additives. With 
metalorganic precursors, flame spray pyrolysis con-
stitutes a commercial approach for the manufacture 
of silica and titania powders. Using heavy residual 
oils as precursor, carbon black is produced (mil-
lions of metric tons per year). The production of 
TiO2 powder from the flame spray pyrolysis of TiCl4 
(the chloride process) accounts for ~60% of TiO2 
production (Dupont is the world’s largest  producer 
with about ∼22% of global production). The TiO2 
572   Manufacturing Techniques for Microfabrication and Nanotechnology
FIGURE 9.6 Comparison of SASP with traditional SP.

[Page 573]
powder made this way is the least expensive sub-
micrometer powder available (see bottom right in 
Figure 9.7). Because of its high index of refraction, 
it is an ideal opaque dye for paper, paint, pigment, 
food, and cosmetics. In the chloride process, an 
electric field can be used to control particle size in 
the flame.5 The flame is held between two plates, 
with one plate connected to a DC source and the 
other grounded as sketched in Figure 9.8. A flame 
filled with newly formed TiO2 particles creates both 
positive and negative ions. As a result, these charged 
particles that otherwise would have collided with 
each other and grown to form larger particles are 
prevented to do so by the presence of the electri-
cal field. The strength of the E field determines the 
velocity of the ions and essentially the size of the 
product particles. This method allows very precise 
control of the size (within 1 nm) and aggregate 
structure and crystallinity.
Pros of this method are its large capacity, proven 
technique, and high purity of products. Cons include 
the fact that, unless electrical fields are applied, 
agglomerates form, and it features a wide particle 
size distribution.
Electrospray Pyrolysis
Electrospraying is capable of atomizing a liquid 
into ultrafine droplets and offers yet another option 
for converting conventional spray pyrolysis into a 
nanoparticle production means. In this method, 
the meniscus of a conducting solution supported at 
the end of a capillary tube becomes conical when 
charged to a high-enough voltage (several kV) with 
respect to a counter electrode. When the electrostatic 
force becomes stronger than the surface tension of 
the liquid, the solution exits the capillary as a highly 
charged jet of fluid. As the solvent evaporates from 
the droplets, particles form and are deposited onto 
a heated collector. The droplets are stably formed by 
the continuous breakup of a jet extending from this 
liquid cone (Figure 9.9).
Electrospray (ES) pyrolysis can produce mono-
disperse droplets/particles over a wide size range, 
from a few nanometers to hundreds of micro meters, 
depending on liquid flow rate, applied voltage, and 
liquid electric conductivity. Especially in the small 
size range, the capability of producing monodis-
perse particles with relative ease is un matched by 
any other aerosol generation scheme. Zinc sulfide 
Thermal Energy-Based Forming Techniques—Thermoforming   573
FIGURE 9.7 Flame spray pyrolysis. Using heavy residual oils as precursor, carbon black is produced using flame spray 
pyrolysis (millions of metric tons per year). The white powder is TiO2.
TiCl4 + O2 + CH4
Ground
+ + + + + + + + + + + + + +
E
+ + + + + + + + + + + + + +
E
FIGURE 9.8 Electrical field control of particle size in flame 
spray pyrolysis of TiO2 nanoparticles.

[Page 574]
particles 20–40 nm in diameter were  prepared by 
electrically driven spray pyrolysis from solutions 
of ethyl alcohol with zinc nitrate [Zn(NO3)2] and 
thiourea [SC(NH2)2] at concentrations from 0.0025–
0.2 M and electrical conductivities between 10−4 and 
10−1 Sm−1.6
A crucial drawback that has hampered wider ES 
pyrolysis applications is the low flow rate at which 
the cone-jet mode is established. Multiplexing the 
spray source, that is, operating several ESs in parallel 
is a possible way to address this problem. Deng et al.7 
demonstrated the microfabrication and testing of 
a compact multiplexed system of ESs as an array 
of nozzles etched in silicon, with a density of 250 
sources/cm2 (see Figure 9.10).
It is projected that this arrayed ES technology, 
once optimized, will be applied in various fields, 
including the synthesis of biological nanoparticles 
and biomedical coatings for controlled/targeted 
drug delivery, the synthesis of nanoparticle ceram-
ics, superconductors, quantum dots, and thin films.
The ES method has also had a dramatic tech-
nological impact in the field of analytical chem-
istry. Electrospray ionization (ESI) is a tech nique 
used in mass spectrometry to produce ions. It is 
especially useful in producing ions from macro-
molecules because it overcomes the propensity of 
these molecules to fragment when ionized. The 
development of ESI for the analysis of biological 
macromolecules was rewarded with the attribution 
of the Nobel Prize in Chemistry to John Bennett 
Fenn in 2002. In the same electro-spraying set-up 
of Figure 9.9 and 9.10, higher molecular weight 
solutions enable one to produce continuous fibers 
instead of beads. At low viscosity, the columbic 
force dominates the elastic force, leading to a rapid 
breakup of the polymer jet. However, increased 
viscoelasticity engendered by chain entanglements 
does not allow the breakup of the jet, resulting in 
continuous fibers in the so-called electrospinning 
process. The electrospinning process is indeed 
a simple, versatile, and widely used method of 
producing all types of polymer nanofibers.8–14 As in 
the case of particle spraying, pyrolysis may further 
convert the polymer nanofiber precursor to a final 
desirable product (e.g., carbon nano fibers through 
the carbonization process, i.e., the high temperature 
heating in the absence of oxygen; see also C-MEMS 
in Volume III, Chapter 5). 
Among the precursors used in the synthesis 
of carbon nanofibers by electrospinning, poly-
acrylonite (PAN)/N,N-dimethylformamide  (DMF) 
solution is the most commonly employed. Carbon 
nanofibers with diameters in the range of 80–750 nm 
are typically obtained from this solution by elec-
trospinning. Our team has fabricated carbon nano-
fibers by electrospinning SU-8 (an epoxy-based 
negative photoresist) as the polymer precursor and 
subsequent pyrolysis of that precursor.15 We have 
shown that the electrospun material retains its 
photoresist properties and that it can be directly 
574   Manufacturing Techniques for Microfabrication and Nanotechnology
FIGURE 9.9 Droplet formation in the electrospray 
technique.
FIGURE 9.10 Electrospray from an array of nozzles etched 
in silicon, with a density of 250 sources/cm2. (From Deng, 
W., J. F. Klemic, X. Li, M. A. Reed, and A. Gomez. 2006. 
Increase of electrospray throughput using multiplexed 
microfabricated sources for the scalable generation of 
monodisperse droplets. Aerosol Sci 37:696–714.7)

[Page 575]
patterned in a wide variety of patterns by lithography 
before pyrolysis. The pyrolysis of SU-8 nanofibers 
to produce carbon nanofibers will enhance the 
C-MEMS toolbox considerably and allow for the 
facile integration of high-surface-area fibers with 
other photoresist derived carbon structures. This 
not only will allow for the making of interesting 
photopatternable carbon composites but also will 
enable the fabrication of multiscale hierarchal 
assemblies such as fractal-like electrodes where a high 
external surface area is coupled with a minimized 
internal resistance, which is a feature of great utility, 
in batteries and fuel cells.16 The biocompatibility of 
SU-8-derived carbon17 provides further motivation 
for the development of multiscale hierarchal scaffolds 
for tissue engineering and in vivo biosensors.
Example 9.1: Spray Pyrolysis 
Application: Taguchi Gas Sensor
The use of a ceramic cylindrical tube in a 
classical Taguchi sensor (Figure 9.11) maximizes 
the utilization of heater power; thus, most of 
the power is used to heat the gas-sensitive tin 
oxide (SnO2). A tin oxide paste is applied by 
dip coating the outside ceramic body to cover 
the thick film resistance measuring electrodes 
and is then sintered at high temperature. The 
resistance of tin oxide at high temperature gives 
a measure for the amount of reducing gases in 
the contacting atmosphere. Sintering stabilizes 
the intergranular contacts (necks) where the 
sensitivity of the gas sensor resides.18 The design 
shown in Figure 9.11 is not suited for mass 
production because it involves excessive hand 
labor. The problems with the thick film structure 
mainly reside in the areas of reproducibility: 
compressing and sintering a powder, the 
deposition of the catalyst, and the use of binders 
and other ceramics (e.g., for filtering). Application 
of IC techniques could improve the state of the 
art dramatically if a thin semiconductor oxide 
film (e.g., tin oxide) with the same sensitivity as 
the traditional thick sintered film could be made. 
Micromachined heater elements, as shown in 
Figure 9.12, improve the reproducibility and the 
absolute power budget needed to bring the 
sensor to the required temperature. Thermal 
efficiency and low power budget are obtained 
by thermally isolating the heater element on a 
thin, suspended membrane. Whereas low power 
budget sensors have proven feasible, it has been 
more difficult to make a compatible thin film as 
sensitive as the ceramic-type, thick film devices. 
When making thin films with physical vapor 
deposition (PVD) methods, the films have a lower 
surface area and buried intergranular contacts 
(see Figure 9.13). The buried intergranular 
contacts cannot be reached by the contacting gas 
as easily as in the powder case, making not only 
for lower sensitivity but also slower responding 
gas sensors. The slower response of the thin film 
sensors is because oxygen diffusion in the grain 
boundaries between compacted grains involves 
long time constants. When the grain boundaries 
are blocked on purpose, the sensor reacts faster 
but displays even less sensitivity.18
Using silk screening of thick films (see fol-
lowing section) on a thin membrane would seem 
to provide the solution—a low-energy heater 
combined with a fast and sensitive thick tin oxide 
film. Unfor tunately, during our attempts to 
deposit thick films this way, usually the thin Si 
membrane broke as a result of the pushing action 
of the squeegee (see Figure 9.14).19 Spray pyrolysis 
Thermal Energy-Based Forming Techniques—Thermoforming   575
FIGURE 9.11 Classical Taguchi gas sensor.
FIGURE 9.12 Heater element.

[Page 576]
provides the possible answer here because its 
deposition does not involve mechanical pressure 
on the silicon membrane. Fast-responding, 
planar Taguchi SnO2 gas sensors were made 
by spraying, with oxygen as the carrier gas, 
an organic solution of (CH3COO)2SnCl2 in ethyl 
acetate onto quartz, glass, and Al2O3 ceramic 
substrates, heated to 300°C.3 This result carries 
significance; other micromachining attempts 
based on thin PVD SnO2 film fail to reach the 
sensitivity attained with the classical thick films 
and sintered SnO2 films. Spray pyrolysis, with its 
very small grain-size deposits, holds the promise 
of reaching the objective of providing films 
with freely accessible polycrystalline grains. As 
a planar technology, it is also suited for large 
substrates and considered a viable alternative to 
the dip-coating process.
Screen Printing/Silk Screening
Introduction
Screen printing presents a more cost-effective means 
of depositing a wide variety of films on planar sub-
strates than does IC technology, especially when 
 fabricating devices at relatively low production vol-
umes. The technique constitutes one of several thick 
film or hybrid technologies used for selective coating 
of flat surfaces (e.g., a ceramic substrate). The tech-
nology was originally developed for the production 
of miniature, robust, and (above all) cheap electronic 
circuits. The up-front investment in a thick film facil-
ity is low compared with that of IC manufacturing. 
For disposable chemical sensors, recent industrial 
experience indicates that screen printing thick films 
is a viable alternative to Si thin film technologies. 
Materials based on low-temperature organic poly-
mers, to be cured at low temperatures or using UV 
radiation, as well as high-temperature enamel coat-
ings with ceramic paints are coated in screen print-
ing; the latter need sintering at high temperatures. 
Typical film thicknesses are in the range from sev-
eral 10 to several 100 µm. Therefore, the coefficients 
of thermal expansion of the coat have to be matched 
well to that of the substrate.
576   Manufacturing Techniques for Microfabrication and Nanotechnology
FIGURE 9.14 Screen-printing. (a) Screen with a 0.002-in. line opening oriented at 45° to the mesh weave. (b) Schematic 
representation of the screen-printing process. (From Lambrechts, M., and W. Sansen. 1992. Biosensors: microelectrical 
devices. Philadelphia: Institute of Physics Publishing. With permission.20)
FIGURE 9.13 Grain structure in a sintered powder, thick 
SnO2 film (a) and a PVD, SnO2 thin film (b).

[Page 577]
How Does It Work?
The elements of screen printing are the screen with 
openings defining the pattern to be printed, the 
screen frame, a squeegee, the ink material, and the 
substrate. A paste or ink is pressed onto the substrate 
through the openings in the photoemulsion 
fash  ioned on the stainless steel screen (see Figure 
9.14a).20 The mesh openings are created using 
photolithography on the photoemulsion in the screen 
frame. The paste consists of a mixture of the material of 
interest, an organic binder, and a solvent. The organic 
vehicle determines the flow properties (rheology) of 
the paste. The bonding agent provides adhesion of 
particles to one another and to the substrate. The 
choice of active particles makes the ink a conductor, 
a resistor, or an insulator. The lithographic pattern in 
the screen emulsion is transferred onto a substrate 
by forcing the paste through the mask openings with 
a squeegee (Figure 9.14b). This process depends on 
the mesh opening size and the viscosity of the ink. 
The squeegee further keeps the mesh in contact with 
the substrate, a process that depends on the screen 
tension and the off-contact distance. Squeegees 
are made from a stiff material like polyurethane 
to avoid deformation during printing. Relatively 
hard squeegees are required to withstand the high 
pressure needed to print at high speed, for example, 
high-viscosity materials on glass plates. However, the 
harder the material, the lower the ability to print an 
even layer of ink on an uneven surface. The squeegee 
edge must be sharp. The angle of the squeegee to the 
mesh defines the amount of material to be printed. 
Pulling the squeegee at 15–20° off vertical ensures 
an even deposit of material. The setting of the exact 
angle depends in part on the squeegee’s profile and 
its hardness. The possible speed of the squeegee 
depends on the hardness of the squeegee and the 
viscosity of the printed material.
In a first step, paste is put down on the screen 
(Figure 9.15Aa); then the squeegee lowers and 
pushes the screen onto the substrate, forcing the 
paste through openings in the screen during its 
horizontal motion (Figure 9.15Ab).20 During the last 
step, the screen snaps back; the thick film paste that 
adheres between the screen and the substrate shears; 
and the printed pattern is formed on the substrate 
(Figure 9.15Ac). Heavier frames cause the screen 
to be less deflected and minimize distortions and 
achieve a better resolution of the printed pattern. 
Throughput and resolution depend on the dimen-
sions of the mesh openings (holes in the screen) 
and the nature of the pastes/inks. This leads to com-
promises in selecting the mesh size: a coarse mesh 
enables fast processing and high throughput but at 
low resolution, whereas a fine mesh enables bet-
ter resolution but causes problems when pressing 
highly viscous materials through the screen. With 
a 325-mesh screen (i.e., 325 wires/in. or 40-µm 
Thermal Energy-Based Forming Techniques—Thermoforming   577
FIGURE 9.15 (A) The three different steps of the silk screening process. (From Lambrechts, M., and W. Sansen. 1992. 
Biosensors: microelectrical devices. Philadelphia: Institute of Physics Publishing. With permission.20) (B) Shanghai Shuoxing 
Screen Printing Equipment Co., Ltd.

[Page 578]
holes) and a typical paste, a lateral resolution of 100 
µm can be obtained. For difficult-to-print pastes, 
a stencil mask may be used, such as a thin metal 
foil with cut openings. However, the resolution of 
this method is inferior (>500 µm). Lower-cost and 
high-throughput printing techniques, such as screen 
printing, have a great promise in the fabrication of 
organic light-emitting devices (OLEDs). Jabbour et 
al. demonstrated, for the first time, the use of screen 
printing to deposit ultrathin layers in OLEDs of less 
than 15 nm with root mean square surface rough-
ness of less than 1.5 nm.21 After printing, the wet 
films are allowed to settle for 15 min to flatten the 
surface while drying. This removes the solvents from 
the paste. Subsequent firing burns off the organic 
binder; metallic particles are reduced or oxidized; 
and glass particles are sintered. Typical temperatures 
range from 500–1000°C. After firing, the thickness 
of the film ranges from 10–50 µm.
A typical silk screening setup is the one from 
Universal Instruments Corporation (http://www4.
uic.com), the DEK 4265 Horizon Screen (see also 
The Shanghai Shuoxing screen printing machine 
in Figure 9.15B). Dupont provides technical tips for 
screen printing at http://www2.dupont.com/MCM/
en_US/techinfo/techtips.html, 
and 
the 
Screen 
Printing Magazine can be found at http://www.
screenweb.com/home.php.
Types of Inks/Pastes and Applications
Inks are formulated to exhibit pseudoplastic* 
behavior, as illustrated in Figure 9.1622,23 (see also 
Volume I, Chapter 6 on fluidics), to prevent flow-
ing through the screen until the squeegee applies 
sufficient pressure. Almost all materials compatible 
with the high firing temperature and the other ink 
constituents can be used to screen print. Different 
pastes—conductive (e.g., Au, Pt, Ag/Pd), resistive 
(e.g., RuO2, IrO2), overglaze, and dielectric (e.g., 
Al2O3, ZrO2)—are commercially available.
The conductive pastes are based on metal particles, 
such as Ag, Pd, Au, Pt, or a mixture of these combined 
with glass. Glass is necessary for the  adhesion of the 
metal conductor to the ceramic (Al2O3) substrate. The 
* In pseudo-plastic fluids viscosity diminishes as the applied velocity 
gradient increases (see also Volume I, Chapter 6).
following conductive pastes can be distinguished by 
the bonding mechanism used.
 
◾Glass-bonded or fritted pastes are inks where 
adhesion of the metal is achieved with the 
addition of a glass mixture (30%) (a typical 
glass composition is 65% PbO, 25% SiO2, and 
10% Bi2O3). A fritted ink contains powdered 
glass that binds the ink to the substrate mate-
rial when fired at a temperature of 850°C. Thus, 
a fritted ink will generally consist of the glass 
frit, a material defining the desired ink prop-
erty, and an organic vehicle that renders the ink 
printable. Vehicles typically consist of solvents 
mixed with slightly more viscous materials, 
such as resins, in a ratio designed to give the 
optimum overall vis cosity to the ink.
 
◾Oxides or fritless-bonded inks adhere to the 
metal via the addition of copper oxide (3%).
 
◾Mixed-bonded pastes are inks for which adhe-
sion is achieved by use of both glass and copper 
oxide.
Resistive pastes are based on RuO2 or Bi2Ru2O7 
mixed with glass (65% PbO, 25% SiO2, 10% Bi2O3). 
The resistivity is determined by the mixing ratio. 
Overglaze and dielectric pastes are based on glass 
mixtures. According to composition, different melt-
ing temperatures can be achieved.
Thick film technology with the above type of tra-
ditional inks has application in the construction of 
578   Manufacturing Techniques for Microfabrication and Nanotechnology
Shear rate (S-1)
Shear stress (Pa)
Ca
sso
n-t
yp
e p
las
tic
Bingham plastic
P
s
e
u
d
o
pl
a
st
ic
Newtonian
Dilatant
FIGURE 9.16 Pseudoplastic behavior of inks for silk 
screening (see also Volume I, Chapter 6).

[Page 579]
a wide variety of hybrid sensors, such as sensors for 
radiant signals, pressure sensors, strain gauges, dis-
placement sensors, humidity sensors, thermocouples, 
capacitive thick-film temperature sensors, and pH sen-
sors (see Middlehoek et al.23 and references therein). 
Also, with silicon-based sensors (e.g., pressure sen-
sors and accelerometers) die-mounted on a ceramic 
substrate, thick film resistors are used for calibration 
by trimming resistors on the ceramic substrate.
New inks, specifically developed for chemical and 
biological sensor applications, are available or under 
development. For example, SnO2 pastes incorpo-
rating Pt, Pd, and Sb dopants have been developed 
for the construction of high-temperature (>300°C) 
semiconductor gas sensors for reducing gases (so-
called Taguchi sensors) (see Example 9.1).18 Thick 
metal phthalocyanine films have been deposited 
on alumina to form the active material in relatively 
low-temperature (<180°C) gas sensors.24
In Chapter 8 we saw that for biosensor appli-
cations, thick film technology based on pastes 
(polymer-based inks) that can be deposited at room 
temperature have been developed.
Doctor’s Blade or Tape Casting
Silk screening and tape casting technology constitute 
two important thermal forming processes, often 
referred to as hybrid manufacturing methodologies. 
Here we detail tape casting as yet another example 
of thermal forming. Tape casting is also known 
as doctor blading or knife coating, and the process is 
well known under these names in many industries, 
including paper, plastic, and paint manufacturing. 
The “doctor’s blade” is a scraping blade for the 
removal of excess substance from a moving surface 
being coated. Howatt was the first to obtain a patent 
to use the technique for “forming ceramic materials 
into flat plates, especially useful in the electric and 
radio fields.”25 This is still the principal application 
of tape casting today, although its use extends far 
beyond the field envisioned in 1952 (http://www.
drblade.com). Since then, tape casting has been 
used to manufacture a variety of multilayer ceramic 
package products, such as low-temperature cofired 
ceramics, solid oxide fuel cells, and piezoelectric 
smart devices.
The ceramic application of doctor blading, also 
referred to as green tape technology, is a thermal 
forming process well suited for fabrication of 
mesoscale devices (layers with a thickness between 
several micrometers and millimeters). In green 
tape technology, a ceramic slurry, either aqueous 
or organic solvent-based, is continuously dispensed 
onto a moving substrate from a hopper or other 
appropriate plumbing. An important requirement of 
the slurry is that its viscosity is in the 100–130-Poise 
(10−13 Ns/m2) range. The substrate and dispensed 
product then move under the doctor’s blade, an 
adjustable gate with a precisely controlled height on 
a smooth casting/coating surface. The purpose of 
the doctor’s blade is to allow a known thickness of 
material to pass under the blade. In today’s technology, 
very thin ceramic layers are defined in micrometers, 
with tapes as thin as 5 µm reported by equipment 
manufacturers (http://www.drblade.com). Standard 
tape casting machines come with thickness ranges 
from 12 µm to more than 3 mm. Precise, smooth 
control of the carrier or web speed is also essential to 
ensure uniform films. Next, the substrate and bladed 
ceramic slurry are moved through a precision oven for 
partial drying. The result is a flexible green ceramic 
tape that can be easily machined before final drying 
and sintering. Ceramic in green tape form may be 
cut, for example, with lasers or razor blades into 
any desired shape. Tape stacks are produced by 
lamination of several single green tapes under heat 
and pressure. The optimum dried thickness range 
for tape casting is generally accepted as being from 
0.025–1.27 mm. The green tape process flow is 
summarized in Figure 9.17. In Figure 9.18 we show a 
photo of a typical tape caster.
Tape casting is the best method for forming large-
area, thin, flat ceramic parts and even for certain 
thin metal foils. Such thin parts are virtually 
impossible to press and are very difficult to extrude. 
The difficulties are compounded in dry pressing 
when the plate is to be pierced with numerous holes 
because of the increased possibility of nonuniform 
die fill. On the other hand, punching via holes 
and slots of various sizes and shapes into green 
tape is relatively easy and essential to the many 
types of multilayered ceramic packages designed 
and manufactured today. Tape casting has been 
Thermal Energy-Based Forming Techniques—Thermoforming   579

[Page 580]
expanded to nonceramic, polymer, and metal 
applications, such as polyvinylidene fluoride (PVDF) 
battery separator films and tape automated bond ing 
(TAB) semiconductor adhesive-metals. Tape casting 
is often the preferred choice in manufacturing these 
products because of its relative simplicity and low 
implementation cost compared with other available 
methods, such as dry pressing, slip casting, or injec-
tion molding. Tape casting is a straightforward 
method of forming uniformly thin sheets of film 
that is inexpensive, scaleable, and may be used with 
any ceramics, metals, or polymers that are readily 
mixed in a liquid suspension or slip.
