Repository: Alvintxh/nanofab-web

# Extracted Book Sources

All 11 textbooks extracted 2026-04-05 using PyMuPDF (extract_pdf.py).

## Extraction Summary

| Book Key | File | Pages | Words | Page Numbering |
|----------|------|-------|-------|----------------|
| cui_2025 | Zheng Cui - Nanofabrication (4th ed) | 419 | ~158K | PDF labels (C1, i-xi, 1-407) |
| campbell_2008 | Campbell - Fabrication Engineering (3e) | 825 | ~369K | offset=18 (front-1..18, then 1-807) |
| teresa_2020 | De Teresa - Nanofabrication (full) | 451 | ~183K | offset=0 (sequential PDF pages) |
| madou_vol1_2011 | Madou - Fundamentals of Microfab Vol.1 | 646 | ~366K | PDF labels |

File: sources/sources_processed/books/madou_vol3_2011/madou_vol3_2011_full.txt (part 51 of 57)
# madou_vol3_2011
machining entry in the commercial world after the 
Si pressure sensor. Today, polysilicon surface-mi-
cromachined capacitive and single-crystal Si bulk-
micromachined accelerometers have taking over a 
2500
2000
1500
1000
500
US$ million
0
2006
Markets for automotive MEMS sensors
2006 – 2011 (CAGR = 7%)
2011
Pressure sensors
Gyroscopes
Accelerometers
Flow sensors
CAGR 6%
CAGR 10%
CAGR 6%
FIGURE 10.27 Markets for automotive microelectro-
mechanical system sensors, according to WTC.

[Page 560]
560   From MEMS to Bio-NEMS: Manufacturing Techniques and Applications
large share of the automotive acceleration market. 
Manufacturing volumes of tens of millions a year 
have brought down the price to less than $2 per sen-
sor. A company such as ADI makes 2 million sur-
face-micromachined accelerometers a week.
A major difference between accelerometers and 
pressure sensors in cars is that less diverse types of 
accelerometers are needed. Pressure sensors require 
various ranges and many different packages to 
accommodate the sensors in their unique environ-
ments. Accelerometers, on the other hand, require 
little difference in packaging; two main types (i.e., 
high g and low g) cover all needs. This explains why 
the first surface-micromachined commercial Si sensor 
was an accelerometer rather than a pressure sensor.
The first demonstration of a capacitive Si microma-
chined accelerometer took place in 1979 at Stanford 
University.4 Over the years, a variety of accelerometers 
based on different physical detection schemes, such 
as piezoelectric, piezoresistive (thin- and thick-film), 
capacitive, tunneling, and resonant members, have 
been attempted in a wide variety of manufacturing 
schemes. As listed in Table 10.4, in cars, accelerometers 
are used as crash detection sensors both in the elec-
tronic control unit (ECU) and in peripheral sensors 
such as upfront sensors (UFS) or pedestrian contact 
sensors close to the bumper, peripheral acceleration 
sensors (PAS) in the doors, and rear crash sensors.
Automotive Accelerometer Examples
Airbag Accelerometer
The principal mass market for Si acceleration sensors 
in the automotive industry is in crash detection and 
airbag release systems. A MEMS-based accelerometer 
detects with great precision the sudden slowing of a 
vehicle and fires the airbag when needed. Now pro-
duced in the millions per year, these devices have 
gotten smaller, cheaper, and more capable, riding 
the learning curve originally promised by MEMS 
proponents. This learning experience by Bosch-
Sensortec is illustrated in Figure 10.28 as a sequence 
of product generations for automobile airbag sys-
tems introduced over time. The MEMS elements are 
not only getting much smaller than the formerly 
used fine-mechanical piezoelectric device (shown in 
Fig. 10.28a) but also much more cost efficient, and 
yet they include an increasing number of functions 
(such as self-tests and accuracy check routines).
In 1991, the Intermodal Surface Transportation 
Efficiency Act (ISTEA) was signed into law. ISTEA 
airbag requirements ensured that by 1998, 100% of 
the new U.S. vehicle fleet be equipped with airbags. 
System integrators like Autoliv expect airbag acceler-
ometer penetration to increase from 40 to 60 million 
vehicles over the five-year period between 2006 and 
2011 (i.e., 80% of cars worldwide). WTC estimated 
that this penetration equals an insertion of 200 mil-
lion accelerometers in 2006 going up to 350 million 
in five years, with as many as eight accelerometers 
per electric control unit (ECU).
An earlier generation of airbag sensors used in the 
United States consisted of electromechanical types 
supplied by Breed and TRW (see Table 10.5). Three elec-
tromechanical accelerometers discriminated be tween 
zones according to the severity of a vehicle crash. Two 
sensors were used in the crush zone, usually on frame 
rails behind the front bumpers or on the lower por-
tion of radiator supports. These sensors determined 
the severity of impact and activation of the airbag. 
1984 – 1997
1997 – 
2002 – 
Coming soon
Hybrid
Silicon micromachined
Silicon micromachined
capactive
capactive
piezoelectric
(a)
(b)
(c)
(d)
FIGURE 10.28 Generations of high-g acceleration sensors used in automotive airbag systems at Bosch.

[Page 561]
MEMS and NEMS Applications   561
Another sensor was located outside the crush zone, 
either in or near the passenger compartment. This sen-
sor, often known as the safing sensor, prevented deploy-
ment of the airbag in the event someone inadvertently 
impacted (or tampered with) the front sensors.
Micromachined accelerometers displaced these 
electromechanical devices, as they made single-
point sensing possible. Single-point sensing requires 
only one accelerometer, located in the passenger 
compartment, reducing the number of sensors and 
associated wiring needed in the system. In addition 
to reducing the number of sensors required in each 
system, surface-micromachined accelerometers from 
ADI were costing approximately $4 per unit in vol-
ume in 1998 (and below $2 today),  significantly less 
than electromechanical accelerometers at approxi-
mately $15 per unit.
The early bulk-micromachined Si accelerometers 
lacked damping and overload protection until TRW 
NovaSensor introduced a piezoresistive accelerome-
ter combining a microactuator for reliable self-testing 
and overload protection on the same chip. This Si 
bulk-micromachined ±50-g accelerometer based on 
hybrid technology, with signal conditioning electron-
ics on a separate chip, bonded into a TO-5 header, 
is shown in Chapter 4, this volume, Figure 4.9.23 In 
1991, ADI introduced the first commercial product to 
use polysilicon surface micromachining, the so-called 
ADXL-50, a capacitive accelerometer with an electro-
static actuator built in for self-testing. The construc-
tion of this sensor was studied in Volume II, Example 
7.9 (see also Volume II, Figures 7.92–7.96).
More and more vehicles are being equipped with 
side airbags, ensuring continued growth of the accel-
erometer market. Primarily ADI, GM/Delco, and 
Motorola supply silicon accelerometers in the 50-g 
range for U.S. vehicles. Sensonor (Norway) has his-
torically provided a large portion of the European 
market, while Nippondenso is the major provider in 
Japan. The ADI accelerometer was the first integrated 
sensor; most other accelerometers on the market 
still use a multichip solution to sense and provide 
the appropriate signal condition.
Suspension Accelerometers
ADI, between 1990 and 2000, branched out from 
their high-g range of airbag (50 g) accelerometers, to 
medium and low-g sensors for suspension and sta-
bility control devices (say, 0–2 g).
Silicon accelerometers in suspension systems face 
more hurdles than the Si accelerometers in airbag 
systems. Low g is more difficult (signal-to-noise limit), 
signal conditioning is required with each remotely 
mounted package (one suspension sensor per wheel), 
and the sensor is exposed to the harsh automotive 
environment, i.e., more complex packaging. Many 
companies, including ADI and Motorola were and 
still are aggressively pursuing this application. Low-g 
accelerometers are also of utility in antilock braking 
systems (ABS) featuring traction control. No federal 
law mandates ABS/traction control, and because of 
the cost constraints, only high-end and midsize cars 
are expected to utilize the system.
In 1995, using its patented iMEMS® (integrated 
MEMS) approach, ADI introduced a 5-g acceler-
ometer, pushing the polysilicon surface micro-
machining technology it pioneered with their 
50-g device (the ADXL50) a bit further. Also out 
of ADI, in 1998, came the breakthrough 2-g dual-
axis ADXL202E accelerometer, an inexpensive, 
surface-micromachined accelerometer capable of 
measuring both static (gravitational force) and 
dynamic (vibration and shock) forces, pushing the 
surface micromachining sensor technology even 
further. This sensor detects movements on two 
axes and outputs digital signals to microcontrollers 
as simple as 4-bit microcontroller units (MCUs). 
A single moving “beam” in the ADXL202E has 
“fingers” that are used to detect beam movement 
(through capacitance change) in two directions, 
and this goes through an on-chip algorithm and is 
sent along as digital data. In Figure 10.29a we show 
how silicon is used to make the spring and proof 
mass and how a finger is added to make a variable 
differential capacitor. The beam is made up of 
many interdigitated fingers, and each finger can be 
visualized as shown in this figure. The electronics 
measure the change in displacement by measuring 
the change in differential capacitance against a set 
of fixed fingers (plates). The critical dimensions of 
fingers and the proof mass (0.7 µg) of this sensor are 
clarified in Figure 10.29b. The finger height (2 µm for 
the example product) is fixed by process technology, 
while the overlap (125 µm here) is adjustable to 

[Page 562]
562   From MEMS to Bio-NEMS: Manufacturing Techniques and Applications
some extent. Longer fingers are not desirable, 
because they are harder to manufacture and result in 
larger beam areas, which in turn translates to more 
expensive sensors. The fingers are released when the 
oxide layer between the underlying bipolar IC and 
the beam is etched away, leaving a 1.6-µm gap with 
fingers spaced every 1.3 µm. Rather than using two 
discrete beams placed orthogonally, the fingers that 
constitute the x- and y-axes, variable capacitors are 
integrated along the sides of a single square beam. 
This results in a reduction of the overall sensor 
area, yet the larger common beam mass enhances 
the resolution of the ADXL202E. The differential 
capacitance of each finger is proportional to the 
overlapping area between the fixed outer plates 
and the displacement of the moving finger. Because 
these are very small capacitors, one needs the largest 
practical differential capacitance to reduce noise and 
increase resolution. The fixed outer plates are driven 
with square waves that are 180 degrees out of phase. 
When the movable fingers (and hence the beam) are 
centered between the fixed outer plates, both sides 
of the differential capacitor have equal capacitance 
and the AC voltage on the beam is zero. However, if 
the beam is displaced due to an applied acceleration, 
the differential capacitance will be unbalanced, and 
an AC voltage of amplitude proportional to the 
displacement of the beam results. In this sensor 
movements as minute as 0.02 Å are detectable. 
Because of the combination of low cost and high 
performance acceleration/tilt sensing possible with 
this device, other applications have become possible. 
The ADXL202E is currently used in car alarms (for 
jacking or towing sensing), pen-based handwriting 
recognition systems, portable electronic games, and 
wearable sports equipment.
The ADXL202E was an early demonstration that 
there is a path for MEMS from automotive appli-
cations to consumer electronics. The average price 
of MEMS accelerometers across all applications is 
decreasing, from an average of $2.50 in 2004 to less 
than $1.90 in 2009, with consumer applications 
driving the price erosion. The average selling price 
(ASP) for a three-axis MEMS accelerometer was still 
Spring
Mass
Fixed outer
plates
Anchor to
substrate
Sensor at rest
CS1 < CS2
Applied
acceleration
Responding to an applied acceleration
(movement shown is greatly exaggerted)
(a)
(b)
Motion
1.3 µm gap
2 µm thick
125 µm
overlap
(c)
FIGURE 10.29 Analog Devices’ ± 2 g dual-axis ADXL202E accelerometer is an inexpensive, surface-micromachined 
 accelerometer capable of measuring both static (gravitational force) and dynamic (vibration and shock). (a) Silicon is 
used to make the spring and proof mass, and fingers are added to make a variable differential capacitor. (b) Critical 
dimensions and proof mass weight and dimensions for a single finger. The proof mass is 0.7 µg. The accelerometer has 
some impressive numbers: 0.1 pF per side for the differential capacitor, 20 zF (10–21 F) smallest detectable capacitance 
change, and 2.5 pm minimum detectable beam deflection (one tenth of an atomic diameter). (c) In the ADXL202 beam 
structure, note the four pairs of orthogonal serpentine springs at the corners of the proof mass. The entire mechanical 
structure is suspended from the four points where the springs meet.

[Page 563]
MEMS and NEMS Applications   563
approximately $2.00 in consumer products in 2006, 
while lowest cost products were already shipping at 
under $1.50 in 2006. It was expected that by 2009, 
the average selling price would drop to $1.35, and 
the least expensive (first-level packaged) three-axis 
accelerometers would ship for under $1.00.
Comparing Manufacturing 
Options for Accelerometers
In the automotive market 80% of accelerometers are 
manufactured using deep reactive ion etch (DRIE) 
equipment. Growth in the accelerometer market 
overall actually is driving growth of DRIE equipment 
sales. The primary wafer size for accelerometers is 
currently 6-inch (accounting for more than 80% of 
device production), but 8-inch wafers are expected 
to make inroads and were projected to account for 
nearly 10% of production by 2010. Devices are typi-
cally processed on silicon, with SOI wafers in use or 
in development by the major manufacturers.
Obtaining sufficient sensitivity was originally 
thought to be a potential problem when using poly-
silicon to manufacture low-g accelerometers. To make 
a large proof mass is especially challenging for poly-
silicon accelerometers. Process control and handling 
considerations limit the minimum flexure thick-
ness for suspending the inertial mass to about 2 µm 
and, given the relatively low density of Si, obtaining 
deflection at 1 or 2 g without making the proof mass 
large is difficult. Realizing a large proof mass directly 
affects chip size and thus cost, presenting the devel-
oper with an unattractive option. The proof mass of 
a bulk-micromachined accelerometer may be 0.1 mg, 
whereas a typical value for a surface-micromachined 
device is 0.5 µg, 200 times smaller. With a source 
capacitance in the neighborhood of 150 femtofarads 
(i.e., 0.15 pF), and orders of magnitude smaller differ-
ential capacitance changes, say 100 attofarads (10–18 
F) for a 1-g acceleration, a resolution of 23 zeptofarads 
(10–21 F) is required, and the signal output of these 
devices easily could be lost in the presence of para-
sitic capacitance or noise. Despite these early misgiv-
ings expressed here, the surface-micromachined ±2-g 
capacitive accelerometer announced in 1995 by ADI 
demonstrates that low-g polysilicon sensors and cost-
effective integration of all the electronics is quite pos-
sible. It is actually within ADI’s abilities to provide 
on-chip signal conditioning that allows the minute 
signals to be read with minimal interference. A syn-
chronous demodulation technique (“AC bridge”) is 
used to increase noise immunity and improve the 
signal to noise ratio. A square-wave carrier drives the 
sensor, and the modulated signal produced by the 
change in differential capacitance is amplified and 
synchronously demodulated, minimizing noise and 
boosting the signal-to-noise ratio.
In silicon bulk-micromachined accelerometers, 
the formation of a mesa structure (proof mass) from 
a single crystal Si is more complicated because of 
rapid and irregular etching of convex corners by 
orientation-dependent etchants, such as ethylene 
diamine pyrocatechol (EDP) and KOH. Corner com-
pensation schemes must be invoked to avoid irregu-
lar corners (see Volume II, Chapter 4).
Critics of the capacitive polysilicon accelerometer 
still maintain that the integration of electronics is 
too complex and that a bulk-micromachined sen-
sor requires only twelve mask levels, whereas the 
polysilicon device requires twenty-eight mask lev-
els. Along this line, major Japanese companies have 
chosen single-crystal solutions for building accel-
erometers to avoid the difficulties associated with 
reproducing polysilicon material properties and the 
possible unknown long-term instabilities.
The pros and cons of surface micromachining (see 
Volume II, Chapter 7) can then be summarized as 
follows:
Pros
 
◾A surface-micromachined device has a built-in 
support, resulting in cost effectiveness.
 
◾Surface micromachining only requires one-
sided processing compatible with conventional 
IC processes.
 
◾Devices made by surface micromachining are 
smaller in size, have higher yields, and accom-
modate more on-chip circuitry.
Cons
 
◾The out-of-plane dimensions in surface micro-
machining in general is limited to ~2 µm, hence 
the light mass of the proof mass, resulting in a 
low sensor sensitivity.

[Page 564]
564   From MEMS to Bio-NEMS: Manufacturing Techniques and Applications
 
◾The suspended Si structure is more compliant 
(due to the high ratio of length to thickness of 
the device structure) and hence has a tendency 
to stick to the support substrate, especially in 
overdrive situations.
As we made clear in the section on pressure sens-
ing, we believe that SOI surface micromachining 
combines the best features of surface micromachin-
ing with the best features of single-crystalline Si. 
The same benefit befalls the Bosch IMAPS process, 
which enables electronic integrations just as in the 
case of ADI (see above). Using dry etching to etch 
the proof mass from an epimaterial avoids corner 
compensation issues; the epimaterial ensures larger 
mass and single-crystal performance. This approach 
might overtake both surface and bulk micromachin-
ing as SOI wafers become less expensive and more 
available. A generic design of a resonant beam struc-
ture in an SOI wafer may be possible. This design 
could constitute the basis of a wide family of pres-
sure, acceleration, and angular rate sensors.
MEMS Angular Rate Sensors 
Introduction
First, some clarifications are in order about the defi-
nitions of an angular rate sensor, gyros, and acceler-
ometers. An angular rate sensor is not a gyro, but it 
is common jargon to refer to an angular rate sensor 
as an electronic gyro or even simply a gyro. In reality 
they are quite different, although one can be made 
to act like the other. Angular rate sensors measure 
angular rate (surprise!), i.e., how fast (degrees per 
second or radians per second) something is rotating. 
A gyroscope, on the other hand, is used to mea-
sure angular position (not rate), using the principle 
of “rigidity in space” of the gyroscope (see Figure 
10.30). For example, this is how the attitude indica-
tor (artificial horizon) of an aircraft works. A gyro-
scope can be made to measure angular rate (using 
the principle of precession), but that requires a finely 
calibrated measuring spring. Conversely, an angular 
rate sensor can be made to measure angular posi-
tion by integrating the signal over time. So, an angu-
lar rate sensor can be made to act like a gyro, and a 
gyro can be made to act like an angular rate sensor, 
but they do not act the same by themselves. Lastly, 
an accelerometer is nothing like a gyro and cannot 
be made to act like one. An accelerometer measures 
linear acceleration. Using calculus, this can be inte-
grated into linear velocity and position. The rotation 
typically is measured in reference to one of three 
axes: yaw, pitch, or roll (see Figure 10.30). The differ-
ence between an accelerometer and an angular rate 
sensor is that the gyro measures the angular acceler-
ation (how fast the rate is at which an object rotates 
changes) and the accelerometer measures how much 
something is accelerating (not angular).
As an example of how an angular rate sensor could 
be used, a yaw-axis angular rate sensor that is mounted 
on a turntable rotating at 33 1/3 rpm (revolutions 
per minute) would read a constant rotation of 360° 
times 33 1/3 rpm divided by 60 seconds, or 200°/s. In 
the case of an electronic angular rate sensor, a voltage 
proportional to the angular rate, as determined by 
its sensitivity, measured in millivolts per degree 
per s (mV/°/s), would be the output. The full-scale 
voltage range determines how much angular rate can 
Pitch axis
Yaw axis
Roll axis
Roll axis
Top
Top
FIGURE 10.30 Illustration of a conventional mechanical gyroscope and the three rotational degrees of freedom it can 
measure (http://www.brassgoggles.co.uk/images/brassgyroscope.jpg). Shown are gyro axes of rotational sensitivity. 
Depending on how a gyro normally sits, its primary axis of sensitivity can be one of the three axes of motion: yaw, pitch, 
or roll (see also Figure 10.31).

[Page 565]
MEMS and NEMS Applications   565
be measured. In the turntable example, an angular 
rate sensor would need to accommodate a full-scale 
voltage corresponding to at least 200°/s. The full-
scale range is limited by the available voltage swing 
divided by the sensitivity. The ADI MEMS angular 
rate sensor we will analyze below, the ADXRS300, 
comes with 1.5 V full-scale and a sensitivity of 
5 mV/°/s, so it handles a full-scale of 300°/s. One 
practical application of an angular rate sensor is to 
measure how quickly a car is turning. If the angular 
rate sensor, mounted in the car, senses that the car is 
spinning out of control, differential braking engages 
to bring it back into control. As we saw earlier, the 
angular rate signal can also be integrated over time 
to determine angular position particularly useful 
for maintaining continuity of GPS-based navigation 
when the satellite signal is lost for short periods of 
time, for instance, when the car is in a tunnel.
Before satellite-based global positioning systems 
(GPSs), there was the mechanical gyroscope: a reli-
able rotation sensor, based on the inertial properties 
of a rapidly spinning rotor. This mechanical contrap-
tion, which has been around since the late 1700s, is 
used for maintaining a fixed orientation with great 
accuracy regardless of the earth’s rotation, as shown 
in Figure 10.30. Traditional spinning gyroscopes 
work on the basis that a spinning object that is tilted 
perpendicularly to the direction of the spin will 
have a precession. The precession keeps the device 
oriented in a vertical direction so that the angle 
relative to the reference surface can be measured. A 
rotation in the frame thus imparts a torque (rota-
tion) on the spinning disk, which precesses (rotates) 
as a result (conservation of angular momentum). In 
other words, the flywheel’s large angular momen-
tum counteracts externally applied torques and 
keeps the orientation of the spin-axle fixed. Practical 
applications limit the movement to measure only 
one axis of rotation (roll, pitch, or yaw; see Figure 
10.30). Precision-machined mechanical gyros may 
cost anywhere between $10,000 and $100,000.
The ring-laser gyroscope, first discussed by 
Georges  Sagnac (1869–1926) in 1913 and demon-
strated in 1962 by Warren Macek of Sperry Corpo-
ration, quickly displaced mechanical versions for 
high-end and high-precision applications such as avi-
ation and is now even used in high-end cars. Sagnac 
discovered that light sent around a closed loop, in 
two different directions, would show a phase differ-
ence between the two beams when the loop is rotated 
(refer here to the discussion of the Michelson-Morley 
experiment in Volume I, Chapter  5, “The Lorentz 
Transformation”). The Sagnac effect is illustrated 
in Figure 10.31. The ring-laser gyroscope consists 
of two laser beams traveling in opposite directions 
(i.e., counter-propagating) around a closed-loop 
path. The pulse traveling in the same direction as the 
rotation of the loop must travel a slightly greater dis-
tance than the pulse traveling in the opposite direc-
tion. As a result, the counter-rotating pulse arrives at 
Start
End
Start
α
End
(b)
FIGURE 10.31 (a) The RLG. (b) The Sagnac effect: if two pulses of light are sent in opposite directions around a station-
ary circular loop of radius R, they will travel the same inertial distance at the same speed, so they will arrive at the end 
point simultaneously. This is illustrated in the left-hand drawing. The drawing on the right indicates what happens if the 
loop itself is rotating during this procedure. The symbol α denotes the angular displacement of the loop during the time 
required for the pulses to travel once around the loop. For any positive value of α, the pulse traveling in the same direc-
tion as the rotation of the loop must travel a slightly greater distance than the pulse traveling in the opposite direction. 
As a result, the counter-rotating pulse arrives at the "end" point slightly earlier than the corotating pulse.

[Page 566]
566   From MEMS to Bio-NEMS: Manufacturing Techniques and Applications
the “end” point slightly earlier than the co-rotating 
pulse. The constructive and destructive interference 
patterns formed by splitting off and mixing parts of 
the two beams can be used to determine the rate and 
direction of rotation of the device itself.
The fiber optic gyroscope (FOG) is based on the 
Sagnac effect and consists of a loop of single-mode 
optical fiber (often a polarization-maintaining fiber) 
and related coupler components, a semiconductor 
laser or superluminescent LED, and signal-processing 
electronics. The coupler components generally are 
fabricated in proton-exchanged LiNbO3 integrated-
optic circuits. This material is chosen for its ability 
to modulate the light beam for improved detection. 
The FOG, being a simpler device, currently is receiv-
ing more attention due to its potential to achieve the 
required performance at a lower cost than with ring 
laser gyroscopes (RLG) or mechanical gyroscope 
technology.
These instruments still cost about $1000. For 
example, the fiber optic gyro from Andrew Corp. 
(now KVH Industries) costs $950. It is a cylindri-
cal device that measures 77 mm in diameter and is 
88 mm long. The higher-end Honeywell Ring Laser 
Gyro (RLG) has revolutionized the way the world 
navigates on land, sea, air, and space. It is highly 
reliable because it has virtually no moving parts, 
replacing spinning mass with spinning light.
Interferometric FOGs and MEMS angular rate 
 sensors are changing the commercial landscape of 
gyros once again. We cover only MEMS gyroscopes 
(angular rate sensors really) here; they are con-
structed out of silicon (often SOI) and quartz, or 
they may be ceramic-based.
Market Perspectives
The requirements for inertial sensors, i.e., accelerome-
ters and angular rate sensors, vary drastically depend-
ing on the applications they are intended for. Figures 
10.32a and 10.32b give an overview of the main per-
formance requirements for accelerometers and angu-
lar rate sensors, respectively, in various applications.
In the late 1990s, inexpensive, solid state, micro-
machined angular rate sensors became the Holy 
Grail for many micromachinists around the globe. 
The same companies that made a lot of headway in 
micromachined accelerometers, such as ADI, are 
also at the forefront of Si angular rate sensor devel-
opment today.
In 2005, according to Yole, global MEMS-based 
angular rate sensors sales were $558 million,  and 
they were expected to grow by a CAGR of 11% 
through 2010 to reach $930 million. MEMS gyro-
scopes are included in three automotive applications: 
Antirollover systems, global positioning system (GPS) 
navigation, and electronic  stability control (ESC). 
These automotive applications represent more than 
70% of the MEMS gyroscope market. ESC is a rapidly 
growing market as these systems could potentially 
reach 100% adoption in new cars shortly after 2010. 
Current navigation system designs use a combina-
tion of global positioning (GPS) and CD-ROM maps 
in addition to wheel rotation sensors and angular 
rate sensors, or magnetic compasses. Angular rate 
sensors enhance the accuracy of navigation instru-
ments in situations where satellite reception is lost, as 
for example in tunnels, between tall buildings, and 
in mountainous terrain. The cost of current naviga-
tion systems is in the $200 to $800 range, and MEMS 
solutions are expected to reduce this cost further.
As in the case of accelerometers, once gyros make 
it big in the automotive markets, they also succeed 
in consumer electronics (CE). The sensor specifi-
cations in consumer electronics are much more 
relaxed than in the automotive application, but price 
erosion and product cycles are much faster than in 
the automotive field.
Five consumer applications integrate MEMS gyro-
scopes: camcorder stabilization, camera stabiliza-
tion, cell phone stabilization, video games, and 
navigation for small electronics. In 2006, Nintendo 
Wii’s motion sensing remote control gave, for the 
first time, public visibility to inertial MEMS. The 
new attractive human-machine interface in game 
controls such as the Wii is expected to penetrate the 
cell phone market as well. Five sensors are used to 
monitor orientation of the Segway scooter, sampled 
at 100 times/s. Sensors include MEMS angular rate 
sensors and liquid-filled tilt sensors.
According to Yole, quartz and ceramic substrates 
were estimated to account for 37% by volume of total 
gyroscope production in 2005. But most new gyro-
scope development programs were silicon-based, 
so this figure was expected to decrease to 28% in 

[Page 567]
MEMS and NEMS Applications   567
2010. For gyroscopes today, 4-inch wafers are still 
the dominant technology, but the share of 6-inch 
wafers is expected to grow to 60% over the next five 
years. DRIE and SOI increasingly are being adopted 
in MEMS gyroscope manufacturing.
The average price of a MEMS gyro in defense 
applications is 4–5 times higher than in automo-
tive applications and more that 15 times the average 
sales price of consumer applications. Defense and 
aeronautic applications include missiles guidance, 
general aviation instruments, platform stabilization, 
land navigation, and smart munitions in the future. 
Gyros are made today at ADI, BEI Technologies, Inc., 
Honeywell, Kionix Inc., Matsushita Electric Industrial 
Co. Ltd., Motorola Automotive, Murata, Robert Bosch 
GmbH, SensoNor ASA, Silicon Sensing Systems Ltd, 
STMicroelectronics, and TRONIC’S Microsystems SA.
MEMS Angular Rate Sensors
Being very small, MEMS gyros obviously cannot 
operate on the flywheel principle, as that scales 
with the mass of the flywheel. Even the best MEMS 
motors still quickly slow down and stop if not exter-
nally  actuated. The inertial mass of the small MEMS 
wheels is very, very small (mass moment of inertia, 
I = ∫ r2dm; with a fifth order expression like this, it 
becomes insignificant very fast when r is made very 
small). Furthermore, MEMS rotors cannot (thus far) 
be made so that they precess freely in three dimen -
sions. Instead, MEMS often take advantage of the 
Coriolis force to detect angular rotation. The Coriolis 
force, named after Gaspard G. de Coriolis (1792–
1843), a French mathematician, is an inertial force 
that must be applied to maintain a moving body’s 
Accelerometer performance
104
103
102
101
10–1
10–6
10–4
10–2
102
104
106
1
10–4
10–2
102
104
1
1
103
102
101
10–1
1
Acceleration [G]
(1G = 9.8 m/s2)
Earth gravity
Angular rate [°/s]
Earth rotation: 4.2 × 10–9 °/sec
Gyroscope performance
Bandwidth [Hz]
Bandwidth [Hz]
Shipping
Shock meas.
Smart ammunition
Smart ammunition
Airbag
Medical applications
Active suspension
Active suspension
Pointing device
Pointing device
Automotive safety
Head mounted display
Head mounted display
Navigation
Navigation
Space app’s
Med. app’s
Platform stabilization
(a)
(b)
FIGURE 10.32 Overview of applications and required performances for micromachined inertial sensors. (a) Accelero-
meters; (b) angular rate sensors.

[Page 568]
568   From MEMS to Bio-NEMS: Manufacturing Techniques and Applications
course on  a rotating surface. Motion in a rotating 
reference frame leads to “sideways” movement. 
Coriolis showed that if the ordinary Newtonian 
laws of motion of bodies are to be used in a rotat-
ing frame of reference, an inertial force, acting to the 
right of the direction of body motion for counter-
clockwise rotation of the reference frame or to the 
left for clockwise rotation, must be included in the 
motion equations (see also Figure 10.33 and Volume 
I, Chapter  6, “Centrifugal Fluidic Platform—CD 
Fluidics”).
If the path of the moving body on the rotating 
surface is constrained, the constraining device will 
feel the Coriolis force (Figure 10.34). By measuring 
the imparted force (or its effect on an oscillator), we 
can measure the angular velocity. Almost all MEMS 
rate sensors use this feature.
The double-ended tuning fork (DETF), shown in 
Figure 10.35, is one of several structures that is used as 
the basis of a MEMS rate sensor based on the Coriolis 
force. One pair of tines of the DETF is driven into 
primary flexural vibration by a drive-oscillator, thus 
providing the moving body for the Coriolis force to 
work upon, as shown in Figure 10.35. The tines of the 
fork are made to vibrate in opposite directions but in 
the plane of the fork, which represents the primary 
flexural vibration mode. The Coriolis force tends to 
displace the tips of the fork out of this plane, forcing 
the tips to describe an ellipitical path as the rotation 
excites a secondary mode of resonance, a torsional 
mode coupling with the first flexural mode. A quartz 
DETF from Systron Donner (Concord, CA; http://
systron.com) exploits the piezoelectric properties of 
D
ir
e
c
ti
o
n
 
o
f 
r
o
ta
ti
o
n
FIGURE 10.33 Illustration of the Coriolis force. A person 
moving northward toward the outer edge of a rotating 
platform must increase the westward speed component 
(blue arrows) to maintain a northbound course. The accel-
eration required is the Coriolis acceleration. (From 2003. 
Analogue Dialogue 433–37.) New iMEMS angular-rate-
sensing gyroscope [John Geen (john.geen@analog.com) 
and David Krakauer (david.krakauer@analog.com), Analog 
Devices, Micromachined Products Division.]
If path is constrained,
the constraining device
will feel the Coriolis
force.
For oscillating body
motion (oscillation)
will be induced
sideways.
FIGURE 10.34 How to use the Coriolis force in a micro-
electromechanical system device.
Drive
tines
Pickup
tines
Pickup ampliﬁer
Filter
ampliﬁer
A
A
Ref.
Ref.
Synch.
demodulator
Support
Drive oscillator
Filter
ampliﬁer
DC rate signal
Amplitude
controller
−
+
FIGURE 10.35 DETF for a rate sensor. The DETF structure may be etched from quartz or dry etched in the epilayer of a 
silicon-on-insulator wafer and released by wet etching the oxide layer underneath (from an older version of the http://
www.systron.com website).24

[Page 569]
MEMS and NEMS Applications   569
the material to both excite and sense flexural and 
torsional vibration modes. The same company made 
a Si DETF; in this case, the DETF is dry etched out of 
the episilicon layer of an SOI wafer and under-etched 
by wet etching. To drive a Si DETF, electrostatic drive 
electrodes need to be implemented; otherwise, 
the device works just like the quartz DETF device. 
Although it gives up some accuracy, the Si device 
is considerably less expensive and has more than 
enough accuracy for many applications.
Daimler Benz AG, Stuttgart, Germany, uses a single 
tuning fork based on SOI micromachining technol-
ogy for angular rate sensing. The tines of the silicon 
tuning fork vibrate out of the plane of the die, driven 
by a thin-film piezoelectric aluminum nitride actua-
tor on top of one of the tines. The Coriolis forces on 
the tines produce a torque moment about the stem 
of the tuning fork, giving rise to shear stresses that 
can be sensed with diffused piezoresistive elements. 
The shear stress is maximal on the center-line of the 
stem: this forms the optimal location for the piezore-
sistive sense elements. The selling price of angular 
rate gyros such as Bosch’s surface-micromachined 
gyro and Systron Donner’s or Matshushita’s tuning 
forks was approximately $25 in 1996, and they were 
relegated to the top of the line model vehicles.
Other types of angular rate Si sensors, taking 
advantage of the Coriolis effect, are under develop-
ment based on comb or ring structures, and both 
surface and bulk-micromachined sensors have been 
demonstrated. A comb has the advantage of a larger 
capacitive area; however, the ring has the advantage 
of better vibration immunity.
One common comb design, as illustrated in Figure 
10.36a, for ADI’s ADXRS angular rate sensors, is a 
proof mass, which can move along the two in-plane 
Inner frame
Resonating mass
Mass drive direction
Springs
Coriolis sense ﬁngers
Coriolis sense ﬁngers
Coriolis sense ﬁngers
Drive ﬁngers
  self test
Inner frame
Resonating mass
Drive direction
Velocity sense ﬁngers
D
i
r
e
c
ti
o
n 
o
f 
r
o
t
a
t
i
o
n
D
i
r
e
c
ti
o
n
 
o
f 
r
o
t
a
ti
o
n
(a)
(b)
FIGURE 10.36 (a) Design principle behind the ADXRS150 and ADXRS300 from Analog Devices. These yaw-axis gyros have 
full-scale ranges of 150 and 300°/s, but they can measure rotation about other axes by appropriate mounting orienta-
tion. (b) The ADXRS sensors include two structures to enable differential sensing in order to reject environmental shock 
and vibration. (From 2003. Analogue Dialogue 433–37.) New iMEMS Angular-Rate-Sensing Gyroscope. [John Geen (john.
geen@analog.com) and David Krakauer (david.krakauer@analog.com), Analog Devices, Micromachined Products Division.]

[Page 570]
570   From MEMS to Bio-NEMS: Manufacturing Techniques and Applications
axes through a suspension system. The suspended 
mass is surface-micromachined from polysilicon 
and tethered to a polysilicon frame so that it can 
freely resonate only along one of the two in-plane 
axes. To measure the Coriolis acceleration, the frame 
containing the resonating mass is in turn tethered 
to the substrate by springs situated at 90° relative 
to the resonating motion. With the resonating mass 
moving, and the surface on which the sensor is 
mounted rotating, the mass and its frame experience 
the Coriolis force. ADI’s ADXRS sensors measure the 
displacement of the resonating mass and its frame 
due to the Coriolis effect through capacitive sens-
ing elements attached to the resonating mass. The 
comb design in this sensing approach refers to the 
Coriolis sense fingers that are used to capacitively 
sense displacement of the frame in response to the 
force exerted by the mass. These sensing elements 
are silicon beams interdigitated with two sets of sta-
tionary silicon beams attached to the substrate, just 
as we saw for accelerometers in Figure 10.29b.
The ADXRS gyro electronics can resolve capaci-
tance changes as small as 12 × 10–21 farads (12 zepto-
farads) from beam deflections as small as 0.00016 
Å (16 femtometers). The only way this can be done 
in a practical device is by situating the electronics, 
including amplifiers and filters, on the same die as 
the mechanical structure. These subatomic displace-
ments are somewhat difficult to comprehend, as 
the individual atoms on the surface of the moving 
parts are moving randomly by much more. There 
are about 1012 atoms on the surfaces of the capaci-
tors, so the statistical averaging of their individual 
motions reduces the uncertainty by a factor of 106. 
So one might wonder whether we can do better by 
removing the air molecules to prevent their impact-
ing on the sensor. The answer is no. The suspension 
mass weighs only 4 µg, its flexures are only 1.7 µm 
wide, and this assembly is suspended over the sili-
con substrate. It is air that cushions the structure, 
preventing it from being destroyed by violent shocks 
and crashes into the substrate. The ADXRS sensors
