Repository: Alvintxh/nanofab-web

# Extracted Book Sources

All 11 textbooks extracted 2026-04-05 using PyMuPDF (extract_pdf.py).

## Extraction Summary

| Book Key | File | Pages | Words | Page Numbering |
|----------|------|-------|-------|----------------|
| cui_2025 | Zheng Cui - Nanofabrication (4th ed) | 419 | ~158K | PDF labels (C1, i-xi, 1-407) |
| campbell_2008 | Campbell - Fabrication Engineering (3e) | 825 | ~369K | offset=18 (front-1..18, then 1-807) |
| teresa_2020 | De Teresa - Nanofabrication (full) | 451 | ~183K | offset=0 (sequential PDF pages) |
| madou_vol1_2011 | Madou - Fundamentals of Microfab Vol.1 | 646 | ~366K | PDF labels |

File: sources/sources_processed/books/madou_vol3_2011/madou_vol3_2011_full.txt (part 52 of 57)
# madou_vol3_2011
include two identical suspended masses to enable 
differential sensing in order to reject environmental 
shock and vibration (see Figure 10.36b).
Delphi25 and Silicon Sensing Systems (formerly 
British Aerospace Systems and Equipment), in col-
laboration with Sumitomo Precision Products 
Company, are using the vibrating ring gyroscope 
(VRG) approach to exploit the Coriolis effect.26 In 
the vibrating ring approach, a ring is flexured back 
and forth in resonant mode. The Coriolis effect 
induces a flexure that is sideways (and out of phase) 
with the driving flexure (Figure 10.37).
This principle is further detailed in Figure 10.38, 
which shows a wheel that is driven to vibrate about its 
axis of symmetry. Rotation about either in-plane axis 
results in the wheel’s tilting, which can be detected 
with capacitive electrodes under the wheel, as shown 
in Figure 10.38a. The Delphi-Delco CMOS integrated 
single-chip surface-micromachined angular rate sen-
sor is shown in Figure 10.38b. The micromachined 
ring shown here is driven into resonance in the plane 
of the chip and its vibration forms nodal points. 
During angular motion, the amplitude of vibra-
tion at the defined nodal points increases, and this 
vibration signal is fed back to reduce the amplitude, 
thereby maintaining a stationary pattern with nodes 
at the defined locations. Sacrificial micromachining 
fabrication techniques are used to allow the ring and 
Te Coriolis force
always pushes
sideways to the motion
of the ring.
Te result is an
eﬀective rotation of the
ring oscillation mode.
Vibrating
ring
Support
ﬂexures
Anchor
Electrostatic drive
and sense
electrodes
(a)
(b)
FIGURE 10.37 Operating principle of the rotating ring gyroscope.

[Page 571]
MEMS and NEMS Applications   571
springs to vibrate over the surface of the IC. A scan-
ning electron photomicrograph of the earliest version 
of the sensor element is shown in Figure 10.38b. The 
micromachined ring sensor incorporates an electro-
formed vibrating ring structure fabricated on a sili-
con IC control chip. Sensors are vacuum-sealed at the 
chip level using wafer-to-wafer bonding. A vacuum is 
required since the ring sensor has to be driven into 
resonance for normal operation with a quality fac-
tor >1000. Semicircular springs support the 1-mm-
diameter ring and store the vibrational energy. The 
springs are attached to the substrate with a symmet-
ric post. The post/spring design greatly reduces the 
effect of packaging stresses on the sensor.
Package-induced stress has been a longstand-
ing problem for many other sensor programs. The 
Delphi-Delco angular rate sensor is a CMOS inte-
grated single chip and is used for automotive steer-
ing assistance, active brake control, and rollover 
detection.
At the University of California, Irvine, Dr. Shkel’s 
group is developing a new class of micromachined 
vibratory angular rate sensors, emphasizing struc-
tural design concepts to improve robustness, temper-
ature range, and shock survivability. These sensors 
combine comb and ring mechanical elements. The 
Shkel group has explored multiple degree-of-free-
dom (DOF) dynamical systems in order to obtain 
sensing structures that are inherently insensitive to 
fluctuations in operation conditions, such as tem-
perature variations, or shock loads.
The Shkel angular rate sensor, shown in Figure 
10.39, features a distributed mass architecture uti-
lizing multiple linear oscillators in the drive mode 
and a single central torsional oscillator in the sense 
(a)
Rotor
Substrate
Detection electrode
Z
C
(b)
C
y
x
FIGURE 10.38 (a) Operation principle of the vibrating ring gyroscope. This polysilicon surface-micromachined vibrating 
wheel gyroscope was designed at the Berkeley Sensors and Actuators Center. (b) Delphi-Delco complementary metal-
oxide-silicon integrated single-chip surface-micromachined angular rate sensor.
(Aa)
(Ab)
(B)
FIGURE 10.39 Microelectromechanical system angular 
rate sensors developed at University of California, Irvine. 
(Courtesy of Dr. Andrei Shkel.27) (Aa) Illustration of the 
distributed-mass gyroscope. (Ab) Scanning electron 
micrograph of a in-house fabricated bulk-micromachined 
prototype. (B) A prototype is packaged in forty-pin dual 
in-line package.

[Page 572]
572   From MEMS to Bio-NEMS: Manufacturing Techniques and Applications
mode. This design address a major technical diffi-
culty in the design of MEMS vibratory angular rate 
sensors, i.e., to keep matched frequencies in the drive 
and sense directions and eliminate structural cross-
axes coupling between the drive and sense modes of 
the sensor.27
The distributed drive-mode oscillators are driven 
in-phase toward the geometric center of the struc-
ture and are constrained in the tangential direction 
with respect to the supporting frame. In the pres-
ence of an angular rotation rate about the z-axis, 
the Coriolis forces are induced on each proof mass 
orthogonal to each drive-mode oscillation direc-
tion. Thus, each of the induced Coriolis force vectors 
lies in the tangential direction, and they combine to 
generate a resultant torque on the supporting frame. 
The net Coriolis torque excites the supporting frame 
into torsional oscillations about the z-axis, which 
are detected by sensing capacitors.
The multidirectional and axisymmetric nature of 
the drive-mode oscillators has several benefits over a 
conventional angular rate sensor design. Firstly, since 
the drive forces applied to the drive-mode oscillators 
cancel out in all directions due to the radial symmetry, 
the net driving force on the structure reduces to zero 
and eliminates quadrature error in the presence of 
structural imperfections. Secondly, instability and 
drift due to mechanical coupling between the drive 
and sense modes are minimized, since the structure 
allows complete decoupling of multidirectional 
linear drive mode and the rotational sense mode. 
The symmetry of the drive-mode oscillator structure 
about several axes also cancels the effects of 
directional residual stresses. The most prominent 
advantage of the design concept is the capability to 
provide a wide-bandwidth operation region in the 
drive-mode frequency response. By designing each 
drive-mode oscillator to have incrementally spaced 
resonance frequencies, a constant total Coriolis 
torque is achieved over a wide range of driving 
frequency. If the sense-mode resonance frequency is 
designed to match the center frequency of the drive-
frequency range, robustness and reduced sensitivity 
to structural and thermal parameter fluctuations 
are achieved. Consequently, the presented design 
concept results in improved robustness and stability 
over the operating time of the device, and it is 
expected to simplify the control architecture and 
relax tight fabrication and packaging constraints.
Conclusions
The automotive sector has long been a growth 
market for MEMS sensors with applications in 
airbag release, vehicle dynamics control, ABSs, 
antitheft 
systems, 
active 
suspension 
control, 
electronic stability programs (ESPs), tire pressure 
monitoring sytems (TPMSs), headlight leveling, etc. 
However, the industry continues to change and face 
new opportunities and challenges—regulations, 
saturation in some applications, and price erosion 
issues, to name a few. Today’s high-end vehicles 
feature up to 100 different sensors. About thirty of 
these are now MEMS based. The market is made up 
of accelerometers, gyroscopes, and inclinometers, 
as well as pressure and flow sensors. Emerging 
applications include infrared (IR) sensors for air 
quality, microscanners for displays, and, further out, 
MEMS oscillators and energy scavengers for TPMS.
Consumer electronics applications are growing 
very rapidly and likely will overtake automo-
tive MEMS applications. There is a convergence of 
requirements between the automotive and consumer 
electronics sensors. The automotive market can 
potentially derive great benefit from the advances in 
consumer electronics MEMS markets, but automotive 
accelerometer performance requirements are vastly 
more stringent than those of consumer electronics.
Although the electronics content of vehicles 
continually increases, the vehicle market itself is 
expanding more slowly than in previous years. The 
net effect is a steady increase in the value of the auto-
motive electronics market. The use of IC-compatible 
process lines for MEMS production is growing. There 
are clearly high benefits in using CMOS or BiCMOS-
compatible manufacturing lines to target high-vol-
ume MEMS markets. Some specific reasons to select 
monolithic integration as a solution are its cost 
advantages, commercial imperatives, performance 
advantages, and pragmatism. Nevertheless, hybrid 
solutions are still sometimes preferred, as they offer 
distinct advantages (more flexible manufacturing 
strategy, shorter development time, a simpler and 
more easily available manufacturing process, etc.). 
The integrated MEMS market share is expected to 

[Page 573]
MEMS and NEMS Applications   573
grow in the future. However, there are still bottle-
necks to be overcome (process standardization, 
MEMS is not always a large volume market, etc.).
MEMS in Medical and Biotechnology 
Markets: Bio-MEMS
Introduction
The per capita annual expenditure for health care is 
about $3000 in the United States, $3200 in Germany, 
and $2000 on average in Europe. The total world 
health market in 2004 was about $793 billion, and 
large segments include $280 billion for medical 
instruments and $484 billion for pharmaceuticals. 
In vitro diagnostics, surprisingly, represented only 
3% of the total world health market (i.e., $27.6 bil-
lion) (see Figure 10.40; Adams Business Associates).
The biotechnology market covers a large area and 
has vast and crucial branches among them. Some of 
these biotechnology branches are genetically modi-
fied food (GMO), antibody technologies, antisense 
technology, biomaterials, biopharmaceuticals, drug 
discovery, DNA arrays, environmental/industrial 
biotechnology, enzymes, gene therapy, genetic engi-
neering, genomics, informatics, instrumentation 
and equipment, molecular biology, pharmaceuticals, 
proteomics, tissue engineering, and wound care. The 
biotechnology market had strong growth in recent 
years,  generating a total revenue of $126.3 billion 
in 2005. It represented a compound annual growth 
rate  (CAGR) of 12.8% for the period 2001–2005. 
Currently, the United States dominates the market 
and accounts for 54.3% of the global market revenue.
Medical and biotechnology markets show strong 
promise for MEMS solutions in a wide variety of 
applications, as illustrated in Table 10.8. The medi-
cal/biotechnology application field of MEMS is 
referred to as bio-MEMS. In bio-MEMS, one deals 
with life-saving disposable diagnostic sensors, DNA 
arrays systems speeding up drug discovery, smart 
pills improving drug delivery, µ-TAS and LOC, 
etc., and most of those devices come with dispos-
ables. Therefore, the sales volume in bio-MEMS is 
expected to be eventually significantly larger than 
that for mechanical MEMS, where sensors are typi-
cally in use anywhere from three to ten years.
Progress in the medical and biotechnology 
area today is only to a minor extent derived from 
silicon-based bio-MEMS. It has become clear that 
the straight  application of Si technology is very 
often inadequate in this field compared with its 
success ful application in the automotive world or 
in mechanical and optical applications in general. 
Whereas in the automotive application the market 
for Si micromachined products is mature enough 
to warrant projection of realistic future revenue 
numbers, predicted revenues for micromachined 
sensors and instrumentation for biomedical and 
biotechnology applications mostly refer to specula-
tion as commercial successes still remain short of 
realization. In the bio-MEMS field, to succeed as 
well as mechanical and MOEMS did, one will need 
to develop mass manufacturing techniques based 
on very large batches or roll-to-roll manufacturing 
on paper or plastic substrates. Through a merging 
of traditional micromanufacturing methods (e.g., 
electroplating and micromolding) with less tradi-
tional methods (e.g., lithography) and continuous 
manufacturing methods (R2R), we expect more bio-
MEMS market breakthroughs.
Total = $793 billion
62%
3%
35%
Medical
devices
$280 billion
8% pa growth
In vitro
diagnostics
$27.6 billion
6% pa growth
Pharma
$485 billion
11% pa
FIGURE 10.40 Global health care market in 2004. (From Adams Business Associates, aba@a-b-a.co.uk.)

[Page 574]
574   From MEMS to Bio-NEMS: Manufacturing Techniques and Applications
After a write-up on the market character in this 
diverse field, we look at bio-MEMS applications in 
in vitro and in vivo diagnostics while highlighting 
bio-MEMS in biomedical microinstrumentation 
[micrototal analysis system (µ-TAS) or lab-on-a-chip 
(LOC)]. Micromachining efforts for building micro-
instrumentation are seen today as a better approach 
to solving chemistry and biology problems com-
pared with building more selective chemical sen-
sors. Some underlying reasons are that the resulting 
instrument may justify significantly higher costs 
than disposable chemical sensors and help solve 
the shortcomings of chemical/biological sensors 
by enabling calibration, separating of bound and 
unbound species, cleaning the detectors, filtering 
out unwanted compounds, and obviating the need 
for very selective chemical sensors.
We conclude with a summary on progress in 
µ-TAS and LOC in sample preparation for molecular 
diagnostics, as it is felt that this is the area with the 
biggest need for bio-MEMS innovation.
Market Character
In terms of the business climate and funding 
sources in bio-MEMS, the playing ground is uneven 
and depends very much on the specific medical or 
biotechnology niche addressed. One overall trend is 
a move away from the initial application of µ-TAS 
and LOC to high-throughput screening (HTS) to its 
current application to point of care (POC) diagnos-
tics instead. Even in the technology boom years 
(before 2001), it used to be difficult to raise money 
for in vitro diagnostic bio-MEMS work; for novel in 
vitro glucose sensors it was especially difficult, and 
for in vivo diagnostic devices it was harder yet. This 
was not only because the diagnostics industry is very 
entrenched and conservative but also because inves-
tors had already invested large amounts in that area 
with little return and because of the uncertainty of 
health care reimbursement. Moreover, disposable 
diagnostics were not necessarily perceived positively 
because of the waste disposal issues. Finally, one had 
TABLE 10.8 Medical/Biotechnology MEMS Applications
Drug Delivery Systems
Typical MEMS Example
Cardiology
Typical MEMS Example
Patches
Cygnus GlucoWatch 
Biographer (Figure 1.13 this 
volume)
Pacemakers
One- or two-axis 
accelerometers for activity 
monitoring
External and implantable 
pumps
Animas-Debiotech belt-worn 
drug delivery pump (Figures 
1.10 and 1.11 this volume).
Angioplasty catheters
TRW NovaSensor, Motorola, 
and Siemens offer disposable 
pressure sensor (<$1)
Smart pill
Smart pill (Volume II, Figures 
4.99 and 4.100)
Monitoring
Biotechnologies
Point of care testing 
i-STAT handheld blood analyzer 
(Figure 10.42 this volume)
Polymerase chain 
reaction (PCR)
Polymerase chain reaction 
(PCR) efforts e.g., at Cepheid
On-line monitoring of blood 
gases
Dual lumen-based pH, CO2, 
and O2 sensor array (Volume 
II, Figures 4.92 to 4.96)
Genetic tests and 
therapy
Nanogen’s NanoChip (Volume 
II, Figure 8.51)
On-line monitoring of 
pressure
TRW NovaSensor, Motorola, 
and Siemens offer disposable 
pressure sensors (<$1)
Electrophoresis
Caliper and Aclara 
electrophoretic chips 
Liquid handling systems
RotaPrep’s CD sample 
preparation station 
(Figure 10.51 this volume)
Prostheses/artificial organs
Minimally invasive 
surgery
Orthopedics, ophthalmology
Nanotexturing of surfaces for 
enhanced biocompatibility of 
implants (Chapter 5, this 
volume)
Cutting tools
Painless ultrasonic cutting 
tools 
Neurology
MEMS neural stimulator probes 

[Page 575]
MEMS and NEMS Applications   575
to demonstrate a new diagnostic sensor/instrument 
80% toward a finished product in order to even be 
able to start talking to skeptical investors or conser-
vative large diagnostic companies.
In the case of drug discovery, investors were, up to 
2001–2002, more willing to take major risks at an early 
stage of the technology development. Significantly, 
from Figure 10.40, medical devices and pharma 
are a much larger market than in vitro diagnostics. 
Consequently most microfluidic start-up companies 
working on µ-TAS or LOC concepts were targeting 
drug discovery rather than the diagnostic area for 
early market penetration with bio-MEMS products. 
The 2001 downturn in the U.S. securities market 
greatly reduced the value of all of these companies, 
who must now make money the traditional way—by 
making products that someone wants to buy.
Today, the situation is reversed with diagnos-
tic applications more attractive than research tools 
for biotechnology. Diagnostic products are indeed 
more and more appreciated as important tools in 
reducing costs of health care. In the past, diagnostic 
tests were merely used as support data for the real 
diagnosis, often to confirm the physical diagnosis 
of the doctor or for legal protection that the correct 
procedures had been carried out. A major change 
over the last 5–7 years has been the increased use in 
true diagnosis and differentiation of conditions in 
order to achieve the best treatment, i.e., theranostics 
bringing together the diagnostic and pharmaceuti-
cal industries. The driving force for this shift in role 
for diagnostic tests is the large costs for health care 
throughout the world at a time when the economies 
are less robust. The attraction of investing in the 
devel opment of diagnostic products is being boosted 
by this change in importance and the recognition 
that the overall risks are reduced together with 
an earlier return on modest investments (Adams 
Business Associates, aba@a-b-a.co.uk). 
With this improved business climate, improve m-
ents in bio-MEMS fluidics technologies may find now 
a more sizable market in better diagnostic  systems, 
such as two-point sensor calibration schemes, sensor 
cleaning devices, sample preparation strategies (see 
further below), etc., than in HTS, where microfluid-
ics are often only a minuscule part of a large robotic 
system. Diagnostics is a mass market; HTS is at most 
a research market (see above in the section Preamble 
on the MEMS market). We believe that after more 
 significant progress is made in micro fluidic platforms, 
there will be a resurgence of interest in chemical and 
biological sensors and methods to manufacture them 
inexpensively for diagnostic applications.
Perhaps this will produce more i-STAT (from 
Abbott) type products. Abbott’s i-STAT, with its pla-
nar electrochemical sensor array for in vitro blood 
electrolyte and blood gas analysis (see below, Figure 
10.42), is one of the few survivors of the many com-
panies in the area of miniaturized diagnostics that 
were started in the 1980s.
The two most promising bio-MEMS areas in the 
short term are both in molecular diagnostics, and 
they involve sample preparation for DNA or RNA 
extraction from a wide range of samples with the 
same instrument (see Sample Preparation section, 
below) and the integration of DNA arrays with micro-
fluidics to speed up the hybridization reaction.
In Vitro Diagnostics**
Introduction
Biomedical sensors and instrumentation for in 
vitro diagnostics represent a huge opportunity 
for micromachining in the broad sense of the 
word, through traditional and nontraditional 
miniaturization methods, continuous manufactur-
ing methods and combinations thereof. To date, 
the majority of routine clinical tests are performed 
in large independent clinical laboratories with 
advanced, automated, analytical equipment. As the 
amount of resources spent on health care continues 
to soar, there is an increasing pressure for the 
decentralization of the POC and toward easy-to-use, 
miniaturized, inexpensive diagnostic machines and 
devices. It is in this shift that miniaturization science 
has so much to offer. With microinstrumentation 
(µ-TAS, LOC), one envisions that analyses will be 
performed significantly faster, without the need of 
* The diagnostics market (also called in vitro diagnostics) includes the 
instruments and reagents used for the screening, diagnosis, monitor-
ing, or prognosis of disease by laboratory techniques. The products 
are used in hospitals and private laboratories, in physician offices, 
and at other point-of-care sites (emergency rooms, intensive care 
units, outpatient clinics, nursing homes), as well as in home testing 
(primarily diabetic glucose tests and pregnancy tests).

[Page 576]
576   From MEMS to Bio-NEMS: Manufacturing Techniques and Applications
highly trained technicians (e.g., in remote villages, 
small health stations, etc.), only minute samples will 
be required, and dead volume in connections will 
be eliminated. Current in vitro diagnostic tests 
are categorized as clinical chemis try, blood gas/
electrolytes, hematology/flow cytometry, coagulation, 
DNA tests (molecular diag nostics), microbiology, 
diabetes, urinalysis, his tology/cytology. As shown 
in Figure 10.41, the worldwide in vitro diagnostics 
market was about $27.6 billion in sales in 2004, 
and the annual growth rate was 6% (see also Figure 
10.40, which shows that in vitro diagnostics was 
only 3% of the global health care market for 2004).
The main areas of above-average growth (>6%) 
in in vitro diagnostics, identified in the 2003 report 
from the European Diagnostic Manufacturers 
Association (EDMA; see http://www.edma-ivd.be), 
are shown in Table 10.9.
As examples of MEMS contributions to in vitro 
diagnostics, we detail electrochemical sensors for 
blood electrolyte and blood gas analysis, glucose 
sensors and DNA arrays. We also cover MEMS con-
tributions to the fabrication of miniaturized well 
plates, flow cytometry, and surface plasmon reso-
nance (SPR) sensors.
Other in vitro diagnostic applications are reviewed 
throughout the book. For example, contributions 
to the future of immunosensing were reviewed in 
Volume I, Chapter 7. DNA and protein arrays are also 
covered in Volume II, Chapter 8 (their fabrication and 
typical use), and the Nanogen electronic DNA array 
is covered in Example 8.2 of that chapter. Generic 
challenges concerning miniaturization in biomedi-
cal equipment, such as correct partitioning issues, 
were addressed in Chapter One of this volume.
Electrochemical Sensors for Blood 
Electrolytes and Blood Gases
Background: MEMS in Tabletop and 
Handheld In Vitro Diagnostics
During the past 25 years, the commercialization of 
MEMS for in vitro diagnostics failed to keep pace 
with earlier projections. We believe that an over-
emphasis on integration of chemical sensors with 
electronic functions on Si hampered the develop-
ment. We suggest speeding up the progress by apply-
ing micromachining tools more correctly. This 
includes nonsilicon manufacturing, hybrid manu-
facturing, and roll-to-roll manufacturing, as covered 
in Chapter 1, this volume.
Progress in sensors for tabletop diagnostic instru-
ments based on nonsilicon manufacturing tech-
niques has been significant. The fully automated 
Kodak Ektachem is a tabletop clinical blood ana-
lyzer based on planar electrochemical sensor slides, 
and it has been on the market for some time. The 
Ektachem, the Seralyzer from the Ames Division of 
Miles Laboratory, the Refletron Plus system from 
Total = $27.6 billion
Japan
$4.5 billion
Europe
$9.9 billion
Rest of world
$2.7 billion
USA
$10.5 billion
FIGURE 10.41 In-vitro diagnostic markets in 2004. (From Adams Business Associates, aba@a-b-a.co.uk.)
TABLE 10.9 In Vitro Diagnostics with Above-Average 
Growth (European Diagnostic Manufacturers 
Association, http://www.edma-ivd.be)
Glucose tests
>10%
Cardiac tests
>20%
Nucleic acid-based tests
>20%
Genetic testing
>>20%, but from a small base

[Page 577]
MEMS and NEMS Applications   577
Roche Diagnostics/Boehringer Mannheim (with a 
sixteen-test menu), the Analyst from E. I. du Pont de 
Nemours, the Nucleus from Nova Biomedical, and 
other, similar instruments all cover a wide range of 
blood chemistries.28,29 However, none of these prod-
ucts involve Si micromachining bio-MEMS tech-
nology. The progress enabling their development 
mainly was based on the development of solid-state 
stabilized reagents for so-called dry electrochemistry,30 
on miniaturized electrochemical sensors, and to a 
minor extent on advances in thin-film technology. 
Despite the many earlier claims, contributions from 
micromachining (Si-based or not) are mostly at the 
component rather than the system level, and many 
machining technologies are in the experimental 
stage. Systematic analysis of different machining 
options as advocated in this book (see Chapter 1, 
this volume) is only now starting to be applied. In 
the case of diagnostics, this leaves little room for 
Si-based technology. As a result of these analyses, 
one comes to the conclusion that bio-MEMS clearly 
counts as a fragmented set of supporting technolo-
gies rather than a monolithic new industry. 
It was anticipated that Si micromachining would 
play a more prominent role in the development of 
sensors for the smaller, next-generation, handheld, 
and portable diagnostic instruments. In reality, 
micromachining and Si sensor content in the more 
advanced, handheld and portable, biomedical prod-
ucts is also surprisingly limited. Some such products 
for analysis of blood electrolytes and gases on the 
market include the GEM-Premier from Mallinckrodt 
Sensor Systems, the similar STATPal from PPG, and 
the Portable Clinical Analyzer from Abbott (the 
i-STAT system), providing data on sodium, chloride, 
potassium, urea nitrogen, glucose, and hematocrit 
in less than 2 min. Another handheld instrument 
of interest is the AccuMeter cholesterol test from 
Chemtrak, designed to screen lipids to evaluate 
cardiovascular disease risk, and the portable blood 
analysis systems by Diametrics Medical Inc. (elec-
trochemical) and AVL (optical fluorescence). Abaxis 
introduced the Piccolo™ for general blood chemis-
try analysis, a small tabletop centrifugal instrument 
with a spinning reagent disk and optical read-out. 
Biologix Inc. developed the electrochemistry-based 
handheld pHacs STAT for blood pH, potassium, and 
oxygen.28,31 Of all these products, only the i-STAT 
sensors are Si based. The Si avenue toward tabletop 
and handheld instruments has been pursued for 
more than thirty years with little success to report. 
Innovation in biomedical sensors for in vitro diag-
nostics has come mainly from the invention of new 
chemical detection schemes rather than from clever 
new micromachining methods. Actually, in biomedi-
cal sensors, a reversal toward hybrid and continuous 
manufacturing methods took place rather than a 
move toward more integration in Si embodiments.
Blood Electrolyte and Blood Gas Sensors
For blood electrolyte (pH, Na+, K+, Ca2+, etc.) and 
blood gas (O2 and CO2) analysis with tabletop or 
handheld instrumentation, one wants to develop 
inexpensive, multiuse, or disposable chemical 
sensors. The principal approach so far has been via 
electrochemical technology. Microfabrication of 
electrochemical sensors, using IC technology, has 
been extremely challenging, mainly due to process 
incompatibility issues, packaging problems, failure 
to incorporate a true reference electrode, and the 
difficulties involving patterning relatively thick 
organic layers such as ion-selective membranes 
and hydrogels (see also Volume I, Chapter 7). Most 
researchers have come to the conclusion that for 
chemical sensing, especially for in vitro applications, 
a modular, hybrid approach rather than an integrated 
Si approach marks the road to progress. Of all the 
handheld biomedical analyzers on the market, only 
the i-STAT Portable Clinical Analyzer (Abbott, see 
http://www.abbottpointofcare.com/) involves Si in 
the sensor construction itself, primarily because of a 
historical production mode. Single-crystal Si, it was 
thought at that time, was the way to manufacture 
biosensors, and after the equipment investments 
were made, it was hard to reconsider. In Figure 10.42, 
we highlight the i-STAT instrument, together with a 
disposable sensor cartridge.
The Portable Clinical Analyzer from Abbott uses 
Si in the disposable chemical sensor cartridge only 
as a substrate and a contacting base; electronics are 
kept in the handheld reader, clearly a more economi-
cal approach than putting the electronics on the dispos-
able (Figure 10.42). The sensor electrodes, gels, and 
membranes are all deposited with semiconductor-

[Page 578]
578   From MEMS to Bio-NEMS: Manufacturing Techniques and Applications
type processes.32 Without electronics onboard, the 
continued use of Si as a support has mostly a histori-
cal explanation. It should also be noted that the flu-
idic channels in the disposable i-STAT cartridge are 
made from molded plastic and not with Si micro-
machining. Abbott’s manufacturing methods of the 
Si sensor chip in the i-STAT, after twenty years, still 
make it difficult to be profitable. This may be related 
to the manufacturing approach being silicon based 
and the design being integrated rather than modu-
lar. An alternative approach for the manufacture of 
a microfabricated, modular chemical sensor arrays 
is introduced in Chapter 1, Example 1.1. Epocal in 
Toronto uses a very different approach to making 
biosensor arrays compared to the methods used 
in manufacturing the i-STAT sensors (http://www.
epocal.com). Epocal sensors are fashioned on flex 
circuits in a single continuous in-line manufactur-
ing process. Flex circuits are adapted from industry 
standard smart card modules fashioned on 35 mm 
tape-on-reel format. The Epocal approach is very 
much the type of progress in biosensor manufacture 
we promote in Example 1.1.
While the number of new tools available for 
microfabrication, as gleaned from Chapter 1 of this 
volume, has grown dramatically, few methods have 
been gainfully applied to biosensor construction for 
clinical applications (some of these few methods 
have been reviewed in Volume II, Chapter 8). In 
contrast to mechanical sensors, where the excellent 
mechanical properties of single crystalline Si often 
tend to favor Si technology, the choice of the 
optimum manufacturing technology for chemical 
sensors is far less evident. For chemical sensors, the 
Si in the sensor often serves no other role than as a 
passive substrate. Consequently, the following trend 
emerges: whereas mechanical sensors (pressure, 
acceleration, temperature, etc.) are moving toward 
more integration embodied in CMOS-compatible 
surface micromachining, chemical sensors and 
biosensors are moving away from integration on Si 
and toward hybrid technology on plastic or ceramic 
substrates with silk-screening or drop delivery 
systems for the application of the organic layers.
Glucose Sensors
In vitro glucose sensing represents the single largest 
biosensor market, and a significant amount of all 
research and development in biosensors is geared 
toward improving this technology. Glucose self-test-
ing by diabetics is one of the fastest growing segments 
of the world diagnostic market (see Table 10.9).
(a)
Cartridge label
Sample entry
well gasket
Fluid channel
Cartridge cover
Sample entry well
Tape gasket
Biosensor chips
Calibrant pouch
Puncturing barb
Cartridge base
Air bladder
(b)
FIGURE 10.42 (a) The i-STAT portable clinical analyzer (now Abbott, see http://www.abbottpointofcare.com/) is used in 
conjunction with disposable cartridges for determination of a variety of parameters in whole blood. The analyzer stores 
up to fifty patient records and permits on-screen viewing of test results, as well as transmission of records to a data man-
agement system using infrared signals. (b) An i-STAT disposable cartridge.

[Page 579]
MEMS and NEMS Applications   579
Diabetes mellitus is a chronic metabolic disorder 
that is caused by a failure of the body to produce 
insulin and/or an inability of the body to respond 
adequately to insulin. Type 1 diabetes occurs most 
often in children or young adults and accounts 
for 5–10% of the diagnosed diabetes patient 
population. Type 2 diabetes, or adult-onset diabetes, 
accounts for 90–95% of diagnosed diabetes cases 
worldwide, typically developing in middle-aged 
adults. Diabetes effects approximately 170 million 
people worldwide and is increasing, with the World 
Health Organization (WHO) predicting 300 million 
diabetics by 2025. The United States alone has 20.8 
million people suffering from diabetes. This equates 
to approximately 6% of the population. Diabetes is 
the sixth leading cause of death in the United States 
(based on number of death certificates; National 
Institute of Diabetes and Digestive and Kidney 
Diseases). The global diabetes market was worth 
$18.6 billion in 2005, which was an 11.5% increase 
from 2004 sales of $16.6 billion. The United States 
has the dominant share in the global diabetes 
market, with 49.6% of 2005 global sales. The 
large U.S. market share is mainly due to the large 
population and the high prevalence of diabetes, 
the increasing incidence of diabetes associated 
with Western diets and an aging population. Kelly 
Close of Close Concerns Inc. in San Francisco, 
a consultancy devoted to diabetes and obesity 
research, estimates that on the basis of industry 
estimates worldwide sales of blood glucose meters 
were almost $5.9 billion in 2004. Roche Diagnostics 
leads, with sales of about $2.3 billion. LifeScan/J&J 
is second, with $1.7 billion. Together they control 
two-thirds of the blood glucose marketplace. Bayer, 
with $800 million, and Abbott Diabetes Care, with 
$790 million, are neck and neck for third place. The 
worldwide market for blood glucose test strips and 
monitors is currently almost $3 billion, and the 
market is growing rapidly at a sustained rate of 13% 
a year (for some example blood glucose monitors 
see Chapter 1, this volume, Figure 1.7). The most 
prominent method currently available for collecting 
blood glucose remains the painful and messy finger 
prick procedure. The recommended sampling rate is 
four times a day, further discouraging compliance. 
The need for a painless testing glucose sensor 
(minimally invasive) is a challenge that many 
MEMS engineers have worked on. A new method 
that permits painless blood testing while providing 
results that meet current standards of accuracy and 
reliability is key to success (for two examples of 
blood/interstitial fluid collections devices, see Figure 
1.15a with a lancet for blood collections device, and 
Figure 1.15b for interstitial fluid collection using a 
laser puncture).
Three generations of glucose sensor technologies 
are reviewed in Volume I, Chapter 7. A breakthrough 
came with the 1987 introduction of the ampero-
metric glucose sensor by Medisense (now owned 
by Abbott), which proved that small, planar elec-
trochemical probes can compete with colorimetric 
paper strips. The Medisense/Abbott glucose sensor, 
the Precision QID (shown in Volume I, Figure 7.80), 
is based on an innovative mediator chemistry and 
a traditional thick-film manufacturing process. The 
sales of mediated amperometric biosensors now rep-
resents a dominant 65% of the world biosensor mar-
ket.33 A comparison of manufacturing techniques for 
these types of sensors reveals the difficulty of com-
peting using a Si-based approach. One often forgets 
that in biosensors such as glucose sensors, one is not 
competing with an expensive serial manufactur-
ing process but with continuous, printing-type pro-
cesses (see Chapter 1, this volume), making products 
even cheaper than in a Si type batch production. The 
cost target for a disposable glucose sensor is about 
$0.10, about a factor of 10 less than an unpackaged 
physical sensor die. Unless a significant performance 
advantage arises, Si technology cannot compete. It is 
our belief that, besides new chemistries, continuous 
processes to manufacture disposable electrochemi-
cal sensors will be the ultimate answer to the press-
ing need for disposable, inexpensive diagnostics (see 
Chapter 1, Figure 1.17, where we used the manufac-
ture of a disposable glucose sensor to illustrate our 
streamlined decision-making process). A way to go 
about continuous biosensor manufacture is dem-
onstrated in Chapter 1, Example 1.1: “Proposed 
Scenario for Continuous Manufacture of Polymer/
Metal-Based Biosensors.” Besides Abbott’s ExacTech 
blood glucose monitoring system, there are simi-
lar products by Johnson & Johnson (Lifescan) and 
Wampole Laboratories (Answer).28

[Page 580]
580   From MEMS to Bio-NEMS: Manufacturing Techniques and Applications
The future of the glucose sensing business is quite 
intertwined with new sampling methods. Research 
is emphasizing minimally invasive, noninvasive, 
and continuous monitoring of blood glucose levels. 
MEMS microneedles are under development for 
minimally invasive sampling by several research 
groups in academia. One example of a minimally 
invasive method, recently taken off the market, is the 
GlucoWatch biographer from Cygnus (see Chapter 
1, this volume, Figure 1.13). In this device, glucose 
is extracted through the skin by electro-osmosis, 
and the glucose is measured amperometrically.34 
Kumetrix (http://www.kumetrix.com) replaces  the 
typical lancet and blood-testing strip with a 
battery-powered, handheld diagnostic instrument 
using disposable MEMS cartridges, consisting of a 
microneedle with a cross-section of about 100 µm, a 
silicon cuvette (a chamber for the blood sample), and 
a small window. The device uses capillary action to 
painlessly draw approximately 100 nL of blood into 
the cuvette, where it is mixed with a chemical reagent. 
A laser then measures the glucose and the blood’s 
glucose level is displayed. The MiniMed continuous 
glucose monitoring system (CGMS; MiniMed Inc., 
Sylmar, Calif.) is the first commercially available 
continuous glucose monitor. Each sterile, disposable 
sensor (again an electrochemical type) used with 
the CGMS can provide a continuous glucose 
profile for up to 72 hours. Glucose concentration is 
measured in the interstitial fluid every 10 seconds, 
and an average glucose value is stored in memory 
every 5 minutes. A communications device enables 
data stored in the monitor to be downloaded and 
reviewed on a personal computer. A performance 
evaluation of this very promising technology is 
reviewed by Gross et al.35
The glucose sensor field became relatively stale 
after the introduction of the MediSense technology. 
A  promising new research direction is touched upon 
in  the  section on in vivo diagnostics below and 
involves glucose binding protein for the detection. 
Roe and Smoller wrote a very comprehensive review 
on the state of the art of bloodless glucose mea-
surements as of 1998,36 and a review of non invasive 
glucose monitoring was presented by Klonoff in 
1997.37 Heller and Feldman recently reviewed in 
vitro electrochemical sensors.38
The next generation of electrochemical sensors 
will be planar, thick-film, hybrid devices, which will 
have the cost and fabrication advantages of solid 
state technology but will likely still have some of the 
same limitations as present electrochemical sensors,
