Repository: Alvintxh/nanofab-web

# Extracted Book Sources

All 11 textbooks extracted 2026-04-05 using PyMuPDF (extract_pdf.py).

## Extraction Summary

| Book Key | File | Pages | Words | Page Numbering |
|----------|------|-------|-------|----------------|
| cui_2025 | Zheng Cui - Nanofabrication (4th ed) | 419 | ~158K | PDF labels (C1, i-xi, 1-407) |
| campbell_2008 | Campbell - Fabrication Engineering (3e) | 825 | ~369K | offset=18 (front-1..18, then 1-807) |
| teresa_2020 | De Teresa - Nanofabrication (full) | 451 | ~183K | offset=0 (sequential PDF pages) |
| madou_vol1_2011 | Madou - Fundamentals of Microfab Vol.1 | 646 | ~366K | PDF labels |

File: sources/sources_processed/books/madou_vol2_2011/madou_vol2_2011_full.txt (part 53 of 57)
100
(3.5)
10+
(.35)
Figure 10.2, we show a CNC-machined plastic 
(polycarbonate) fluidic compact disc (CD) platform 
prototype. Compared with LIGA or LIGA-like 
processes, CNC machining does not provide as good 
a surface finish or dimensional control (see Chapter 
6). However, it does not have any material limita-
tion;  various metals and plastics can be used. For 
feature sizes smaller than 50 µm (but larger than 
several micrometers), ultraprecision milling or laser 
ablation can be used. These prototype processes, just 
like LIGA and LIGA-like processes, are all intensive, 
slow, and costly, and for these microfabrication 
techniques to become economically viable, micro-
structures must be able to be replicated/micromolded 
successively, in an “infinite loop,” without remaking 
the master mold. For example, in the plastic molding 
process, a metal structure produced by metal 
deposition serves as a mold insert and is used over 
and over without remaking the metal master. For 
mass-produced plastic devices, one of the following 
molding techniques is suitable: liquid resin mold-
ing, thermoplastic injection molding (IM), and com-
pression (embossing/imprinting) molding. Our 
results of IM of a plastic fluidic platform, as shown 
in Figure 10.2, from a micromachined mold using 
pseudo-LIGA is shown in Figure 10.6.
In this chapter, we first review the most popular 
industrially available polymer molding techniques, 
and then, as examples that push the technology to 
its extremes, we detail LIGA and LIGA-like processes. 
The miniature features and the high-aspect ratios of 
the mold inserts generated from LIGA and LIGA-
like methods present new problems compared with 
the molding and demolding processes of macro-
components and compared with the production of 
small but low-aspect-ratio products such as CDs. 
A variety of the special processes developed to 
accommodate these new needs are reviewed. We start 
with a historical introduction to LIGA and analyze 
the process steps. The different applications and 
technical characteristics of x-rays from a synchrotron 
are discussed, and then we present an introduction 
to the crucial issues involved in making x-ray masks 
and their alignment for LIGA. This is followed by a 
treatise on LIGA substrate choice, resist requirements, 
exposure, development, electroplating, and finally 
molding. The electroplating and molding sections 
apply to LIGA and pseudo-LIGA approaches. The 
section on LIGA is followed by a review of competing 
mold fabrication techniques and a short treatise on 
ceramic molding.
Micromolding with an elastomeric mold (e.g., 
polydimethylsiloxane), or soft lithography, was 
reviewed in Chapter 2, where we stressed its low cost 
and convenience in research. Compared with other 
micromolding techniques reviewed in the current 
chapter, soft lithography is especially useful for thin 
microstructure fabrication.
Bonding of plastic molded microparts, includ-
ing plastic welding, organic solvent bonding, and 
bonding with thermoset adhesives, is covered in 
Volume III, Chapter 4 in its discussion of packaging 
techniques.
Plastic Molding
Liquid Resin Molding Techniques
Introduction
Because mold inserts made by photolithography 
techniques are typically limited to rather soft met-
als like nickel or brittle materials such as silicon and 
glass, micromolding based on low-viscosity liquid 
resins (instead of high-viscosity polymer melts) is a 
very attractive approach. During liquid resin mold-
ing, the low-viscosity reactive polymer components 
are mixed shortly before injection into the mold 
FIGURE 10.2 CNC-machined plastic lab CD platform: 
prototype cell disrupter disk, made from machined plastic 
disks and cut transfer adhesive films. (UCI and RotaPrep, 
Drs. Madou and Kido.)

[Page 594]
594   Manufacturing Techniques for Microfabrication and Nanotechnology
cavity, and polymerization takes place during the 
molding process. Under liquid resin molding tech-
niques, we distinguish between reaction IM (RIM) 
and transfer molding.
Reaction Injection Molding 
and Transfer Molding
Two typical setups for RIM and transfer molding are 
shown in Figure 10.3a and b, respectively.3 In the 
RIM setup shown in Figure 10.3a, two or more highly 
reactive liquid resins impinge and mix inside a mixer 
and are injected into the mold. In RIM, the polymer-
ization is usually mixing activated; therefore, it can 
quickly react at room temperature or slightly above 
and convert from liquid to solid. The transfer mold-
ing setup in Figure 10.3b, for a thermally activated 
system, is simpler and less expensive. Here, the reac-
tive species have been premixed at room tempera-
ture, and the mixture is poured into the “transfer 
pot.” A plunger squeezes the mixture through the 
sprue into the mold cavity. To cure the mixture, the 
mold is heated or radiated, depending on the resin 
system. With the lowest viscosity resins, vacuum-
assisted transfer molding is used, which is even less 
expensive than mechanical transfer molding.
Two complications associated with RIM are 
1)  an internal mold release agent must be used 
and 2)  polymer shrinkage during polymerization. 
Release agents are added to the bulk polymer and 
tend to reduce the thermomechanical properties of 
the molded polymer. External mold release agents, 
coating the surfaces of the mold insert, are unsuit-
able because they are difficult to introduce into all 
the microfeatures of the mold insert. Because the 
resin must be fully cured at high temperatures, the 
cycle time is typically more than 10 min. Hanemann 
et al.4 developed a photoinitiated RIM process by 
using the methylmethacrylate (MMA) resin. They 
found that the cycle time can be greatly reduced (to 
2–3 min), but other disadvantages, such as internal 
mold release agent and polymerization shrinkage, 
still exist.
Summary: Pros and Cons of 
Liquid Resin Molding
The pros and cons of RIM are summarized in Table 
10.1. Typical materials are optically clear reactive 
liquid resins, e.g., epoxies, urethanes, silicone rub-
bers, cross-linkable acrylics, and hydrogels.
Injection Molding
Introduction
Injection molding (IM) is based on heating a 
thermoplastic material until it melts, thermostatting 
the mold parts, injecting the melt with a controlled 
injection pressure into the mold cavity, and cooling 
the manufactured goods. IM is probably the most 
widely used technique in macroscopic production of 
polymer parts. Besides conventional IM, one variant 
of IM—a good candidate for microfabrication—is 
FIGURE 10.3 Two typical setups for RIM (a) and transfer molding or TM (b).

[Page 595]
Micromolding Techniques—LIGA   595
detailed here3: thin-wall IM. A typical injection 
compression molding setup is shown in Figure 
10.4. The mold insert in IM, as in RIM, must have 
extremely smooth walls to be able to demold the 
plastic structures. Such smooth walls cannot be 
produced with a classical mold-making technique 
such as spark erosion. For some polymers, such as 
polymethylmethacrylate (PMMA), the polymer 
pellets need to be dried for 4–6 h at 70°C before 
use in IM because PMMA absorbs water in air (up to 
0.3%), leading to poorer wall quality.
Conventional Injection Molding
In conventional IM of microparts, the mold remains 
closed, and the walls are kept at a uniform tempera-
ture above the glass transition temperature (Tg) of 
the polymer; thus, the injected molten plastic mass 
does not harden prematurely. To be able to fill very 
small mold features with aspect ratios higher than 
10, the temperature of the tool holding the insertion 
mold should be higher than what is typically used 
in IM applications of parts with lower aspect ratios. 
However, one should stay well below the melting 
temperature (e.g., 170°C for PMMA with a melting 
temperature of 240°C) because the microstructure 
might show temperature-induced defects if one works 
at a temperature closer to the melting temperature.5
One of the most important factors for replica-
tion fidelity in IM is the thickness of the skin, which 
forms on the mold surface during filling of the cav-
ity (see Figure 10.5).3
The injection pressure must penetrate this skin 
to replicate the shape of the master accurately. The 
faster the injection, the thinner this skin on the 
insert mold surfaces. The upper shapes of the master 
forming the bottom of the parts are usually perfectly 
formed. It is the bottom of the master and especially 
inner corners that cause problems. Because in 
conventional IM the mold is kept closed during the 
entire mold-filling process, high clamping forces on 
the mold parts are required, and the method is used 
for relatively thick substrates with high replication 
demands and low cost. Parts made this way often 
end up having high molded-in stresses.
Conventional thermoplastic IM is the technique 
used, for example, to make compact discs (CDs), 
involving features about 0.1 µm in depth and 
minimum lateral dimensions of 0.6 µm; that is, 
an aspect ratio of 0.16. CDs are made by IM of 
polycarbonate in a cavity formed between a mirror 
surface block and a stamper (i.e., mold or master). 
Conventionally, electroforming from a glass master 
generates nickel stampers. The principal attributes 
required of a stamper substrate are toughness, 
thermal shock resistance, thermal conductivity, and 
hardness. For IM in particular, toughness, thermal 
shock resistance, and thermal conductivity are 
critical. Thermal shock resistance is the product of a 
material’s modulus of rupture or tensile strength and 
its thermal conductivity, divided by the product of its 
coefficient of thermal expansion and its modulus of 
elasticity. In Table 10.2, we compare some materials 
for their merit as stamper substrates. Ion machining 
is one of the methods that can be used to make mold 
TABLE 10.1 Pros and Cons of Liquid Resin Molding
Pros
Cons
Ease of mold filling (low η)
Long cycle time (minutes, 
sometimes even hours)
Low stress on master (low η)
Polymerization shrinkage
High chemical and thermal 
resistance (because of the 
cross-linking)
Contamination (resin 
residue if the reaction is 
not 100%)
Replication extremely good 
for small, high-aspect ratio, 
and 3D features
Production cost medium 
to high
FIGURE 10.4 Typical injection molding setup.
Conventional part
(3 mm)
Flowing core 2.5 mm
Tin-wall part
(1 mm)
Solid skin 0.25 mm
Solid skin 0.25 mm
Flowing core 0.5 mm
FIGURE 10.5 Schematics of solid skin buildup in conven-
tional and thin-wall injection molding. (OSU, Drs. Madou 
and Lee.)

[Page 596]
596   Manufacturing Techniques for Microfabrication and Nanotechnology
inserts (see Figure 10.1 under Master fabrication), 
and surface quality after ion etching is also listed 
(ion machinability).
Nickel CD stampers are normally 138 mm in dia-
meter and 0.3 mm thick with an average roughness 
less than 10 nm. For ceramic stampers, a thickness 
of 0.9 mm is chosen to avoid fracture in IM. Typical 
conditions for IM are summarized in Table 10.3.
IM of parts with small features and low-aspect 
ratios (e.g., CDs) have been widely applied. The 
main challenge in microelectromechanical system 
(MEMS) and nanoelectromechanical system (NEMS) 
replication attempts is to extend this technique to 
the fabrication of components with the same small 
feature size but much larger aspect ratios, as needed 
in many medical and biochemical applications (see 
later discussions of LIGA and pseudo-LIGA).
Thin-Wall Injection Molding
Thin-wall IM is basically high-speed IM.3,7 Speeds 
can be 10 times faster than in conventional IM, reduc-
ing the thickness of the polymer skin on the mold 
(see Figure 10.5). The polymer melt can quickly be 
injected into the mold to fill all the detail structure 
of the cavity before solidification occurs. 
In our own thin-wall IM experiments for repli-
cation of BioMEMS devices, such as the fluidic CD 
(about 1 mm thick)3,8 shown in Figure 10.6, we 
have used a Sumitomo 200-ton high-pressure and 
high-speed machine.7 Only at injection speeds of 50 
mm/s or higher does the quality of the replication 
become adequate. A birefringence technique was 
used to qualitatively examine the stress in the poly-
mer parts as demonstrated in Figure 10.7. Samples 
showing sharp color contrast have large molded-in 
stresses. At the lower flow rates the residual stress 
is higher because, during the flow, the polymer has 
been stretched and solidified, meaning that there 
is a lot of flow-induced stress. Increasing the flow 
TABLE 10.2 Materials Selection for Stamper/Insert Mold Substrates
Substrate
Knoop 
Hardness
(kg/mm2)
Fracture 
Toughness
(MPa m1/2)
Thermal
Shock Resistance
(W/m)
Thermal Conductivity
(W/m K)
Ion Machinability
(Surface Quality) 
Nickel
100
∼100
7,138
80
Poor
Al2O3
2,100
4
3,225
30
Very good
SiC
2,500
3
19,149
90
Excellent
Glassy carbon
500
2
135,517
120
Excellent
Corning 9647 (glass)
450
1.3
546
2.5
Excellent
Source: Bifano, T. G., H. E. Fawcett, and P. A. Bierden. 1997. Precision manufacture of optical disc master stampers. Precision Eng 20: 
53–62.6
TABLE 10.3 Typical Conditions for Injection Molding
Mold temperature
85°C
Polycarbonate temperature
330°C
Clamping force
60 tons
Injection time 
1 s
Cooling time
2 s
FIGURE 10.6 Microfluidic CD devices made at different 
injection rates (OQPC). (From Lee, L. J., C.-H. Shih, Y.-J. 
Juang, J. Garcia, M. J. Madou, and K. W. Koelling. 1999. 
Novel microfabrication options for BioMEMS conference. 
San Francisco: The Knowledge Foundation;3 and Madou, 
M. J., Y. Lu, S. Lai, Y.-J. Juang, L. J. Lee, and S. Daunert. 
2000. Proceedings of the IEEE: solid-state sensor and 
actuator workshop. Hilton Head Island, SC.8)

[Page 597]
Micromolding Techniques—LIGA   597
rate decreases the amount of residual stress because 
the polymer can quickly fill in the mold and relax 
before solidification occurs. Nevertheless, there is 
some remaining stress that may cause warpage or 
less chemical resistance. By comparison, in casting 
there is essentially no flow: it is stress free.
A comparison of sample birefringence from dif-
ferent replication methods is given in Figure 10.8.3 
One observes that reactive casting with an epoxy 
resin causes the least amount of residual stress (least 
sharp color contrasts).
Another example of thin-walled structures made 
with thin-wall IM is shown in Figure 10.9. High 
injection speed is needed to completely fill the mold 
cavities for a thin-wall relay case (0.45 mm thick, 
flow length is 50.4 mm).
Injection Molding Equipment
For manufacturing MEMS structures, conventional 
IM machines used for CD fabrication are expanded 
with special features for the molding of microsized 
parts or parts with high-aspect ratio. The IM 
machine periphery then includes a vacuum unit 
for the evacuation of the split mold cavity and a 
precise temperature control unit. It is desirable 
to use one temperature control cycle on each 
surface of the split mold (see Figure 10.4). The flow 
temperatures are adapted to the respective half of 
the tool or to the molding and demolding process 
cycle to achieve a relatively short overall cycle time 
and a homogeneous tool temperature. To keep the 
cycle time as short as possible, the thermal mass 
of the tool sections to be heated is minimized and 
FIGURE 10.7 Birefringence of microfluidic devices made at different injection rates. (From Madou, M. J., Y. Lu, S. Lai, Y.-J. 
Juang, L. J. Lee, and S. Daunert. 2000. Proceedings of the IEEE: solid-state sensor and actuator workshop. Hilton Head 
Island, SC;8 and Lee, L. J., C.-H. Shih, Y.-J. Juang, J. Garcia, M. J. Madou, and K. W. Koelling. 1999. Novel microfabrication 
options for BioMEMS conference. San Francisco: The Knowledge Foundation.3)
FIGURE 10.8 Comparison of birefringence patterns of microfluidic platforms made by different replication methods. 
(From Lee, L. J., C.-H. Shih, Y.-J. Juang, J. Garcia, M. J. Madou, and K. W. Koelling. 1999. Novel microfabrication options 
for BioMEMS conference. San Francisco: The Knowledge Foundation.3)

[Page 598]
598   Manufacturing Techniques for Microfabrication and Nanotechnology
thermally insulated from the adjacent assemblies. 
The guiding mechanisms of the tool halves and the 
ejector system may not be fitted too loosely because 
small transverse movements might damage the 
microstructures during demolding. The machines 
and tools to be evacuated have to comply with 
tolerances in the micrometer range.9 Demolding of 
the microstructures takes place by means of ejector 
pins, which are located on the sole of the mold tool, 
the guiding mechanism, or directly at extremities 
of the microstructure.9 Under laboratory conditions, 
the microstructures are removed manually. In small 
series production, a handling robot is used. It may 
be equipped with a feed picker. In addition, the 
machines used for small series and mass production 
are provided with a granulate drying, supply, and 
metering system such that fully automatic molding 
in personnel-free shifts is possible.10
Commercial IM machines designed for microsized 
parts or parts with microsized features are avail-
able from Battenfeld (http://www. battenfeld.de), 
Boy Machines (http://www.dr-boy.de/ right machine.
htm), Engel (http://www.engel.at), Ferromatik Milacron 
(http://www.ferromatik.com), Murray (http://www. 
murrayeng.com), and Nissei (http://www. nisseiamerica.
com). Figure 10.10 shows a photograph of Battenfeld’s 
Microsystem 50.
Summary: Pros and Cons of Injection Molding
Pros and cons of IM are summarized in Table 10.4. 
Example materials in IM include polycarbonate 
(PC), polymethylmethacrylate (PMMA), polysty-
rene (PS), polyvinylchloride (PVC), polypropylene 
(PP), polyethylene (PE), and polyacrylnitrilbutadi-
enstyrol (ABS).
Compression Molding (Also Relief 
Imprinting or Hot Embossing)
Introduction
The basic principle of compression molding (also hot 
embossing and relief imprinting) is that a polymer sub-
strate is first heated above its glass transition tem-
perature, Tg (or softening temperature). A mold (or 
master) is then pressed against the substrate, fully 
transferring the pattern onto it (embossing). After 
a certain time of contact between the mold and the 
substrate, the system is cooled down below Tg, fol-
lowed by separation of the mold and the substrate 
(de-embossing). Importantly, the hot embossing 
process can be achieved in either a cyclic process or 
a continuous process. Compression molding11,12 pro-
vides several advantages compared with IM, such as 
relatively low costs for embossing tools, simple pro-
cess, and high replication accuracy for small features. 
FIGURE 10.9 Relay case made by thin-wall injection molding at different injection rates (Nissei). (Courtesy Dr. Jim Lee, OSU.)

[Page 599]
Micromolding Techniques—LIGA   599
A typical setup for cyclic and continuous embossing 
is shown in Figure 10.11a and Figure 10.11b, respec-
tively.3 In a cyclic process (Figure 10.11a), a metal 
master is put in a hydraulic press, and applying the 
appropriate force, thus replicating the structure from 
the master to the polymer, stamps a heated polymer 
sheet. This constitutes a low-cost method for mak-
ing prototypes. For mass production, a continuous 
process is preferred (Figure 10.11b). Here, a poly-
mer sheet stretches through a temperature chamber, 
and several masters, mounted on a conveyor belt, 
continuously produce parts. The process also may 
incorporate a lamination station to enclose certain 
features. This continuous-type process is very much 
in keeping with a vision for continuous manufacture 
of MEMS and NEMS devices.
(a)
(b)
FIGURE 10.10 (a) Detail of the Battenfeld Microsystem 50 IM machine. (b) Examples of micromolded components with 
microfeatures.
TABLE 10.4 Pros and Cons of Injection Molding
Pros
Cons
Good for small structures with low aspect ratio, e.g., CD 
and DVD
Only low-molecular-weight polymers (may reduce 
mechanical and thermal strength)
Good for large, high-aspect ratio, and 3D features
More expensive equipment
Excellent dimensional control
Cyclic process only
Short cycle time (as low as 10 s)
High stress on master
High productivity
High residual stresses on molded parts
Closed mold process enables packing pressure application

[Page 600]
600   Manufacturing Techniques for Microfabrication and Nanotechnology
Hot Embossing
As seen from Figure 10.11a, hot embossing takes place 
in a machine frame similar to that of a press. The force 
frame delivers the embossing force—on the order of 
5–20 tons. An upper boss holds the molding tool, 
and the lower boss holds the substrate. Processing 
parameters include thermal cycle, compression force, 
and compression speed. The temperature difference 
between embossing and de-embossing determines 
the thermal cycle time, typically from 25–40°C. 
In principle, one could, after hot embossing, cool 
down the whole device to room temperature before 
de-embossing, or, at the other extreme, one could 
de-emboss just below or at the glass-transition tem-
perature. A compromise is needed; the quality of the 
replication may not be good if one tries to remove 
the master when the polymer is still soft, whereas 
cooling all the way down to room temperature takes 
too long. A small temperature cycle leads to smaller 
induced thermal stress. Such a smaller temperature 
cycle also reduces replication errors as a result of dif-
ferent thermal expansion coefficients of tool and 
substrate. By actively heating and cooling the upper 
and lower bosses, one gets cycle times of about 5 min. 
A vacuum for hot embossing ensures longer lifetime 
for the mold, absorbs any water released during the 
embossing process from the polymer material, and 
prevents bubbles from entrapped gases. A Jenoptik 
hot embossing machine is shown in Figure 10.12.
Replication of micro- and nanosized structures has 
been successfully achieved using hot embossing.12–18 
Adding an antiadhesive film to reduce the interaction 
between the mold and the replica during embossing 
Mold
Polymer sheet
Force
Cooling device
(a) 
(b)
Press
Heating zones
Mold
Belt
Polymer sheet
FIGURE 10.11 Schematic of cyclic (a) and continuous (b) embossing processes. (From Lee, L. J., C.-H. Shih, Y.-J. Juang, 
J. Garcia, M. J. Madou, and K. W. Koelling. 1999. Novel microfabrication options for BioMEMS conference. San Francisco: 
The Knowledge Foundation.3)
FIGURE 10.12 JENOPTIK HEX 04 hot embossing system 
manufactured by Jenoptik Mikrotechnik GmbH (http://
www.jenoptik.com).

[Page 601]
Micromolding Techniques—LIGA   601
has also been studied.19,20 Instead of the conven-
tional nickel molds, the possibility of using silicon 
molds because of their excellent surface quality and 
easy mold release has been demonstrated.21,22 Also, 
the use of a plastic mold in the embossing process 
was recently illustrated.23
At the Kernforschungszentrum Karlsruhe, or KfK, 
hot embossing is mainly used for small series pro-
duction, whereas IM is applied to mass production. 
Both techniques are applied to amorphous (PMMA, 
PC, PSU) and semicrystalline thermoplastics (POM, 
PA, PVDF, PFA). RIM is used for molding of thermo-
plastics (PMMA, PA), duroplastics (PMMA, epox-
ide), or elastomers (silicones).24
Summary: Pros and Cons of 
Compression Molding
Pros and cons of compression molding are summa-
rized in Table 10.5. In Figure 10.13 we compare hot 
embossing with UV-nanoimprint lithography (see 
Chapter 2) and microcontact printing (soft lithogra-
phy, Chapter 2). These techniques can all be grouped 
under nanoimprint lithography (NIL).
LIGA—Background
History
LIGA combines the sacrificial wax molding method, 
known since the time of the Egyptians, with x-ray 
lithography and electrodeposition. Combining elec-
trodeposition and x-ray lithography was first carried 
out by Romankiw and coworkers at IBM as early as 
1975.25 These authors made high-aspect-ratio metal 
structures by plating gold in x-ray-defined resist pat-
terns of up to 20 µm thick. They had, in other words, 
already invented “LIG”; that is, LIGA without the 
abformung (molding).25 This IBM work was an exten-
sion of through-mask plating, also pioneered by 
Romankiw et al. in 1969, and was geared toward the 
fabrication of thin film magnetic recording heads 
(see Figure 2.4a).26 The addition of plastic molding 
to the lithography and plating process was realized 
by Ehrfeld et al.27 at the Kernforschungszentrum 
Karlsruhe (KfK) in 1982. By adding molding, these 
pioneers recognized the broader implications of 
LIGA as a new means of low-cost manufacturing 
of a wide variety of microparts with unprecedented 
accuracies from various materials previously impos-
sible to batch fabricate.27 In Germany, LIGA origi-
nally developed almost completely outside of the 
semiconductor industry. In the United States, it was 
the late Henry Guckel who, starting in 1988, repo-
sitioned the field in light of semiconductor process 
capabilities and brought it closer to standard manu-
facturing processes.
TABLE 10.5 Pros and Cons of Compression Molding 
(Imprinting or Hot Embossing)
Pros
Cons
Low polymer flow
More difficult for structures 
with high-aspect ratio (near 
Tg processing)
High-molecular-weight 
polymers (with better 
mechanical and thermal 
properties)
Less dimensional control 
(open mold process)
Simple process
Planar features only
Continuous or cyclic (see 
Figure 10.7)
High residual stresses on 
molded parts
Good for small structures
Difficult for large parts and 
multiple feature depth (too 
high a pressure and 
temperature are required)
FIGURE 10.13 Nanoimprint lithography (NIL). Comparison 
of hot embossing with UV-nanoimprint lithography and 
 microcontact printing.

[Page 602]
602   Manufacturing Techniques for Microfabrication and Nanotechnology
The development of the LIGA process initiated 
at KfK was intended for the mass production of 
micrometer-sized nozzles for uranium-235 enrich-
ment (see Figure 10.14).27 The German group used 
synchrotron radiation from a 2.5-GeV storage ring 
for the exposure of the poly(methylmethacrylate) 
(PMMA) resist.
Today LIGA and especially LIGA-like processes are 
researched in many laboratories around the world, 
and developing the ideal means for fabricating micro-
molds for the large-scale production of precise micro-
machines remains an elusive holy grail. In LIGA, mold 
inserts are made via x-ray lithography, but, depending 
on the dimensions of the microparts, the accuracy 
requirements, and the fabrication costs, mold inserts 
may also be realized by electron beam (e-beam) writ-
ing, computer numerically controlled (CNC) machin-
ing, wet Si bulk micromachining, deep UV resists, 
deep reactive ion etching (DRIE), ultrasonic cutting, 
excimer laser ablation, electrical discharge machin-
ing (EDM), and laser cutting (see Figure 10.1).
Synchrotron Orbital Radiation
Introduction
Lithography based on synchrotron radiation, also 
called synchrotron orbital radiation (SOR), is primarily 
pursued with the aim of adopting the technology as 
an industrial tool for the large-scale manufacture of 
microelectronic circuits with characteristic dimen-
sions in the submicrometer range (see Chapter 2).29,30 
Synchrotron radiation sources “outshine” electron 
impact and plasmas sources for generating x-rays. 
They emit a much higher flux of usable collimated 
x-rays, thereby allowing shorter exposure times and 
larger throughputs. Pros and cons of x-ray radiation 
for lithography in IC manufacture are summarized 
in Table 10.6.
Despite the many promising features of x-ray 
lithography, the technique today lacks mainstream 
acceptance in the IC industry, and continued 
improvements in optical lithography outpace the 
industrial use of x-ray lithography for IC applications. 
However, its use for prototype development on small 
product runs will no doubt continue its course. In 
1991, experts projected that x-ray lithography would 
be in use by 1995 for 64-Mb dynamic random 
FIGURE 10.14 Schematic and scanning electron micrograph of a separation nozzle structure produced by electroform-
ing with nickel using a micromolded PMMA template. This nozzle represents the first product ever made by LIGA. (From 
Hagmann, P., W. Ehrfeld, and H. Vollmer. 1987. First meeting of the European Polymer Federation, European symposium 
on polymeric materials. Lyon, France. http://opac.fzk.de:81/de/oai_frm.html?titlenr=24694&server=//127.0.0.1&port=81; 
Archiv KAROLA–OA–Volltextserver_des_Forschungszentrums Karlsruhe (Germany). With permission.28)
TABLE 10.6 Pros and Cons of SOR X-Ray Lithography 
for IC Manufacture
Pros
Cons
Lithography process 
insensitive to resist thickness, 
exposure time, development 
time (large DOF)
Resist not very sensitive 
(not too important 
because of the intense 
light source)
Absence of backscattering 
results in insensitivity to 
substrate type, reflectivity 
and topography, pattern 
geometry and proximity, dust 
and contamination
Masks very difficult and 
expensive to make
High resolution, <0.2 μm
Very high start-up 
investment
Some have suggested high 
throughput
Not proven as a system
Radiation effects on SiO2 

[Page 603]
Micromolding Techniques—LIGA   603
access memory (DRAM) manufacture with critical 
dimensions around 0.3–0.4 µm. With more certainty, 
they projected that the transition to x-rays would 
occur with the 0.2–0.3-µm critical dimensions of 
256-Mb DRAMs, which came online by 1998.29 Both 
dates obviously passed without materialization of 
the wide-scale industrial use of x-rays.
In addition to being an option for the next-
generation IC lithography as discussed in more detail 
in Chapter 2, x-rays are also used in the fabrication 
of 3D microstructures. In LIGA, synchrotron 
radiation is used in the lithography step only. 
However, other micromachining applications for 
SOR exist. Urisu and his colleagues, for example, 
explored the use of synchrotron radiation for 
radiation-excited chemical vapor deposition and 
etching.31 Micromachinists are hoping to piggyback 
x-ray lithography research and development efforts 
for the fabrication of micromachines onto major 
IC projects. Today the use of x-ray lithography for 
fabricating microdevices, other than ICs, does not 
present a large business opportunity by itself. Not 
having a major IC product line associated with x-ray 
lithography makes it extra hard to justify the use of 
x-ray lithography for micromachining, especially 
because other, less-expensive micromachining 
technologies are only very recently starting to open 
up the type of mass markets one is used to in the 
IC world. The fact that the x-rays used in LIGA 
are shorter wavelength than in the IC application 
(2–10 Å vs. 20–50 Å) also puts micromachinists at 
a disadvantage. For example, soft x-rays in the IC 
industry may eventually be generated from a much 
less-expensive source, such as a transition radiation 
source.32 Also, nontraditional IC materials are fre-
quently used in LIGA. The fabrication of x-ray masks 
poses more difficulties than masks for IC appli-
cations. Rotation and slanting of the x-ray masks 
to craft nonvertical walls further differentiate LIGA 
exposure stations. All these factors make exploring 
LIGA a challenge. However, given sufficient research 
and development money, large markets are likely to 
emerge in the next 10 years. These markets could 
be in the manufacture of devices with stringent 
requirements imposed on resolution, aspect ratio, 
structural height, and parallelism of structural 
walls. Optical applications for the information 
technology field seem particularly attractive early 
product targets.
Thus far, it is the research community that has pri-
marily benefited from the availability of SOR pho-
ton sources. With its continuously tunable radiation 
across a very wide photon range, highly polarized, and 
directed into a narrow beam, SOR provides a power-
ful probe of atomic and molecular resonances. Other 
types of photon sources prove unsatisfactory for these 
applications in terms of intensity or energy spread. As 
can be concluded from Table 10.7, applications of SOR 
beyond lithography range from structural and chemi-
cal analysis to microscopy, angiography, and even to 
the preparation of new materials.
TABLE 10.7 SOR Applications
Application Area
Instruments / Technologies 
Needed
Structural analysis
Atoms
Molecules
Very large molecules
Proteins
Cells
Crystals
Polycrystals
Photoelectron spectrometers
Absorption spectrometers
Fluorescent spectrometers
Diffraction cameras
Scanning electron microscope (to 
view topographical radiographs)
Time-resolved x-ray 
diffractometers
Chemical analysis
Trace
Surface
Bulk
Photoelectron spectrometers
(Secondary ion) mass spectrometer
Absorption/fluorescence 
spectrometers
Vacuum systems
Microscopy
Photoelectron
X-ray
Photoemission microscopes
X-ray microscopes SEM (for 
viewing)
Vacuum systems
Micro-/nanofabrication
X-ray lithography
Photochemical 
deposition of thin 
films
Etching
Steppers, mask making
Vacuum systems
LIGA process
Medical diagnostics
Radiography
Angiography and 
tomography
X-ray cameras and equipment
Computer-aided display
Photochemical reactions
Preparation of novel 
materials
Vacuum systems
Gas-handling equipment
Source: Muray, J. J., and I. Brodie. 1991. Report no. 2019. Menlo 
Park, CA: SRI International.33

[Page 604]
604   Manufacturing Techniques for Microfabrication and Nanotechnology
Synchrotron Radiation: Technical Aspects
Some important concepts associated with syn-
chrotron radiation (such as the bending radius of 
the synchrotron magnet, magnetic field strength, 
beam current, critical wavelength, and total radiated 
power) require introduction. Figure 10.15 presents 
a schematic of an x-ray exposure station. Electrons 
are injected into the ring, where they are maintained 
at energies anywhere from 106–109 eV. The cone of 
radiation shown in this figure is the electromagnetic 
radiation emitted by the circling electrons as a result 
of the radial acceleration that keeps them in the 
orbit of the electron synchrotron or storage ring. 
For high-energy particle studies, this radiation, 
emitted tangentially to the circular electron path 
(Bremsstrahlung*), limits the maximum energy the 
electrons can attain. Bremsstrahlung is a nuisance 
for studies of the composition of the atomic nucleus 
in which high-energy particles are smashed into the 
nucleus. To minimize the Bremsstrahlung, physicists 
desire ever bigger synchrotrons.† The energy lost in 
the emission process is made up in a radiofrequency 
(RF) cavity, where electrons are accelerated back up 
to the storage ring energy. Injection of electrons must 
be repeated a few times a day because the electron 
current slowly decays as a result of leakage. For x-ray 
lithography applications, electrical engineers want 
to maximize the x-ray emission and build small 
synchrotrons instead (e.g., the radius of curvature 
for a compact, superconducting synchrotron is 2 
m). The operating cost of these magnets is primarily 
that of the liquid helium refrigeration. Once high-Tc 
(critical temperature, the temperature at which the 
resistance falls to zero) superconducting materials 
can be made in bulk, compact storage rings will 
become very attractive. The angular opening of the 
radiation cone in Figure 10.15 is determined by the 
electron energy, E, and is given by:
 
θ ≈
=
mc
E
E(GeV) mrad)
2
0 5
.
(
 
(10.1)
The x-ray light bundle with the cone opening, θ, 
describes a horizontal line on an intersecting sub-
strate because the x-ray bundle is tangent to the 
circular electron path. In the vertical direction, the 
intensity of the beam exhibits a Gaussian distribu-
tion, and the vertical exposed height on the inter-
secting substrate can be calculated knowing θ and 
R, the distance from the radiation point, P, to the 
substrate. With E = 1 GeV, θ = 1 mrad, and R = 10 m, 
the exposed area in the vertical direction measures 
about 0.5 cm. To expose a substrate homogeneously 
over a wider vertical range, the sample is moved ver-
tically through the irradiation band with a precision 
scanner, for example, at a speed of 10 mm/s over a 
* German for “braking radiation.”
† The Superconducting Super Collider Laboratory (SSCL or SSC for 
short), which was never finished, was to be an oval-shaped accel-
erator, the circumference of which would have been 54 miles. The 
collider oval was to be located about 200 ft. underground and would 
have surrounded the city of Waxahachie, Texas.
Mask-wafer combination mechanically
moved through sheet of X-radiation
Electron orbit
Acceleration
= Radius of orbit
= Magnetic ﬁeld
H
= Circulating current
R
P
H
Angle θ ≈mc2
E
D: Doctoring roll (metal or rubber)
P: Pumping roll (metal or rubber)
C: Coating roll (metal or rubber)
B: Back roll (rubber)
E: Exposure roll (metal)
Film ﬂow
Clearance
variable
Clearance
variable
Clearance
variable
Doctor blade
X-rays
D
P
C
B
E
Liquid
resist
Inset:
ρ
i
(i)
ρ
FIGURE 10.15 Schematic of an x-ray exposure station 
with a synchrotron radiation source. The x-ray radiation 
cone (opening θ) is tangential to the electron’s path, 
describing a line on an intersecting substrate. Inset, a 
vision for the future of x-ray lithography: continuous 
micromanufacturing.

[Page 605]
Micromolding Techniques—LIGA   605
100-mm scanning distance. Usually, the substrate is 
stepped up and down repeatedly until the desired 
x-ray dose is obtained. It is interesting to note that 
an SOR setup affords continuous lithography, a pros-
pect, this author believes, that will make disposable 
ICs and MEMS and NEMS a possibility. Rolls of dry 
x-ray photoresist or x-ray photoresist covered metal 
foils could pass through the exposure beam, result-
ing in a continuous lithography process, that is, a 
“beyond batch” type of approach (see Figure 10.15, 
inset).
The electron energy E in Equation 10.1 is given 
by:
 
E(GeV) = 0.29979 B(Tesla) ρ (meters) (10.2)
with B the magnetic field and ρ the radius of the cir-
cular path of the electrons in the synchrotron.
The total radiated power can be calculated from the 
energy loss of the electrons per turn and is given by:
 
P(kW)
88.47E i
4
=
ρ
 
(10.3)
with i the beam current.
The emission of the synchrotron electrons is a 
broad spectrum without characteristic peaks or line 
enhancements, and its distribution extends from 
the microwave region through the infrared, visible, 
ultraviolet (UV), and into the x-ray region. The criti-
cal wavelength, λc, is defined so that the total radi-
ated power at lower wavelengths equals the radiated 
power at higher wavelengths, and is given by:
 
λ =
ρ
c
3
5.59 (m)
E GeV)
(
 
(10.4)
Equation 10.3 shows that the total radiated power 
increases with the fourth power of the electron 
energy. From Equation 10.4, we appreciate that the 
spectrum shifts toward shorter wavelengths with 
the third power of the electron energy.
The dose variation absorbed in the top versus the 
bottom of an x-ray resist should be kept small so that 
the top layer does not deteriorate before the bottom 
layers are sufficiently exposed. Because the depth of 
penetration increases with decreasing wavelength, 
synchrotron radiation of very short wavelengths is 
needed to pattern thick resist layers. To obtain good 
aspect ratios in LIGA structures, the critical wave-
length ideally should be 2 Å. Bley et al.,34 at KfK, 
designed a new synchrotron optimized for LIGA. 
They proposed a magnetic flux density, B, of 1.6285 
T; a nominal energy, E, of 2.3923 GeV; and a bending 
radius, ρ, of 4.9 m. With those parameters, Equation 
10.4 results in the desired λc of 2 Å and an open-
ing angle of radiation, based on Equation 10.1, of 
0.2 mrad (in practice this angle will be closer to 0.3 
mrad because of e-beam emittance).
The x-rays traveling from the ring to the sample 
site are held in a high vacuum. The sample itself is
