Repository: Alvintxh/nanofab-web

# Extracted Book Sources

All 11 textbooks extracted 2026-04-05 using PyMuPDF (extract_pdf.py).

## Extraction Summary

| Book Key | File | Pages | Words | Page Numbering |
|----------|------|-------|-------|----------------|
| cui_2025 | Zheng Cui - Nanofabrication (4th ed) | 419 | ~158K | PDF labels (C1, i-xi, 1-407) |
| campbell_2008 | Campbell - Fabrication Engineering (3e) | 825 | ~369K | offset=18 (front-1..18, then 1-807) |
| teresa_2020 | De Teresa - Nanofabrication (full) | 451 | ~183K | offset=0 (sequential PDF pages) |
| madou_vol1_2011 | Madou - Fundamentals of Microfab Vol.1 | 646 | ~366K | PDF labels |

File: sources/sources_processed/books/madou_vol3_2011/madou_vol3_2011_full.txt (part 53 of 57)
# madou_vol3_2011
that is, repeated calibrations to compensate for long-
term drift and the need for periodic maintenance. An 
important lesson in reviewing this micromachining 
application is that there is as much need for further 
optimization of deposition of chemical sensitive 
layers as for exploration of new manufacturing 
options. Investigating continuous printing processes 
for electrochemical sensor manufacture will be most 
rewarding in the future (see Chapter 1, this volume, 
Example 1.1). In the meantime, a modular approach 
with thick-film deposition processes is advisable. 
Some of the calibration and cleaning problems will 
be resolved by implementing more sophisticated 
plastic molded microfluidics.
DNA Arrays
Molecular diagnostics is another one of the fast 
growing in vitro diagnostic applications (see Table 
10.9). With microarrays or DNA chips, thousands 
of genes or representative oligonucleotide fragments 
can be arrayed on a single microchip and hybridiza-
tion with complimentary strands can be sensitively 
detected (see Volume II, Figures 8.16 and 8.17). The 
fabrication methods and uses of DNA arrays are 
reviewed in Volume II, Chapter 8. The two most sig-
nificant applications for DNA chips are believed to 
be in gene expression profiling and single-nucleotide 
polymorphisms (SNPs). In expression profiling, the 
chip is used to examine the amounts of messenger 
RNA, which controls how different genes are turned 
on or off to produce certain types of proteins and 
cells. If the gene is expressed in one way, it may 
result in a normal muscle cell, and if expressed in 
another way it may result is a tumor (see Volume II, 
Figure 8.23). By profiling the minute variations in 
a person’s DNA called single-nucleotide polymorphisms 
(SNPs) and correlating these to a person’s ability to 
metabolize a drug, personalized drug therapy might 
become a reality.
When biotechnology started flirting with DNA 
arrays and microfluidics-based companies, the MEMS 
market character changed overnight. The opening 

[Page 581]
MEMS and NEMS Applications   581
salvo was perhaps given on March 2, 1995, when 
Glaxo Wellcome (now GlaxoSmithKline) acquired 
Affymax, a DNA array company, including its 
ownership interest in Affymetrix, for $650 million, 
before there was even a product on the market. 
This was uncommon for the “traditional” MEMS 
companies who had always needed to show product 
revenue and even then got rewarded with only 
modest initial public offerings (IPOs). Microfluidic 
companies that were early players in the DNA 
market fray include Aclara Biosciences, Affymetrix, 
Nanogen, Caliper, Cepheid, and Orchid. There is 
some overlap between microfluidics companies 
and DNA array companies, and there will be much 
more in the future. The author expects great merit 
in merging DNA arrays with microfluidics, as it 
will enable sample preparation for diagnostic DNA 
arrays and enable working from cruder samples for 
high-throughput screening or gene expression. All 
the listed companies did go public and enjoyed large 
capitalizations due to the explosive stock market and 
generous evaluations associated with biotechnology 
companies in general. The “technology bubble” 
of 2001 took down much of these gains, but it is 
expected that these array companies will recuperate. 
The wide acceptance in the United States of genetic 
testing is not about “if” but about “when,” and it 
will be a burgeoning bio-MEMS application. It is 
not clear today, though, what is the right format to 
present molecular diagnostic panels to the market; 
should it be in small panels and handheld readers 
for the point-of-care (POC) market with a variety of 
individual cartridges/test panels (say a chip to screen 
for population linked genetic diseases, a separate 
heart disease predeposition chip, etc.), or should it 
be a high-throughput robotized clinical diagnostics 
laboratory with hundreds of test panels?
Until large market molecular diagnostic tests, 
preferably with an instrument including sample 
preparation, become available, the importance of 
DNA microarrays in research for disease diagnosis, 
understanding drug interactions and determining 
drug candidates is expected to keep the DNA array 
market growing more slowly. Molecular diagnos-
tics today is less dominated by giant multinationals 
than traditional diagnostics, and tests are performed 
in many different specialty labs and are still quite 
expensive (from a few hundred dollars to several 
thousands of dollars), so there seems to be a more 
positive outlook for potential new players.
In 2005, revenue for the total U.S. DNA microar-
ray market totaled approximately $446.8 million, 
and it is expected to rise to $532.1 million by the end 
of 2012 (Frost & Sullivan). The compound annual 
growth rate (CAGR) for 2005 to 2012 is estimated 
at 10.9%.
Protein chips are also expected to emerge, driven 
by advances in proteomics. Yet despite their apparent 
similarity to DNA arrays, protein arrays represent a 
much smaller market, precisely because they are as 
finicky as the protein elements spotted/patterned on 
their surfaces. The biological activity of the capture 
protein elements, whether antibodies or proteins, must 
be maintained. One has to be able to print them while 
preserving their activity, and for a commercial prod-
uct, the arrays have to be stable for years. As a result, 
there are relatively few protein arrays on the market. 
Those that are available come in two basic flavors: 
general protein arrays and antibody arrays. Protein 
arrays from Invitrogen, ProtoArray microarrays, are 
finding utility in various applications, including dis-
covery of autoantibody biomarkers, identification of 
novel kinase and ubiquitin ligase substrates, and elu-
cidation of protein interactions. Antibody arrays serve 
a different purpose. Available from such suppliers 
as Clontech, Thermo Scientific, and Sigma-Aldrich, 
these products enable protein profiling, examin-
ing how levels of several hundred proteins change 
in response to some treatment. Thermo Scientific’s 
LabVision antibody microarray includes 720 anti-
bodies, and Clontech’s Ab Microarray includes 512. 
Typically, protein samples are labeled with Cy3 and 
Cy5 dye, and this allows the arrays to be visualized 
using most standard DNA array scanners.
Miniaturized Well Plates
Almost any new fluidic platform faces the daunting 
challenge of how to either incorporate or displace 
the current standard method of dealing with small 
amounts of chemicals, i.e., the use of miniaturized 
well plates and associated liquid dispensing systems, 
as shown in Figure 10.43.
Economic and technological forces are driving 
the continued push toward further miniaturization 

[Page 582]
582   From MEMS to Bio-NEMS: Manufacturing Techniques and Applications
of assays in plate wells for high-throughput screen-
ing (HTS) or high-volume diagnostics (Figure 10.2). 
In HTS, the number of potentially useful molecules 
is increasing, and the time during which the discov-
ered molecules have a proprietary, strategic advan-
tage is decreasing—in other words, the evaluation 
of more samples in a shorter amount of time with 
finite resources compels miniaturization. The num-
ber of samples has increased dramatically, primarily 
because of the concurrent advent of combinatorial 
and automated synthesis methods together with 
more precise biochemical or genetic definition of 
targets using genomic approaches. A first step in the 
miniaturization process for HTS and high-through-
put diagnostics was from test tubes (1-mL range) 
to 96-well microplates (0.1-mL range) and, more 
recently, to 384-well (10-µL range) and 1536-well 
plates (1-µL range). With a 1536-well plate, ultra-
high throughput (arbitrarily defined as 105 samples 
per day) becomes feasible. There are some reasons 
not to miniaturize and push to 1536-well plates and 
beyond. Certain assays become impossible if wells 
are too small. Cell-based assays, for example, can-
not be miniaturized below 100–1000 cells with-
out cell-to-cell variability becoming the dominant 
source of sample-to-sample variation, and cells 
are hard to accommodate in microfluidic systems. 
There is also substantial capital investment required 
for laboratories that are not already outfitted with 
pipetters and automated systems capable of reliably 
addressing 1536-well plates. For reading, 1536-well 
compatible readers tend to be more expensive than 
those limited to 384 wells, and the speed advan-
tage of 1536 is difficult to obtain without expen-
sive charge-coupled device (CCD camera) detectors. 
Some assays will suffer degradation in signal-to-
noise ratio upon miniaturization (e.g., those that 
employ colorimetry), but many of the assays being 
developed have sufficient dynamic range to support 
a smaller format.39 Engineering challenges asso-
ciated with handling microliter volumes include: 
1) evaporation, which limits the time of exposure 
to ambient humidity air and can cause sample-
to-sample variability across the plate; and 2) fluid 
handling, which becomes increasingly difficult at 
smaller and smaller scales. As miniaturization pro-
ceeds still further, into the nanoliter-volume assays, 
evaporation becomes a much more significant issue. 
At a certain stage, a transition to fully enclosed sys-
tems, such as the microfluidic lab-on-a-chip (LOC) 
systems, becomes a necessity for evaporation and 
fluid metering. Xeotron developed the XeoChip, a 
bulk micromachined chip that contains thousands 
of three-dimensional nanochambers in an area 
smaller than a postage stamp (http://www.touch-
briefings.com/pdf/855/fdd041_applied_tech.pdf). 
Each chamber serves as a protected reaction vessel 
for DNA synthesis and subsequent bioassay for use 
with conventional microarray scanners. The same 
system can be adapted for the synthesis of RNA, 
peptides, and other organic molecules.
Flow Cytometry
Flow cytometry is a method for high-throughput 
measurements of physical and chemical charac-
teristics of cells and other microscopic biological 
particles. Typically, in commercial cytometers, opti-
cal measurements are made as particles are passing, 
single-file, through a sensing region. The particles are 
constrained to such a single line-up by hydrodynamic 
focusing. In this method, the sample flow is a 
narrow stream formed as the innermost flow of two 
concentric fluid flows (see Figure 10.44A). The faster 
the outer sheath flow, the narrower the inner sample 
flow is focused. Hydrodynamic focusing requires 
absolute laminar flow in all positions in the flow 
cell; from some high speed on, the inner stream will 
defocus through turbulence. Existing commercial 
FIGURE 10.43 The 300 DMC dispenser configured for 
 filling 96-well plates using eight different reagents 
 (http://www.varivest.com).

[Page 583]
MEMS and NEMS Applications   583
equipment requires frequent adjustment of the 
optical components, but simpler instrumentation is 
expected through the introduction of optical fibers 
replacing lenses for sample illumination and light 
collection. Shapiro and Hercher, in 1986,40 suggested 
integration of flow channels, optical elements, and 
signal conditioning electronics as the next step 
toward more user-friendly equipment. The first such 
attempts led to complex micromachined sheath flow 
cells; for example, a five-layer stainless steel/glass 
laminate41 and a four-wafer Si micromachined flow 
chamber.42 Sobek et al.43 have made a much simpler 
micromachined flow cytometer, which seems to put 
us back on the right track in terms of correct use of 
available micromachining tools. Cost consideration 
did result in a 30 × 15 × 1 mm chip made from two 
symmetrically machined HOYA T-4040 synthetic 
quartz (fused silica) parts. These two parts, bonded 
at 1000°C, define the ovoid cross-section of the 
sheath flow channel, the circular cross-section 
of the sample injector, and the ovoid measuring 
capillary (Figure 10.44B). A smooth, flat surface of 
the capillary is essential for ensuring good optical 
measurements in the measuring region. The quartz 
starting material used here comes in 4-inch wafers, 
just like Si wafers. This is an important point, as 
most processing equipment is built to take Si wafers 
only. The resulting cytometer can focus a sample 
stream, introduced into the injector with a syringe, 
to a 10-µm width and can maintain this focusing to 
a mean velocity up to at least 10 m/s.
The next step in this development would be to find 
the correct package for the cytometer and an inter-
face to the macroworld. Connectors to the sheath 
flow ports and the sample injection mechanisms are 
areas ripe for innovative approaches.
Surface Plasmon Sensor: Spreeta™
Many opportunities for innovative micromachin-
ing applications in optical immunosensors present 
themselves. A prime example can be found in sur-
face plasmon sensors (SPRs). Incident plane polar-
ized light at a specific angle can be almost totally 
absorbed into a thin metal film (e.g., 500 Å Ag or 
Au) deposited onto a prism, fiber, or waveguide sur-
face because of resonant coupling of the light energy 
into a free-electron cloud within the metal (see SPR 
theory in Volume I, Chapter 5). This effect is known 
as surface plasmon resonance and can be extremely 
sensitive to the refractive index changes surround-
ing the metal film. By adsorption of species on the 
metal film, the specific angle of the light needed 
to create the resonant absorption changes (Figure 
10.45).44 This adsorption could be from gases or the 
binding of macromolecules onto the metal film. The 
main limitation is that the sensitivity depends on 
the molecular weight, or more correctly, the optical 
thickness of the absorbed layer, meaning that small 
Starting material: HOYA
T- 4040 4 in. fused silica wafer.
LPCVD deposition of 2.5 µm
of polysilicon.
Photolithography and
patterning of polysilicon mask.
125 µm hot BOE etch
of fused silica substrate.
Electrochemical-discharge
drilling of through-holes and
removal of polysilicon mask.
Wafer-level alignment and
thermal bonding of two
matching parts.
Sample injector
Holes for
sheath
inlet
Capillary
Outlet region
B
A
A
B
(A)
(B)
(b)
(a)
Core
ﬂow
Sheath
ﬂow
FIGURE 10.44 (A) Schematic of a flow chamber for cytometry. (B) (a) Exploded view of a fused silica flow chamber. The 
top and bottom have matching injection and outlet areas with a capillary joining them. Through-holes in the bottom 
plate are for sheath inflow and outflow. The sample is introduced through the injector into the center of the sheath 
flow. (b) The fabrication sequence shown along cross-section A-A. (After Sobek, D., S. D. Senturia, and M. L. Gray. 1994. 
In Technical Digest: 1994 Solid State Sensor and Actuator Workshop, 260–63. Hilton Head Island, SC.)

[Page 584]
584   From MEMS to Bio-NEMS: Manufacturing Techniques and Applications
molecules will not be good candidates. The SPR-
based “immunosensor” from Amersham Pharmacia 
(Sweden) is a general-purpose, expensive, and rather 
large instrument incorporating a prism for detection 
and four parallel flow channels in removable sam-
ple chambers (in 2004 Amersham Biosciences, was 
acquired by GE Healthcare).
A significant amount of research effort is directed 
toward trying to miniaturize this large optical system. 
Comparison of diffraction gratings and prism sys-
tems clearly indicates that the diffraction grating is 
preferable for miniaturization. Garabedian et  al.45 
attempted to micromachine the whole surface plas-
mon sensing system by implementing such a grat-
ing, but their resulting microinstrument is much too 
complex for manufacturing. An elegant alternative 
to both the grating and prism approaches may come 
from using an optical fiber or a planar optical wave-
guide. For example, Jorgenson and Yee46 simplified 
SPR sensing dramatically by using such a fiber optic 
approach. As a sensing element, they used a multi-
mode fiber with a section of the cladding removed 
and a thin layer of highly reflecting metal symmetri-
cally deposited directly on the fiber core (see Figure 
10.46a). This design has potential for simplified, 
robust, remote, and disposable sensing. Unlike tra-
ditional SPR measurements, employing a discrete 
excitation wavelength while modulating the angle of 
incidence, the SPR fiber optic sensor system uses a 
fixed angle of incidence and modulates the excitation 
wavelength. The refractive index can then be deter-
mined from the resonance spectrum in the reflected 
or transmitted spectral intensity distribution. In 
Figure 10.46b, the SPR sensing surface is enclosed in 
a flow-cell. Using micromachined planar waveguides 
in a flow-channel instead of the set-up shown here 
might result in a promising commercial product.
The most advanced example of a miniaturized 
SPR instrument is embodied in the miniature SPR 
sensor from Texas Instruments shown in Figure 
10.47.47–49 This sensor is also an apt illustration of 
“functional” packaging. As seen in the schematic 
in Figure 10.47a, light from a light-emitting diode 
(LED) is reflected from a gold surface in the LED 
42
43
68
69
70
71
Angle of incidence (degrees)
1.0
0.5
Reﬂectance
Air
Water
Variable detector
follows reﬂected
beam
Variable incident
beam
500Å silver ﬁlm
Antigen
Antibody
n1
n2
n1 > n2
Clean
IgG
IgG
a – IgG
FIGURE 10.45 Measurements with a surface plasmon 
resonance sensor based on a prism. (From Sutherland, 
R. M., and C. Dahne. 1987. In Biosensors: Fundamentals 
and applications, eds. A. P. F. Turner, I. Karube, and 
G. S. Wilson, 655–78. Oxford, United Kingdom: Oxford 
University Press. With permission.)
Surface plasmon
wave
Silver ﬁlm
Core
Xe Flash
Flow cell
Silicone
plug
Filter
Detector
Optical ﬁber
Cladding
78.5 – 90º
Sensed medium
(a)
(b)
Ln
Ln
Ln
FIGURE 10.46 Simplified surface plasmon resonance (SPR) measurements. (a) Illustration of the SPR fiber. (b) Illustration 
of the SPR fiber enclosed in a flow-cell. (From Jorgenson, R. C., and S. S. Yee. 1993. A fiber-optic chemical sensor based on 
surface plasmon resonance. Sensors Actuators B B12:213–20. With permission.)

[Page 585]
MEMS and NEMS Applications   585
optical plastic substrate/package and is picked up on 
a photodiode array embedded in the same package. 
Also contained in the same package is a polarizer 
for the light emitting diode and a temperature sen-
sor. A plot of reflected light intensity versus angle is 
read out from the linear diode array as illustrated in 
Figure 10.48. The current noise floor of the sensor is 
7×10–7 refractive index units. A beta-version of a car-
tridge-based Spreeta handheld instrument is shown 
in Figure 10.47c. Pricing for the disposable today is 
$30, and a handheld reader might cost about $250 
(one-tenth as expensive as a Biacore).
In Vivo MEMS Applications
Introduction
The many problems involving biocompatibility 
of in vivo devices were addressed in Chapter 5, 
“Biocompatibility and Surface Modification,” where 
we learned that micromachin ing might actually 
provide a way of rendering surfaces more 
biocompatible by patterning them. Chemical 
surface modifications are also discussed. After 
the retrenching from in vivo devices in the 1990s, 
progress in materials and bio-MEMS has been so 
swift in the last decade that the problem of in vivo 
Au surface
plasmon
layer
Au reflecting
mirror
Optical
plastic
substrate
Light
emitting
 diode
Polarizer Temperature
sensor
Photodiode
array
(a)
(b)
(c)
FIGURE 10.47 A miniature surface plasmon resonance sensor from Texas Instruments: Spreeta. (a) Spreeta geometry. 
(b) Packaged Spreeta unit. (c) Beta version of a cartridge-based Spreeta handheld instrument. (Courtesy of Dr. J. Elkind, 
Texas Instruments.)
FIGURE 10.48 Surface plasmon resonance curve: reflected 
light intensity versus pixel number on the photodiode 
array. (Courtesy of Dr. J. Elkind, Texas Instruments.)

[Page 586]
586   From MEMS to Bio-NEMS: Manufacturing Techniques and Applications
sensing is ready for a new attack. This move back to 
in vivo sensing is further made easier by the progress 
in miniaturized telemetry and micropower systems 
(see Chapter 9, this volume).
In Vivo pH and Blood Gases
The cost of disposable sensors for in vivo use is not 
as big a concern as for in vitro disposable sensors; 
size is more critically important because the smaller 
the sensor, the smaller the intrusion on the patient. 
It is estimated that a catheter-based pH, CO2, and 
O2 sensor array, as shown in Volume II, Example 4.2, 
“An Electrochemical Sensor Array Measuring pH, 
CO2, and O2 in a Dual Lumen Catheter,” may cost 
up to $250 and would serve a market of well over 
$600 million a year in the United States alone. 
Unfortunately, the warm, wet, saline in vivo 
environment perhaps puts forth the most severe 
environment in which Si sensors might be used. No 
Si-based in vivo chemical sensors are commercially 
available today. Biocompatibility is the single most 
complex issue facing in vivo sensor development, 
and it needs to be addressed up front in the sensor 
design. This is in line with our philosophy of starting 
a sensor design from the package. The package for 
an electrochemical in vivo pH, CO2, and O2 sensor 
typically is a dual lumen catheter modified to 
incorporate the sensor structure with the required 
chemically sensitive materials (see Volume II, 
Example 4.2). In building such a sensor, the author 
at  first neglected to investigate biocompatibility 
issues up front and instead concentrated on the emb-
edded micromachined electrochemical sensors.50 
The measurements obtained in saline solutions 
were encouraging, but the funding for continued 
research dried up before serious biocompatibility 
testing could be started. The development of the 
disposable in vivo pH, CO2, and O2 probe, the 
room-temperature micro electronic chemical smart 
sensor (RT-MECSS) took four years and $6 million. 
The RT-MECSS puts chemistry and electronics on 
separate planes while keeping the signal line as short 
as possible (see Volume II, Figure 4.99).51 The latter 
represents a considerable improvement over both 
ISFET and EGFET (see Volume I, Chapter 7, “Ion-
Sensitive Field-Effect Transistors, Extended Gate 
Field-Effect Transistors, and Isn’t FET”).
In Vivo Glucose Sensing
There have been many different technologies 
proposed for in vivo and ex vivo detection of 
glucose, and a number of ex vivo instruments 
and devices have been commercialized. While 
some of these, in particular the ex vivo ones (see 
above), have been very  successful, a technology 
that meets the requirements of continuous in 
vivo detection of glucose and can be coupled to a 
miniaturized responsive delivery of insulin would 
be superior. Insulin delivery systems that have 
been developed are  external and quite large in 
size. Ideally, miniaturized drug delivery systems 
would be in vivo and feature an integrated sensor 
for closed-loop control (see the responsive drug 
delivery pill in Volume II, Figure 4.100). Developing 
systems that are capable of both in vivo detection 
of biomolecules and delivering a drug is complex 
and requires the  merging of technologies from 
chemistry, chemical engineering, micromachining, 
biomaterials 
engi neering, 
and 
pharmaceutical 
science. For example, an ideal in vivo biosensor 
must be capable of long-term, rapid, reproducible 
detection of its target biomolecule at physiological 
levels, must be biocompatible, and must be amena-
ble to miniaturization/microfabrication. Also, the 
insulin delivery system, controlled by the glucose 
sensor, should be capable of fast response and hold a 
sufficient amount of insulin to justify the long-term 
implantation of the device. The low success level 
achieved in designing in vivo miniaturized systems 
so far may partially stem from the fact that when 
developing these systems, researchers have placed 
more emphasis on one particular aspect than on 
others. Some of the persistent difficulties associated 
with glucose sensors include manufacturing reliability 
and consistency, short life spans, and cost. The 
number of biosensors with demonstrated capabilities 
for in vivo sensing is also limited.52 Most sensors 
in the market today utilize glucose oxidase since 
the enzyme is stable and the cost is low. However, 
major disadvantages with using glucose oxidase are 
that a number of in vivo endogenous species are 
electroactive at the applied potential required for 
peroxide formation52 and the production of H2O2 
renders the eventual disintegration of these sensors.

[Page 587]
MEMS and NEMS Applications   587
As we saw in Volume I, Chapter 7, binding proteins 
associate with a particular analyte in a highly specific 
manner. Daunert et al. utilized this property in the 
development of reagentless optical biosensors.53–56 
Specifically, one of the many proteins of interest is 
the glucose and galactose binding protein (GBP). 
Glucose binding induces a hinge motion in GBP, 
and the resulting protein conformational change 
constitutes the basis of the sensor development. 
Labeling this protein with a fluorescent probe allows 
for the monitoring of this change without the addi-
tion of any external reagents or substrates. In order 
to obtain maximal signal versus background fluo-
rescence, it is important that the fluorescent probe 
be attached to a single site (e.g., a unique cysteine) 
and at a position where maximum conformational 
change occurs. This approach has been shown to 
yield sensors with improved detection limits.56
As mentioned above, the most undesirable effect of 
current daily glucose monitoring is the frequent finger-
stick glucose monitoring that the patient needs to per-
form. Even the more successful implantable devices, 
such as the MiniMed Continuous Glucose Monitoring 
System (currently being evaluated in several clinics 
throughout the United States), need frequent recali-
bration. This is due to the direct correlation between 
sensor response and the time-dependent enzyme 
activity. The use of GBP labeled with fluorescent com-
pounds that have a long lifetime can afford sensors 
with longer service lives. Lifetime measurements are 
dependent on the glucose concentration but indepen-
dent of the concentration of the fluorescently labeled 
protein present.57 Thus, since these sensors do not 
require an active enzyme, a reduction in calibration 
frequency can be achieved. It is this type of sensor we 
envision combining with the smart pill in Volume II, 
Figure 4.100 (pharmacy-on-a-chip).
µ-TAS and LOC in Sample Preparation 
for Molecular Diagnostics
Introduction
Micromachining and genomics parallel each other in 
perceived value to society and much is expected from a 
merging of both fields. Bio-MEMS, in principle, holds 
the potential to revolutionize molecular diagnostics, 
as it could lead to much more compact, potentially 
disposable, and well-integrated molecular diagnostic 
systems. As we saw in Volume II, Chapter 8, the use 
of photolithographic techniques has already perme-
ated molecular biology; they are used, for example, 
to make DNA arrays (e.g., Volume II, Figure 8.16). To 
enhance DNA hybridization speed, DNA arrays have 
been embedded in all types of fluidic structures. The 
principal advantages associated with a bio-MEMS, 
µ-TAS/LOC approach include the following:
 
◾Small instrument footprint
 
◾Multiplexing so that several analyses can be 
completed simultaneously
 
◾Microfluidics for fluid manipulation, often obvi-
ating the need for traditional macropumps
 
◾Excellent potential for integrating various com-
ponents onto the device
 
◾Reduced volume requirements for sample and 
reagents (often expensive)
Here we analyze specifically bio-MEMS contri-
butions for sample preparation in genomics. Like 
packaging in the semiconductor industry, sample 
preparation is an area that has been less vigorously 
pursued than developing the assay itself; perhaps it is 
perceived as somewhat less glamorous, as is packag-
ing in the IC industry. But, like IC packaging, sample 
preparation is of overwhelming importance to the 
end customer. The benefit in developing miniaturized 
devices for sample preparation in genomics is the low 
dead volume requirement associated with accuracy, 
costs of reagents, and small overall footprint, and the 
difficulty is having enough copies for the analyte to 
be detectable. The latter implies a flow system reduc-
ing the volume during the sample preparation step.
Types of Samples
Procedures for preparing samples for chemical 
analysis vary dramatically from sample to sample 
and from analysis to analysis. To reduce the com-
plexity of the discussion, we single out for closer 
scrutiny the challenges faced in preparing samples 
for molecular diagnostics. Specifically, we investigate 
the feasibility of performing sample preparation in 
a small-footprint integrated instrument capable of 
performing all the aspects of a common biological 
DNA assay. The preparation of biomedical samples 

[Page 588]
588   From MEMS to Bio-NEMS: Manufacturing Techniques and Applications
prior to the diagnostic procedure is often complex, 
laborious, and time-consuming. It varies, even 
within the more limited application of DNA testing, 
depending on the sample type, for example, urine, 
whole blood, plate bacterial cultures, serum, stool, 
tissue, etc. Today, the preparation of such samples 
involves several different instruments and intensive 
manual operations such as centrifugation, heating 
and cooling, mixing with reagents, filtration, etc. 
For most clinical diagnostics, sample preparation is 
actually the rate-limiting step. In the case of whole 
blood samples, red blood cells (RBCs) must be 
separated from leukocytes [white blood cell (WBC) 
count for 0.2% of human blood cells: 1 µL of whole 
blood contains 5 × 106 RBCs and 7 × 103 WBCs) and 
other cells (bacteria, virus particles, etc.). Red blood 
cells do not have nuclei, the source of nucleic acids, 
but they do contain contaminants, which interfere 
with nucleic acid amplification [polymerase chain 
reaction (PCR)] and other enzymatic manipulations 
(e.g., both proteins and metal complexes such 
as hemoglobin bind with nucleic acid). Isolated 
leukocytes and bacteria samples must be lysed 
before the extraction of nucleic acid can take place. 
A traditional procedure for blood DNA isolation 
comprises separation of the white cell fraction from 
the whole blood, lysis with detergent, and digestion 
of proteins with proteinase K (1–6 hours) to purify 
the target material from contaminating proteins, 
followed by extraction with phenol-chloroform and 
precipitation of DNA with alcohol. DNA is not soluble 
at high ethanol concentrations, so it precipitates out 
as long strands. Salts, such as sodium chloride, also 
greatly aid in precipitating DNA. Tissue samples 
primarily contain cells and connective tissue, which 
also must be degraded before DNA extraction. The 
first step in the DNA extraction procedure from 
tissue is typically to boil a small amount of the 
tissue in a 5% Chelex solution. The boiling helps to 
break up the cells in the preparation and denatures 
proteins. The Chelex protects the DNA sample from 
DNAases*
* that might remain after the boiling and 
* DNAases are enzymes that occur naturally in all body tissues. They 
cut DNA, rendering it unsuitable for PCR. Magnesium ions are essen-
tial cofactors for DNAases. Chelex resin binds with cations, including 
Mg 2+. By binding with the magnesium ions, the Chelex resin renders 
DNAases inoperable, thus protecting DNA from their action.
that could subsequently contaminate the samples. In 
the diagnostic approach of the future one envisions 
a small footprint instrument and a test specific 
disposable cartridge providing a “sample to answer” 
solution.
General Sample Preparation Protocols
Sample Size
Miniaturization is a mixed blessing in the case of 
the amount of sample required to detect a given 
analyte concentration. That volume is determined 
by the following:
 
V
1
N C
A
i
= η
 
(10.1)
where η =  sensor efficiency, with a value between 1 
and 0
NA = Avogadro’s number (6.02 × 1023 mol–1)
Ci = the concentration of analyte i (moles/L)58 
The sample volume required is fundamentally 
dictated by the concentration of the analyte one 
wants to measure. Manz et al. examined the use 
of very small sample sizes and concluded that 
microfluidics is a desirable approach for many 
diagnostic applications.59 They summed up their 
analysis in a graph of target analyte concentration 
versus required sample volume. This graph shows 
that many biological chemicals associated with 
clinical chemistry assays (between 1014 and 1020 
copies/mL) and immunoassays (between 107 and 1018 
copies/mL) might be readily assayed with very small 
sample volumes, in the range between picoliters and 
microliters. However, Petersen et al. pointed out that 
numerous chemicals (and organisms) are routinely 
present at much lower concentrations, from less than 
100 to 107 copies/mL.58 These low-concentration 
samples include most sources of DNA, which must 
be detected and analyzed in a growing number 
of new diagnostic tests. In Figure 10.49, Petersen 
et  al. expand the boundaries of Manz’s original 
graph, which spanned a concentration range from 
108 to 1021 copies/mL and a volume range from 10 
mL to 10–18 L, and clearly show that the minimum 
sample volume required for accurate DNA assays is a 
relatively large volume of 100 µL.

[Page 589]
MEMS and NEMS Applications   589
The amount of original sample required, 
depending on the analysis method, and the number 
of DNA copies needed for detection may range 
from some microliters to several tens of milliliters. 
Figure 10.49 demonstrates that typical clinical 
chemistry assays (between 1014 and 1020 copies/mL) 
and immunoassays (between 107 and 1018 copies/
mL) are readily carried out with very small sample 
volumes, in the picoliters and microliters range, but 
numerous DNA assays deal with less than 100 to 
107 copies/mL60 and may require milliliter sample 
volumes. To summarize, modern DNA diagnostic 
assays face mounting demands to detect organisms 
or DNA mutations at very low concentrations, often 
less than 100 copies per milliliter, in raw biological 
samples such as blood or urine. Such sensitivity 
requirements set fundamental physical limitations 
on the minimum quantities of the starting sample. 
Using the current nucleic acid hybridization formats 
and stringency control methods, it remains difficult 
to detect low copy number nucleic acid targets even 
with the most sensitive reporter groups (enzyme, 
fluorophores, radioisotopes) and associated detec-
tion systems (fluorometers, luminometers, photon 
counters, scintillation counters), necessitat ing a DNA 
amplification step, for example, using polymerase 
chain reaction (PCR) (see Chapter 2, “Polymerase 
Chain Reaction”). PCR is usually considered sensi tive 
enough to detect as few as twenty copies of a target 
in any given, purified, biological sample. But if the 
required assay sensitivity is 100 copies per mL, then 
a minimum of 200 µL of the original sample must be 
processed to ensure statistical confidence in the result 
of the assay. If microfluidics and small PCR chambers 
are used, this means that DNA preconcentration is 
needed, for example, on silica-type capture surfaces 
6 × 1020
6 × 1018
6 × 1016
6 × 1014
6 × 1012
6 × 1010
6 × 108
6 × 106
6 × 104
600
6
100
10–2
10–4
10–6
10–8
10–10
10–12
10–14
10–16
10–18
10–20
10–18
10–16
10–14
10–12
10–10 10–8
10–6
10–4
10–2
1
Picoliter
(10 µm)3
Nanoliter
(0.1 mm)3
(100 µm)3
Microliter
(1 mm)3
Milliliter
(1 cm)3
Sample volume
Perfect
detection and
statistical
conﬁdence
Less than
one molecule
per sample
Viral
load
DNA
probe
assays
Clinical chem
Immunoassays
Fluorescence
detection range
Moles/L
Copies/mL
FIGURE 10.49 Sample volume. Scaling of concentrations and volumes.58 (Courtesy of Dr. Kurt Petersen, Cepheid.)

[Page 590]
590   From MEMS to Bio-NEMS: Manufacturing Techniques and Applications
or on arrays of micromachined Si posts.60 The latter 
reduces the sample size from macro to micro, which 
can be accommodated in a microsystem by using 
some type of a flow system. A modular approach, 
with a variety of disposable cartridges containing 
different fluidic options and sensor chemistries 
in a small fixed instrument, is the most probable 
solution.
Lysing
Sample preparation for DNA analysis in an inte-
grated device includes releasing the nucleic acid 
from the sample by cell disruption or lysis, remov-
ing contaminants (purification), and recovering/
concentrating the nucleic acid. There are many 
mechanical and nonmechanical cell lysis or disrup-
tion methods available. The results of these may 
be evaluated in terms of the activity level of a cel-
lular enzyme released to the suspending medium 
measuring the efficiency of the disrupting process. 
We briefly review both types of lysing approaches 
and consider their relative merit for integration in 
microsystems.
Mechanical Methods
Currently, in large nonintegrated tabletop equip-
ment, intracellular products are released from 
microorganisms or tissue mainly by mechanical dis-
ruption of the cells. In this process, the cell enve-
lope is physically broken, releasing all intracellular 
components into the surrounding medium. There 
are several types of equipment for mechanical cell 
disruption commercially available. In a high-pres-
sure homogenizer, a pump forces slurry of sample 
through a restricted orifice valve. High pressure (up 
to 1500 bar) is followed by an instant expansion 
through a special exiting nozzle. Cell disruption is 
accomplished by three different mechanisms in this 
system: impingement on the valve, high liquid shear 
in the orifice, and sudden pressure drop upon dis-
charge, finally causing an explosion of the cell. This 
approach, although very efficient at cell disruption, 
is difficult to miniaturize. In a bead mill, cells are 
agitated in suspension with small abrasive particles. 
Cells break because of shear forces, grinding between 
beads, and collisions with beads. This approach is 
slightly more amenable to miniaturization. Another 
widely applied method is cell lysis through high-fre-
quency ultrasound. These devices generate intense 
sonic pressure waves in liquid media. Under the 
right conditions, the pressure waves cause formation 
of microbubbles, which grow and collapse violently. 
Called cavitation, the implosion generates a shock 
wave with enough energy to break cell membranes. 
Modern ultrasonic processors use piezoelectric gen-
erators made of lead zirconate titanate crystals (see 
Chapter 8, this volume). Vibrations are transmitted 
down a titanium metal horn or probe tuned to make 
the processor unit resonate at 15–25 kHz. A rela-
tively new development is a cordless ultrasonic pro-
cessor supplied by BioSpec Products (Bartlesville, 
OK). With a tip diameter of 1/8 inch, it easily fits 
into microtubes and ninety-six-well titer plates. 
Ultrasonic disintegrators generate considerable 
heat during processing. For this reason, the sample 
should be kept ice-cold, and one should be aware 
that free radicals can be generated during sonication 
and that these radicals may react with biomolecules. 
Ultrasonic disruption is an attractive approach for 
miniaturization of the cell lysis process.
Mechanical disruption methods suffer several 
drawbacks. Because cells are broken completely, 
all intracellular materials are released. Therefore, 
the DNA must be separated from a complex mix-
ture of proteins and cell wall fragments. Cell debris 
produced by mechanical lysis often consists of very 
small fragments, making the solution difficult to 
clarify. Moreover, complete product release often
