Repository: Alvintxh/nanofab-web

# Extracted Book Sources

All 11 textbooks extracted 2026-04-05 using PyMuPDF (extract_pdf.py).

## Extraction Summary

| Book Key | File | Pages | Words | Page Numbering |
|----------|------|-------|-------|----------------|
| cui_2025 | Zheng Cui - Nanofabrication (4th ed) | 419 | ~158K | PDF labels (C1, i-xi, 1-407) |
| campbell_2008 | Campbell - Fabrication Engineering (3e) | 825 | ~369K | offset=18 (front-1..18, then 1-807) |
| teresa_2020 | De Teresa - Nanofabrication (full) | 451 | ~183K | offset=0 (sequential PDF pages) |
| madou_vol1_2011 | Madou - Fundamentals of Microfab Vol.1 | 646 | ~366K | PDF labels |

File: sources/sources_processed/books/madou_vol2_2011/madou_vol2_2011_full.txt (part 54 of 57)
100
(3.5)
10+
(.35)
either kept in air or in a helium atmosphere. The 
inert atmosphere prevents corrosion of the expo-
sure chamber, mask, and sample by reactive oxygen 
species, and removal of heat is much faster than in 
air (the heat conductivity of He is high compared 
with air). In He, the x-ray intensity loss is also 500 
times less than in air. A Be window separates the 
high vacuum from the inert atmosphere. For wave-
lengths shorter than 1 nm, Be is very transparent—
that is, an excellent x-ray window. A 25-µm-thick Be 
window can withstand a 1-atm pressure differen-
tial across a small diameter (<1 in.). For large area 
exposures, windows up to 6-cm diameter have been 
developed. Be windows age with x-ray exposure and 
must be replaced periodically.
Access to the Technology
Today, the construction cost for a typical synchro-
tron totals more than $30 million, restricting the 
access to LIGA. Obviously, a less-expensive alterna-
tive for generating intense x-rays is preferred. Along 
this line, in Japan, Ishikawajima-Harima Heavy 
Industries (IHI) is building compact synchrotron 
x-ray sources (e.g., an 800-MeV synchrotron of about 
30 ft./side) (http://www.ihi.co.jp).
By the end of 1993, eight nonprivately owned syn-
chrotrons were in use in the United States. The first 
privately owned synchrotron was put into service in 
1991 at IBM’s Advanced Semiconductor Technology 
Center (East Fishkill, NY). Table 10.8 lists the eight 
US synchrotron facilities.
Most of the facilities listed in Table 10.8 allow LIGA 
work to continue. For example, Cronos Integrated 
Microsystems, Inc., a JDS Uniphase Company and 
a spinoff from MCNC (Research Triangle Park, NC), 

[Page 606]
606   Manufacturing Techniques for Microfabrication and Nanotechnology
in collaboration with the University of Wisconsin, 
Madison, announced its first multiuser LIGA process 
sponsored by Advanced Research Projects Agency 
in September 1993 (http://www.memsrus.com). 
CAMD, at Louisiana State University, has three 
beam lines exclusively dedicated to micromachin-
ing work, and the Advanced Light Source at Berkeley 
has one beam line available for micromachining.
Like 
Cronos, 
Forschungszentrum 
Karlsruhe 
GmbH offers a multiuser LIGA service (LEMA, or 
LIGA experiment for multiple applications). The 
commercial exploitation of LIGA is pursued by at 
least three German organizations: microParts GmbH 
STEAG (http://www.microparts.de), IMM (http://
www.imm.uni-mainz.de), and Forschungszentrum 
Karlsruhe, or KfK (http://www.fzk.de). In the United 
States, Louisiana State University’s CAMD (http://
www.camd.lsu.edu; Baton Rouge, LA) with its spinoff 
Mezzo Systems, Inc., founded in 2000, (http://www.
mezzosystems.com) is leading the way.
LIGA and LIGA-Like Process Steps 
X-Ray Masks
Introduction
With reference to Figure 10.16 we now detail each of 
the steps in the LIGA process.
TABLE 10.8 Access to Synchrotron Radiation Is or Will Soon Be Available at the Following Facilities in the United States
Facility
Institute
URL
Advanced Photon Source (APS)
Argonne National Laboratory
http://www.aps.anl.gov
Cornell High Energy Synchrotron Source (CHESS)
Cornell University
http://www.tn.cornell.edu
National Synchrotron Light Source (NSLS)
Brookhaven National Laboratory
http://www.nsls.bnl.gov
Stanford Synchrotron Radiation Laboratory (SSRL)
Stanford University
http://www-ssrl.slac.stanford.edu
Synchrotron UV Radiation Facility (SURF)
National Institute of Standards 
and Technology
http://physics.nist.gov/
MajResFac/SURF
Synchrotron Radiation Center (SRC)
University of Wisconsin, Madison
http://www.src.wisc.edu
Center for Advanced Microstructures and Devices 
(CAMD)
Louisiana State University
http://www.camd.lsu.edu
Advanced Light Source (ALS)
Lawrence Berkeley Laboratory
http://www-als.lbl.gov
FIGURE 10.16 (a) Basic LIGA process step: x-ray deep-etch lithography and first electroforming. (b) Plastic molding and 
second electroforming/slip casting.

[Page 607]
Micromolding Techniques—LIGA   607
X-ray mask production is one of the most difficult 
aspects of x-ray lithography. To be highly transmis-
sive to x-rays, the mask substrate by necessity must 
be a low Z (atomic number) thin membrane. X-ray 
masks should withstand many exposures without 
distortion, be alignable with respect to the sample, 
and be rugged. A possible x-ray mask architecture 
and its assembly with a substrate in an x-ray scanner 
are shown in Figure 10.17. The mask shown here has 
three major components: an absorber, a membrane 
or mask blank, and a frame. The absorber contains 
the information to be imaged onto the resist. It is 
made up of a material with a high atomic number (Z), 
often Au, patterned onto a membrane material with 
a low Z. The high-Z material absorbs x-rays, whereas 
the low-Z material transmits x-rays. The frame lends 
robustness to the membrane/absorber assembly so 
that the whole can be handled confidently.
The requirements for x-ray masks in LIGA differ 
substantially from those for the IC industry. A com-
parison is presented in Table 10.9.35 The main differ-
ence lies in the absorber thickness. To achieve a high 
contrast (>200), very thick absorbers (>10 µm vs. 1 
µm) and highly transparent mask blanks (transpar-
ency >80%) must be used because of the low x-ray 
resist sensitivity and the great depth of the resist. 
Another difference focuses on the radiation stability 
of membrane and absorber. For conventional optical 
lithography, the supporting substrate is a relatively 
thick, optically flat piece of glass or quartz highly 
transparent to optical wavelengths. It provides a 
highly stable (>106 µm) basis for the thin (0.1 µm) 
chrome absorber pattern. In contrast, the x-ray mask 
consists of a very thin membrane (2–4 µm) of low-Z 
material carrying a high-Z thick absorber pattern.36 
A single exposure in LIGA results in an exposure 
dose 100 times higher than in the IC case.
We will look into these different mask aspects 
separately before detailing a process with the poten-
tial of obviating the need for a separate x-ray mask 
altogether, that is, through the use of conformal or 
transfer masks.
FIGURE 10.17 Schematic of a typical x-ray mask (a) and 
mask and substrate assembly in an x-ray scanner (b). 
[(b) from IMM, http://www.imm-mainz.de/. 1995. 
Commercial brochure. With permission.2]
TABLE 10.9 Comparison of Masks in LIGA and the IC Industry
Semiconductor Lithography
LIGA Process
Transparency
≥50%
≥80%
Absorber thickness
±1 μm
±10 μm
Field size
50 × 50 mm2
100 × 100 mm2
Radiation resistance
= 1
= 100
Surface roughness
<0.1 μm
<0.5 μm
Waviness
<±1 μm
<±1 μm
Dimensional stability
<0.05 μm
<0.1–0.3 μm
Residual membrane stress
~108 Pa
~108 Pa
Source: Ehrfeld, W., W. Glashauer, D. Munchmeyer, and W. Schelb. 1986. Mask making for synchrotron radiation 
lithography. Microelectron Eng 5:463–70.35

[Page 608]
608   Manufacturing Techniques for Microfabrication and Nanotechnology
X-Ray Membrane (Mask Blank)
The low-Z membrane material in an x-ray mask 
must  have a transparency for rays with a critical 
wavelength, λc, from 0.2–0.6 nm of at least 80% 
and should not induce scattering of those rays. To 
avoid pattern distortion, the residual stress, σr,  in 
the membrane should be less than 108 dyn/cm2. 
Mechanical stress in the absorber pattern can 
cause in-plane distortion of the supporting thin 
membrane, necessitating a high Young’s modulus for 
the membrane material. Humidity or high deposited 
doses of x-ray might also distort the membrane 
directly. During one typical lithography step, the 
mask may be exposed to 1 MJ/cm2 of x-rays. Because 
most membranes must be very thin for optimum 
transparency, a compromise has to be found between 
transparency, strength, and form stability. Important 
x-ray membrane materials are listed in Table 10.10. 
The higher radiation dose in LIGA prevents the use 
of boron nitride (BN) and compound mask blanks, 
which incor porate a polyimide layer. Those mask 
blanks are perfectly appropriate for classical IC 
lithography work but will not do for LIGA work. Mask 
blanks of metals such as Ti and Be were specifically 
developed for LIGA applications because of their 
radiation hardness.35,37 In comparing titanium and 
beryllium membranes, beryllium can have a much 
greater membrane thickness, d, and still be adequately 
transparent. For example, a membrane transparency 
of 80%, essential for adequate exposure of a 500-
µm-thick PMMA resist layer, is obtained with a 
thin 2-µm titanium film, whereas with beryllium, 
a thick 300-µm membrane achieves the same result. 
The thicker beryllium membrane permits easier 
processing and handling. In addition, beryllium has 
a greater Young’s modulus E than titanium (330 vs. 
140 kN/mm2), and because it is the product of E × d 
that determines the amount of mask distortion, 
distortions resulting from absorber stress should 
be much smaller for beryllium blanks.37,38 Thus, 
beryllium comes forward as an excellent membrane 
material for LIGA because of its high transparency 
and excellent damage resistance. Such a mask 
should be good for up to 10,000 exposures and may 
cost $20,000–30,000 ($10,000–15,000 in quantity). 
Stoichiometric silicon nitride (Si3N4) used in x-ray 
mask membranes may contain numerous oxygen 
impurities, absorbing x-rays and thus producing 
TABLE 10.10 Comparison of Membrane Materials for X-Ray Masks
Material
X-Ray 
Transparency
Nontoxicity
Dimensional 
Stability
Remark
Si
0 (50% transmission at 5.5-μm 
thickness)
++
0 (thermal exp coefficient 
2.6°C–1 10–6) Young’s 
modulus = 1.3
Single-crystal Si, well developed, 
rad hard, stacking faults cause 
scattering, material is brittle
SiNx
(50% transmission at 2.3-μm 
thickness)
++
(thermal exp coefficient 
2.7°C–1 10–6) Young’s 
modulus = 3.36
Amorphous, well developed, rad 
hard if free of oxygen, resistant 
to breakage
SiC
(50% transmission at 3.6-μm 
thickness)
++
(thermal exp coefficient 
4.7°C–1 10–6) Young’s 
modulus = 3.8
Poly and amorphous, rad hard, 
some resistance to breakage
Diamond
+(50% transmission at 4.6-μm 
thickness)
++
++(thermal exp coefficient 
1.0°C–1 10–6) Young’s 
modulus = 11.2
Poly, research only, highest 
stiffness
BN
(50% transmission at 3.8-μm 
thickness)
(thermal exp coefficient 
1.0°C–1 10–6) Young’s 
modulus = 1.8
Not rad hard, i.e., not applicable 
for LIGA
Be
++
—
++
Research, especially suited for 
LIGA, even at 100 µm the 
transparency is good, 30 µm 
typical, difficult to electroplate, 
toxic material
Ti
—
0
Research, used for LIGA, not very 
transparent, films must not be 
more than 2–3 μm thick

[Page 609]
Micromolding Techniques—LIGA   609
heat. This heat often suffices to prevent the use of 
nitride as a good LIGA mask. Single-crystal silicon 
masks have been made (1 cm2 and 0.4 µm thick 
and 10 cm2 and 2.5 µm thick) by electrochemical 
etching techniques. Nanostructures, Inc. (http://
www.nanostructures.com) is one of the companies 
that make such thin Si masks. For Si and Si3N4, the 
Young’s modulus is low compared with CVD-grown 
diamond, and for SiC films, the Young’s modulus 
is as much as three times higher. These higher 
stiffness materials are more desirable because the 
internal stresses of the absorbers, which can distort 
mask patterns, are less of an issue. Unfortunately, 
diamond and SiC membranes are also the most 
difficult to produce.
Absorber Materials
The requirements on the absorber are high attenua-
tion (>10 db), stability under radiation for extended 
periods, negligible distortion (stress <108 dyn/cm2), 
ease of patterning, repairability, and low defect den-
sity. Typical absorber materials are listed in Table 
10.11. Gold is used most commonly, and some 
research groups are looking at the viability of tung-
sten and other materials. In the IC industry, an 
absorber thickness of 0.5 µm might suffice, whereas 
LIGA deals with thicker layers of resist requiring a 
thicker absorber to maintain the same resolution.
Figure 10.18 illustrates how x-rays, with a charac-
teristic wavelength of 0.55 nm, are absorbed along 
their trajectory through a Kapton preabsorber filter, 
an x-ray mask, and resist.39 As we saw in Volume I, 
Chapter 5, photon absorption by a solid in the vis-
ible region of the spectrum depends on the atomic 
arrangement of the atoms and their bonding (for 
example, pure silicon is strongly absorbing, but 
silicon combined with oxygen is transparent). For 
the energetic photons in the x-ray regime, photon 
absorption is much easier to predict and is indepen-
dent of the details of atomic arrangement. It depends 
primarily on the electron concentration per unit vol-
ume. Because the concentration of atoms per unit 
volume only differs by factors of two or three from 
each other, the electron concentration in two mate-
rials can be estimated from the atomic number, Z. 
Lead (Z = 82) absorbs x-rays much more efficiently 
than aluminum (Z = 13) and consequently is used in 
shielding around x-ray apparatus. X-ray absorption 
depends on the energy of the x-rays and decreases 
with increasing x-ray energy, E. Absorption decreases 
nearly proportionally to the cube of the energy (i.e., 
absorption proportional to 1/E3; Equation 10.4). 
Thus, the low energy portion of the synchrotron 
radiation is absorbed mainly in the top portion of 
the resist layer because absorption increases with 
increasing wavelength. The Kapton preabsorber fil-
ters out much of the low energy radiation to prevent 
overexposure of the top surface of the resist. The 
x-ray dose at which the resist gets damaged, Ddm, 
TABLE 10.11 Comparison of Absorber Materials for 
X-Ray Masks
Material
Remark
Gold
Not the best stability (grain growth), low 
stress, electroplating only, defects 
repairable (thermal exp coefficient 
14.2°C–1 10–6) (0.7 µm for 10 dB)
Tungsten
Refractory and stable, special care is 
needed for stress control, dry etchable, 
repairable (thermal exp coefficient 
4.5°C–1 10–6) (0.8 µm for 10 dB )
Tantalum
Refractory and stable, special care is 
needed for stress control, dry etchable, 
repairable
Alloys
Easier stress control, greater thickness 
needed to obtain 10 dB
FIGURE 10.18 Absorbed energy along the x-ray trajec-
tory including a 500-µm-thick PMMA specimen, x-ray 
mask, and a Kapton preabsorber. (From Bley, P., W. Menz, 
W. Bacher, K. Feit, M. Harmening, H. Hein, J. Mohr, 
W. K. Schomburg, and W. Stark. 1991. Proc. 1991 Int. 
MicroProcess Conf. J. Appl. Phys. JJAP Series 5, p. 384, 
Japan, Tokyo. With permission.39)

[Page 610]
610   Manufacturing Techniques for Microfabrication and Nanotechnology
the dose required for development of the resist, Ddv, 
and the “threshold dose” at which the resist starts 
dissolving in a developer, Dth, are all indicated in 
Figure 10.18. In the areas under the absorber pat-
tern of the x-ray mask, the absorbed dose must 
stay below the threshold dose, Dth. Otherwise, the 
structures partly dissolve, resulting in poor feature 
definition. From Figure 10.18, we can deduce that 
the height of the gold absorbers must exceed 6 µm 
to reduce the absorbed radiation dose of the resist 
under the gold pattern to below the threshold dose, 
Dth. In Figure 10.19, the necessary thickness of the 
gold absorber patterns of an x-ray mask is plotted 
as a function of the thickness of the resist to be pat-
terned; the Au must be thicker for thicker resist lay-
ers and for shorter characteristic wavelengths, λc, of 
the x-ray radiation. To pattern a 500-mm-high struc-
ture with a λc of 0.225 nm, the gold absorber must 
be more than 11 µm high.
Exposure of yet more extreme photoresist 
thicknesses is possible if proper x-ray photon energies 
are used. At 3,000 eV, the absorption length in 
PMMA roughly measures 100 µm, which enables the 
above-mentioned 500-µm exposure depth.40 Using 
20,000-eV photons results in absorption lengths of 
1 cm. PMMA structures up to 10 cm (!) thick have 
been exposed this way.41 A high-energy mask used 
by Guckel for these high-energy exposures has an 
Au absorber 50 µm thick and a blank membrane of 
400-µm-thick Si. Guckel obtained an absorption 
contrast of 400 when exposing a 1000-µm-thick 
PMMA sheet with this mask. An advantage of using 
such thick Si blank membranes is that larger resist 
areas can be exposed because one does not depend 
on a fragile membrane/absorber combination.42
Absorber Fabrication
Single-Layer Absorbers To make a mask with gold 
absorber structures of a height more than 10 µm, 
one must first succeed in structuring a resist of that 
thickness. The height of the resist should be a bit 
higher (e.g., 20%) than the absorber itself to accom-
modate the electrodeposited metal fully between 
the resist features. Currently, no means to structure 
a resist of that height with sufficient accuracy and 
perfect verticality of the walls exist unless x-rays 
are used. Different procedures for producing x-ray 
masks with thicker absorber layers using a two-stage 
lithography process have been developed.
The KfK solution calls for first making an inter-
mediate mask with photo or e-beam lithography. 
This intermediate mask starts with a 3-µm-thick 
resist layer, in which case the needed line-width 
accuracy and photoresist wall steepness of printed 
features are achievable. After gold plating between 
the resist features and stripping the resist, this inter-
mediate mask is used to write a pattern with x-rays 
in a thicker resist, e.g., 20 µm thick. After electrode-
positing and resist stripping, the x-ray mask, that is, 
the master mask, is obtained.
Because hardly any accuracy is lost in the copying 
of the intermediate mask with x-rays to obtain the 
master mask, it is the intermediate mask quality 
that determines the ultimate quality of the LIGA-
produced microstructures. The structuring of the 
resist in the intermediate mask is handled with 
optical techniques when the requirements on the 
LIGA structures are less stringent. The minimal 
lateral dimensions for optical lithography in a 
3-µm-thick resist typically measure about 2.5 µm. 
Under optimum conditions, a wall angle of 88° is 
achievable. With e-beam lithography, a minimum 
lateral dimension of less than 1 µm is feasible. The 
most accurate pattern transfer is achieved through 
reactive ion etching of a trilevel resist system. In this 
approach, a 3–4-µm-thick polyimide resist is first 
coated onto the titanium or beryllium membrane, 
followed by a coat of 10–15-nm titanium deposited 
FIGURE 10.19 Necessary thickness of the gold absorb-
ers of an x-ray mask. (From Bley, P., W. Menz, W. Bacher, 
K. Feit, M. Harmening, H. Hein, J. Mohr, W. K. Schomburg, 
and W. Stark. 1991. Proc. 1991 Int. MicroProcess Conf. 
J. Appl. Phys. JJAP Series 5, p. 384, Japan, Tokyo. With 
permission.39)

[Page 611]
Micromolding Techniques—LIGA   611
with magnetron sputtering. The thin layer of 
titanium is an excellent etch mask for the polyimide; 
in optimized oxygen plasma, the titanium etches 
300 times slower than the polyimide. To structure 
the thin titanium layer itself, a 0.1-µm-thick optical 
resist is used. Because this top resist layer is so 
thin, excellent lateral tolerances result. The thin Ti 
layer is patterned with optical photolithography 
and etched in argon plasma. After etching the thin 
titanium layer, exposing the polyimide locally, 
oxygen plasma helps to structure the polyimide 
down to the titanium or beryllium membrane. 
Lateral dimensions of 0.3 µm can be obtained in 
this fashion. Patterning the top resist layer with an 
e-beam increases the accuracy of the three-level 
resist method even further. Electrodeposition of 
gold on the titanium or beryllium membrane and 
stripping of the resist finish the process of making 
the intermediate LIGA mask. To make a master 
mask, this intermediate mask is printed by x-ray 
radiation onto a PMMA resist-coated master mask. 
The PMMA thickness corresponds to a bit more 
than the desired absorber thickness. Because the 
resist layer thickness is in the 10–20-µm range, a 
synchrotron x-ray wavelength of 10 Å is adequate 
for making the master mask. A further improvement 
in LIGA mask making is to fabricate intermediate 
and master mask on the same substrate, greatly 
reducing the risk for deviations in dimensions 
caused, for example, by temperature variations 
during printing.43 The ultimate achievement would 
be to create a one-step process to make the master 
mask. Along this line, Hein et al.38 investigated the 
direct patterning of 10-µm-high resist layers with a 
100-kV e-beam.
Stepped Absorber In principle, stepped absorber 
structures may result in stepped LIGA structures 
by means of x-ray lithography with a single mask. 
In this manner, variable dose depositions can be 
achieved at the same resist heights. The variable dose 
results in different molecular weights and hence 
in a different developing behavior. This technique 
unfortunately leads to rounded features and poor 
step-height control. Further below under “Stepped 
and Slanted Microstructures” we will learn how to 
make better resolved stepped features.
CNC Machined Absorbers A rather unexpected 
approach to pattern absorber layers for x-ray mask-
ing is pursued by Friedrich et al. from the Michigan 
Technological University (http://www.me.mtu.edu/ 
∼microweb). Friedrich et al. are exploring x-ray mask 
fabrication by traditional machining methods, such 
as micromilling, micro-EDM, and lasers.44 Using 
micromilling, this group succeeded in making mask 
features up to 62 µm deep and walls down to 4 µm 
thick and 10 µm high. The milling is carried out 
with a 22-µm end mill, fabricated itself by using a 
20-keV gallium ion beam. The advantages of this 
approach are rapid turnaround (less than 1 day/
mask), low cost, and flexibility (almost any type of 
material can be machined) because no intermediate 
steps interfere. Disadvantages are less dimensional 
edge acuity and nonsharp interior corners, as well as 
much lower absolute tolerance.
Alignment of X-Ray Mask to Substrate
The mask and resist-coated substrate must be prop-
erly registered to each other before they are put in 
an x-ray scanner. Alignment of an x-ray mask to the 
substrate is problematic because no visible light can 
pass through most x-ray membranes. To solve this 
problem, Schomburg et al.37 etched windows in their 
Ti x-ray membrane. Diamond membranes have  a 
potential advantage here because they are optically 
transparent and enable easy alignment for multiple 
irradiations without a need for etched holes.
Figure 10.20 illustrates an alternative, x-ray align-
ment system involving capacitive pickup between 
conductive metal fingers on the mask and ridges 
on a small substrate area; Si, in this case [US Patent 
4,607,213 (1986) and 4,654,581 (1987)]. When using 
FIGURE 10.20 Mask alignment system in x-ray lithogra-
phy. Conductive fingers on the mask and ridges on the Si 
are used for alignment. [From US Patents 4,654,581 (1987) 
and 4,607,213 (1986).]

[Page 612]
612   Manufacturing Techniques for Microfabrication and Nanotechnology
multiple groups of ridges and fingers, two-axis lat-
eral and rotational alignment become possible.
Another alternative may involve liquid nitrogen-
cooled Si (Li) x-ray diodes as alignment detectors, 
eliminating the need for observation with visible 
light.45
Conformal, Transfer, or Self-Aligned Mask 
for High-Aspect-Ratio Microlithography
Vladimirsky et al.46,47 developed a procedure to 
eliminate the need for an x-ray mask membrane. 
Unlike conventional masks, the so-called x-ray transfer 
mask does not treat a mask as an independent unit. The 
technique is based on forming an absorber pattern 
directly on the resist surface forming a conformal, 
self-aligned, or transfer mask. An example process 
is shown in Figure 10.21. In this sequence, a transfer 
mask plating base is first prepared on the PMMA 
substrate plate by evaporating 70 Å of chromium (as 
adhesion layer) followed by 500 Å of gold using an 
e-beam evaporator. A 3-µm-thick layer of standard 
Novolak-based AZ-type resist S1400-37 (Shipley 
Co., Marlborough, MA) is then applied over the 
plating base and exposed in contact mode through 
an optical mask using an UV exposure station. Three 
micrometers of electroplated gold on the exposed 
plating base further completes the transfer mask. 
A blanket exposure and subsequent development 
remove the remaining resist. The 500 Å of gold plating 
base is dissolved by a dip of 20–30 s in a solution 
of KI (5%) and I (1.25%) in water; the Cr adhesion 
layer is removed by a standard chromium etch 
(from KTI, Chemicals Inc., Sunnyvale, CA). Thus, 
fabrication of the transfer mask can be performed 
using standard lithography equipment available at 
almost any lithography shop. Depending on the 
resolution required, the x-ray transfer mask can be 
fabricated using known photon, e-beam, or x-ray 
lithography techniques. The patterning of the PMMA 
resist with a self-aligned mask is accomplished in 
multiple steps of exposure and development. An 
example of a cylindrical resonator made this way is 
shown in Figure 10.22. Each exposure/development 
step involves an exposure dose of about 8–12 
J/cm2. Subsequent 5-min development steps remove 
∼30 µm of PMMA. In seven steps, a self-supporting, 
1.5-mm-thick PMMA resist is patterned to a depth 
FIGURE 10.21 Sample transfer mask formation. [From 
Vladimirsky, Y., O. Vladimirsky, V. Saile, K. Morris, and J. 
M. Klopf. 1995. Microlithography ’95 (Proceedings of the 
SPIE). Santa Clara, CA: SPIE.46]
FIGURE 10.22 SEM micrograph of a cylindrical PMMA 
resonator made by the transfer mask method and 
multiple exposure/development steps. [From Vladimirsky, 
Y., O. Vladimirsky, V. Saile, K. Morris, and J. M. Klopf. 
1995. Microlithography ’95 (Proceedings of the SPIE). 
Santa Clara, CA: SPIE. With permission.46] (Courtesy of 
Dr. V. Saile.)

[Page 613]
Micromolding Techniques—LIGA   613
of more than 200 µm. The resist pattern shown in 
Figure 10.22 is 230 µm thick and exhibits a 2-µm 
gap between the inner cylinder and the pickup 
electrodes (aspect ratio is 100:1). The resonator 
pattern was produced using soft x-rays (=10 Å) and a 
3-µm-thick Au absorber only.
Vladimirsky et al.46 suggest that the forming of 
the transfer mask directly on the sample surface cre-
ates several additional new opportunities; besides 
in situ development, etching, and deposition, these 
include exposure of samples with curved surfaces 
and dynamic deformation of a sample surface dur-
ing the exposure (hemispherical structures for lenses 
are possible this way). Elegant and cost-saving inno-
vations like these could help mainstream LIGA.
Shih et al.48 further developed and fine-tuned 
the conformal mask method for LIGA. In one very 
attractive embodiment of the technology, a PMMA 
layer on an Al substrate is coated with a Cu foil 
(17.5 µm) by cold pressing. The copper foil is further 
laminated with a dry photoresist foil (48-µm Hitachi 
H-N650). After exposure and development of the 
dry resist, gold or tin/lead absorber patterns are elec-
troplated on the exposed Cu foil. After stripping the 
dry resist in a 3 wt% NaOH solution at around 50°C 
and the underlying copper foil in a Cu(NH3)4Cl2 
solution at 45°C, the conformal mask is ready for 
use. Using this approach, 1000-µm-high structures 
with an aspect ratio of 6.25 were fabricated with a 
double-exposure development cycle only. Using yet 
another transfer mask approach, this same research 
group made LIGA dies for spinnerets (see Example 
10.1).49 The authors summarize the advantages of 
the transfer mask method as follows:
 
◾Alleviates the difficulty in fabricating fragile 
mask membranes
 
◾Avoids alignment requirements during succes-
sive exposure steps
 
◾Reduces exposure time and absorber thickness 
for the same exposure source
 
◾Enhances pattern transfer fidelity because there 
is almost no proximity gap
 
◾Avoids thermal deformation caused by expo-
sure heat
 
◾Increases photoresist development rate by step-
wise elevated exposure dose
Choice of Primary Substrate
In the LIGA process, the primary substrate, or base 
plate, must be a conductor or an insulator coated 
with a conductive top layer. A conductor is required 
for subsequent electrodeposition. Some examples 
of primary substrates that have been used success-
fully are Al,48 austenite steel plate, Si wafers with a 
thin Ti or Ag/Cr top layer,50 and copper plated with 
gold, titanium, or nickel.43 Other metal substrates 
and metal-plated ceramic, plastic, and glass plates 
have been used.51 It is important that the plating 
base provide good adhesion for the resist. For that 
purpose, before applying the x-ray resist on cop-
per or steel, the surface sometimes is mechanically 
roughened by microgrit blasting with corundum. 
Microgrit blasting may lead to an average roughness, 
Ra, of 0.5 µm, resulting in better physical anchoring 
of the microstructures to the substrate.52 In the case 
of a polished metal base, chemical precondition-
ing may be used to improve adhesion of the resist 
microstructures. During chemical preconditioning, 
a titanium layer, sputter-deposited onto the polished 
metal base plate (e.g., a Cu plate), is oxidized for a 
few minutes in a solution of 0.5 M NaOH and 0.2 
M H2O2 at 65°C. The oxide produced typically mea-
sures 30 nm thick and exhibits a microrough surface 
instrumental to securing resist to the base plate. The 
Ti adhesion layer may further be covered with a thin 
nickel seed layer (∼150 Å) for electroless or electro-
plating of nickel. When using a highly polished Si 
surface, adhesion promoters need to be added to the 
resist resin (see “Resist Adhesion” further below). 
A substrate of special interest is a processed silicon 
wafer with integrated circuits (ICs). Integrating the 
LIGA process with IC circuitry on the same wafer 
will open up additional LIGA applications (see text 
below and Figure 10.39).
The back of electrodeposited microdevices is 
attached to the primary substrate but can be removed 
from the substrate if necessary. In the latter case, the 
substrate may be treated chemically or electrochemi-
cally to induce poor adhesion. Ideally, excellent adhe-
sion exists between substrate and resist, and poor 
adhesion exists between the electroplated structure 
and plating base. Achieving these two contradictory 
demands is one of the main challenges in LIGA.

[Page 614]
614   Manufacturing Techniques for Microfabrication and Nanotechnology
Thick resist plates can act as plastic substrates them-
selves. For example, using 20,000-eV rather than the 
more typical 3,000-eV radiation, Guckel et  al.40,41 
exposed plates of PMMA up to 10 cm thick.
Resist Requirements
An x-ray resist ideally should have high sensitivity 
to x-rays, high resolution, resistance to dry and wet 
etching, thermal stability of greater than 140°C, and 
a matrix or resin absorption of less than 0.35 µm–1 
at the wavelength of interest.53 These requirements 
are only those for IC production with x-ray lithog-
raphy.54 To produce high-aspect-ratio microstruc-
tures with very tight lateral tolerances demands an 
additional set of requirements. The unexposed resist 
must be absolutely insoluble during development. 
This means that a high contrast (γ) is required. The 
resist must also exhibit very good adhesion to the 
substrate and be compatible with the electroform-
ing process. The latter imposes a resist glass transi-
tion temperature (Tg) greater than the temperature 
of the electrolyte bath used to electrodeposit metals 
between the resist features remaining after devel-
opment (e.g., at 60°C). To avoid mechanical dam-
age to the microstructures induced by stress during 
development, the resist layers should exhibit low 
internal stresses.55 If the resist structure is the end 
product of the fabrication process, further specifica-
tions depend on the application itself, for example, 
optical transparency and refractive index for opti-
cal components or large mechanical yield strength 
for load-bearing applications. For example, PMMA 
exhibits good optical properties in the visible and 
near-infrared range and lends itself to the making of 
all types of optical components.56 Because of excel-
lent contrast and good process stability known from 
e-beam lithography, PMMA is the preferred resist for 
deep-etch synchrotron radiation lithography. Two 
major concerns with PMMA as a LIGA resist are a 
rather low lithographic sensitivity of about 2 J/cm2 
at a wavelength λc of 8.34 Å and susceptibility to 
stress cracking. For example, even at shorter wave-
lengths, λc = 5 Å, more than 90 min of irradiation 
are required to structure a 500-µm-thick resist layer 
with an average ring storage current of 40 mA and 
a power consumption of 2 MW at the 2.3-GeV ELSA 
synchrotron (Bonn, Germany) (see Figure 10.18).57 
The internal stress arising from the combination of 
a polymer and a metallic substrate can cause crack-
ing in the microstructures during development, a 
phenomenon PMMA is especially prone to, as illus-
trated in the scanning electron microscope (SEM) in 
Figure 10.23.
To make throughput for deep-etch lithography 
more acceptable to industry, several avenues to 
more sensitive x-ray resists have been pursued. For 
example, copolymers of PMMA were investigated: 
methylmethacrylate (MMA) combined with metha-
crylates with longer ester side chains show sen-
sitivity increases of up to 32% (with tertiary 
butylmethacrylate). Unfortunately, a deterioration 
in structure quality was observed.59 Among the 
other possible approaches for making PMMA more 
x-ray sensitive, we can count on the incorporation 
of x-ray-absorbing high-atomic-number atoms or 
the use of chemically amplified photoresists. X-ray 
resists explored more recently for LIGA applications 
are poly(lactides), for example, poly(lactide-co-
glycolide) (PLG), polymethacrylimide (PMI), poly-
oxymethylene (POM), and polyalkensulfone (PAS). 
PLG is a new positive resist developed by BASF AG, 
more sensitive to x-rays by a factor of two to three 
compared with PMMA. From the comparison of 
different resists for deep x-ray lithography in Table 
10.12, PLG emerges as the most promising LIGA 
FIGURE 10.23 Cracking of PMMA resist. Method to test 
stress in thick resist layers. The onset of cracks in a pat-
tern of holes with varying size (e.g., 1–4 µm) in a resist is 
shifted toward smaller hole diameter the lower the stress 
in the film. The SEM picture displays extensive cracking 
incurred during development of the image in a 5-µm-
thick PMMA layer on an Au-covered Si wafer. The 5-µm-
thick PMMA layer resulted from five separate spin coats. 
Annealing pushed the onset of cracking toward smaller 
holes until the right cycle was reached and no more cracks 
were visible. (From Madou, M. J., and M. Murphy. 1995. 
Unpublished results.58)

[Page 615]
Micromolding Techniques—LIGA   615
resist. POM, a promising mechanical material, may 
also be suited for medical applications given its 
biocompatibility. All the resists shown in Table 10.12 
exhibit significantly enhanced sensitivity compared 
with PMMA, and most exhibit a reduced stress 
corrosion.57 Negative x-ray resists have inherently 
higher sensitivities compared with positive x-ray 
resists, although their resolution is limited by swell-
ing. Poly(glycidyl methacrylate-co-ethyl acrylate) 
(PGMA), a negative e-beam resist (not shown in 
Table 10.12), has also been used in x-ray lithography. 
In general, resist materials sensitive to e-beam 
exposure also display sensitivity to x-rays and 
function in the same fashion; materials positive in 
tone for e-beam radiation typically are also positive 
in tone for x-ray radiation. A strong correlation exists 
between the resist sensitivities observed with these 
two radiation sources, suggesting that the reaction 
mechanisms might be similar for both types of 
irradiation. IMM, in Germany, started developing 
a negative x-ray resist 20 times more sensitive than 
PMMA, but the exact chemistry has not yet been 
disclosed.2 More common x-ray resists from the IC 
industry are reviewed in Table 10.13.
Methods of X-Ray Resist Application
Multiple Spin Coats
Different methods to apply ultrathick layers of x-ray 
resists such as PMMA have been studied. In the case 
of multilayer spin coating, high interfacial stresses 
between the layers can lead to extensive crack prop-
agation on developing the exposed resist. For exam-
ple, in Figure 10.23, we present an SEM picture of a 
5-µm-thick PMMA layer deposited in five sequential 
spin coatings. Development results in the cracked 
riverbed mud appearance, with the most intensive 
cracking propagating from the smallest resist fea-
tures. The test pattern used to expose the resist con-
sisted of arrays of holes ranging in size from 1–4 
µm. Annealing the PMMA films shifted the cracking 
toward holes with smaller diameter compared with 
the unannealed film shown in Figure 10.23.58 CAMD 
(see Table 10.8) has demonstrated that multiple spin 
coating of PMMA can be used for up to 15-µm-thick 
resist layers and that applying the appropriate anneal-
ing and developer (see below) eliminates cracking.62 
Below, we will learn that a prerequisite for low stress 
and small lateral tolerances in PMMA films is a 
high mean molecular weight. The spin-coated resist 
films in Figure 10.23 do not have a high-enough 
molecular weight to lead to good enough selectivity 
between radiated and nonradiated PMMA during a 
long development process.
Commercial PMMA Sheets
High-molecular-weight PMMA is commercially avail-
able as prefabricated plate (e.g., GS 233, Rohm GmbH, 
Darmstadt, Germany), and several groups have used 
freestanding or bonded PMMA resist sheets for pro-
ducing LIGA structures.42,52 After over coming the ini-
tial problems encountered when attempting to glue 
PMMA foils to a metallic base plate with adhesives, 
this has become the preferred method in several 
labs.52 Guckel used commercially available thick 
PMMA sheets (thickness >3 mm), XY-sized and 
TABLE 10.12 Properties of Resists for Deep X-Ray 
Lithography
PMMA
POM
PAS
PMI
PLG
Sensitivity
−
+
++
0
0
Resolution
++
0
−−
+
++
Sidewall 
smoothness
++
−−
−−
+
++
Stress 
corrosion
−
++
+
−−
++
Adhesion on 
substrate
+
+
+
−
+
Source: Ehrfeld, 
W. 
1994. 
Notes 
from 
handouts. 
The 
Commercialization of Microsystems. September 11–16, 
Banff Conference Center, Banff, Canada.60
++, excellent; +, good; 0, reasonable; −, bad; −−, very bad.
TABLE 10.13 Few Common Resists for E-Beam and 
X-Ray Lithography
Resist
Tone
EBL Sens 
(μC/cm2)
EBL 
Contrast
XRL Sens 
(mJ/cm2)
XRL 
Contrast
PMMA
+
100
2.0
6500
2.0
PBS
+
1
2.0
170
1.3
EBR-9
+
1.2
3.0
Ray-PF
+
125
*
COP
−
0.5
0.8
100
1.1
GMCIA
7.0
1.7
DCOPA
−
14
1.0
Novakak 
based
*
200–500
2–3
750–2000
∼2
Source: Campbell, S. A. 1996. The science and engineering of micro-
electronic fabrication. New York: Oxford University Press.61
*Value is process-dependent.

[Page 616]
616   Manufacturing Techniques for Microfabrication and Nanotechnology
solvent-bonded them to a substrate, and, after mill-
ing the sheet to the desired thickness, exposed the 
resist plate without cracking problems.42
Casting of PMMA
PMMA also can be purchased in the form of a casting 
resin, for example, Plexit 60 (PMMA without added 
cross-linker) and Plexit 74 (PMMA with cross-linker 
added) from Rohm GmbH. In a typical procedure, 
PMMA is in situ polymerized from a solution of 
35 wt% PMMA of a mean molecular weight of any-
where from 100,000 g/mol up to 106 g/mol in meth-
ylmethacrylate (MMA). Polymerization at room 
temperature takes place with benzoyl peroxide 
(BPO) catalyst as the hardener (radical builder) and 
dimethylaniline (DMA) as the starter or initiator.52,59 
The oxygen content in the resin, inhibiting polym-
erization, and gas bubbles, inducing mechanical
