Repository: Alvintxh/nanofab-web

# Extracted Book Sources

All 11 textbooks extracted 2026-04-05 using PyMuPDF (extract_pdf.py).

## Extraction Summary

| Book Key | File | Pages | Words | Page Numbering |
|----------|------|-------|-------|----------------|
| cui_2025 | Zheng Cui - Nanofabrication (4th ed) | 419 | ~158K | PDF labels (C1, i-xi, 1-407) |
| campbell_2008 | Campbell - Fabrication Engineering (3e) | 825 | ~369K | offset=18 (front-1..18, then 1-807) |
| teresa_2020 | De Teresa - Nanofabrication (full) | 451 | ~183K | offset=0 (sequential PDF pages) |
| madou_vol1_2011 | Madou - Fundamentals of Microfab Vol.1 | 646 | ~366K | PDF labels |

File: sources/sources_processed/books/madou_vol3_2011/madou_vol3_2011_full.txt (part 54 of 57)
# madou_vol3_2011
requires more than one pass through the mem-
brane disruption device, exacerbating the problem 
by further reducing the size of the fragments. These 
fragments are difficult to remove by continuous 
centrifugation because the throughput of a centri-
fuge is inversely related to the square of the particle 
diameter. Filtration is complicated by the gelati-
nous nature of the homogenate and by its tendency 
to foul membranes. Because of these drawbacks, 
several nonmechanical cell lysis approaches have 
gained favor.
Nonmechanical Methods
Nonmechanical lysis includes thermal, electronic, 
and chemical methods. Chemical permeabilization 

[Page 591]
MEMS and NEMS Applications   591
of cells can be achieved in numerous ways.61,62 
The most important are enzymatic lysis (e.g., with 
lysozyme), detergents, and osmotic shock. Chemical 
methods extract intracellular components from 
microorganisms by permeabilizing outer cell wall 
barriers. This can be achieved with organic solvents 
that act by creation of channels through the cell 
membrane. Some of the solvents that have been used 
for this purpose are toluene, ether, phenylethyl alco-
hol, dimethyl sulfoxide (DMSO), benzene, metha-
nol, and chloroform.
Chemical permeabilization can also be achieved 
with antibiotics, thionins, surfactants (e.g., NP-40, 
Triton X-100, Brij, Duponal, CHAPS, SDS, etc.), 
chaotropic agents, and chelates. An important 
example in the latter category is EDTA, widely 
used 
for 
permeabilization 
of 
Gram-negative 
microorganisms. Its effectiveness is a result of its 
ability to bond the divalent cations Ca++ and Mg++. 
These cations stabilize the structure of outer cell 
membranes, by bonding the lipopolysaccharides 
to each other. Once these cations are removed 
by EDTA, the lipopolysaccharides are removed, 
resulting in increased permeability of the outer 
cell walls. Chaotropic agents, such as urea and 
guanidine, are capable of bringing hydrophobic 
compounds into aqueous solutions. The relative 
ability of various anions to influence the structural 
stability of protein (and DNA) in general follows the 
series F − < SO4
2 − < Cl − < Br − < I − < ClO−
4 < SCN − < 
Cl3CCOO −. This ranking is known as the Hofmeister 
series or chaotropic series. Fluoride, chloride, and 
sulfate salts are structure stabilizers, whereas the 
salts of other anions are structure destabilizers. 
Salts that stabilize proteins enhance hydration 
of proteins and bind weakly, whereas salts that 
destabilize proteins decrease protein hydration 
and bind strongly. In other words, the denaturing 
effect of chaotropic salts is related to destabilization 
of hydrophobic interactions in proteins. High 
concentrations (6–8 M) of compounds that tend to 
break hydrogen bonds, such as urea and guanidine 
salts, also cause denaturation of proteins. These 
substances apparently disrupt hydrogen bonds 
which hold the protein in its unique configuration. 
However, there also is evidence suggesting that 
urea and guanidine hydrocholoride may disrupt 
hydrophobic interactions by promoting the solubility 
of hydrophobic residues in aqueous solutions. 
Detergents break open (lyse) cells by destroying the 
fatty membrane that encloses them. This releases 
the cell contents, including DNA, into the solution. 
Detergents also help to strip away proteins that 
may  be associated with the DNA. Enzymes can 
also  be employed to permeabilize cells, but this 
method is often limited. Enzymes used for enzy-
matic permeabilization are glycanases, proteases, 
and mannase. The main drawbacks of employing 
enzymatic means for recovering intracellular prod -
ucts in large-scale processes are cost and the necessity 
of removing the lysing enzyme from the product. 
Basic proteins, such as protamine, or the  cationic 
polysaccharide chitosan can permeabilize yeast 
cells. Antibiotics that affect bacterial cell-wall 
biosynthesis, causing loss of viability and often cell 
lysis (penicillins and cephalosporins, bacitracin, 
cycloserine, vancomycin), may also be used. 
Similarly, mammalian cells can be permeabilized 
by exposure to several natural substances such as 
streptolysin or even viruses.
While cells exposed to slowly varying extracellu-
lar osmotic pressure are usually able to adapt to such 
changes, cells exposed to rapid changes in external 
osmolarity can be mechanically injured. This pro-
cedure is typically conducted by first allowing the 
cells to equilibrate internal and external osmotic 
pressure in a high-sucrose medium and then rapidly 
diluting away the sucrose. The resulting immediate 
overpressure of the cytosol is assumed to damage 
the cell membrane.
Repeated freezing and thawing will thermally lyse 
a cell, and in some instances, the target DNA may be 
released by elevating temperatures simultaneously 
with the denaturing step performed in PCR.63
Electronic lysis of cells has been reported by 
Cheng et al.64 and Lee and Tai.65 Of the different 
types of nonmechanical lysing, the electronic and 
thermal approach is the most amenable to minia-
turization. Chemical approaches should be ranked 
according to the amounts of chemicals required; the 
lesser the amount, the more suited the approach to 
miniaturization
Table 10.10 summarizes some lysis methods and 
subsequent purification and recovery steps.

[Page 592]
592   From MEMS to Bio-NEMS: Manufacturing Techniques and Applications
Examples of Integrated Sample Preparation
Over the last ten years, several attempts have been 
made to miniaturize molecular diagnostics, inclu-
sive of sample preparation, in the areas of biological 
warfare agents and point of care.58,66–74 These efforts 
involve microfluidic systems, in which the entire pro-
tocol from sample collection through PCR, and in 
several cases all the way to detection, is embedded in 
one integrated instrument. In Table 10.11 we review a 
few of these prototype DNA analysis devices (expanded 
from Yuen et al.75). Extensive efforts pertain to isolat-
ing white blood cells from whole blood through the 
use of micromachined filters (arrays of posts, tortu-
ous channels, comb-shape, and weir-type)66,76,77 and 
different designs of silicon microfilters (3–10 µm) 
across microchannels.78,79 All these designs feature a 
high efficiency for separating red from white blood 
cells. More recently, Yuen et al.75 CNC-machined a 
Plexiglas-based module integrating white blood cell 
separation and nucleic acid amplification reactions. 
This module comprises a heater-cooler for thermal 
cycling and a series of 254 × 254 µm microchannels 
for transporting human blood and reagents in and 
out of an 8–9-µL dual-purpose (cell separation and 
PCR) glass-silicon microchip. The filter in this case 
was of the weir type (3.5-µm filter gap). A region in 
the human coagulation Factor V gene (226-bp) was 
directly amplified by the microchip-based PCR from 
DNA released from white blood cells isolated from 
the weir filter section.
In the sample preparation approach of the company 
Tecan Boston (now defunct), a compact disc (CD) 
(the LabCD; see Volume I, Figure 6.88 and Figure 
10.50 below), was used as a sample preparation 
stage (see also Table 10.11 below). The physics 
behind this centrifugal microfluidic platform is 
covered in Volume I, Chapter 6, and its prototyping 
is detailed in Chapter 5, this volume. The Tecan 
Boston prototype combined sample preparation and 
PCR, while detection was performed separately on 
an ethidium-bromide-stained gel electrophoresis 
slab. The disposable disc is shown in Figure 10.50. 
The sample preparation protocol employed is as 
follows: 1) mixing raw sample (5 µL of whole blood 
or Escherichia coli suspension) with 5 µL of 10 mM 
NaOH; 2) heating to 95°C for 1–2 minutes to lyse cells, 
releasing DNA and denaturing proteins inhibitory 
to PCR; 3) neutralization of lysate by mixing 
with 5 µL of 16 mM Tris-HCl (pH 7.5); 4) mixing 
of neutralized lysate with 8–10 µL of liquid PCR 
reagents and user-selected primers; and 5) thermal 
cycling. Samples of whole blood or E. coli were run 
on the discs shown in Figure 10.50 using a rotational 
profile that sequentially drives fluids past capillary 
valves d, through mixing channels e, to receiving 
reservoirs. Reservoirs a, b, and c contain sample, 
NaOH, and Tris-HCl, respectively. At the lowest rpm, 
TABLE 10.10 Cell Lysis, DNA Purification, and Recovery
Process
Technical 
Difficulty
Costs
Efficiency
Ease of Miniaturization
Lysis
Mechanical
High
High
High
Of the mechanical lysis methods reviewed, ultrasonic is 
most amenable
Chaotropic
Medium
Medium
Medium
Depends strongly on the volume of reagents involved
Thermal
Low
Low
Low
Easy to miniaturize (sometimes this step can be combined 
with polymerase chain reaction)
Purification
Ion exchange
Medium
Medium
High
Easy to implement on a miniaturized platform
Beads
Medium
Medium
Medium
Somewhat more cumbersome 
Molecular weight 
cutoff membranes
Low
Low
Low
Easy to implement on a miniaturized platform
Recovery
Silica elution
Low
Low
High
If a flow-through system is used, miniaturization of 
low-salt buffer is easy to accommodate
Bead elution
Low
Low
Medium
More cumbersome
Membrane elution
Low
Low
Low
Easiest to miniaturize

[Page 593]
MEMS and NEMS Applications   593
TABLE 10.11 Prototype Integrated DNA Analysis Devices
Sample Preparation
Biochemical Reactions
Detection
Fabrication Methods for 
Device
Source
RNA purification from 1 
mL of serum samples 
spiked with different 
copy numbers of an 
RNA transcript that 
contained a partial HIV 
sequence
Reverse transcription-
PCR, nested PCR, DNase 
fragmentation and 
dephosphorylation, and 
terminal transferase 
labeling
GeneChip 
hybridization
Conventional CNC 
machining
Anderson et al.67
White blood cells 
isolation from <3 µL of 
human whole blood
PCR using integrated 
heater-cooler to provide 
thermal cycling
Not applicable
Conventional CNC 
machining (standard 
microfabrication 
techniques for 
microchips)
Plexiglas microchip 
module75
5 µL of whole blood or E. 
coli suspension
PCR using thermoelectric 
devices on a spinning 
personal computer 
board platen
Detection is 
performed 
separately by 
electrophoresis
CNC machining of 
polycarbonate or 
poly(methylmethacrylate) 
disc combined with 
lithography in 
polydimethylsiloxane for 
smaller fluidic features
Tecan Boston74
Starting from the DEP 
collection of intact 
bacteria in a 70-µL 
sample to DNA 
hybridization assay 
(SLT1 gene of E. coli), 
Strand displacement 
amplification, 
dielectrophoretic 
collection of E. coli 
bacteria, electronic DNA 
hybridization
Electric field 
driven DNA 
assay
Laminated flexible 
substrates with electrode 
arrays (using integrated 
circuit lithography)
Nanogen73
Spores in paper products 
(0.5 gm in 10 mL of 
water)
PCR on material eluted 
from a Si DNA extraction 
chip (set of 200-µm-high 
columns, 18 µm in 
diameter, with a pitch of 
34 µm)
Gel 
electrophoresis 
in a separate 
step
Acrylic or polyester plastics 
and Si chips
Cepheid60
30 green-fluorescent 
protein-transfected 
THP-1 cells in 25 µm of 
whole blood
Real-time-PCR
Real-time PCR
Droplets containing 
surface-functionalized 
superparamagnetic 
particles
Institute of 
Bioengineering 
and 
Nanotechnology80
Source: Expanded from Yuen et al.75
CNC, computer numerical control; PCR, polymerase chain reaction.
d e
l
f
g
e
d
c
b a
d
h
d
i
e
i
j
k
1 cm
n
l
p
q
m
k
j
o
1 cm
FIGURE 10.50 On the left is the polymerase chain reaction (PCR) structure. The center of the disc is above the figure. 
The elements are as follows: (a) sample; (b) NaOH; (c) Tris-HCl; (d) capillary valves; (e) mixing channels; (f) lysis cham-
ber; (g) Tris-HCl holding chamber; (h) neutralized lysate holding chamber; (i) PCR reagents; (j) thermal cycling chamber; 
and (k) air gap. Fluids loaded in (a), (b), and (c) are driven at a first rpm into reservoirs (g) and (f), at which time (f) is 
heated to 95°C. The rpm is increased and the fluids are driven into (h). The rpm is increased and fluids in (h) and (i) flow 
into (j). On the right, the cross-section shows disc body (m), air gap (k), sealing layers (n),  heat-sink (l), thermoelectric 
(p), personal computer board (q), and thermistor (o). (Courtesy of Dr. G. Kellogg, Tecan Boston.)

[Page 594]
594   From MEMS to Bio-NEMS: Manufacturing Techniques and Applications
sample and NaOH mix in mixing channel e and 
move to reservoir f while Tris-HCl moves to holding 
reservoir g. Chamber f is the lysis chamber, which 
heats the sample/NaOH mixture up to 95°C for 1–2 
minutes to lyse the cells and denature the proteins. 
Heating of the lysis chamber is accomplished by a 
thermoelectric element mounted on a personal 
computer-board platen q on the spindle of the rotary 
motor and connected by a slip-ring to a stationary 
power supply and a temperature controller. The 
lysis chamber sits on top of a brass heat-sink l 
mounted directly onto the thermoelectric element 
p. A thermistor, o, mounted in the heat-sink, enables 
closed-loop temperature control. By driving up the 
rpm, the Tris-HCl from the holding chamber g and 
the lysed material in reservoir f mix in the serpentine 
mixing channel neutralizing the lysate and then 
move into chamber h. At yet a higher speed fluids in h 
and i flow into the PCR chamber j. The PCR reagents 
used were either reconstituted beads or a solution of 
necessary reagents held in reservoir i. Rapid cycling 
with small temperature gradients in chamber j 
is achieved by confining the fluid to a thin layer, 
0.5 mm thick, adjacent to another thermoelectric 
element. Above the fluid, an air pocket, k, serves 
as a thermal insulator. As a result, most of the heat 
transfer occurs via the thermoelectric. Slew rates of 
±2°C/s-1 have been achieved with fluid volumes of 
25 µL; the temperature gradients across the liquid are 
less than 0.5°C (from simulation and thermocouple 
measurements). With slight design changes, twelve 
structures of the type shown in Figure 10.50 may be 
placed on a 12-cm plastic disc. As we remarked when 
reviewing fluid propulsion options in Table 1.8 of this 
volume, a centrifuge platform is an attractive sample 
preparation stage (wide dynamic range, relatively 
insensitive to fluid composition, etc.). There is one 
major issue yet to be resolved, though: unless one 
works with all dry reagents (and has wetting take 
place only upon first use of the disc) the liquids held 
in the sample reservoirs will evaporate and distribute 
over time as there is no vapor barrier to stop them 
from expanding within the whole available open 
volume in the disc. The fluid gating in the disc works 
only for fluids, not for vapors. Electrokinetic and 
acoustic fluidic platforms suffer the same problem, 
so a major remaining challenge for developers of 
diagnostic platforms based on microfluidics is to 
implement both fluid and vapor gating. One possible 
solution is shown in Chapter 1, this volume, Figure 
1.12, where reagents of interest are sealed in small 
blister pouches in a plastic laminate and only when 
the liquid is needed does a mechanical roller break 
the liquid and vapor seal. In Figure 8.52 we suggest 
yet another solution involving ferrowax valves on a 
CD platform. An external magnet can move these 
ferrowax plugs to pump or valve fluid plugs on the 
CD platform.
Kido at RotaPrep, Inc., developed the OrbiPrep 
system, an integrated, centrifugal sample prepara-
tion system. This station does not involve PCR yet, 
so it is not listed in Table 10.11 but PCR will be inte-
grated in the future. It combines magnetism,81 cen-
trifugal acceleration, dynamic reagent dispensing,82 
and the Coriolis effect83 in a system that performs 
automated, simultaneous milling/homogenization 
of up to twelve biological samples, followed by the 
extraction, washing, and elution of purified DNA 
from each sample. The system consists of a computer-
controlled centrifuge-like device that accepts either 
two-sample rotors or twelve-sample rotors. Figure 
10.51a shows a two-sample rotor on the device with 
its main components labeled. The device is also able 
to dispense accurate volumes of up to four discrete 
reagents into the center ring-shaped distribution 
trough of the rotor while it rotates. This is accom-
plished by fixing four dispensing needles to the lid 
of the device. When the lid closes (Figure 10.51b), 
the tips of the needles enter the trough to rest below 
the top plane of the rotor. Walls within the trough 
divide the entering stream of liquid equally among 
the sample preparation units of the rotor. Figure 
10.52 shows the different stages of operation of the 
OrbiPrep. After loading the samples with buffer into 
the milling chambers through the sample loading 
ports, the milling stage involves a slow rotation at 
400 rpm that causes the free moving magnet within 
each milling chamber to oscillate in the radial 
dimension as the rotor turns through the static mag-
netic field. The yellow arrows depict the trajectory 
of the free-moving magnet. The resulting milling 
action homogenizes biological samples, releasing 
their contents. The slow rotation prevents the liq-
uid in the milling chamber from moving to the next 

[Page 595]
MEMS and NEMS Applications   595
Dispense needle ﬁxed to lid enters
ring-shaped distribution trough
1 of 4 needles
(b)
Waste chamber
Milling chamber
w/free moving
magnetic disk
Ring-shaped
distribution trough
Sample loading port
on milling chamber
Prefilter
Coriolis effect
flow switch
Silica membrane
Stationary magnet
at radius 2:1 of 6
Stationary magnet
at radius 1:1 of 6
2-sample rotor
(20 cm diameter)
Elution chamber
(a)
FIGURE 10.51 OrbiPrep system (RotaPrep, Inc.): an integrated centrifugal sample preparation system. (a) Sample 
 preparation station with open lid. (b) Lid closed.
Milling
400 RPM
CW rotation
1 min
DNA binding
8,000 RPM
CW rotation
1 min
2 min
1 min
Washing 1 & 2
DNA elution
8,000 RPM
8,000 RPM
CCW rotation
CW rotation
FIGURE 10.52 OrbiPrep system (RotaPrep, Inc.): an integrated centrifugal sample preparation system. Shown are the 
 different stages of operation of the OrbiPrep.

[Page 596]
596   From MEMS to Bio-NEMS: Manufacturing Techniques and Applications
chamber held there by capillary forces (i.e., the rota-
tion rate is below the burst frequency of the capil-
lary valve separating the two chambers, see Volume 
I, Equation 6.141). In the DNA binding step, the rate 
of rotation is increased to 8000 rpm. This causes liq-
uid from the milling chamber to flow downstream 
(i.e., the rotation speed is now increased above the 
burst frequency of the capillary valve), through the 
prefilter, toward the silica membrane. Before the liq-
uid reaches the silica membrane, it is mixed with 
ethanol that started to be dispensed through the 
first dispensing needle into the distribution trough. 
The black arrows depict the flows of the respec-
tive liquid streams and the mixing point immedi-
ately upstream of the silica membrane. The silica 
membrane extracts DNA from the combined liquid 
stream that passes through it down into the Coriolis 
effect flow switch. Since the rotor rotates clockwise, 
the stream enters the waste chamber. Washes 1 and 
2 follow, as wash buffers 1 and 2 are dispensed from 
needles 2 and 3 in series. Since the liquid from the 
milling chamber has been drained, the liquid flow 
into the silica membrane comes only from the dis-
tribution trough, as the black arrows indicate. The 
rotation continues to be clockwise, so the stream 
from the silica membrane is directed into the waste 
chamber. The rotor reverses direction and resumes 
rotation at 8000 rpm before the elution buffer is 
dispensed from needle 4. The elution buffer enters 
the silica membrane and dissolves the DNA from it 
before flowing downstream into the Coriolis effect 
flow switch. The counterclockwise rotation causes 
the stream to flow into the small elution cham-
ber, ready for use in downstream processes such 
as amplification by PCR. The whole process takes 
approximately 5 minutes to complete.
Pipper et al.80 made a free droplet containing 
surface functionalized superparamagnetic part-
icles into a virtual µ-TAS with a (sub)microliter 
volume. Aside from acting as the force mediators 
for actuating the droplet in a magnetic field, the 
superparamagnetic particles serve as a solid sup-
port for the sequential performance of biochemi-
cal processes. Depending on the task, the droplet 
becomes a pump, valve, mixer, extractor, or ther-
mocycler. In an all-automated experiment, thirty 
green fluorescent protein (GFP)-transfected THP-1 
cells are isolated from 25 µm of blood, 100-fold 
preconcentrated, purified, lysed, and subjected to a 
real-time PCR (RT-PCR) targeting the transfection 
vector all within 17 minutes. Fast thermocyles of 7 
seconds take place on a disposable substrate under 
timespace conversion by rotating the droplet clock-
wise over different temperature zones.
Beyond the prototype stage, Cepheid, in 2001, 
introduced the GeneXpert for pathogen detection 
(http://www.cepheid.com). This instrument goes 
from raw biological sample to PCR and detection 
within 30 minutes. The detection technology is 
based on DNA amplification and real-time, fluo-
rometric identification and quantitation. The real-
time optical reading of the amplified product is 
based on four colors (for four targets) per dispos-
able cartridge (the ICORE, which stands for intelli-
gent, cooling/heating, optical reaction). Four ICORE 
can be loaded at the same time into a GeneXpert 
instrument. Cepheid’s test, which looks for telltale 
genetic sequences, takes as little as 72 minutes. The 
GeneXpert machine costs $30,000 to $150,000, 
depending on how many tests it can run at once. 
Each individual test cartridge is priced at $42.
MEMS in Industrial Automation, Including 
Environmental Monitoring Markets
Introduction
According to the Nexus III report, industrial 
automation, including environmental monitoring, 
constituted 5% of a $12 billion MEMS market in 
2004 and will be a 4% of a $25 billion MEMS market 
in 2009 (see Figure 10.16). MEMS pressure sensors, 
gas sensors, flow sensors, accelerometers, infrared 
imagers, angular rate sensors, temperature probes, 
etc., all have utility in modern industrial processes 
and automation. MEMS is also expected to play 
an important role in environmental applications. 
Primary environmental MEMS prod ucts are expected 
to be in the area of distributed sensor networks for 
detection of air and water pollution and in downscaled 
instruments such as microspectrometers, micro-
gas chromatography systems, micro-ion mobility 
spectrometers, infrared detectors, and perhaps even 
electronic noses and tongues.

[Page 597]
MEMS and NEMS Applications   597
As a wide variety of non-silicon and traditional 
technologies are involved in the construction of 
novel industrial and environmental monitors it is 
harder to come up with accurate MEMS market data 
in industrial/automation and environmental control. 
Silicon technology has not penetrated this application 
as deeply as it has the automotive world. With a plethora 
of solutions and the unifying theme of silicon-based 
sensing missing, MEMS market numbers vary much 
more than for automotive sensing.
Research in industrial and environmental instru-
mentation miniaturization is especially challenging, 
as science requirements call for advances in perfor-
mance with simultaneous large reductions in device 
mass, volume, and cost. Many conventional instru-
ments operate at or near theoretical limits, and reduc-
ing the scale (volume and mass) often leads to sharp 
reduction of performance. This situation calls for new 
fundamental principles for instrumentation technol-
ogy development. In other instances, we shall see, 
miniaturization is making for better instruments.
From the time a picture of a gas chromatograph 
(see Volume I, Figure 1.22) the size of a matchbox 
was printed on the cover of the April 1983 issue 
of Scientific American84 (Terry and Angell built a 
first prototype between 1974 and 1975), there has 
been a continued effort to micromachine analytical 
instruments. Few MEMS-based microinstruments 
reached the market. They are still relatively large, 
tabletop or suitcase size, with only a few key 
components based on micromachining. One well 
know example is the Agilent MicroGC (Figure 10.8), 
looking significantly less integrated than the 
device suggested in the 1983 Scientific American 
article (the MTI gas chromatograph column itself 
is not micromachined; only the inlet and detector 
are). The wisdom of using Si micromachining 
for microinstrumentation is now in doubt, but 
looking at the miniaturization job from a precision 
engineering perspective, one becomes aware of the 
many alternative manufacturing options available.
MEMS Solid-State Gas Sensors 
Most current solid-state gas sensors operate on the 
principle of modulating the resistance of a metal-
oxide thick film by adsorption of gas molecules to 
its surface at high temperature (see Taguchi sensor, 
Volume II, Figures 9.11 to 9.13). Typical metal-ox-
ide sensor materials include SnO2, TiO2, ZnO, WO3, 
and Fe2O3. Each metal oxide is sensitive to differ-
ent gases. For example, tin oxide is most effective 
at detecting alcohol, hydrogen, hydrogen sulfide, 
and carbon monoxide, and zinc oxide is useful for 
detecting halogenated hydrocarbons. Unfortunately, 
most metal oxides are adversely affected by humid-
ity, which must be controlled at all times. In addi-
tion, variations in material properties require that 
each sensor be individually calibrated.
The market in 2000 for small solid-state gas sen-
sors and sensor systems in the toxic and combustible 
gas arena was some $120 million in the United States 
alone. Broken down by product, the U.S. market for 
these chemical sensors comprises about $25 million 
for hydrogen sulfide, $20 million for total hydrocar-
bon monitoring, $12 million each for carbon mon-
oxide and oxygen deficiency, and small percentages 
for a myriad of other gases. The use of a ceramic tube 
in a classical Taguchi sensor (see Volume II, Figure 
9.11) maximizes the utilization of the power from the 
coiled Pt wire heater inside the tube, so that most of 
the power is used to heat the tin oxide covering the 
tube. The tin-oxide paste is applied on the outside 
of the ceramic body over thick-film resistance mea-
suring pads by dip coating and is sintered at high 
temperature. The sintering stabilizes the intergranu-
lar contacts where the sensitivity of the gas sensor 
resides. The structure is not a design suited for mass 
production, as it involves excessive hand labor. The 
problems with the thick-film structure are mainly in 
the area of reproducibility: compressing and sinter-
ing a powder, the deposition of the catalyst (e.g., the 
size of palladium crystallites and how close they are 
to the intergranular contacts), and the use of bind-
ers and other ceramics (e.g., for filtering) are all very 
difficult to control. It is obvious from our discussion 
of the Taguchi sensor in Volume II, Chapter 9, that 
the application of IC techniques to Taguchi sensor 
manufacture can improve the state of the art dra-
matically in terms of the required power budget; a 
power reduction by a factor of ten is quite common. 
Unfortunately, as explained in Volume II, Chapter 
9, no thin-film tin-oxide gas sensor can yet compete 
with the thick-film-based traditional Taguchi gas 
sensor in terms of sensitivity. If one could make a 

[Page 598]
598   From MEMS to Bio-NEMS: Manufacturing Techniques and Applications
thin-film tin-oxide with the same gas sensitivity as 
a thick film, then micromachining the heater ele-
ments, and thin-film deposition of the gas-sensitive 
material would further improve reproducibility 
and make for an excellent product. For long-term 
stability, relatively low temperature semiconductor 
catalyst should be used (perhaps operating at tem-
peratures <200°C). Figaro Engineering Inc. of Japan 
pioneered the Taguchi sensor technology in 1962. 
This company is still one of the leaders today.
A major obstacle to more rapid progress with 
thin-film micromachined gas sensors remains that 
the sensitivity of thin films to gases is not yet very well 
understood. The currently available devices, already 
quite small and inexpensive, will only be replaced 
quickly when newer technology improves upon the 
existing product in terms of reproduc ibility, cost, 
sensitivity, response time, concentration range, spec -
ificity, reversibility, stability, and power consumption.
At this time, the best course for future progress 
in the Taguchi-type sensor is to continue to opti-
mize sensitivity of thin-film oxide semiconductors, 
use planar Si devices (reproducibility and cost), and 
concentrate on implementing less power-consuming 
microheater elements. Along this line MicroChemi-
cal Systems (MiCS; http://www.microchemical.com) 
produces micromechanical Si thin-film tin oxide gas 
sensors. Details about the nature of the thin-film tin 
oxide are scarce (Figure 10.53).85 For very low-cost 
and less demanding applications, the MiCS sensor 
might succeed, but for more demanding applica-
tions, planar thick-film structures on ceramic do 
present a better option.86 
An interesting new research direction in the 
MEMS gas sensor arena might be to take advantage 
of the micromachined ceramic (Al2O3) structures, as 
illustrated in Chapter 5, Figure 5.9, for both heaters 
and catalyst support. 
The MGS1100 carbon monoxide sensor from 
Motorola (Schaumburg, IL)87 is not on the mar-
ket anymore. The device incorporated a tin-oxide, 
thin-film sense resistor over a polysilicon resistive 
heater. The sense resistor and the heater reside over a 
2-µm-thick silicon membrane to minimize heat loss 
through the substrate. Consequently, a mere 47 mW 
was sufficient to maintain the membrane at 400ºC. 
There is a total of four electrical contacts: two connect 
to the tin-oxide resistor, and the other two connect to 
the polysilicon heater. The simplest method to mea-
sure resistance is to flow a constant current through 
the sense element and record the output voltage. 
Although the electronics were implemented cor-
rectly, as you would expect from Motorola, it seems 
like the fact that a gas sensor is only as good as the 
selective catalytic nature of its surface was forgotten 
in this sensor implementation.
The market for humidity sensing in the United 
States is about the same size as or larger than the total 
toxic gas sensor market ($120 million). A particularly 
interesting set of micromachined gas sensors, includ-
ing humidity sensors, is based on thin- film-coated 
chemiresistors and acoustic  devices.88 We discussed 
the Jet Propulsion Laboratory (JPL) microhygrom-
eter in Chapter 8, “SAW Example Application: Dew 
Point/Humidity Sensor” (Figure 8.26). 
Solid State Gas Sensor Arrays: 
Electronic Noses and Tongues
The selectivity of a chemical sensor is the ability to 
measure only one chemical in the presence of many 
other chemicals. Because of the lack of perfect selec-
tivity of chemical sensors, sensor arrays are often 
FIGURE 10.53 Microelectromechanical system gas 
sensor by MicroChemical Systems (MiCS; http://www. 
microchemical.com). Top view of the sensor chip. The key 
elements of the sensor are a heater that maintains the gas 
sensitive catalyst layer at a specific temperature (I), a thin 
supporting thin dielectric layer allowing very low power 
consumption (II), and a sensitive catalyst layer that changes 
resistance upon exposure to gases (III). MiCS uses proprie-
tary technology to deposit precise amounts of nanoparticle 
metal oxide material on the micro hot plate. The very small 
grain size provides high stability and sensitivity.

[Page 599]
MEMS and NEMS Applications   599
implemented. The solid-state gas sensors described 
above are one of the types of sensors used in arrays in 
electronic noses to fingerprint complex gas mixtures 
(other types use conductive polymers, coated quartz 
microbalances, or carbon black in nonconductive 
polymer matrix). The sensitivity of Taguchi sensors 
to different gases depends principally on the choice 
of catalytic metals and the operating temperature. 
Although the selectivity of the individual sensors is 
limited, qualitative and quantitative gas analysis can 
be performed using pattern-recognition techniques. 
Optimally, the sensors have a wide dynamic range 
and a small correlation to the other sensors in the 
array so that each contributes as much new informa-
tion as possible. When applying pattern-recognition 
techniques to chemical analysis one defines chemo-
metrics. The combination of multiple gas sensors 
and signal analysis using pattern-recognition tech-
niques is the concept behind the electronic nose or 
E-nose (Figure 10.54). The sensor array is part of a 
neural network sensor array (NNSA) consisting of 
the array, a sampling system, a flow control system, 
a preprocessor, and a pattern-recognition system.
An electronic nose is an example of biomimetics 
at work (see also Chapter 2, this volume). In ani-
mals, the olfaction system (smell) is perhaps the 
most mysterious of the senses: even the sense of 
taste, for example, consists in large part of smell. Two 
American scientists, Dr. Richard Axel and Dr. Linda 
B. Buck, who suggested an answer to the enigma of 
how, with only a limited number of receptors (350), 
people can smell more than 10,000 different odors, 
and recall them later, were awarded the 2004 Nobel 
Prize in Physiology or Medicine.89 The initial event 
in the process of olfaction is the recognition of an 
odorant by olfactory receptors—proteins found in 
the olfactory epithelium. Olfactory receptors con-
vert the “information” in odorant molecules into 
electrical signals that are interpreted by the brain. 
In animals a layer of mucus dissolves the arriving 
scents and separates out different odor molecules so 
that they arrive at the receptors at different speeds 
and times, so there is some type of snot chromato-
graphy involved as well. The brain is able to interpret 
this pattern to distinguish a diverse range of smells. 
In contrast, an artificial nose consists of a much 
smaller array of chemical sensors, typically between 
six and twelve, connected to a computer with neural 
net software capable of recognizing patterns of mol-
ecules. (Electronic noses are also touched upon in 
the context of artificial neural network software in 
Chapter 9, this volume.)
E-noses were popular at the end of the twentieth 
century and have been successfully used in a num-
ber of applications, e.g., the quality estimation of 
ground meat, the identification of different paper 
qualities, the classification of grains with respect to 
microbial quality, the screening of irradiated toma-
toes. NASA used a JPL developed electronic nose on 
the space shuttle; the manufacturers of Coors beer, 
Evian water, and Starbucks coffee use electronic 
noses to test the quality of their products; and E&J 
Gallo Winery is trying to find out whether they can 
spot bad corks. E-noses also have been tested to 
monitor pollution, spot explosives and drugs, and 
diagnose diseases.
Unfortunately, electronic noses have had a hard 
time finding acceptance in the marketplace. A lot 
of training is required of both sensor arrays and 
the technical staff running the equipment, and the 
instruments are still large and expensive. The chem-
ical sensors used in the sensor arrays drift too much, 
so that too-frequent calibration makes the use of the 
instruments cumbersome. Recognizing this prob-
lem, surviving electronic nose companies are now 
adding mass spectrometry to their sensor arrays 
(Figure 10.55).
Alpha MOS, Neotronics Scientific Lt., Illumina 
Inc, AromaScan Inc., and Cyrano Sciences, Inc., were 
all important players in this field in the 1990s. 
Alpha MOS, a French company, and AromaScan 
Inc., a British manufacturer, were the first to develop 
the electronic nose, or sensor array systems (SAS) 
Array
of
signals
Sampled gas
or vapor/odor
Sample
Array of
sensors
Computer with
pattern classiﬁer or
pattern recognition
Result
FIGURE 10.54 The electronic nose: an example of bio-
mimetics. Electronic noses were touched upon in the context 
of neural network software in Chapter 9, this volume.

[Page 600]
600   From MEMS to Bio-NEMS: Manufacturing Techniques and Applications
technology, for commercial use. At Pittcon 2000, 
Cyrano showcased a portable electronic nose, the 
Cyranose 320, which distinguished odors using 
an array of thirty-two sensors. Each sensor was 
made of a composite of conductive carbon black 
and a nonconductive polymer. Today, only Alpha 
MOS continues as an electronic nose company. 
There is little left of all the other original contend-
ers. In 2004, the Pasadena-based Cyrano Sciences 
was acquired by Smiths Detection for $15 million 
plus earn-out. Neotronics has been amalgamated 
into the Zellweger Analytics consortium, Illumina 
Inc. went on to do great things in DNA arrays (see 
Volume I, Chapter  7, “Bead Arrays for Detection 
and Analysis of DNA Sequences”), and AromScan 
became Osmetech, focusing on molecular diagnostics 
(http:// www.osmetech.com) instead.
The scientific principles of the electronic tongue 
are similar to the electronic nose but are applied 
to liquids rather than vapors. An electronic tongue 
incorporates 
electrochemical 
membrane-based 
sensors (see Volume I, Chapter 7, “Ion-Selective 
Electrodes”) mimicking the five types of taste buds, 
which sense sourness, saltiness, bitterness, sweet-
ness, and umani (deliciousness). The sensors in the 
array, like our taste buds, exhibit global selectivity 
rather than absolute selectivity; in other words, they 
are not selective to one chemical species, but to a 
wide variety. The ASTREE Electronic tongue from 
Alpha MOS is a liquid taste analyzer designed for 
taste assessment in solutions or solids dissolved in 
liquids. Like the human tongue, it provides a global 
“taste fingerprint” of a complex mixture of organic/
inorganic compounds. For all tastes, it performs 
analysis with similar or better detection threshold 
than the human tongue.
Electrochemical Gas Sensors and 
Optochemical Gas Sensors
Solid-state semiconductor devices have been her-
alded as the replacement for electrochemical sen-
sors; however, the electrochemical gas sensor sales 
are experiencing a growth rate of 30% per year. 
The latter is probably due to the slow rate of 
improvement in the selectivity of solid-state gas 
sensors and superior selectivity of electrochemical 
sensors brought on the market by companies such 
as City Technology (http://www.citytech.com) and 
Neotronics.90 There is quite some consolidation going 
on in gas sensor companies. Neotronics and Sieger 
have been amalgamated into the Zellweger Analytics 
consortium, and more recently, First Technology 
has acquired City Technology and Capteur Sensors, 
while EEV is now part of E2V Technologies. There is 
plenty of opportunity in the application of MEMS 
to 
room-temperature 
electrochemical 
sensors, 
although these sensors are typically small already, 
they are not made in batches yet.
An optochemical gas sensor approach developed 
by Quantum Group Inc.91 was adopted by First Alert 
as an inexpensive and selective fire alarm (http://
www.qginc.com/products.html). This room-temper-
ature sensor comprises a porous, semitransparent 
substrate (e.g., a glass frit) into which a self-regen-
erating chemical sensor reagent, selective for CO, is 
impregnated. Reaction with CO is fast, very selec-
tive and changes the color of the reagent. This color 
change is picked up by a diode photo-detector. 
Oxygen in the air regenerates and clears the sub-
