Repository: Alvintxh/nanofab-web

# Extracted Book Sources

All 11 textbooks extracted 2026-04-05 using PyMuPDF (extract_pdf.py).

## Extraction Summary

| Book Key | File | Pages | Words | Page Numbering |
|----------|------|-------|-------|----------------|
| cui_2025 | Zheng Cui - Nanofabrication (4th ed) | 419 | ~158K | PDF labels (C1, i-xi, 1-407) |
| campbell_2008 | Campbell - Fabrication Engineering (3e) | 825 | ~369K | offset=18 (front-1..18, then 1-807) |
| teresa_2020 | De Teresa - Nanofabrication (full) | 451 | ~183K | offset=0 (sequential PDF pages) |
| madou_vol1_2011 | Madou - Fundamentals of Microfab Vol.1 | 646 | ~366K | PDF labels |

File: sources/sources_processed/books/madou_vol3_2011/madou_vol3_2011_full.txt (part 55 of 57)
# madou_vol3_2011
strate slowly back to its original color (~30 minutes). 
In this fashion, the sensor is biomimetic, simulating 
human response to airborne toxins such as carbon 
FIGURE 10.55 The Prometheus from Alpha MOS is the 
world’s first odor and VOC analyzer that combines a 
highly sensitive fingerprint mass spectrometer with a 
large choice of patented multisensor array technologies 
to create an extremely flexible analysis platform (http://
www.alpha-mos.com/).

[Page 601]
MEMS and NEMS Applications   601
monoxide, mercury, ethylene oxide, volatile organic 
materials, and hydrogen sulfide. This is a very inex-
pensive and promising approach, and with further 
fine-tuning of the chemistry of various sensor reac-
tants, we might expect a large family of products 
based on this optochemical approach, with a selec-
tivity akin to an electrochemical sensor but at a cost 
similar to that of a solid state gas sensor.
The biomimetic sensor has a functional lifetime 
of over one year, and the mimicking of the human 
response to toxins is achieved by the use of a molec-
ular encapsulant that encapsulates at least one gas 
component. Work is concentrating on extending the 
sensor’s lifetime and speeding up the regeneration 
of the sensor. The optochemical gas sensor from 
Quantum Group Inc. could be miniaturized by 
using nontraditional manufacturing techniques, but 
finding selective chemistries for other gases, such as 
NO2, O3, and H2S, is a higher priority.
ISFETs
ISFET technology was covered in Volume I, Chapter 7, 
“Ion-Sensitive Field-Effect Transistors, Extended Gate 
Field-Effect Transistors, and Isn’t FET.” In the United 
States, ISFETs are manufactured only at the University 
of Utah, Salt Lake City. Orion Fisher, Corning, 
Sentron, and Rosemount, as well as UniFet, Inc. (San 
Diego, CA) sell ISFET-based pH sensors in the United 
States but do not produce them in-house. Honeywell 
sells the DuraFET, and in a detailed evaluation study, 
Sandifer and Voycheck called this sensor remarkable 
rugged, very stable, and accurate.92 Orion and 
Rosemount buy their pH ISFETs in research quanti-
ties from Neuchatel (Switzerland) and target the food 
industry where glass pH electrodes cannot be used 
for food (pH measurement in dough, for example). 
Unisensor recently acquired Sentron (www.unisen-
sor.ch). These commercially available ISFETs are for 
pH only and feature a simple pH sensitive inorganic 
membrane on the gate. To modify FETs with poly-
mer membranes for detection of other ions is difficult 
because of the thickness of the membrane and the 
need for a stable internal reference electrolyte.
As we pointed out in Chapter 1, this volume, usu-
ally it is simpler and less expensive to build electro-
chemical sensors on a nonsilicon substrate (see, for 
example, the reference electrode in Chapter 1, this 
volume, Figure 1.18).
Gas Chromatography
Gas chromatography is a technique widely used for 
the separation and analysis of gaseous samples. A 
typical gas chromatograph (GC) consists of a carrier 
gas supply, a sample injection system, a separating 
fused silica column, an output detector, and a data 
processing unit, as depicted in the block diagram 
in Figure 10.56.93 Separation of the sample vapors 
is achieved via their differential migration through 
a capillary column (see Volume I, Chapter 6). A 
precise and reproducible volume of sample vapor 
is injected at the input of the column by a valve 
and swept through it by an inert carrier gas. The 
Data
processing
system
Dual
detector
cavity
Regulator
Helium
carrier
gas
Sample
gas
Micromachined components
Miniaturized components
Sample
injection
valve
Interlocked
spiral-shaped
capillary column
FIGURE 10.56 Functional block diagram of a gas chromatography (GC) system. (After Kolesar, E. S., and R. R. Reston. 
1995. Separation and detection of toxic gases with a silicon micromachined gas chromatography system. Proceedings 
of the International Conference on Integrated Micro/Nanotechnology for Space Applications, National Aeronautics and 
Space Administration (NASA) and The Aerospace Corporation. Houston, TX, October 30–November 3, 1995, pp. 102–14.93)

[Page 602]
602   From MEMS to Bio-NEMS: Manufacturing Techniques and Applications
column is lined with a liquid stationary phase, a 
substance capable of absorbing and desorbing each 
of the component vapors depending upon their 
unique partition coefficients. The migration rate 
of each vapor along the column depends on the 
sample injection pressure, the carrier gas velocity, 
the temperature, and the degree to which the vapor 
is absorbed by the stationary phase. The column’s 
output is thus a series of vapor peaks separated by 
regions of pure carrier gas. To detect those peaks, the 
output gas stream from the column is passed over a 
detector that measures a particular property of the 
gas, such as the thermal conductivity, which can be 
related to the concentration of sample vapor in the 
carrier gas. The detector produces a signal, which 
is amplified and used in the analysis of the sample 
mixture; the identity and quantity of each vapor in 
the mixture can be determined from, respectively, 
its retention time in the column and the area under 
its output peak.
Gas chromatography systems tend to be large, frag-
ile, and bulky pieces of laboratory equipment, and 
miniaturization would present many advantages:
 
◾Integration of the instrument into a process
 
◾Portable and handheld units
 
◾Fast response time (1 minute or less) in com-
parison with a large unit with comparable plate 
numbers (see Volume I, Chapter 6, “Scaling in 
Analytical Separation Equipment”)
 
◾Less calibration and carrier gases needed
 
◾Low dead volume
 
◾Higher accuracy
The first integrated GC, consisting of a long 
separating column, a sample injection valve, and 
a thermal conductivity detector (TCD), fabricated 
on a single Si wafer, was developed at Stanford as 
early as 1974 (see Volume I, Figure 1.22). The Agilent 
MicroGC, based on that original work, uses a 
traditional fused silica capillary column but retains 
the other micromachined components (Figure 
10.8). By the time MTI produced its first GC, with 
a 100-µm diameter, fused silica GC columns had 
become commercially available, and they proved to 
be superior to the Si micromachined columns. The 
reasons behind their superiority must be sought 
in the perfect symmetry of the monolithic silica 
columns. The smoothness of the stationary phase 
coating the inside of a capillary column is a function 
of the profile symmetry. The uniformity of coating 
thickness is extremely important to maintain very 
sharp separation peaks. The micromachined designs 
described in the literature usually consist of a cover 
sheet of Pyrex glass, which is anodically bonded to a 
U-shaped, V-groove, or rectangular groove etched in 
Si.94 Columns also have been made by joining two 
U-grooved halves. All these designs have a major 
potential deficiency: they are bound to accumulate 
coating on the corners or joints, leading to a less 
perfect separation.95 Analytes spend a longer time 
in areas where the coating is thick than in places 
where it is thin, leading to a broadening of peaks. 
Thermal gradients might also be induced by joining 
dissimilar materials, again causing peak broadening. 
It also should be realized that the column has to be 
replaced on a regular basis because of aging and 
fouling. Therefore, the price of a total integrated 
system would have to be very low.96
Research efforts for making better microma-
chined GC columns are continuing,93 but since 
existing fused silica columns are perfectly adequate, 
the focus would be more gainfully put on other 
GC problem arenas. Specifically, micromachin-
ing could be of great immediate use in the arena of 
better, more reproducible, miniaturized valves and 
fast heating and cooling of thermally isolated col-
umn and injector for fast temperature-programmed 
chromatograms.
A Hewlett-Packard (HP) development of a hand-
held GC may be the only effort that combines 
both excellent micromachining capabilities with 
a long-standing instrumentation knowledge. RVM 
Scientific, Inc. has also built a novel handheld min-
iaturized gas chromatograph for detection of con-
traband drugs in cargo containers and chemical 
weapons treaty verification. There are several small 
GC products now being introduced to the market. 
The SnapShot, for example, is a handheld GC from 
Photovac International Inc. (Deer Park, NY). The 
instrument has a battery pack providing 4–6 hours 
of operation and may be used for personal expo-
sure monitoring. Besides Agilent, Stanford Research 
Instruments is offering rugged GCs for field use.

[Page 603]
MEMS and NEMS Applications   603
Mass Spectrometry
Mass spectrometers (MSs) are extremely versatile 
tools that have found, at least for the moment, their 
greatest use in laboratory science. The determination 
of the component atomic and molecular masses 
and their abundance is indeed essential for the 
understanding of almost any chemical and/or 
process analysis. Lack of broader use is attributed to 
their large mass, volume, and power requirements. 
Especially powerful would be a miniaturized gas 
chromatography-mass 
spectrometry 
(GC-MS) 
com bination, with the GC for the isolation of the 
various compounds of a complex mixture and the 
MS for further identification. Innovative vacuum 
systems, smaller GC ovens, new sample inlets, and 
advanced electronics are now making some of this 
possible. For example, a GC-MS system built in a 
suitcase by Lawrence Livermore National Laboratory 
in California for real-time field use is shown in 
Figure 10.57a.97 Ferran Scientific has successfully 
implemented a 1-cm scale array of quadrupoles 
for gas analysis (Figure 10.57b), and a similar MS 
is under development at Jet Propulsion Laboratory 
(JPL) in Pasadena, California. JPL researchers suggest 
that the Ferran instrument lacks in mechanical 
precision and hence resolution. In their own work, a 
miniaturized quadrupole mass filter, one machined 
with traditional but very precise machining met-
hods (Figure 10.58a) and one dramatically smaller 
in size fabricated employing LIGA (not shown), was 
pursued. The JPL research team deemed quadrupole 
and ion-trap mass spectrometers most suited 
for miniaturization, as their operation does not 
require a permanent magnetic field, and they can 
be fabricated as parallel arrays of spectrometers.98 
The 
array 
concept 
is 
extremely 
important 
considering the following simple  scaling insights. 
Miniaturization of an instrument dimension, l, by a 
FIGURE 10.57 (a) A gas chromatography-mass spectrometry system built in a suitcase for real-time field use. (Courtesy 
of Lawrence Livermore National Laboratory, California). (b) A 1-cm scale array of quadrupoles for gas analysis (traditional 
mechanical precision machining). Built by Ferran Scientific, California.
(a)
(b)
0.0
0
50%
Isotope abundance for Kr+
He+
N+
N+2
Ar+
Kr+ isotopes
Miniature, single quadrupole mass spectrometer
JPL
Pole length 
:  25 mm
Pole diameter :  2.0 mm
Resolution 
:  ∆m = 0.5 amu (FWHM)
rf frequency :  8.00 MHz
rf peak volts :  343 V (at 100 amu)
DC voltage 
:  58 V (at 100 amu) 
100%
Mass
0
5 10 15 20 25 30 35 40 45 76 78 80 82 84 86 88 90
0.5
1.0
Relative intensities [H+, N+, N+, Ar+]
e
2
FIGURE 10.58 Miniature mass spectrometry. (a) Jet Propulsion Laboratory’s small quadrupole array made by traditional, 
but very precise, machining. (b) Spectrum generated from the single quadrupole mass spectrometer in (a).

[Page 604]
604   From MEMS to Bio-NEMS: Manufacturing Techniques and Applications
factor k leads to a cubic mass and volume reduction 
(l3 scaling) and an input aperture area reduction 
(l2 scaling), and thus sensitivity reduction of k2. 
To offset the lost sensitivity, one can construct an 
array of k2 spectrometers, all working in parallel. 
One ends up with a spectrometer array with a 
sensitivity comparable to its larger cousin but 
with mass and volume reductions of k. A present 
quadrupole or magnetic-sector instrument may be 
of the order of 104 cm3 volume and 10–15 kg mass 
and may require about 20 W power for operation. 
The JPL traditionally machined microspectrometer, 
a 4 × 4 array of nine miniature quadrupole mass 
analyzers (Figure 10.58a), has a mass of less 
than 0.8 kg (including electronics), is 20 cm3 in 
volume, and draws less than 8 W power. The rod 
alignment, straightness, and roundness accuracy 
for a mass range of 1 to 250 amu and a mass 
resolution of 0.5 amu (FWHM) at 200 amu must 
be 0.15% (see mass spectrum in Figure 10.58b). 
Initially, the rods were machined at 2 cm long, but 
they can be further reduced to 1.5 or even 1 cm. 
The alignment was carried out using a machinable 
ceramic alignment jig to accurately position the 
rods. The holes in the jigs are machined using a 
conventional, high-precision lathe (±0.0002-inch 
tolerance). With the LIGA technique, the attempt is 
to make the quadrupole rods 1 mm high and 80 µm 
in diameter, but these specifications have not yet 
been met. LIGA  might  provide more accuracy for 
the straightness of vertical walls, but the toleran ces 
in the x- and y-directions are still dependent on the 
aligner. As we may deduce from Volume II, Figure 
6.5, a 0.15% tolerance on dimensions below 100 
µm is quite a challenge.
Optical Absorption Instruments
The most common analyzers used in analyti-
cal chemistry for both gases and liquids are spec-
troscopic absorption techniques. A considerable 
amount of effort has been put into miniaturization 
of such equipment with both traditional and non-
traditional machining tools.
Consider, as an example of an environmental 
application, the detection of methane by means 
of infrared absorption (based on Beer’s law, see 
Volume I, Equation 7.133). From Volume I, Chapter 
7, we know that to obtain a better sensitivity, a longer 
optical path is required. To accomplish this on a small-
footprint instrument of a few square centimeters, a set 
of LIGA-machined micromirrors may be positioned 
in a folded configuration, as illustrated in Figure 
10.59. The infrared mirrors are preferably made 
from solid electroplated gold or by evaporating gold 
on poly(methylmethacrylate) (PMMA) walls. The 
vertical height of the mirrors is limited by the spot 
size of the infrared laser beam. The light intensity loss 
in the miniaturized instrument is due to absorption 
and scattering by the micromirrors. Gold is the 
preferred material for the micromirrors because 
of its high reflectivity in the mid-infrared region. 
Superpolished gold surfaces can reflect as much as 
98% of an incident infrared beam in the specular 
direction. However, micromachined gold mirrors, 
electroformed or evaporated on PMMA walls, will 
likely have an inherent surface roughness, which 
may cause scattering of incident beams. Working 
in the infra red range presents an advantage in this 
case, as the roughness of the mirrors will typically 
be small compared with the wavelength used. With 
an angle of incidence close to the normal direction, 
one can typically accommodate up to 100 reflections 
before serious losses occur. With a 1.6-cm distance 
between mirrors, this means 1.6 m of optical path-
length, which may not be adequate for a 0.1-ppb 
sensitivity but would serve well for applications that 
require only a few parts per million of sensitivity. 
The conclusion is that one might well be able to 
miniaturize a gas absorption cell, but a miniaturized 
infrared analyzer of this sort will be suited only to 
less demanding applications. No products of this 
Laser beam
Micromirrors
1.6 cm
0.7 cm
FIGURE 10.59 Layout of a folded optical system. (After 
Desta et al. 1995. Microlithography and metrology in 
micromachining. Austin, TX: SPIE. With permission.)

[Page 605]
MEMS and NEMS Applications   605
sort are on the market yet. In Volume I, Chapter 
7, “Scaling in Absorption Spectroscopy and Cavity 
Ring-Down Spectroscopy,” we introduced the cavity 
ring-down spectroscopy (CRDS) technique, which 
represents a way around the sensitivity issue when 
scaling down an optical instrument. As far as we 
are aware, there is no MEMS version available of 
the CRDS.
The STEAG microParts VIS microspectrometer 
is a monolithic dielectric slab waveguide with inte-
grated  focusing echelette grating produced by a 
micromolding technique. The part sells for  $100–
$300. Light to be analyzed is coupled into the device 
by an optical fiber. Light reflected from the grating 
is detected by a diode array. The detector attached 
at the focal plane is a Hamamatsu photodiode array 
with 256 pixels. The STEAG microParts micro-
spectrometer is shown in Figure 10.60.
MEMS in IT Peripherals and 
Telecommunications Markets
Introduction
In the past, automotive applications were setting 
the pace for increases in manufacturing volumes of 
MEMS sensors. The future will present quite a differ-
ent scenario: huge growth rates in MEMS sensors are 
expected for applications in consumer electronics 
(CE) products, with a focus on IT and communica-
tions, and extensions into health care, life sciences, 
security systems, domestic appliances, and others. 
Once a MEMS device succeeds in the automotive 
application, with its very stringent specifications, 
the door is wide open to other more relaxed mar-
kets, even the consumer market. Analog Devices, for 
example, is now putting its surface micromachined 
accelerometers in video games, car and notebook 
alarms, smart pens, etc.
IT peripherals is a general term used to describe 
technologies that help produce, manipulate, store, 
communicate, or disseminate information. From 
Figure 10.16, this application area today constitutes 
already the largest MEMS market, dominated by 
hard disc drive heads, inkjet print heads and micro-
displays. Interestingly, at the moment of their mar-
ket introduction, the first two of these products were 
not even considered MEMS (see also the Preamble 
on the MEMS Market section, above).
To illustrate that there are many more MEMS 
opportunities in this market segment, consider that 
the mobile phone market crossed the 1 billion unit 
level in 2006. MEMS applications in phones include 
microphones/speakers (Knowles Acoustics), accel-
erometers (Analog Devices) for functions such as 
scrolling, gyroscopes (Invensense) for in-phone cam-
era-lens stabilization, system timing products/oscil-
lators (SiTime for myriad functions), and RF MEMS 
for band switching, filters (TeraVicta), and displays 
(Qualcom/Iridigm). The challenge for mobile phone 
MEMS manufacturers will be to meet the stringent 
price constraints demanded by the phone compa-
nies while still maintaining necessary reliability and 
product performance.
Self focusing
reﬂection grating
(d =0,2 µm; g= 2 µm)
Light input
through optical ﬁber
(a)
(b)
Light output
via reﬂecting edge
Diode array
FIGURE 10.60 Microspectrometer from STEAG microParts. 
Schematic (a) and photograph (b).

[Page 606]
606   From MEMS to Bio-NEMS: Manufacturing Techniques and Applications
Read-Write Heads, Ink-Jet Heads, 
Microdisplays, Optical Switches, 
and Accelerometers
Read-Write Heads
Read-write (RW) heads still represented around 51% 
of the MEMS market in 2009: although the tradi-
tional application of RW heads in PCs will grow 
only moderately, the RW market is experiencing a 
renaissance in consumer electronics, as hard discs 
are entering music players (e.g., in many iPod mod-
els) and smart phones (Samsung introduced the first 
cell phone with  HDD in 2004), as well as digital 
video cameras, set-top players, and DVD record-
ers. Memory read/write technology is an area where 
MEMS will continue to contribute and astound with 
its results; an important example we encountered in 
this regard is the IBM thin film read write head and 
the millipede (see Volume II, Figure 2.4, and Figure 
1.1d, this volume). Major U.S. players in this market 
segment are Seagate, Conner, IBM, Read-Rite, and 
Applied Magnetic, in Asia there are companies like 
Yamaha, TDK, Alps, and a few others. Global rev-
enues from shipments of HDDs were expected to 
reach $27.7 billion in 2010, up 18.4% from $23.4 bil-
lion in 2009. This represents a 2010 total unit ship-
ment forecast of 674.6 million compared to 549.5 
million units in 2009 (http://www.emsnow.com/
npps/story.cfm?pg=story&id=42187).
It is important to note though that MEMS will 
lose a very important market when hard disc drives 
are replaced by solid-state disc (SSD) memory (flash 
drives), as both RW heads and accelerometers will 
fall away.
Ink-Jet Heads
At a greater than 25% share, inkjet print heads rep-
resent the largest portion of the total MEMS compo-
nent market. Ink-jet heads continue to be one of the 
most profitable markets for MEMS. Cartridges for 
ink-jet printers were introduced in the early 1980s by 
HP and Canon. In Volume II, Figure 5.30, we show 
inkjet-printer heads machined with excimer lasers. 
As shown in Volume II, Figure 8.21b, some of those 
printer heads are very sophisticated, combining flu-
idics (at high temperatures!) with integrated elec-
tronics, sensors, and actuators. There are two major 
types of ink-jet print heads. First are the less expen-
sive and disposable bubble-jet printheads, such as 
the ones made by HP, Canon, Ollivetti, Lexmark, 
Xerox, etc. Then there are the more expensive piezo 
print heads, manufactured by companies like Epson, 
MIT (in Sweden), Brother (Japan), and Frankotyp-
Postalia (Germany). The main new driver for ink-
jet heads in the next couple of years is expected to 
be the printing of digital photos—especially from 
cell phone cameras—growing at 15% to 20% per 
year. An important new trend in desktop printers 
is the integration of nondisposable inkjet heads 
in the printer instead of disposable print heads in 
cartridges. After Epson and Canon, HP is now also 
starting to ship printers with integrated print head. 
Although this will slow down the growth in units, 
the value of these nondisposable print heads is 3 to 
5 times higher.
As competition in the printer marketplace con-
tinues to intensify, manufacturers of MEMS inkjet 
heads must reduce fabrication costs while improv-
ing product performance. The vast majority of 
inkjet head production in 2008 was on 6-inch 
silicon wafers, but increasing inkjet heads sizes—
and therefore die sizes—as well as a general trend 
toward larger wafer diameters were expected to shift 
almost 10% of production to 8-inch wafers by 2010. 
These MEMS devices require high-quality, high-
speed slotting of silicon wafers that are diced into 
the barrier chips, through which ink passes from 
the reservoir into the nozzles. Currently imple-
mented MEMS techniques for silicon wafer slotting 
have a number of drawbacks. Wet etching processes 
require a mask step, making them both slow and 
costly, while sandblasting creates holes with coni-
cal edges, limiting their diameter and density. Dry 
laser techniques, although somewhat more effec-
tive, typically generate debris and microcracks that 
hamper device quality and performance. Today, 
key MEMS technologies to fabricate inkjet-heads 
include increasing use of deep reactive ion etch 
(DRIE) and SU-8 resins, but new MEMS manufac-
turing techniques are being explored. The Synova 
Laser MicroJet (Volume II, Chapter 5, “Water Jet-
Guided Laser Machining,” Figure 5.23), for exam-
ple, overcomes some of the machining challenges, 
ablating the silicon material quickly and efficiently 

[Page 607]
MEMS and NEMS Applications   607
without causing any residual damage. In produc-
tion environments, the Synova water-driven laser 
has proven superior to competitive approaches, 
reducing the cutting time to just 2.5 seconds per 
slot—faster than any previously implemented slot-
ting technique—with no damage.
It is to be expected that the fluidics and their inte-
gration with electronics pioneered in this applica-
tion field will produce rewarding spin-offs in other 
application areas such as drop delivery systems, 
micromachined PCR units, etc., for medical/bio-
medical applications.
MEMS Microdisplays
MEMS microdisplays are the new MEMS block-
buster, and their revenues were expected to overtake 
inkjet heads in 2009. Millions of DMDs• were built 
into projectors (the first one came out in 1996 from 
InFocus) and big-screen televisions (the first came 
out in 2002 from Samsung). Microdisplays found 
their way from projectors and high-definition, 
large-screen TVs to microdisplays for mobile hand-
sets (e.g., the iMoD—interferometric modulator 
display—developed at Qualcomm). It was projected 
that by 2009 MEMS displays would become the sec-
ond largest MEMS market, after thin-film RW heads 
(according to the Nexus report).1 A major advantage 
for Texas Instruments (TI) is that DLP chips are an 
exception to the high-volume/low-price rule, typi-
cally for all ICs and most MEMS devices: the 2004 
asking price for a DLP chip was $400 in 2004; it was 
estimated at $190 in 2009 (Nexus).1
In an imaginative new application of TI’s micro-
mirror technology, NimbleGen Systems developed 
a set-up that enables researchers to fabricate their 
own DNA arrays without having to go through the 
expense of making large sets of expensive photo-
masks as in the case of the Affymetrix system (see 
Volume II, Figure 8.19 for a schematic of NimbleGen’s 
virtual mask generation system).
Another elegant MEMS display technology, from 
Silicon Light Machines, Sunnyvale, California (now 
owned by Cypress Semiconductor), is the grating 
light valve, or GLV• (http://www.siliconlight.com/
htmlpgs/homeset/homeframeset.html). 
In 
this 
technology, invented at Stanford, closely spaced 
parallel rows of reflective ribbons are suspended 
over a substrate. The gap between the ribbons and 
substrate is one-quarter wavelength, and in the 
resting state, the ribbons appear as a continuous 
reflective surface. With an electrostatic voltage pull-
ing down alternate rows of ribbons, light reflected 
from the pulled down ribbons travels twice the gap 
or 1/2 wavelength farther than if reflected from 
the resting ribbons. The ribbons are arranged such 
that each element is capable of either reflecting or 
diffracting light. This allows an array of elements, 
when appropriately addressed by control signals, to 
vary the level of light reflected off the surface of the 
chip. This control of light can be analog (variable 
control of light level) or digital (switching of light 
on or off). Because a GLV• device is reflective, it 
is highly efficient in its use of light. Besides Silicon 
Light Machines and TI, Samsung and Sony are also 
manufacturers of digital mirror technology.
In May 2008, Qualcomm MEMS Technologies, 
demonstrated the first reflective interferometric 
modulation (IMOD) color Mirasol• display for 
mobile phones. IMOD technology requires no 
backlighting and reflects light so that wavelengths 
interfere with each other, creating pure, vivid col-
ors. Mobile devices such as mp3 players and mobile 
phones stand to benefit from Mirasol displays, which 
require significantly less power and harness ambient 
light sources to automatically scale for optimal view-
ing in virtually any lighting condition. The inter-
ferometric modulator element (IMOD) is a simple 
MEMS device that is composed of two conductive 
plates. One is a thin-film stack on a glass substrate, 
and the other is a reflective membrane suspended 
over the substrate. There is a gap between the two 
that is filled with air. The IMOD element has two sta-
ble states. When no voltage is applied, the plates are 
separated, and light hitting the substrate is reflected 
as shown in Figure 10.61. When a small voltage is 
applied, the plates are pulled together by electro-
static attraction and the light is absorbed, turning 
the element black. This is the fundamental building 
block from which Qualcomm Mirasol• displays are 
made (Figure 10.61).
MEMS obviously figures central in various designs 
for next-generation flat panel displays. Illustrative 
is also the thin-film field emitter work from Capp 
Spindt (the author’s first mentor in MEMS at SRI 

[Page 608]
608   From MEMS to Bio-NEMS: Manufacturing Techniques and Applications
International), which is illustrated in Volume II, in 
Chapter 7, Figure 7.90.
Optical Switches
IC-based processing techniques have been used 
for a long time in the fabrication of complex opto-
electronic ICs, and MEMS has been employed in 
the fabrication of simple fiber alignment devices. 
Passive alignment devices such as V-grooves are 
either fabricated in polymer or Si, with the polymer 
embodiments enabling high-volume manufacture 
of low-cost components. The newest developments 
in optical telecommunications require a new gen-
eration of additional components, including the 
following:
 
◾Wavelength filters
 
◾Micromirror-based all-optical switches
 
◾Configurable add/drop multiplexers to add or 
drop signals to generate thousands of different 
frequencies of light
 
◾Tunable filters
 
◾Multiplexers and demultiplexers that direct 
multiple light beams onto one fiber
 
◾Stabilized optical sources
 
◾Optical polarization controllers
 
◾Integrated optical pumps and MOEMS amplifi-
ers for attenuation, dynamic gain equalization, 
and dispersion compensation
MEMS is expected to play a role in the manu-
facture of several of these optical devices. Here we 
reiterate briefly the role MEMS is playing in just 
one such application, i.e., large optical switches for 
telecommunications. As we remember from earlier 
in this chapter (see under Preamble on the MEMS 
Market), this application unfortunately led to the 
so-called MOEMS bubble in 2001–2002.
Miniature optical switches, optical cross-connects 
(OXCs), were expected to change how data are trans-
mitted in everything from communication systems 
to computers. Miniaturization methods enable the 
creation of arrays of very small, high-capacity opti-
cal switches (see Example 4.4, “Self-Aligned Vertical 
Mirrors and V-Grooves for a Magnetic Micro-optical 
Matrix Switch”). These optical switches provide a way 
of routing light paths from one fiber to another with-
out converting the signals to the electronic domain. 
OXCs seemed to have arrived at just the right time; 
optical fiber cables connecting network hubs were 
indeed quickly outpacing the capacity of electronic 
switches, and this electronic bottleneck could be 
solved by this new generation of MOEMS switches. 
Four example approaches to optical switching are 
illustrated in Figure 10.62: mechanical (bending of 
an optical fiber) (a), planar waveguides (where heat-
ers and Peltier devices change the index of refraction 
to cause the beam path to shift) (b), moving mirror 
types (c), and the bubble approach (bubbles deflect 
the light between criss-crossing waveguides) (d).
The router developed at Lucent, for example, could 
switch 256 input light beams to 256 output fibers 
without any intermediate optical-electrical conver-
sion (Figure 10.63). Supporting 256 wavelengths, 
each carrying 40 Gbit/second of traffic, this corre-
sponds to an aggregate throughput of more than 10 
Tbit/second. Tiny double-hinged mirrors are used to 
redirect optical signals by adjusting the mirror tilt. 
Open state
Te core of an interferometric modulator (IMOD) display
Incident light
Light reﬂected
oﬀ membrane
Glass
substrate
Tin-ﬁlm
stack
Air gap
Reﬂective
membrane
Collapsed state
V
V
10–100 µm
<1 µm
Incident light
FIGURE 10.61 Interferometric modulation fundamental building block from which Qualcomm Mirasol™ displays are 
made (http://www.qualcomm.com/qmt/).

[Page 609]
MEMS and NEMS Applications   609
A  first application for these new switches was 
expected to be in dense wavelength division mul-
tiplexing (DWDM). To squeeze more traffic into a 
network, one of the strategies is to deploy DWDM. 
A programmable DWDM add/drop node “drops” 
one or more wavelengths out of a multiwavelength 
channel and reroutes them to a different destina-
tion while potentially “adding” traffic from another 
source to the channel.
One of the most impressive optical switches was 
a 1152 × 1152 OXC by Xros (bought by Nortel and 
now defunct). The product was projected to be on 
the market in 2001. Another player was Ilotron a 
spin-off company from the University of Essex. Most 
major players in MEMS optical switching were 
backing the traditional micromirror approach, but 
Agilent Technologies has a fluidic approach based 
on its ink-jet technology. In the Agilent switch, bub-
bles deflect  the light between criss-crossing wave-
guides, and at Corning, liquid crystals are used. In 
Table 10.12, the four most popular optical switch 
approaches are compared.
It was expected that optical switches would 
achieve full commercialization by 2004. The great 
promise that these truly enabling MOEMS devices 
seem to offer was at first validated by the acquisition 
of a series of MOEMS companies. Among these were 
XROS (a 95-person company), acquired by Nortel 
Networks for $3.25 billion in stock; IntelliSense, 67% 
of which was acquired for $500 million by Corning; 
and Cronos Technologies, acquired for $750 million 
in stock by JDS Uniphase. However, as we explained 
in the beginning of this chapter, the more than 10 
billion dollar investment by these large telecom-
munication companies in 1999–2000 became a 
textbook example of “irrational exuberance.” There 
(a)
(c)
(b)
(d)
Electromagnet
Light output
Light output
Light output
Light output
Light output
Electric
wiring
Switching device
on Si-substrate
Light input
Light
input
Light input 1
Light output 1
Light
passed
Light
reﬂected
Bubble generated
Light output 2
Microscopic trench
Transparent
Light input 2
Bubble
Light input
Optical
ﬁber
Optical
waveguide
Optical waveguide
Optical waveguide
Movable
Circuit
structure Heater
Silica glass
Si-substrate
Cross-section
Movable miror
Light output
FIGURE 10.62 Example principles of optical switching devices. There are four major principles of operation involved. 
(a) The mechanical type, where the optical fiber is bent with an electromagnet to change the direction of the light beam. 
(b) The planar optical waveguide, where heaters and Peltier devices are located near the optical waveguide to change 
the waveguide temperature. When the temperature changes, so does the index of refraction, causing the beam path to 
shift. (c) The mirror type. The angles of micromirrors are changed to select different light paths. Mirrors may move on 
one axis (two-dimensional) or two (three-dimensional). (d) The bubble approach. An oil-filled wall is created along the 
light path, and bubbles are generated there to reflect the light beam.
FIGURE 10.63 Lucent free-space microelectromechani-
cal system optical cross-connect mirrors with two-axis, 
gimbal-mounted micromirrors.

[Page 610]
610   From MEMS to Bio-NEMS: Manufacturing Techniques and Applications
were not enough customers for the more than eighty 
start-ups, and the three largest investing companies 
pulled back. What was left of the all-optical switch-
ing market, in the period between 2002 and 2004, 
was littered with the broken shells of startups that 
often tried to survive by doing MEMS foundry work. 
Today, some surviving MOEMS companies, build-
ing all-optical switches, are successfully targeting 
more modest switch applications; say, for apartment 
buildings or university switchboards, and for new 
emerging applications such as semiconductor test 
equipment. Companies such as Glimmerglass claim 
to have solved the problems previously associated 
with the MOEMS switches and maintain that their 
optical switches are more reliable, less complicated, 
and more cost-effective. The Reflexion eighty-switch 
pack from Glimerglass is available as either a small 
core module tailored for communications-systems 
manufacturers or as a larger evaluation system. The 
evaluation system includes the Reflexion module, 
as well as optical-channel power monitors, a fiber 
patch panel, and an ethernet* control interface. It is 
all packed into a 4.5- by 9.5- by 7.0-inch rack-mount-
able case that consumes just 20 W (see Figure 10.1).
As we saw above, instead of switching signals 
among very large arrays of fiber optic cables for 
telecommunication switches, TI targeted its digital 
light processing (DLP) technology to projectors and 
video displays. Because it focused on the right mass 
* Ethernet: LAN (local area network) connects your computer to com-
puters close by and around you.
consumer application from the get-go, TI’s digital 
micromirror device (DMD) turned out to be a big-
scale MEMS success (see above).
Today, even the large all-optical optical switches 
are back. Late-stage startup Lambda OpticalSystems 
(Reston, VA), for example, recently unveiled the 
LambdaNode 2000, an integrated optical-switching 
and DWDM transport platform. The system sup-
ports 256 wavelengths, each wavelength running at 
10 Gbit/s for a total capacity of 2.5 Tbit/s. The device 
is running live traffic today in a 10-Gbit/s transcon-
tinental network built by the U.S. Naval Research 
Laboratory. Also, Calient Networks announced 
details of an interoperability demonstration it con-
ducted with Cisco Systems.
Accelerometers
Recently, the market for accelerometers in consumer 
electronics (CE) (computers, games, phones, etc.) has 
also started to explode. Consumer electronics have 
the potential to dwarf the automotive application, 
not only of accelerometers but also of pressure sen-
sors and gyros. The first accelerometer application in 
consumer electronics was for hard drive protection 
in notebooks. IBM (now Lenovo) puts a dual-axis 
accelerometer in its notebook: the accelerometer 
detects falling motion and places the HDD in safe 
mode prior to impact. Samsung (and others) have 
experimented with motion-based applications in 
handsets (gaming, user interfaces, power manage-
ment, navigation). Early in 2007, Apple announced 
the iPhone, with motion-based features.
TABLE 10.12 Major Characteristics of Optical Switching Devices
Type
Maximum 
Channels
Switching 
Time
Insertion 
Loss
Cross-Talk 
(Interference 
with Other 
Channels)
Device Dimensions
Manufacturers
Mechanical
1 × 2 to 
2 × 4
10 milliseconds 
or less
0.3 dB
–65 dB or less
Two switches in 8.3 mm 
× 15.6 m × 28 mm
Hitachi Metals, Seiko 
Instruments, etc.
Planar 
waveguide
16 × 16
10 milliseconds 
or less
8 dB for 
an 8 × 8 
switch
–50 dB or less
10 cm square
NTT, etc.
Mirror
256 × 256
About 50 
milliseconds
Unknown
Unknown
Mirrors about 500 µm 
in diameter
Lucent Technologies, 
A&T, Japan Aviation 
Electronics, etc.
Bubble
32 × 32
10 milliseconds 
or less
0.07 dB 
per 
trench
–60 dB or less
2 cm square
NTT Electronics, 
Agilent 
Technologies, etc.

[Page 611]
MEMS and NEMS Applications   611
Consequently, MEMS growth is expected by some 
to follow a hockey stick curve, with the value of 
products rising to $40 billion in 2015 and $200 bil-
lion in 2025.99 (See also an estimate by Dr. Marinis 
from Draper Laboratory: http://www.sem.org/PDF/
s01p01.pdf.) The problem is now one of profitability 
rather than the absence of real product opportuni-
ties: how to earn money on, say $0.32 microphones 
or $1.35 triaxis accelerometers for mobile handsets? 
Only by becoming more similar to the IC industry 
can MEMS devices achieve this goal, i.e., through 
more integration on larger (8-inch) Si wafers. In a 
sense, as far as mechanical and MOEMS are con-
cerned, the IC industry has now swallowed the 
MEMS field.
RF-MEMS
Wireless communications is showing an explosive 
growth of emerging commercial and consumer 
applications of radiofrequency (RF), microwave, and 
millimeter-wave circuits and systems. Just think
