Repository: Alvintxh/nanofab-web

# Extracted Book Sources

All 11 textbooks extracted 2026-04-05 using PyMuPDF (extract_pdf.py).

## Extraction Summary

| Book Key | File | Pages | Words | Page Numbering |
|----------|------|-------|-------|----------------|
| cui_2025 | Zheng Cui - Nanofabrication (4th ed) | 419 | ~158K | PDF labels (C1, i-xi, 1-407) |
| campbell_2008 | Campbell - Fabrication Engineering (3e) | 825 | ~369K | offset=18 (front-1..18, then 1-807) |
| teresa_2020 | De Teresa - Nanofabrication (full) | 451 | ~183K | offset=0 (sequential PDF pages) |
| madou_vol1_2011 | Madou - Fundamentals of Microfab Vol.1 | 646 | ~366K | PDF labels |

File: sources/sources_processed/books/madou_vol2_2011/madou_vol2_2011_full.txt (part 56 of 57)
100
(3.5)
10+
(.35)
centration corrections when tolerance limits are 
exceeded. A computer-controlled transport system 
moves the individual plating racks, holding the 
microdevice substrates, through the process stages 
whereby the substrates are degreased, rinsed, pickled, 
electroplated, and dried and are then returned to a 
magazine, which can accommodate up to seven racks. 
The facility is designed as clean-room equipment 
because contamination of the microstructures must 
be prevented.75 An instrument as described here can 
be bought, for example, from Reinhard Kissler (the 
µGLAV 750).82 Although this type of automation is 
a must for the eventual commercialization of the 
LIGA technique, it should be recognized that at 
this explanatory stage overautomatization may be 
counterproductive.
Demolding
Introduction
Even high-aspect-ratio metal structures can be 
molded and demolded with polymers easily, as 
long as a polymer with a small adhesive power and 
rubber-elastic properties, such as silicone rubber, 
is used. However, rubber-like plastics have low 
shape stability and would not be adequate. Shape-
preserving polymers, on the other hand, after 
hardening, require a mold with extremely smooth 
inner surfaces to prevent form-locking between the 
FIGURE 10.33 Fabrication of a LIGA mold insert. (From 
Hagmann, P., W. Ehrfeld, and H. Vollmer. 1987. Fabrication 
of microstructures with extreme structural heights by 
reaction injection molding. First meeting of the European 
Polymer Federation, European symposium on polymeric 
materials, pp. 241–51. Lyon, France. With permission.28)

[Page 627]
Micromolding Techniques—LIGA   627
mold and the hardened polymer. Mold release has a 
geometry aspect (i.e., smooth and slightly inclined 
mold walls) and a chemical aspect (i.e., mold release 
agents). A mold release agent may be required for 
demolding. Using external mold release agents is 
difficult because of the small dimensions of the 
microstructures to be molded because typically they 
are sprayed onto the mold. Consequently, internal 
mold release compounds need to be mixed with the 
polymer, hopefully without significantly changing 
the polymer characteristics.
Demolding in LIGA and LIGA-Like Applications
The demolding step in LIGA is often carried out by 
means of a clamping unit at preset temperatures and 
rates. Demolding is facilitated by slightly inclined 
FIGURE 10.34 (a) The µGALV 750 comprises the galvanoforming cell with nickel anodes and substrate carrier and an 
auxiliary tank incorporating heating and purification auxiliary equipment. Three concentration meters measure nickel 
ions, boric acid, and the concentration of the wetting agent. The concentrations are adjusted automatically by adding 
via-metering pumps. (From Reinhard Kissler, GmbH, Speyer, Germany. 1994. With permission.) (b) Schematic drawing of 
a galvanoforming unit. (From Maner, A., S. Harsch, and W. Ehrfeld. 1988. Mass production of microdevices with extreme 
aspect ratios by electroforming. Plating Surface Finish 75:60–65. With permission.75)

[Page 628]
628   Manufacturing Techniques for Microfabrication and Nanotechnology
mold walls and an internal mold release agent such 
as PAT 665 (Wurtz GmbH, Bingen, Germany), nor-
mally used with polyester resins.83 The optimum 
yield with this agent and Plexit M60 PMMA occurs 
at 3–6 wt%. The yield decreases very quickly to 
less than 3 wt% as adhesion between the molded 
piece and the mold insert becomes stronger. These 
adhesive forces are estimated by qualitatively deter-
mining the forces necessary to remove the plastic 
structures from the mold insert. An upper limit is 
10 wt%, where the MMA does not polymerize any-
more. At more than 5 wt%, the Young’s modulus 
and hence the mechanical stability decrease, and at 
more than 6 wt%, pores start forming in the micro-
structures. The internal mold release agent also 
has a marked influence on the optimum demold-
ing temperature. The demolding yield decreases 
quickly at more than 60°C for a 4 wt% PAT inter-
nal mold release agent. With 6 wt%, one can only 
obtain good yields at 20°C.28,83 The molding pro-
cess in LIGA initially led to a production cycle time 
of 120 min. For a commercial process, much faster 
cycle times are needed, for example, by optimiz-
ing the mold release agent. With that in mind, the 
KfK group started to work with a special salt of an 
organic acid, leading to a 100% yield at a release 
agent content of 0.2 wt% only and a temperature of 
40°C (at 0.05 wt%, a 95% yield is still achieved). At 
80°C, a 100% demolding yield was obtained, and 
significantly a cycle time of 11.5 min was reached. 
During these experiments the mold was filled at 
80°C and heated to 110°C within 7.5 min. As the 
curing occurs at 110°C, the material needs to be 
cooled down to 80°C for demolding. Moreover, the 
0.2 wt% of the “magic release agent” did not impact 
the Young’s modulus and the glass transition tem-
perature of Plexit M60.83
Use of Sacrificial Layers in LIGA
As in surface micromachining, sacrificial layers 
make it possible to fabricate partially attached and 
freed metal structures in the primary mold pro-
cess.84 The ability to implement these features leads 
to assembled micromechanisms with submicrom-
eter dimension accuracies, opening up many addi-
tional applications for LIGA, especially in the field 
of actuators. The sacrificial layer may be polyimide, 
silicon dioxide, polysilicon, or some metal.85 The 
sacrificial layer is patterned with photolithogra-
phy and wet etching before polymerizing the resist 
layer over it. At KfK, a several-micrometers-thick 
titanium layer often is used as the sacrificial layer 
because it provides good adhesion of the polymer, 
and it can be etched selectively against several other 
metals used in the process. If before exposure the 
x-ray mask is adjusted to the sacrificial layer pattern, 
some parts of the microstructures will lie above the 
openings in the sacrificial layer, whereas other parts 
will be built up on it. These latter parts will be able 
to move after removal of the sacrificial layer.70 The 
fabrication of a movable LIGA structure is illustrated 
in Figure 10.35.
FIGURE 10.35 Movable LIGA microstructures. (From 
Mohr, J., C. Burbaum, P. Bley, W. Menz, and U. Wallrabe. 
1990. Microsystem technologies 90. Ed. H. Reichl. Berlin: 
Springer. With permission.70)

[Page 629]
Micromolding Techniques—LIGA   629
Molding Technology Applied to LIGA
Application of Reaction Injection 
Molding to LIGA
A laboratory-sized reaction injection molding (RIM) 
setup, as shown in Figure 10.36, was used by the 
KfK group for their LIGA work.83 The setup consists 
of a container for mixing the various reactants, a 
vacuum chamber for evacuation of the mold cavity, 
the molding tool, and a hydraulic clamping unit to 
open and close the vacuum chamber and the mold-
ing tool. After the vacuum chamber has been closed 
and evacuated, the tool is closed by the clamping 
unit. The mixed reagents are degassed in the materi-
als container and, under a gas overpressure of up to 
3 MPa, pushed through the opened inlet valve into 
the tool holding the evacuated insert mold. To com-
pensate for shrinkage caused by polymerization, 
an overpressure of up to 30 MPa must be applied 
during hardening of the casting resin. If the hold-
ing overpressure is too low, sunken spots appear in 
the plastic because of shrinkage of the polymer. For 
PMMA, the volume shrinkage is about 21%. If the 
mold material is not degassed and the mold cavity is 
not evacuated, bubbles develop in the molded piece, 
resulting in defects and possible partial filling of 
the mold. To harden the mold material and anneal 
material stress, the RIM machine is operated at tem-
peratures up to 150°C.
To fabricate RIM-based microproducts, a variety 
of resins were tried, including epoxy resins, silicone 
resins, and acrylic resins. The most promising results 
are obtained with resins on an MMA base to which 
an internal mold release agent is added to reduce 
adhesion of the molded piece to the walls of the 
metal mold. The mold insert in the evacuated tool 
is covered by means of an electrically conductive 
perforated plate, called the gate plate (Figure 10.37a). 
For filling the mold, injection holes are positioned 
above large, free spaces in the metal structure, and 
low-viscosity reactants fill the smaller sections 
laterally. After hardening of the molded polymer, a 
form-locking connection between the produced part 
and the gate plate is established at the injection holes, 
permitting the demolding of the part from the insert 
(Figure 10.37b). No damage to the mold insert is 
observed after up to 100 mold/demold cycles, even 
at the level of an SEM picture. The secondary plastic 
structures formed are exact replicas of the original 
PMMA structures obtained after x-ray irradiation 
and development. If the final product is plastic, the 
molding process can be simplified considerably by 
omitting the gate plate. The mold insert is then cast 
over with the molding polymer in a vacuum vessel, 
building a stable gate block over the mold insert 
after hardening. The polymeric gate block is used to 
demold the part from the insert.
FIGURE 10.36 Schematic presentation of a vacuum molding setup. With minor changes, this setup can be used for reac-
tion injection molding, thermoplastic injection molding, and compression molding. (From Hagmann, P., and W. Ehrfeld. 
1988. Fabrication of microstructures of extreme structural heights by reaction injection molding. J Polymer Process Soc 
4:188–95. With permission.83)

[Page 630]
630   Manufacturing Techniques for Microfabrication and Nanotechnology
The secondary plastic templates may not be the 
final product and can be filled with a metal by elec-
trodeposition as with the primary molds. In this 
case, the secondary plastic templates must be pro-
vided with an electrode or plating base. The gate plate 
can be used directly as the electrode for the deposi-
tion of metal in the secondary plastic templates (see 
Figure 10.37c). It is important that the mold insert 
is pressed tightly against the gate plate so that no 
uniform isolating plastic film forms over the whole 
interface between the gate plate and the mold insert; 
otherwise, electrodeposition might be impossible. 
Safe sealing between mold insert and gate plate is 
achieved by use of soft-annealed aluminum gate 
plates into which the insert is pressed when closing 
the tool. It was found that the condition to be met 
for perfect deposition of metal does not require that 
the gate plate be entirely free of plastic.83 It suffices 
that a number of electrical conducting points emerge 
from the plastic film. Transverse growth of the metal 
layer produced in electrodeposition allows a fault-
free, continuous layer to be produced. The second-
ary metal microstructures are replicas of the primary 
metal structures, and a comparison of, for example, a 
master separation nozzle mold insert with a second-
ary separation nozzle structure did not reveal any 
differences in quality. After the metal forming, the 
top surface must be polished and the plastic struc-
tures must be removed. Depending on the intended 
use of the secondary metal shape, one can leave it 
connected to the gate plate, or the gate plate can be 
selectively dissolved or mechanically removed.
Gate plates can be applied only if the micro-
structures are interconnected by relatively large 
openings. The injection holes in the gate plate are 
produced by mechanical means with openings of 
about 1 mm in diameter and must be aligned with 
large openings in the mold insert. Many desirable 
microstructures cannot be built this way. For 
example, in Figure 10.38, we show a Ni honeycomb 
structure with a cell diameter of 80 µm, a wall 
thickness of 8 µm, and a height of 70 µm.86 The 
holes in a gate plate are too large to inject plastic 
into this structure, and the interconnections in the 
honeycomb are too small to provide a good trans-
verse movement of the polymerizing resin. In this 
case an electrically conductive plastic is used instead. 
The Ni plating occurs on the conductive plastic 
carrier plate, which is fused with the insulating 
plastic of the microstructure.
Application of Compression Molding to LIGA
Compression molding or relief printing is the 
method of choice for incorporating LIGA structures 
on a processed Si wafer. In a first step, the mold 
material is applied by polymerization onto the 
processed wafer with an electrically isolating layer 
and overlaid with a metal plating base (Figure 
10.39a). At the glass transition temperature, the 
plastic is in a viscoelastic condition suitable for 
the impression molding step. At more than this 
temperature (about 160°C for PMMA), the plastic 
is patterned in vacuum by impression with the 
molding tool. To avoid damaging the electronic 
circuits by contact with the molding tool, the mold 
material is not completely displaced during molding. 
A thin, electrically insulating residual layer is left 
between the molding tool and the plating base on 
the processed wafer (Figure 10.39b). The residual 
layer is removed by reactive ion etching (RIE) in 
an oxygen plasma etch (Figure 10.39c), freeing the 
plating base for subsequent electrodeposition. The 
oxygen RIE process is as anisotropic as possible so 
Gate plate
Injected 
plastic
Mold insert
Form-locking
connection
Demolded plastic
Gate as electrode
Metal deposit
Perforations
(a)
(b)
(c)
FIGURE 10.37 Molding process with a perforated gate 
plate. (a) Filling of the insert mold with plastic mate-
rial. (b) Demolding. (c) Electrodeposition with the gate 
plate as plating base. (From Menz, W., and P. Bley. 1993. 
Mikrosystemtechnik fur Ingenieure. Weinheim, Germany: 
VCH Publishers.67)

[Page 631]
Micromolding Techniques—LIGA   631
that the sidewalls of the structures do not deteriorate, 
and the amount of material removed from the top 
of the plastic microstructures is small compared 
with the total height. After electrodeposition on the 
plating base, the metal microstructures are laid bare 
by dissolution of the mold material (Figure 10.39d). 
Finally, using argon sputtering or chemical etching, 
the plating base between the metal microstructures 
is removed so that the metal parts do not short circuit 
(Figure 10.39e). In the case of chemical etching, a 
very fast etch should be used to avoid etching of the 
plating base from underneath the electrodeposited 
structures.5,50
Comparison of Master Micromold 
Fabrication Methods
The high cost of x-ray lithography has caused many 
miniaturization engineers to search for alternate 
means for fabricating high-aspect-ratio metal, sili-
con, or polymer micromasters, or mold inserts.
Polymer micromold inserts are widely used in 
lost mold micromolding of metals and ceramics 
where the molds are removed by dissolving or 
thermal degradation after molding. However, this 
is not always the case; certain polymer micromold 
inserts, such as elastomeric mold inserts (e.g., poly-
dimethylsiloxane), can be used repeatedly in soft 
lithography (see Chapter 2). The polymer mold inserts 
used for lost micromolding can be fabricated using 
photolithography, microstereolithography, and so on.
Most of the micromold inserts in micromolding 
are  metal micromold inserts. Nickel is most com-
monly used because of the well-known nickel 
electroplating process and its low internal stress. 
However, the hardness of nickel is relatively low 
compared with metals such as iron and stainless 
steel, resulting in a limited lifetime for nickel 
mold inserts. Other materials such as nickel-iron 
or tungsten-cobalt alloys with higher hardness are 
considered for longer-lived metal micromold inserts. 
Metal micromold inserts (or micromasters) can be 
FIGURE 10.38 Ni honeycomb structure with cell diameter of 80 mm, wall thickness of 8 mm, and wall height of 70 mm. 
A structure like this could not be produced using a gate plate; a conductive plastic is used instead. [From Harmening, M., 
W. Bacher, and W. Menz. 1991. Molding plateable micropatterns of electrically insulating and electrically conducting 
poly(methyl methacrylate)s by the LIGA technique. Makromol Chem Macromol Symp 50:277–84. With permission.86]

[Page 632]
632   Manufacturing Techniques for Microfabrication and Nanotechnology
fabricated by a variety of alternate techniques, such 
as CNC machining, e-beam or ion-beam milling, 
precision EDM or excimer laser ablation of a piece of 
metal, thick deep UV resist photolithography, resist 
DRIE, silicon wet bulk micromachining, polymer 
excimer laser ablation, and polymer e-beam or ion-
beam writing, all followed by electroplating (see 
Figure 10.1).
Both silicon wet and dry etching can be used for 
silicon mold insert fabrication. Silicon mold inserts 
have been applied to, for example, the hot emboss-
ing of polymer structures and for casting of ceram-
ics. In Table 10.15, LIGA metal molds are compared 
with metal masters fabricated by other means. For 
example, comparing metal mold inserts made by 
spark erosive cutting and x-ray lithography, the lat-
ter proves far superior.83 LIGA PMMA features as 
small as 0.1 µm are replicated in the metal shape 
with almost no defects. The electroformed struc-
tures have a superior surface quality with a surface 
roughness, Rmax, of less than 0.02 µm.28
DRIE and thick deep UV-sensitive resists (DUV) 
such as polyimides, AZ-4000, and SU-8 are recent 
contenders for micromaster mold fabrication. With 
respect to dry etching, higher and higher aspect-
ratio features are being achieved; especially when 
using highly anisotropic etching conditions as in 
cryogenic DRIE and in the Bosch process, remark-
able results are obtained. Wall roughness, causing 
form locking, remains a problem with DRIE; the 
dry etching process was optimized for speed, not for 
demolding. For small-quantity production, where 
the lifetime of mold inserts is not crucial, a silicon 
FIGURE 10.39 Fabrication of microstructures on 
a processed Si wafer. (a) Patterned isolation layer, 
conductive plating base, and in situ polymerization of 
PMMA. (b) Impression molding using a LIGA primary 
insert mold. (c) Removal of remaining plastic from 
the plating base by a highly directional oxygen etch. 
(d) Electrodeposition of metal shape. (e) Removal of 
plating base from between the metal structures by 
argon sputtering. (From Menz, W., and P. Bley. 1993. 
Mikrosystemtechnik fur Ingenieure. Weinheim, Germany: 
VCH Publishers.67)
TABLE 10.15 Comparison of Micromolds
Parameters
LIGA
DUV
DRIE
LASER
CNC
EDM
Aspect ratio
100
22
10–25
<10
14 (hole 
drilling)
Up to 100 
Wall roughness
<20 nm
∼1 µm
∼2 µm
1 µm–100 nm
Several 
micrometers
0.3–1 µm
Accuracy
<1 µm
2–3 µm
<1 µm
A few 
micrometers
See Figure 6.3
Some micrometers
Mask needed?
Yes
Yes
Yes
No
No
No
Maximum height
A few 
100 µm up 
to 1 cm
A few 
100 µm
A few 
100 µm
A few 
100 µm
Unlimited
Micrometers to 
millimeters
Source: Weber, L., W. Ehrfeld, H. Freimuth, M. Lacher, H. Lehr, and B. Pech. SPIE: micromachining and microfabrication process 
technology II. Austin, TX: SPIE. With permission.87

[Page 633]
Micromolding Techniques—LIGA   633
wafer etched by DRIE can be used directly as a mold 
insert for anywhere from 5–30 molding cycles.88,89 
Figure 10.40a shows such a Si mold for building a 
two-point calibration fluidic device on a compact 
disc (CD). Wet etching of Si leads to much smoother 
surfaces than DRIE (see, for example, the wet aniso-
tropically etched Si nozzle in Figure 4.45b and compare 
that with the sidewall scalloping caused by Si DRIE in 
Figure 3.38) and is therefore the preferred method 
for making master molds out of Si. For much longer-
lasting molds, metallizing the Si structure and using 
the metal as mold is preferred. Photoresist structures 
on a silicon substrate have also been tested as mold 
insert in plastic molding because of the simplicity 
and low cost of the process. Figure 10.40b shows 
an SU-8 photoresist mold for the same lab CD plat-
form shown in Figure 10.40a. In low-pressure mold-
ing processes, such mold inserts work for a limited 
number of runs (applying a thin metal layer over the 
top of the resist may further extend the lifetime of 
the mold), but their applicability in high- pressure 
processes needs to be further verified. A better 
approach is to use DUV-photosensitive resists for 
electroplating to yield a metal tool, usually nickel 
or nickel-cobalt. Figure 10.40c shows a nickel mold 
insert made using SU-8 in our lab for the two-point 
calibration microfluidic platform. Both DUV and 
DRIE are more accessible than LIGA and will con-
tinue to improve, taking more opportunities away 
from LIGA. Like LIGA, both alternative techniques 
FIGURE 10.40 (a) Silicon mold insert made by UV photolithography and DRIE at Burstein Technologies/UCLA/OSU. 
(b) Photoresist (SU-8) mold insert made by UV lithography at Ohio State University by the author. (c) Nickel mold insert made 
by UV photolithography and electroplating (OSU). The depth of the etched channel is measured by a laser profilometer.

[Page 634]
634   Manufacturing Techniques for Microfabrication and Nanotechnology
can be coupled with plating, but neither technique 
can yet achieve the extremely low surface roughness 
and vertical walls of LIGA.
Other competing technologies for making metal 
masters are laser ablation methods and ultraprecision 
CNC machining. The latter two methods are serial 
processes and rather slow, but because we are con-
sidering the production of a master only these tech-
nologies are competitive for certain applications.
Laser microablation produces minimum features 
of about 10 µm width and aspect ratios of 1/10. 
Challenges include taper and surface finish con-
trol. Recast layers around the laser-drilled features 
cause form locking and infidelity in the replication. 
Femtosecond pulse lasers promise thinner or even 
the absence of recast layers and excellent resolution 
and should be investigated further for the manufac-
ture of micromold inserts.90
For large features (> 50 µm) with tolerances and 
repeatability in the range of about 10 µm, traditional 
CNC machining of materials like tool steel and 
stainless steel are often accurate enough for mak-
ing metal mold inserts. The advantage of this tech-
nique is that the tool materials used are the same 
as those in conventional polymer molding; there-
fore, their design, strength, and service life are well 
established. Complicated 3D structures can also be 
machined easily. The main drawbacks are that it is 
difficult to make sharp corners or right angles, and 
the surface quality is usually poor (surface rough-
ness is around several micrometers).8 In contrast, 
lithographic methods can produce molds with 
excellent surface quality (surface quality <0.1 µm) 
and sharp corners or right angles. However, they 
cannot be used on conventional tool materials like 
steel. Diamond-based micromilling and microdrill-
ing91 reduce the surface roughness to 1 µm or less.92 
Although diamond-based machining methods can 
achieve features smaller than 10 µm, they are only 
applicable to “soft” metals such as nickel, alumi-
num, and copper.
From Table 10.15, a significant potential applica-
tion of LIGA remains the fabrication of those metal 
molds that cannot be accomplished with other 
techniques because of the tight wall roughness 
tolerances,s small size, and high aspect ratios. From 
the table it is obvious that LIGA micromolds excel 
both in very low surface roughness and excellent 
accuracy.
Summarizing, the requirements for an optimal 
micromold insert fabrication technique are93:
 
◾The master has to be removed from the molded 
structure, so the ease of release through wall 
inclination control is crucial (undercuts, for 
example, cannot be tolerated as they cause 
form locking)
 
◾The most important parameter, including mas-
ter lifetime and achievable aspect ratios, depends 
very  strongly on the surface quality of the 
master
 
◾The interface chemistry between master  and 
polymer is a critical factor and must be 
controlled
Alternative Molding Materials 
in LIGA and Pseudo-LIGA
In this last section we discuss alternative mold-
ing materials for LIGA and pseudo-LIGA. Besides 
PMMA and POM (see above), used in a commer-
cially available form, semicrystalline polyvinylidene 
fluoride (PVDF), a piezoelectric material, has been 
used to make polymeric microstructures.69 The opti-
mum molding temperature of PVDF is 180°C, and 
PVDF structures can be molded without using mold 
release agents. Fluorinated polymers such as PVDF 
will enable higher temperature applications than 
PMMA. PC, well known for molding CDs, is under 
development for LIGA and LIGA-like processes and 
should perform well.51
Other materials that have the ability to flow or be 
sintered, such as glasses and ceramics, can be incor-
porated in the LIGA and pseudo-LIGA processes as 
well. In the case of ceramics, for example, plastic 
microstructures are used as disposable or lost molds. 
The molds are filled with slurry in a slip-casting 
process. Before sintering at high temperatures, the 
plastic mold and the organic slurry components are 
removed completely in a burnout process at lower 
temperatures. First results have been obtained for 
zirconium oxide and aluminum oxide. An impor-
tant application for ceramic microstructures is 

[Page 635]
Micromolding Techniques—LIGA   635
the fabrication of arrays of piezoceramic columns 
embedded in a plastic matrix.
An alternative method to make LIGA and pseudo-
LIGA ceramic or glass structures is based on sol-gel 
technology (see Chapter 8). This technique involves 
relatively low temperatures and may enable LIGA 
and pseudo-LIGA products such as glass capillaries 
for gas chromatography, piezoelectric arrays, and 
even high-TC superconductor actuators. Sol-gel tech-
niques should work well with LIGA and pseudo-LI-
GA-type molds if they are filled under a vacuum to 
eliminate trapped gas bubbles. In the sol-gel tech-
nique, a solution is spun on a substrate that is then 
given an initial firing at around 200°C, driving off 
the solvent in the film. Subsequently, the substrate 
is given a high-temperature firing at 800–900°C 
to drive out the remaining solvents and crystallize 
the film (see Figure 8.2). A major issue is the large 
shrinkage of sol-gel films during the initial firing. 
For example, the maximum thickness of high-TC 
superconductor films currently achievable mea-
sures approximately 2 µm as a result of the high 
stress in the film caused during shrinkage. The lat-
ter is related to the ceramic yield or the amount of 
ceramic in the sol-gel compared with the amount of 
solvent. The sol-gel technique, in general, suits the 
production of thicker films well, as long as high-
ceramic-yield sol-gels are used. Because LIGA-style 
films tend to be thick, a reduction in the amount 
of solvents to allow a high ceramic yield after fir-
ing would be to make sol-gel compatible with LIGA. 
This would require some development. Combining 
sol-gel technology with LIGA and pseudo-LIGA, 
lead-zirconium-titanate (PZT) piezoelectric devices 
can be made. In this case it is better to use the metal-
plated structure rather than the direct PMMA tem-
plate for the creation of the device because PZT must 
be processed in several elevated temperature steps. 
PZT sol-gel contains no particles that would prevent 
flow into small channels in a plated mold. The sol-
gel contains high-molecular-weight polymer chains 
that hold the constituent metal salts, which are fur-
ther processed into the final ceramic film. Thus, the 
sol-gel could be formed into the mold in a process 
much like reaction injection molding (RIM), with 
the mold filled with the chemistry under vacuum. 
Because the performance of piezoelectric actuator 
arrays is linked to the height and width ratio of the 
individual ceramic columns, as well as the distance 
between the columns in the array, LIGA, with its tre-
mendous capacity for tall, dense, and high-aspect-
ratio features, is an ideal fabrication tool.94,95
Examples
Example 10.1: LIGA Spinneret Nozzles
Profiled capillaries (nozzles) in a spinneret plate 
for spinning synthetic fibers from a molten or 
dissolved polymer, as shown in Figure 10.41, nor-
mally are produced by micro-EDM (see Chapter 
5). This process establishes a practical lower 
limit of 20–50 μm for the minimal characteris-
tic dimension, and the method cannot satisfy 
the requirements to produce complexly shaped, 
high-aspect-ratio spinnerets at a low cost. 
Smaller, more precise, and high-aspect-ratio 
nozzles can be produced by LIGA.96
Spinneret nozzles lend themselves to LIGA 
from the technical point of view. Compared 
with fabrication by micro-EDM, the minimum 
characteristic dimensions with LIGA can be 
reduced by an order of magnitude, and a high 
capillary length with excellent surface finish can 
easily be obtained. Moreover, the LIGA process 
makes all the nozzles in parallel, whereas micro-
EDM operates as a serial technique. The market 
might focus on niche applications such as spe-
cialty, multilumen catheters. Also, medical use 
FIGURE 10.41 LIGA spinneret nozzles. (a) Spinneret plate. 
(b) Profiled spinneret nozzles. (c) Spinning synthetic fiber. 
(Courtesy of IMM, Germany.)

[Page 636]
636   Manufacturing Techniques for Microfabrication and Nanotechnology
of atomizers for dispensing drugs is projected 
to increase dramatically in the coming years; this 
might cause a run for a wide variety of precise, 
inexpensive micronozzles.
Shew et al.97 used a conformal mask to fabri-
cate a LIGA die with capillaries 2 mm deep and 
70 µm wide for the mass production of electro-
plated spinnerets for the spinning of polyester 
fibers. The conformal mask eliminates the need 
of alignment steps accompanying the multiple 
exposure processes required in the deep x-ray 
lithography used by these authors. As illustrated 
in Figure 10.42A, a thin sputtered copper layer 
covers a thick PMMA layer on an Al substrate (a). 
A resist layer (JSR 137N, a negative photoresist 
from Japan Synthesis Rubber Co.) is then pat-
terned on the copper layer by UV lithography, 
followed by plating gold absorbers (b). After 
stripping the resist and the Cu layer (c), the con-
formal mask is ready for multiple x-ray exposure 
and development steps (d) and die electroform-
ing (e). The die (f) is made by electroforming of a 
NiCo alloy on the Al substrate from a Ni/Co sulfa-
mate bath at current densities between 1 and 
5 A/dm2. The addition of increasing amounts of 
cobalt sulfamate increases the hardness of the 
deposit to about 420 Vickers. At a concentra-
tion higher than 20 g/L cobalt sulfamate, the 
hardness saturates. With increasing hardness 
also comes increased residual stress, which 
needs to be carefully controlled. Polypropylene 
(PP) was used to duplicate the NiCo microstruc-
tures by injection molding (IM) through a stain-
less steel tool as shown in Figure 10.42B. After 
removing sthe LIGA die, the result is a field of 
polymer microstructures standing up from the 
stainless steel tool. The stainless steel substrate 
is subsequently used for plating the spinneret 
structures.
Polyester fibers typically melt at 260°C and are 
extruded at speeds of more than 3,000 m/min. 
During this fiber extrusion, the spinneret suffers 
high-temperature excursions of up to 280°C, 
and high-temperature wear resistance becomes 
a problem when using a NiCo alloy. To improve 
the high-temperature hardness of Ni spinnerets, 
Shew et al.97 plated a Ni/SiC composite. With the 
addition of SiC nanopowder to the sulfamate 
plating electrolyte, stable composite hardness 
of 500 Hv (Vickers hardness) at temperatures as 
high as 500°C was demonstrated. The authors 
suggest that these new types of spinnerets will 
enable the production of a new generation of 
fibers with ultrafine sizes and new functional-
ities at a low cost.
Example 10.2: Inclined LIGA Walls
Using LIGA, microstructures as high as hun-
dreds or even thousands of micrometers can 
be achieved with an aspect ratio of 200, lateral 
UV light
UV mask
Resist
Cu layer
PMMA
AI
x-ray
Electrodeposit
Au
Plastic injection
Stainless 
steel
LIGA capillary
LIGA die
2 cm
2 mm
(A)
(a)
(d)
(b)
(e)
(c)
(f)
(B)
FIGURE 10.42 (A) Schematic diagram of the modified 
LIGA process (dimensions in this figure not to scale). 
(B) Replication process of the LIGA spinneret. (From Cheng, 
Y., B.-Y. Shew, C.-Y. Lin, D.-H. Wei, and M. K. Chyu. 1999. 
Ultra-deep LIGA process. J Micromech Microeng 9:58–63.49) 

[Page 637]
Micromolding Techniques—LIGA   637
dimensions smaller than 0.5 µm, accuracy of 
0.1  µm, and wall perpendicularity of 90°. For 
many applications, inclined sidewalls would be 
a very useful addition to the LIGA tool box; for 
example, for making lenses or for easier release 
of molded parts. This second LIGA example con-
cerns both these important applications. When 
using LIGA for plastic molding, such as through 
hot embossing, it is important to be able to 
control the resist wall inclination to facilitate 
the release of molded devices. To achieve this, 
one could make an inclined absorber or, follow-
ing Tabata et al.,71 one can also move the mask 
during exposure in M2DXL. The movement of 
the mask is realized by a precision x-y stage with 
a 10-nm step resolution. The principle of the 
technique is illustrated in Figure 10.43. Here, the 
x-ray mask with a circular hole of 30 µm is moved 
in a circle with a 15-μm diameter. The x-ray dose 
distributes according to the movement of the 
mask during exposure. As a result, the energy 
delivered to the PMMA photoresist shows a high 
constant value within the inner circle of the tra-
jectory of the hole’s movement and decreases 
with increasing trajectory diameter, becoming 
zero at the outside region. A truncated conical 
PMMA structure results with an inclination of 
the wall controlled by the diameters of the mask 
hole and its circular movement and the total 
x-ray dose.
For making inclined microfluidic channels 
whose depth is 40 µm, a mask with a channel 
width of 50 µm and mask movement of 10 µm 
was used. A good inclination for the sidewalls of 
microfluidic devices for easy release of molded 
parts is 80°. Tabata et al.71 demonstrated that 
their technique may also be used to make micro-
lens arrays. In the latter case, the mask hole 
diameter was 210 µm, and the mask movement 
100 µm.
Example 10.3: LIGA Fiber-Chip Coupling
LIGA elements for coupling monomode fibers 
with integrated optical chips have been devel-
oped. These prealignment arrays may use fixed 
nickel guiding structures in combination with 
Exposed
x-ray
energy
PMMA substrate
Outer circle
dia. 40 µm
x-ray mask
Mask hole dia. 30 µm
Movement of
x-ray mask
x-ray absorber: Cu
15 µm
FIGURE 10.43 Principle of M2DXL. (Based on Tabata, 
O., H. You, H. Shiraishi, H. Nakanishi, T. Nishimoto, 
K. Yamamoto, and Y. Baba. 2000. Micro total analysis 
systems 2000: proceedings of the µTAS 2000 symposium. 
Enschede, the Netherlands: Kluwer Academic.71)
FIGURE 10.44 Coupling for monomode fibers with nickel spring elements. (Courtesy of IMM, Germany, http://www.
imm-mainz.de/.)

[Page 638]
638   Manufacturing Techniques for Microfabrication and Nanotechnology
leaf springs to ensure a precise alignment of the 
optical fibers relative to the optical chip with 
accuracy in the submicrometer range, as shown 
in Figure 10.44. The thermal expansion coef-
ficient of the substrate material is matched to 
the optical chip material—for example, a glass 
substrate is used for coupling fibers to glass 
chips—and the use of spring elements simplifies 
the handling of the fibers.78 Alternatives involve 
the use of optical adhesives and silicon V-groove 
arrays (see Chapter 4). Both alternative technol-
ogies are more labor intensive and suffer from 
thermal expansion problems.
 The use of microoptical LIGA components is 
especially attractive for the coupling of multi-
mode fibers; here, the capability of exact lith-
ographic positioning of mechanical mounting 
supports is used advantageously to position the 
multimode fibers very precisely with respect to 
the microoptical components without need for 
any additional adjusting operations.73,98
A pull-push LIGA connector for single-mode 
fiber ribbons, shown in Figure 10.45, incorporates 
a set of precision microsprings coupling up to 12 
fibers spaced at 250 µm. It is now on the market 
and is one of the LIGA products with mass mar-
ket appeal. To obtain good coupling efficiency, 
the fibers are positioned horizontally with a pre-
cision of 1 µm. LIGA is an excellent method to 
provide that type of precision. These connectors 
were developed at IMM.99 In line with the micro-
manufacturing philosophy presented in this 
book (i.e., to optimize the use of each microma-
chining technique for optimal cost/performance 
application), those parts of the mold insert that 
do not require such high accuracy are fabricated 
using other methods of precision machining such 
as EDM (see Chapter 5).
Acknowledgments
Special thanks to Dr. Nahui Kim, formerly at UCI, 
now at Samsung.
Questions
 10.1:  Describe why a synchrotron is the best tool 
for producing the x-rays required to make 
the most accurate LIGA parts and make a 
table comparing x-ray lithography with UV 
lithography.
 10.2:  An electroplating solution containing nickel 
sulphamate is used to electroplate nickel 
LIGA structures. The formula incorporates 
450 g of nickel sulphamate [Ni(NH2SO3)2] 
per liter of water (plus some additives). The 
solution is heated to 50°C. Assuming the 
plating is occurring on a nickel cathode.
 
(a) Calculate the concentration of the Ni++ 
ions in the solution.
 
(b) Calculate the equilibrium voltage across 
the nickel-solution interface at the cath-
ode prior to electroplating.
 
(c) If the plating is occurring inside high-
aspect-ratio PMMA cavities with a depth 
of 500 micrometers, and the diffusivity 
of Ni++ ions in water is 5 × 10–6 cm2/s, 
calculate the limiting current density 
(mA/cm2) assuming the boundary layer 
thickness is governed by the height of 
the PMMA.
 
(d) Plot the current density versus potential 
curve at the cathode using the values 
provided from part (c).
 
(e) If the current density is specified at 
75 mA/cm2, what is the likely result 
(qualitatively)?
 
(f) If the pH of the solution is 4 and the 
hydrogen ion diffusivity is 3 × 10–5 cm2/s, 
calculate the limiting current associated 
with the reaction H+ + e → 0.5 H2.
 10.3:  What is the difference between a thermo-
plastic, a thermoset, and an elastomer? Give 
three examples of each.
 10.4:  Assume a polymer is under a tensile load at 
a variety of temperatures from –20°C to its 
FIGURE 10.45 Pull-push connector for multimode fiber. 
(Courtesy of IMM, Germany, http://www.imm-mainz.de/.)

[Page 639]
Micromolding Techniques—LIGA   639
breakdown temperature at 150°C. Outline 
the potential stress-strain diagrams that may 
be found for a thermoplastic polymer under 
very short loading times.
 10.5:  What is viscoelastic polymer? Plot the stress-
strain curve for a viscoelastic polymer. 
 10.6:  Consider a laboratory setup (Galvanic cell) 
with a bar of copper (Cu) and a bar of silver 
(Ag) immersed in an electrolyte solution. The 
following are the redox half reactions and 
electrochemical potentials. The Gibbs free 
energy = (−) number of electron exchanged × 
electrochemical potential × Faraday con-
stant. For a reaction to spontaneously occur, 
the Gibbs free energy must be negative.
 
Ag+ + e− → Ag 
E° = 0.80 V
 
Cu++ + 2e− → Cu 
E° = 0.34 V
 
(a)  Will Ag react with Cu++ (i.e., will we be 
able to plate copper on the silver bar)?
