Repository: Alvintxh/nanofab-web

# Extracted Book Sources

All 11 textbooks extracted 2026-04-05 using PyMuPDF (extract_pdf.py).

## Extraction Summary

| Book Key | File | Pages | Words | Page Numbering |
|----------|------|-------|-------|----------------|
| cui_2025 | Zheng Cui - Nanofabrication (4th ed) | 419 | ~158K | PDF labels (C1, i-xi, 1-407) |
| campbell_2008 | Campbell - Fabrication Engineering (3e) | 825 | ~369K | offset=18 (front-1..18, then 1-807) |
| teresa_2020 | De Teresa - Nanofabrication (full) | 451 | ~183K | offset=0 (sequential PDF pages) |
| madou_vol1_2011 | Madou - Fundamentals of Microfab Vol.1 | 646 | ~366K | PDF labels |

File: sources/sources_processed/books/madou_vol3_2011/madou_vol3_2011_full.txt (part 56 of 57)
# madou_vol3_2011
that the number of mobile phones was predicted to 
reach 4.6 billion in 2010 (http://www.cbsnews.com/
stories/2010/02/15/business/main6209772.shtml). 
Several of the new and improved functionalities 
in mobile phones will be enabled by the use of 
MEMS products, such as microphones, lenses, and 
miniaturized data and energy storage devices. Analyst 
Bourne predicts that by 2010, three-quarters of all 
cell phones will benefit from MEMS (http://www.
eetimes.com/electronics-news/4071288/MEMS-
exec-sees-billion-dollar-markets) in 2009. This is 
making the consumer industry more and more the 
driving force behind many technology developments 
in MEMS. RF-MEMS will help further reduce the 
mobile phone size, power consumption, and cost. 
According to a market study from WTC covering 
the 2005–2009 period, the market for RF MEMS 
components was $126 million in 2004, confirming 
WTC’s forecast from 2002. It was forecasted to grow 
to over $1.1 billion in 2009 (Figure 10.64).
In this application area, a situation has been 
reached where the presence of the expensive, off-
chip passive RF components, such as fixed capaci-
tors and tunable capacitors (varicaps), high-Q 
inductors, RF switches and filters, plays a limit-
ing role. MEMS promises to provide higher levels 
of integration at lower costs and reduce the power 
consumption. In RF-MEMS the compatibility of 
the MEMS process with active circuitry process-
ing is critical, and the ideal MEMS solution must 
have little if any impact on the wafer/electrical 
yield of the active circuitry. This capability will 
enable component suppliers to offer increased 
performance designs while maintaining or reduc-
ing device cost. An additional benefit of the totally 
integrated approach is the inherent reliability of 
the IC-based processing. One approach is the inno-
vative “above-IC” (AIC) technology that enables 
the placement of RF-MEMS devices directly on top 
of the IC by using a thick copper technology com-
patible with CMOS, BiCMOS and gallium arsenide 
processes.100 Over time, integration of RF-MEMS 
devices may be the means to replace all passive 
RF chips with on-chip devices, achieving the long-
awaited single-chip RF solution. Current technol-
ogy and process limitations prevent replacement 
of all passive components with on-chip MEMS 
components. But placing even some components 
on-chip offers significant space and cost savings, 
allowing smaller form factors, benefiting cell 
phones for example, or added functionality such 
as internet connectivity.
Commercially available MEMS-based switches 
(e.g., from Raytheon), with low-loss metallic structures 
for lower insertion losses and higher linearity, 
achieve actuation by using either electrostatic or 
electromagnetic techniques. Infineon, for example, 
is aiming for electrostatic switches with 10- to 100-
microsecond switching times. Electrostatic actuation 
consumes no current but requires higher actuation 
voltage (>10 V), whereas electromagnetic actuation 
requires a lower actuation voltage, but its current 
consumption is significantly higher (see Chapter 
8, this volume). The use of magnetic thin films 
introduces slightly more processing complexity. 
Electrostatic switches offer the most promise as 
reconfiguration switches (e.g., antenna switches or 
frequency band selection switches), where the key 
factor is low power consumption.
MEMS manufacturers are also fabricating induc-
tors using a thick copper-on-insulator process to 
achieve higher quality factors and resonant frequen-
cies. Similarly, vendors are fabricating MEMS-based 

[Page 612]
612   From MEMS to Bio-NEMS: Manufacturing Techniques and Applications
variable capacitors by using a thick copper-on-insu-
lator process to minimize the ohmic losses. MEMS 
inductors and capacitors are typically suspended with 
a small air gap insulating them from the lossy silicon 
or GaAs substrates. The manufacturers achieve tun-
ability of these components by using movable metal-
lic structures with actuation processes similar to the 
ones used for switches. Typically, the quality factor 
of inductors using silicon technology have been 
less than 10 at 2 GHz, so far; this means that most 
applications have still required off-chip inductors 
to realize high-performance RF circuits. The objec-
tive remains to improve the quality of these devices 
and the tunability range of the circuits. MEMSCAP 
has designed high-quality inductors from thick cop-
per on insulator; they range from 1.5 to 15 nH.101 A 
quality factor of between 50 and 80 at 2 GHz was 
obtained. Variable capacitors from the same group 
offer a high tuning range of more than 2.5, with val-
ues ranging between 1 and 10 pF. The combination 
of inductor and capacitor capabilities optimized for 
low loss and flexible tunability range is important for 
the design of voltage-controlled oscillators (VCOs) 
and filters. Currently, foundries making on-chip 
RF-MEMS devices are aiming toward fabrication of 
all the RF-MEMS device types at the same time.
In Volume I, Chapter 4, we saw that for wireless 
networks such as Wi-Fi and Bluetooth, SiGe is 
becoming an important choice substrate (see also 
Chapter 5, this volume where we compare GaAs 
with SiGe). An example SiGe process is the 130-nm 
SiGe BiCMOS technology from Jazz Semiconductor. 
This process combines industry standard 130-nm 
CMOS with 200 GHz silicon-germanium (SiGe) 
heterojunction bipolar transistors (HBT) NPN 
transistors for high-performance RF and millimeter-
wave ICs. This technology enables the design of the 
highest performance circuits in advanced high-speed 
optical, wireless, and millimeter-wave applications.
Currently, the bulk of the RF-MEMS market ser-
vices mobile telephony applications, with bulk 
acoustic wave (BAW) (see Chapter 8, Figure 8.18) 
duplexers and filters supplied largely by Agilent and 
Infineon (this product was predicted to continue to 
dominate and constitute around 40% of the total 
market in 2009). The RF-MEMS market earned $330 
million in 2006, with three companies shipping 
the newer FBAR (Figure 8.19) duplexers and filters: 
Avago, Infineon, and EPCOS.
Knowles Acoustics shipped 200 million surface-
mount MEMS microphones (a two-chip solution 
in a single package) and confirmed its clear leader-
ship in this sector, doubling its estimated revenues 
to $92 million for 2006. Knowles has been selling 
to cell phone makers for five years and is by far the 
biggest player in MEMS cell phones. MEMS Tech 
of Malaysia is a close second. Akustica, Sonion 
MEMS, and Infineon are other entrants in this area. 
Today, Akustica is the only maker of a single-chip 
MEMS microphone, and its rival Sonion MEMS 
A/S (Roskilde, Denmark) was set to begin volume 
shipments of MEMS microphones from its new 
2004
1400
Te RF MEMS market 2004–2009
Military phased arrays
Military tactical radio
Satellites
RF Test and ATE
Automative
Microwave communications
Base stations
Consumer electronics and IT
WLAN and WPAN
Mobile telephony
1200
1000
800
600
400
Turnover (US $ million)
200
0
2005
2006
2007
2008
2009
FIGURE 10.64 Radiofrequency microelectromechanical systems in wireless communication for the period 2004–2009 (WTC).

[Page 613]
MEMS and NEMS Applications   613
production facility in Ho Chi Minh City, Vietnam, 
in 2008. Akustica puts all the functions of a min-
iature electret condenser microphone—including 
a discrete FET, a separate operational preamplifier 
chip, and an A/D converter chip—onto a single 
CMOS MEMS microphone chip.
Another mass market emerged for consumer and 
IT applications in 2006–2007 with micromechanical 
resonators. Silicon MEMS start-up companies 
Discera, Silicon Clocks, and SiTime are currently 
trying to displace quartz from the oscillator 
market. They are building packaged silicon MEMS 
oscillators, consisting of a MEMS resonator and the 
electrical circuits for the oscillator function and for 
frequency and temperature compensation. Here, 
micromechanical resonators are used not as filters 
but rather as timing devices. MEMS oscillators sales 
started at the end of 2006 with the first million 
shipments by SiTime. Seiko Epson also started to 
ship its QMEMS oscillators. RF-MEMS switches 
were only in the sampling phase in 2006 (e.g., 
at Teravicta and Panasonic) but were jolting the 
market, with Teravicta shipping 10,000 units per 
month and plans to reach the million mark by the 
end of 2007. In Chapter 5, “Quartz Properties and 
Quartz Machining,” we made a detailed comparison 
of Si oscillators with quartz oscillators. More than 
sixty companies are currently involved in RF MEMS 
manufacturing, and around a quarter of them were 
shipping commercial products or samples in 2005. 
Outside of mass markets, RF test and automated 
test equipment (ATE) offer the best opportunities, 
followed by military applications (see Figure 10.64).
MEMS Foundries
As we remarked earlier, the emerging MEMS 
consumer market is a strong driving force for the 
MEMS industry to develop MEMS devices integrated 
with ICs and is pushing the MEMS industry to even 
adapt 8-inch wafer size manufacturing. Capital 
requirements for a MEMS production line can be very, 
very large. And, as with semiconductors, the smaller 
the features, the more expensive the production line 
is. Many MEMS startups expended plenty of investor 
dollars wrestling with exotic materials and getting 
pilot production lines in place, exhausting their 
funds before their markets could develop. With this 
knowledge and the current MEMS upswing, even 
foundries are now becoming profitable. Along this 
line, Bosch, a MEMS pioneering company, founded 
a subsidiary named Bosch Sensortec in early 2005. 
This subsidiary is dedicated to engineering, devel-
oping, and marketing micromechanical sensors 
with foundry services for consumer electronics, 
medical technology, security systems, and logistics. 
The firm is backed by Bosch automotive MEMS 
development and production and owns a 4000-m2 
CMOS fab and a 4200-m2 MEMS back-end fab. A 
new 8-inch fab was planned for 2009. The need to 
adhere closer to IC manufacturing rules has become 
even more urgent as few U.S. MEMS foundries have 
survived. As mentioned earlier, the MEMS foundries 
that did survive the MOEMS bubble can expect 
to be doing good business if they can scale up to 
compete with traditional IC fabs fast enough. In the 
author’s own experience, MEMS foundries are hard 
to make profitable in the United States, as they need 
to keep on accepting a wide variety of jobs to keep 
the expensive clean-room operation going. In the 
process they do not stay long enough on the learning 
curve of one new product to become world leaders 
for that particular product. As a consequence, these 
labs are moving more and more to Asia, where a 
large company might have more patience to keep the 
doors open till the MEMS foundry turns profitable. 
Olympus, in Japan, for example, already runs the 
largest MEMS foundry in the world.102
Nanotechnology Markets
Introduction
As is clear from the preceding section, although not 
as large a market as projected, MEMS has made a 
successful transition out of the laboratory into the 
marketplace. If one excludes the contributions to 
nanotechnology markets from genetic engineer-
ing (e.g., genetically engineered proteins and DNA 
probes) and the latest ICs (e.g., chips with sub-
 100-nm critical dimensions that started shipping in 
2003) and next-generation lithography equipment 
(e.g., extreme UV lithography exposure stations), 
nanotechnology (NEMS) is still in its infancy, and 
when a new field emerges it is often the tool- makers 

[Page 614]
614   From MEMS to Bio-NEMS: Manufacturing Techniques and Applications
and the conference organizers/consultants who 
make the most money. In his entertaining treatise 
on Nanotech Pioneers, Steven Edwards103 compares 
this to the California gold rush, when the hardware 
stores and whorehouses made more money than 
the miners themselves. Nanotechnology quickly 
became a buzzword and a catchall term to attract 
funding, and as in the case of MEMS, many exist-
ing activities have been relabeled to raise their stock 
market value.
Whereas in MEMS, products/markets do exist 
(Bosch makes >100 million MEMS devices a year), 
in NEMS we deal mostly with manufacturing gear 
(e.g., carbon-nanotube chemical vapor deposition, 
dip-pen lithography, nanoimprint lithography, 
etc.), metrology equipment (Veeco’s SPM, Zyvex 
Nanomanipulators, etc.), software (e.g., Atomostix, 
MEMulator™, etc.), and products based on nano-
materials (e.g., nano skin cream, suntan lotions, 
nano-enhanced tennis balls that bounce longer, 
etc.). Some market studies do also count nanode-
vices and next-generation lithography equipment in 
their market estimates. We advice against this prac-
tice, as co-opting the IC industry in nanotechnology 
market projections is bound to be misleading. The 
emphasis should be put on innovative nanofabrica-
tion methodologies making new nanomaterials and 
nanoproducts and not co-opting efforts that have 
been going on for a long time. Some will argue that, 
today at least, besides nanotools research tools, this 
leaves only low-tech nanomaterials-based products 
as a new realization. These are products with little 
technology content and scant manufacturing inno-
vation, and cynics would say that a new transparent 
sunscreen hardly justifies the current level of invest-
ment in nanotechnology.
As with any exciting topic, there is a lot of specu-
lation and exaggerated estimates about the impact 
nanotechnology will make over time. This author 
does believe that the ultimate impact of nanotech-
nology will be broader and deeper than the IC rev-
olution ever was. This is because of the potential 
of nanotechnology to apply material innovations 
to so many different situations and challenges. 
Nanotechnology will profoundly change major 
industries such as electronics, medicine, transpor-
tation, defense, and consumer goods through the 
development of advanced materials that are lighter, 
stronger, and more versatile than existing materials. 
The current nanomaterials boom will be followed 
by a nanodevices upsurge—it just might be much 
slower than current market studies suggest.
Overall Market and Market Character
The National Science Foundation (NSF) projects 
that nanotech will be a $1 trillion industry by 
2015; the accuracy of this claim is difficult to assess 
given  the  doubts expressed above about what is 
included in this estimate. Many policy makers have 
bought into this projection, though; governments 
across the world poured $4 billion into nanotech 
research in 2004, and in 2006, the worldwide invest-
ment in nanotech research and development was 
said to be $12.4 billion. There is even a stock index 
of public companies working on nanotechnology 
(launched by Lux Research in 2005).
According to a technical market research report, 
“Nanotechnology: A Realistic Market Assessment” 
from 
BCC 
Research 
(http://www.bccresearch.
com), the global market for nanotechnology was 
worth $11.6 billion in 2007. This was expected to 
increase to $12.7 billion in 2008 and $27.0 billion 
by the end of 2013, with a compound annual 
growth rate (CAGR) of $16.3% (see Figure 10.65) 
This makes the NSF market projection for 2015 ($1 
trillion) seem unrealistically high. However, as a 
counterpoint, Lux Research estimates that by 2014, 
$2.6 trillion in manufactured goods will incorporate 
nanotechnology—or about 15% of the total global 
Global nanotechnology market, 2007–2013
Technology
Nanomaterials
11.7%
Nanotools
33.3%
Nanodevices
$10.14B
$10.77B
$1.49B
$24M
2007
2008
2013
$1.89B
$26M
$18.69B
$7.95B
$366M
69.5%
CAGR% 2008–2013
FIGURE 10.65 Global nanotechnology market, 2007–2013. 
(From BCC Research.)

[Page 615]
MEMS and NEMS Applications   615
output will be nanotechnology based! It is hard to 
figure out what this Lux Research number really 
means though in terms of the real nanotechnology 
market size (e.g., TiO2 and ZnO nanopowders are 
cheap and would not really constitute a big market 
share or put many people to work). We actually 
believe that even the BCC Research numbers are too 
high. This research firm breaks down the market 
into nanomaterials, nanotools, and nanodevices. 
As stated above we are uncertain about the merit of 
including nanodevices in a nanotechnology market 
study as today the only nanodevices on the market 
are the next-generation ICs. These are based on the 
traditional top-down manufacturing methodologies 
that were ongoing long before and independent of the 
current nanofocus. More critical, in terms of coming 
up with acceptable numbers, is the unfortunate 
inclusion of current next-generation lithography 
(NGL) equipment in a market study that should be 
projecting the impact that new nanotechnologies 
are bound to make. By including NGL equipment 
one runs the risk of making projected numbers a 
self-fulfilling prophecy by broadening the definition 
of what passes for nanotechnology (this is what 
happened in the MEMS field). Such work will 
also not provide sufficient information in order to 
guide corporate or individual investment decisions. 
Investors require additional data, such as the size 
of specific nanotechnology markets, novelty of 
the manufacturing method (e.g., is it evolutionary 
or revolutionary), prices, and competition, as well 
as potential regulation. Nanotechnology market 
reports should point out specifically whether one 
is just dealing with an evolutionary extension 
of IC fabrication or with a revolutionary new 
nanofabrication method (there are plenty of 
sophisticated market reports covering the future IC 
market separately).
Of the three BCC Research nanomarket catego-
ries, nanomaterials dominated in 2007, accounting 
for 87% of the market. Worth an estimated $10.8 
billion in 2008, this segment was projected to 
reach $18.7 billion in 2013, for a CAGR of 11.7%. 
Nanotools accounted for 12.8% of the market in 
2007. Worth an estimated $1.9 billion in 2008, the 
segment was predicted to reach almost $8.0 billion 
by the end of 2013, for a CAGR of 33.3%. Nanotools, 
in which BBC Research includes the nanolitho-
graphic tools used to produce the next generation 
of semiconductors, are projected to grow at a much 
faster rate than nanomaterials. As a result, that mar-
ket share was predicted to increase to 29.4% in 2013, 
while the nanomaterials’ share would fall to 69.2% 
of the total market.
The nanodevices segment, according to BCC 
Research, will enjoy a CAGR of 69.5% between 2008 
and 2013. It was expected to increase from a $26.2 
million segment in 2008 to $366.2 million by the 
end of 2013.
The largest end-user markets for nanotechnology 
in 2007, according to BCC Research, were environ-
mental remediation (56% of the total market), elec-
tronics (20.8%), and energy (14.1%). Electronics, 
biomedical and consumer applications have much 
higher projected growth rates than other applica-
tions over the next five years (i.e., 30.3%, 56.2%, and 
45.9%, respectively.) In contrast, energy applications 
are projected to grow at a CAGR of only 12.6%, and 
environmental applications should actually decline 
by an average of 1.5% per year. It is not clear to this 
author why this should be the case. Depending on 
government policies on green technologies, the real 
numbers might again be quite different.
While it appears inevitable that nanotechnology 
will have a broad and fundamental impact on many 
sectors of the world economy, various technical, 
marketing, and other hurdles need to be overcome 
before nanotechnology fulfills this promise. These 
challenges and differences of opinion regarding the 
speed of the commercial implementation of new 
nanoproducts are reflected in the wide divergence 
among existing estimates of the U.S. and global 
nanotechnology markets. Global market estimates 
for 2004–2005, for example, range from $8 billion 
to $68 billion.
Polls show that most Americans know little or 
nothing about nanotechnology, despite the fact 
that, according to some estimates, nanotechnol-
ogy was already incorporated into more than $50 
billion in manufactured goods in 2006. Public 
perceptions about risks—real and perceived—can 
have large economic consequences. How consumers 
respond to these early products—in food, electron-
ics, health care, clothing, and cars—is a litmus test 

[Page 616]
616   From MEMS to Bio-NEMS: Manufacturing Techniques and Applications
for broader market acceptance of nanotechnologies 
in the future. Along with high expectations, nano-
technology also evokes fear in some people. Bill 
Joy, cofounder of Sun Microsystems, published an 
article in 2000 in which he called nanotechnology 
(along with biotechnology and robotics) a “Faustian 
bargain” and a “Pandora’s box,” and called on man-
kind to relinquish all three technologies. In 2002, 
Michael Crichton’s novel Prey, a fictional  treatment 
of the dangers of nanotechnology, made the New 
York Times bestseller list. Interestingly, a recent 
nationwide survey conducted by the University of 
Wisconsin–Madison indicates that scientists are 
more concerned than the general public about the 
potential health and environmental risks of nano-
technology. Over 30% of scientists interviewed 
expressed concern that nanotechnology may pose 
risks to human health, whereas only 20% of ordi-
nary people shared their fears (because they do not 
understand the technology?).
An important event that helps us appreciate the 
nanotechnology market dilemma today is what 
happened to Nanosys in 2004. On April 23 of 2004, 
Nanosys Inc., a Palo Alto-based developer of inor-
ganic semiconductor nanocrystals, filed for an ini-
tial public offering (IPO). Merrill Lynch, Lehman 
Brothers, CIBC World Markets, and Needham & Co. 
were underwriting the offering. The company was 
seeking to raise up to $115 million on the Nasdaq 
market. But on August 4, 2004, Nanosys Inc. with-
drew its IPO. “Based on adverse market conditions,” 
the company explained “Nanosys has determined 
that it is not advisable at this time to proceed 
with  the proposed offering.” Press reports leading 
up to the IPO had lambasted Nanosys for having 
only $3 million in revenues in 2003. It was also 
pointed out that one of the few hard metrics avail-
able to value the firm—a price-to-revenue ratio over 
120—suggested it was a speculative investment, and 
that if it performed poorly, it would undermine the 
ability of other nanotechnology firms to access the 
public markets. One must also realize that in 2004, 
the MEMS technology bubbles of 2001–2002 were 
still vividly remembered.
Nanosys later did raise approximately $40 million 
in a private equity financing. This financing was led 
by El Dorado Ventures and includes new investors 
Masters Capital, Medtronic, Inc., Wasatch Advisors, 
and others. In addition, there was strong participa-
tion from existing investors, including Alexandria 
Equities, ARCH Venture Partners, CDIB BioScience 
Ventures, CW Group, Harris & Harris Group, Inc., 
In-Q-Tel, Intel Capital, H. B. Fuller Company, Lux 
Capital, Polaris Venture Partners, Prospect Venture 
Partners, UOB Hermes Asia Technology Fund, and 
Venrock Associates. Nanosys is using this funding 
for the ongoing development and manufacturing 
scale-up of products that incorporate its proprietary, 
inorganic nanostructures with integrated functionality 
for multiple industries. Current product develop-
ment programs include chemical analysis chips for 
pharmaceutical drug research, fuel cells for portable 
electronics, nanostructures for displays and phased 
array antennas, nonvolatile memory for electronic 
devices, and solid-state lighting products.
The type and number of California-based MEMS 
and NEMS start-up companies (see Table 10.13) 
has historically played an important role in what 
happens in these areas worldwide. In 2000, according 
to Janusz Bryzeck, there were 100 MEMS/NEMS-
based companies in California alone, 33 of which 
were fabricating MOEMS devices. Decimated by the 
MOEMS bubble of 2001, “only” sixty-five California 
MEMS/NEMS companies survived in 2005. In 
the early years (say, from 1972 on), companies 
making mechanical MEMS devices (using wet 
bulk micromachining) played a pivotal role in the 
development of the market for these mechanical Si 
sensor products. Petersen’s 1982 paper extolling the 
excellent mechanical properties of single-crystalline 
silicon helped galvanize academia’s involvement in 
Si micromachining in a major way.104 Before that 
time, timid efforts had played out in industry, and 
practical needs were driving the technology (market 
pull). Academics often explored micromachines that 
constituted gadgetry only, and, as a consequence, the 
field was perceived by some as a technology looking 
for applications (technology push). Polycrystalline 
surface micromachining-based (see Volume II, 
Chapter 7) MEMS companies started emerging 
around 1991. However, from the mid-1990s on, many 
of the MEMS compa nies became bio-MEMS oriented 
(application of MEMS to biotechnology), and single-
crystalline and polycrystalline Si were often not the 

[Page 617]
MEMS and NEMS Applications   617
TABLE 10.13 Some California Microelectromechanical System/Nanoelectromechanical System Companies
Company
Location
Date
Overview of Activity and Manufacturing Method
Sensym
Milpitas 
1972
Made sensors from silicon and piezoresistive materials. Some cavities in products made by 
anisotropic etching.
Source: U.S. Patents.
Endevco
San Juan Capistrano
1975
Produces sensors for vibration, shock, inertial motion, and dynamic pressure measurement using 
semiconductor technology and piezoceramic processing techniques.
Source: Endevco.
Irvine Sensors Co.
Costa Mesa
1980
Manufactures some products in a batch process. Products are layered silicon and connected with 
gold.
Source: Irvine Sensors Co.
Komag
San Jose
1983
Komag sputters thin-film disks using a vacuum deposition process. During the sputtering 
process, microscopic magnetic layers are successively deposited on the disk—these layers 
ultimately provide the magnetic storage capacity for data.
Source: Komag.
Nanostructures
Santa Clara
1988
Produced thin films such as silicon membranes by electrochemical means or mask production 
with RIE.
Source: U.S. Patents.
Abaxis
Sunnyvale
1989
Produces point-of-care blood analyzers from a bottom- and mid-layer of polymethymethacrylate 
plastic with a top layer of ABS made in a molding process. Some products made from joined 
thermoplastics through melting.
Source: U.S. Patents, Abaxis.
Sentir
Santa Clara
1991
Produced sensors, including a pressure sensor made on a ceramic substrate with piezoresistive 
diaphragm and gel as the transfer medium to transducer.
Source: U.S. Patents.
Affymetrix
Santa Clara
1992
The company’s microarrays were made by a process that begins by coating a 5" by 5" quartz 
wafer.
Source: Affymetrix.
Unisun
Newbury Park
1993
Unisun’s techniques provide substantial cost advantages to traditional PV products based on 
silicon wafers and to vacuum deposition techniques typically used to deposit PV thin films.
Source: Unisun. 
Nanogen
San Diego
1993
Makes microarray cartridges the only Si based DNA arrays ever made.
Source: Nanogen patents.
Front Edge 
Technology
Baldwin Park
1994
FET develops, manufactures, and markets next-generation, ultra-thin rechargeable batteries for 
card-type applications.
Source: Front Edge Technology. 
Aclara
Mountain View
1995
Some products made by thermally bonding plastics.
Source: U.S. Patents.
(Continued)

[Page 618]
618   From MEMS to Bio-NEMS: Manufacturing Techniques and Applications
TABLE 10.13 Some California Microelectromechanical System/Nanoelectromechanical System Companies (Continued)
Company
Location
Date
Overview of Activity and Manufacturing Method
Nanochip
Fremont
1996
Nanochip is developing the next generation of removable, portable memory chips for consumer 
applications. Using MEMs technology along with arrays of atomic force probe tips, Nanochip is 
developing storage chips that will store tens of gigabytes per chip. Our technology is not 
bound by lithography constraints.
Source: Nanochip.
Caliper
Mountain View
1996
Microfluidic lab-on-a-chip made of quartz, glass, or plastic-bonded to each other.
Source: Caliper.
Cepheid
Sunnyvale
1996
Made sample preparation products with the process of electrodeposition, LPVD, glass bonding, 
and RIE out of materials from the semiconductor industry.
Source: U.S. Patents. 
Fluidigm
South San Francisco
1997
Fluidgm’s NanoFlex valve consists of a membrane that deflects under pressure to pinch off the 
flow of fluids in a microchannel. The valve is made from two separate layers of elastomeric 
rubber.
Source: Fluidigm.
Carbon Solutions
Riverside
1998
Manufactures single-walled carbon nanotubes (SWNTs) in bulk quantities.
Source: Carbon Solutions.
Zyomex
Hayward
1998
Products included fluidic technologies using an etching process.
Source: U.S. Patents. 
PolyFuel
Mountain View
1999
PolyFuel’s membranes are based upon hydrocarbon polymers rather than fluorocarbon.
Source: PolyFuel. 
GeneFluidics
Monterey Park
2000
GeneFluidics disposable cartridges and sensor chips are injection-molded, using only plastic 
substrates and other low-cost materials; the GeneFluidics platform will dramatically reduce the 
cost of molecular analysis.
Molecular 
Nanosystems, Inc.
Palo Alto
2001
The company synthesizes carbon nanotubes on predefined locations with the desired 
orientation on different substrates, manipulates the properties of carbon nanotubes via 
functionalization, and integrates them into next-generation gas and biological sensors and 
other high-end electronics devices.
Source: Nanovip. 
Discera
San Jose
2001
Discera offers PureSilicon resonators, which is displacing quartz crystal solutions with systems-
on-a-chip alternatives.
Source: Discera. 

[Page 619]
MEMS and NEMS Applications   619
Ahwahnee Inc.
San Jose
2002
Ahwahnee’s industry-leading CNTs are revolutionizing a number of markets, including fuel cells, 
energy, and semiconductors.
Source: Ahwahnee. 
Apex 
Nanomaterials
San Diego
2003
Apex Nanomaterials’s world first-class SWNT production technologies using both arcing and 
CVD methods are generating SWNTs with the best quality and most cost-effective at an 
industry scale.
Source: Apex Nanomaterials.
Atomate
Santa Barbara
2003
Atomate Corporation develops complete systems, components, and materials that are optimized 
for the synthesis of nanostructures using CVD.
NanoSensors, Inc.
Santa Clara
2003
Develops and markets sensors and instruments to detect explosive (X), chemical (C), and 
biological (B) agents (“XCB”)
Source: Nanosensors.
InvenSense
Santa Clara
2003
InvenSense’s gyroscopes takes advantage of major innovations in MEMS mechanical design and 
fabrication, mixed-signal ASIC design, and wafer-level packaging, which is based on the IC 
industry.
Source: Invensense.
Intelligent Optical 
Systems, Inc.
Torrance
2004
Develops cutting-edge technologies in optical sensing and instrumentation. Current research 
and development is being conducted in various areas, including Nanoprobes and Materials for 
Sensing.
Source: Nanovip.
Unidym, Inc.
Menlo Park
2006
Unidym’s initial product is a transparent, conductive film of CNTs that replaces the 
approximately $1B of expensive and brittle metal oxide films currently employed in touch 
screens, flat-panel displays, OLEDs, and thin-film solar cells.
Source: Unidym. 
Biodent
Menlo Park
2006
Biodent is the first company to combine printed optoelectronic components with microfluidic 
systems. This combination is enabled by the fluid processability of organic semiconductor 
materials. Biodent allows for the first time to print and integrate full optical readout systems 
directly onto microfluidic devices.
Source: Biodent.

[Page 620]
620   From MEMS to Bio-NEMS: Manufacturing Techniques and Applications
preferred MEMS substrates for these applications. 
Later yet, from 1997 on, nanotechnology companies, 
mostly working on biotechnology type applications 
(bio-NEMS), started emerging, and here Si was often 
not involved at all.
For further reading on the history of MEMS and 
NEMS up to today see Volume I, Chapter 1.
Nanotechnology Tools
To estimate the size and to forecast the market 
for nanotechnology tools over the next five years, 
nanotechnology 
analysis 
firm 
Lux 
Research 
interviewed CEO’s and marketing executives at 
21 leading tool vendors worldwide and research 
and development leaders at forty-nine companies, 
universities, and national laboratories active in 
nanotechnology. They correctly excluded established 
uses of manufacturing and metrology tools in fields 
such as semiconductors and data storage. This firm 
believes that the market for tools used to fabricate 
emerging nanotechnology could grow from less 
than $20 million in 2004 to nearly $235 million by 
2010. At the same time, they claim, the market for 
metrology tools to inspect matter on the nanometer 
scale, which currently dominates the $580 million 
nanotechnology tools market, is expected to see only 
tepid growth, although still command more than 
$750 million in 2010. These numbers are lower, and 
more realistic, than the BCC Research findings (see 
above) as they exclude the traditional IC tools.
Nanotechnologists basically use three kinds of 
tools to experiment with matter on the nanometer 
scale. First, metrology tools, reviewed in Chapter 
6, this volume, such as atomic force microscopes 
(AFMs) and scanning electron microscopes (SEMs) 
visualize the nanometer-sized objects and represent 
the most mature and widely used category of tools 
for emerging nanotechnology. Second, fabrication 
tools such as nano-imprint lithography and dip-pen 
nanolithography create structures at the nanometer 
scale. Thirdly, modeling tools predict nanostructure 
properties to circumvent the costs and time associ-
ated with experiments. Lux Research predicts that 
the nanotechnology-tools market will see a CAGR of 
11% to nearly $1.1 billion in 2010. However, growth 
will not be even across each of the three market seg-
ments. The current market for nanotechnology tools 
is dominated by inspection tools, which accounted 
for 95% of the 2004 revenues. The inspection-tools 
market saw dramatic growth during the early 2000s 
nanotech explosion, when many university nano 
centers were being built and equipped. However, 
the growth outlook for inspection tools looks slow 
because the university and lab markets are now 
saturated.
Nanofabrication tools have not yet found com-
mercial use. Still, Lux Research expects these 
instruments to gain traction over the next five 
years and move beyond research and develop-
ment labs to manufacturing floors. In particular, 
Lux Research sees nano-imprint lithography as the 
favorite candidate. Lux Research felt dip-pen nan-
olithography facing sharp resistance, as in many 
cases researchers would rather have a kit to modify 
an AFM they already own than purchasing a whole 
new instrument just to do dip-pen. No wide use for 
dip-pen nanolithography in production is antici-
pated before 2010.
Modeling tools claimed less than $10 million 
in 2004 in the face of entrenched skepticism from 
potential customers. In five years, Lux Research 
expects that market to expand to only roughly $40 
million, a small fraction of the total nanotechnology-
tools market. Still, in a decade the analysts predicted 
it could break $100 million as power, accuracy, and 
ease of use of modeling tools continues to improve 
and more customer success stories emerge.
Nanomaterials
Even though much of the research is still in the ini-
tial stages, nanoproducts based on nanomaterials 
have entered the commercial market. According to 
an update to the nanotechnology consumer product 
inventory maintained by the Project on Emerging 
Nanotechnologies (PEN) (ScienceDaily, April 25, 
2008), new nanotechnology consumer products are 
coming on the market at the rate of three or four 
per week. The number of consumer products using 
nanotechnology has grown from 212 to 609 since 
PEN launched the world’s first online inventory of 
manufacturer-identified nanotech goods in March 
2006. Health and fitness items, which includes cos-
metics and sunscreens, represent 60% of these prod-
ucts. There are thirty-five automotive products in the 

[Page 621]
MEMS and NEMS Applications   621
PEN inventory, including the Hummer H2. General 
Motors Corporation bills the H2 as having a cargo 
bed that “uses about seven pounds of molded in 
color nanocomposite parts for its trim, center bridge, 
sail panel and box rail protector.” Nanoscale silver 
is the most cited nanomaterial used. It is found in 
143 products, or over 20% of the inventory. Carbon, 
including carbon nanotubes and fullerenes, is the 
second highest nanoscale material cited. Other 
nanoscale materials explicitly referenced in products 
are zinc (including zinc oxide), titanium (including 
titanium dioxide), silica, and gold. A list of nano-
technology merchandise—containing everything 
from nanotech diamonds to cooking oil to golf clubs 
to iPhones—is available at http://www.nanotech 
project.org/consumerproducts. One of the new items 
among the more than six hundred products now in the 
inventory is Swissdent Nanowhitening Toothpaste, 
with “calcium peroxides, in the form of nano-par-
ticles.” PEN Project Director David Rejeski cites Ace 
Silver Plus—another of the nine nano toothpastes 
in the inventory—as an example of the upsurge in 
nanotechnology consumer products in stores.
There are more than five hundred nanotechnol-
ogy companies globally, and one-third are in nano-
particles. Of that one-third, more than  fifty-five are 
in carbon nanotubes. Of the present carbon nano-
tube companies, about twenty are into large-scale 
production. Some representative example compa-
nies in the last category include the following:
 
1. Nanoledge—(France). Large-scale production 
(4 ounces per day)—tennis racquets, fibers.
 
2. Mitsui CNRI (Akashima, Tokyo)—new nan-
otube plant (120 tons per year at 10% of the 
present cost).
 
3. Frontier Carbon (Kitakyusyu City)—Mitsubishi 
large-scale manufacturing (400 kg per year and 
1500 tons in 2007).
Another group of carbon nanotubes companies 
sells modified carbon nanotubes (e.g., for sensor 
applications):
 
1. Carbon Nanotechnologies, the late Richard 
Smalley’s company ($15 million—from angel 
investors)—single-walled and functionalized 
tubes.
 
2. Nantero (>$20 million—DFJ and other venture 
capital firms)—NRAM™, a high-density, non-
volatile random access memory chip.
 
3. Molecular Nanosystems Stanford ($2 million—
band of angel investors)—nanotube sensors.
 
4. C Sixty ($4 million—CNI angel investors)— 
protease inhibitor, anti-HIV (merged with CNI).
Carbon nanotubes and fullerenes have very 
broad applications, and from the above it is seen 
that large manufacturing companies are stepping in, 
with the price of product dropping rapidly. There is 
also a clear trend of specializations developing (e.g., 
modified carbon nanotubes). There have not been 
any IPOs in this area yet. Applications of fullerenes 
include clothes (carbon nanotubes form waterproof 
tear-resistant cloth fibers), concrete (carbon fibers 
increase the tensile strength, and halt crack propaga-
tion), sports equipment (stronger and lighter tennis 
rackets, bike parts, golf balls, golf clubs, golf shaft, 
and baseball bats), ultrahigh-speed flywheels (the 
high strength/weight ratio enables very high speeds 
to be achieved), and bridges.
Other nanoparticles are used in catalysis, ceram-
ics, dug delivery and functional materials, and coat-
ings. Existing companies are Degussa, Cabot Corp,
