Repository: Alvintxh/nanofab-web

# Extracted Book Sources

All 11 textbooks extracted 2026-04-05 using PyMuPDF (extract_pdf.py).

## Extraction Summary

| Book Key | File | Pages | Words | Page Numbering |
|----------|------|-------|-------|----------------|
| cui_2025 | Zheng Cui - Nanofabrication (4th ed) | 419 | ~158K | PDF labels (C1, i-xi, 1-407) |
| campbell_2008 | Campbell - Fabrication Engineering (3e) | 825 | ~369K | offset=18 (front-1..18, then 1-807) |
| teresa_2020 | De Teresa - Nanofabrication (full) | 451 | ~183K | offset=0 (sequential PDF pages) |
| madou_vol1_2011 | Madou - Fundamentals of Microfab Vol.1 | 646 | ~366K | PDF labels |

File: sources/sources_processed/books/may_spanos_2006/may_spanos_2006_full.txt (part 2 of 23)
# may_spanos_2006
dry oxygen or water vapor is used. Dry oxidation is usually used to form thin
oxides in a device structure because of its good Si–SiO2 interface characteristics,
whereas wet oxidation is used for thicker layers because of its higher growth rate.
Figure 1.4a shows a section of a bare wafer ready for oxidation. After the oxi-
dation process, a SiO2 layer is formed all over the wafer surface. For simplicity,
Figure 1.4b shows only the upper surface of an oxidized wafer.
Photolithography is used to deﬁne the geometry of the p–n junction. After the
formation of SiO2, the wafer is coated with an ultraviolet (UV) light-sensitive
material called photoresist, which is spun onto the wafer surface. Afterward
(Figure 1.4c), the wafer is baked to drive the solvent out of the resist and to

[Page 12]
MODERN SEMICONDUCTOR MANUFACTURING
11
harden the resist for improved adhesion. Figure 1.4d shows the next step, which
is to expose the wafer through a patterned mask using an UV light source. The
exposed region of the photoresist-coated wafer undergoes a chemical reaction.
The exposed area becomes polymerized and difﬁcult to remove in an etchant. The
polymerized region remains when the wafer is placed in a developer, whereas the
unexposed region dissolves away. Figure 1.5a shows the wafer after the devel-
opment. The wafer is again baked to enhance the adhesion and improve the
resistance to the subsequent etching process. Then, an etch using hydroﬂuoric
acid (HF) removes the unprotected SiO2 surface (Figure 1.5b). Last, the resist is
stripped away by a chemical solution or an oxygen plasma. Figure 1.5c shows
the ﬁnal result of a region without oxide (a window) after the lithography pro-
cess. The wafer is now ready for forming the p–n junction by a diffusion or ion
implantation process.
In diffusion, the wafer surface not protected by the oxide is exposed to a
source with a high concentration of an opposite-type impurity. The impurity
moves into the semiconductor crystal by solid-state diffusion. In ion implantation,
the intended impurity is introduced into the wafer by accelerating the impurity
ions to a high energy level and then implanting the ions in the semiconductor.
The SiO2 layer serves as barrier to impurity diffusion or ion implantation. After
diffusion or implantation, the p–n junction is formed (Figure 1.5d).
After diffusion or ion implantation, a metallization process is used to form
ohmic contacts and interconnections (Figure 1.5e). Metal ﬁlms can be formed by
physical vapor deposition or chemical vapor deposition. The photolithography
process is again used to deﬁne the front contact, which is shown in Figure 1.5f.
A similar metallization step is performed on the back contact without using a
photolithography process.
1.2.2. Process Sequences
Semiconductor manufacturing consists of a series of sequential process steps
like the one described in the previous section in which layers of materials are
deposited on substrates, doped with impurities, and patterned using photolithogra-
phy to produce ICs. Figure 1.6 illustrates the interrelationship between the major
process steps used for IC fabrication. Polished wafers with a speciﬁc resistivity
and orientation are used as the starting material. The ﬁlm formation steps include
thermally grown oxide ﬁlms, as well as deposited polysilicon, dielectric, and
metal ﬁlms. Film formation is often followed by photolithography or impurity
doping. Photolithography is generally followed by etching, which in turn is often
followed by another impurity doping or ﬁlm formation. The ﬁnal IC is made by
sequentially transferring the patterns from each mask, level by level, onto the
surface of the semiconductor wafer.
After processing, each wafer contains hundreds of identical rectangular chips
(or dies), typically between 1 and 20 mm on each side, as shown in Figure 1.7a.
The chips are separated by sawing or laser cutting; Figure 1.7b shows a separated
chip. Schematic top views of a single MOSFET and a single bipolar transistor

[Page 13]
12
INTRODUCTION TO SEMICONDUCTOR MANUFACTURING
Figure 1.6. Flow diagram for generic IC process sequence [1].
Figure 1.7. (a) Semiconductor wafer; (b) IC chip; (c) MOSFET and bipolar transistor [1].
are shown in Figure 1.7c. Inserted into this process sequence are various points
at which key measurements are performed to ensure product quality.
1.2.3. Information Flow
The vast majority of quantitative evaluation of semiconductor manufacturing
processes is accomplished via IC-CIM systems. The interdependent issues of

[Page 14]
MODERN SEMICONDUCTOR MANUFACTURING
13
ensuring high yield, high quality, and low cycle time are addressed by several
critical capabilities in a state-of-the-art IC-CIM system: work-in-process (WIP)
monitoring, equipment communication, data acquisition and storage, process/
equipment modeling, and process control, to name only a few. The emphasis
of each of these activities is to increase throughput and prevent potential mis-
processing, but each presents signiﬁcant engineering challenges in their effective
implementation and deployment.
A block diagram of a typical modern IC-CIM system is shown in Figure 1.8.
This diagram outlines many of the key features required for efﬁcient information
ﬂow in manufacturing operations [28]. The lower level of this two-level architec-
ture includes embedded controllers that provide real-time control and analysis of
fabrication equipment. These controllers consist of personal computers and the
associated control software dedicated to each individual piece of equipment. The
second level of this IC-CIM architecture consists of a distributed local-area net-
work of computer workstations and ﬁle servers linked by a common distributed
database.
Equipment communication with host computers is facilitated by an electron-
ics manufacturing standard called the generic equipment model (GEM). The
GEM standard is used in both semiconductor manufacturing and printed cir-
cuit board assembly. This standard is based on the semiconductor equipment
communications standard (SECS) protocol. SECS is a standard for communi-
cation between intelligent equipment and a host. The SECS standard has two
components that deﬁne the communications protocol (SECS-I) and the messages
exchanged (SECS-II), respectively. SECS-I speciﬁes point-to-point communica-
tions over a high-speed messaging service interface. GEM is a standard set of
SECS capabilities that can be selected by users as needed to coordinate equip-
ment control in an automated factory. The GEM standard deﬁnes semiconductor
SCHED. & PLANNING
FACTORY CONTROL
WORK IN PROCESS
& DATABASE
BUSINESS SYSTEM
MARKETING, SALES
ORDERS, SHIPMENTS
& DATABASE
DESIGN SYSTEMS
PROCESS SIMULATION
DESIGN DATABASE
EQUIPMENT
CONTROL
& DATABASE
PROCESSING
EQUIPMENT
ANALYTICAL
EQUIPMENT
TRANSPORT
SYSTEMS
LOCAL AREA NETWORK
FINAL TEST
SYSTEMS
DATA
COLLECTION
& DATABASE
TRANSPORT
CONTROL
& DATABASE
TEST DATA
COLLECTION
& DATABASE
Figure 1.8. Two-level IC-CIM architecture [28].

[Page 15]
14
INTRODUCTION TO SEMICONDUCTOR MANUFACTURING
equipment behavior as viewed through a communication link in terms of SECS-II
messages communicated over that link. The GEM standard impacts equipment
control and equipment–host communication and enables equipment to be inte-
grated quickly and efﬁciently with a host computer [30].
The ﬂow of information in this type of IC-CIM architecture enables equipment
and process control at several levels. The highest level can be thought of as
supervisory control, where the progression of a substrate is tracked from process
to process. At this level, adjustments can be made to subsequent process steps
to account for variation in previous procedures. The next lower level of control
occurs on a run-by-run basis. For a single process, adjustments are made after
each run to account for shifts and drifts that occur from wafer to wafer. Occasional
shifts may occur when a new operator takes over or preventive maintenance is
performed. A process may also experience drift due to equipment aging. Real-
time control is at the lowest level of the hierarchy. In this case, adjustments are
made to a process during a run to account for in situ disturbances. This hierarchy
is diagramed in Figure 1.9.
1.2.4. Process Organization
As mentioned previously, the overall objective of process organization is to max-
imize the efﬁciency of product ﬂow while minimizing variability and yield loss.
Modern semiconductor factories [known as “fabs” (Fabrication Facilities)] are
typically organized into workcells. In this approach, all the necessary equipment
for completing a given process step is placed in the same room (see Figure 1.10).
The workcell layout optimizes product ﬂow, resulting in a minimal average
distance traveled by semiconductor wafers as they migrate through the fabrication
Supervisory Control
Run-by-Run
Control
Real-Time
Control
Process A 
wafer
movement
Run-by-Run
Control
Real-Time
Control
Process B
wafer
movement
Run-by-Run
Control
Real-Time
Control
Process C
wafer
movement
Figure 1.9. Process control hierarchy.
Figure 1.10. Workcell layout in a modern IC fabrication facility.

[Page 16]
GOALS OF MANUFACTURING
15
facility. This reduced distance translates into fewer chances for wafer mishandling
and potential loss of product. Furthermore, the trend in equipment development
since the mid-1990s has been toward single-wafer processing systems that enable
enhanced reproducibility.
This modern IC factory also draws on powerful computing concepts, resulting
in a highly ﬂexible manufacturing system. In addition to the actual processing
equipment, the factory consists of advanced in situ, postprocess, and end-of-
the-line metrology and instrumentation necessary to quality control, equipment
maintenance and diagnosis, rapid failure recovery, and inventory management.
The physical factory is also augmented by simulation tools that allow various
scenarios to be evaluated in a virtual manufacturing environment.
1.3. GOALS OF MANUFACTURING
From a systems-level perspective, semiconductor manufacturing intersects with
design, fabrication, integration, assembly, and reliability. The fundamental goals
of manufacturing are to tie all of these technologies together to achieve ﬁnished
products with
• Low cost
• High quality
• High reliability
Cost is most directly impacted by yield and throughput. Yield is the proportion
of products that meet the required performance speciﬁcations. Yield is inversely
proportional to cost; that is, the higher the yield, the lower the cost. Throughput
refers to the number of products processed per unit time. High throughput also
leads to lower cost. The quality goal is virtually self-explanatory. It is obviously
desirable to produce high-quality ICs that can be efﬁciently and repeatably mass-
produced with a high degree of uniformity. Quality is derived from a stable and
well-controlled manufacturing process. The reliability of electronic products is
also impacted by the manufacturing process. High reliability results from the
minimization of manufacturing faults. If each of the abovementioned goals is
fulﬁlled, the end result is an IC that meets all speciﬁed performance, quality,
cost, and reliability requirements.
1.3.1. Cost
Understanding the economics of IC manufacturing is important not only to the
manufacturer but also to buyers and designers. A general rule of thumb is that
IC fabrication, testing, and packaging each contribute about one-third of the total
product cost. A variety of factors contribute to overall product costs, including
the following [31]:
• Wafer processing cost

[Page 17]
16
INTRODUCTION TO SEMICONDUCTOR MANUFACTURING
• Wafer processing yield
• Die size
• Wafer probe cost
• Probe yield
• Number of good dies
• Package cost
• Assembly yield
• Final test cost
• Final test yield
Wafer processing cost depends on wafer size, raw-wafer cost, direct labor cost,
facility cost, and direct factory overhead (i.e., indirect labor costs, utilities, and
maintenance). Direct costs (i.e., raw-wafer cost and direct labor) typically account
for 10–15% of the wafer processing cost, with the remaining indirect costs
accounted for by the equipment and facility depreciation, engineering support,
facility operating costs, production control, and direct factory overhead. Increas-
ingly, equipment costs contribute the lion’s share, accounting for over 70% of
the total indirect cost.
Currently, IC fabrication cost (excluding design costs) is about $4/cm2 at
mature production levels [32]. The cost per IC to produce N chips (or equiv-
alently, N circuit functions) is proportional to ekN , where k is a constant pro-
portional to the cost of assembly and testing [33]. The interplay between these
factors and their impact on cost is illustrated in Figure 1.11. Cost per IC is min-
imized by maximizing both the number of chips per wafer and the proportion of
good chips (also known as the yield).
Figure 1.11. Cost per function versus number of functions [33].

[Page 18]
GOALS OF MANUFACTURING
17
1.3.2. Quality
Quality is among the most important factors in any manufacturing process. Under-
standing and improving quality are key ingredients to business success, growth,
and enhanced competitiveness. Signiﬁcant return on investment may be realized
from adequate attention to continuous quality improvement as an integral part of
an overall business strategy.
The term “quality” may be deﬁned in many ways. The traditional deﬁnition
is based on the notion that products must meet the requirements of those who
use them. Thus, in this text, we adopt the simple deﬁnition of “ﬁtness for use.”
This deﬁnition encompasses two general aspects: quality of design and quality
of conformance. Quality of design is affected by choices in fabrication materials,
component speciﬁcations, product size, and other features. Quality of confor-
mance addresses how well a product conforms to the speciﬁcations required
by the design. Quality of conformance is impacted by the manufacturing pro-
cess, equipment performance, competence and training of the workforce, and the
implementation of quality control procedures.
1.3.3. Variability
An alternative deﬁnition of quality of conformance is “the inverse of variability.”
This deﬁnition implies that quality may be improved by reducing variation in the
various ﬁgures of merit that deﬁne product performance. This reduced variabil-
ity translates directly into lower manufacturing costs due to less misprocessing,
rework, and waste. Thus, processes in which the degree of quality is repeatable
with a high degree of uniformity are preferred.
Unfortunately, a certain amount of variability is inherent in every product.
No two products are ever completely identical. For example, the dimensions
of two thin metal ﬁlms used for IC interconnect will vary according to the
precise conditions and equipment used to deposit and pattern the ﬁlms. Small
variations might have negligible impact on the ﬁnal product, but large variations
can lead to ﬁnal products that are unacceptable. Quality improvement is deﬁned
as the reduction of such variability in processes and products. Since variability is
usually described in statistical terms, statistical methods are necessary for quality
improvement efforts.
1.3.4. Yield
As previously mentioned, IC cost is minimized by maximizing both the num-
ber of chips produced (i.e., the throughput) and the proportion of functionally
operational chips per wafer. The latter parameter is known as the yield. As a con-
sequence of its direct impact on manufacturing cost, yield is perhaps the most
important ﬁgure of merit in semiconductor manufacturing.
Yield improvement achieved over time is referred to as “yield learning.” Strate-
gies for accelerated yield learning are critical for the economic viability of semi-
conductor manufacturing operations, as illustrated in Figure 1.12. Business goals

[Page 19]
18
INTRODUCTION TO SEMICONDUCTOR MANUFACTURING
ESTABLISH
TARGETS
MEASURE
ACTUALS
ACTION
PLANS
DETERMINE
ROOT
CAUSES
Y
I
E
L
D
TIME
Figure 1.12. Yield learning cycle [33].
drive yield targets. The actual yield achieved is regularly monitored and tracked
against those targets. The root causes of yield detractors are systematically iden-
tiﬁed and analyzed. Appropriate action plans to eliminate these causes are sub-
sequently developed and implemented. Once target yields are achieved, they are
modiﬁed (usually increased), and the learning cycle is repeated. It is of paramount
importance to both reduce the duration of this cycle and optimize its efﬁciency.
1.3.5. Reliability
Another dimension of the quality of electronic products is their reliability. Relia-
bility is a characteristic of a product that is associated with the probability that it
will perform its intended function under speciﬁed conditions for a stated period
of time. The enhancement of reliability is accomplished by failure-mode anal-
ysis, which is aimed at identifying the mechanisms for failure and translating
this information into remedies that impact design and manufacturing processes.
Reliability is usually quantiﬁed by statistical inference techniques applied to a
suitable population of devices that have undergone extensive testing and failure-
mode analysis. However, although the reliability of integrated circuits is often
directly impacted by the manufacturing process, a detailed study of reliability
and associated topics is beyond the scope of this text. Readers interested in a
more thorough treatment are referred to Nash [34].
1.4. MANUFACTURING SYSTEMS
In general, manufacturing systems may be subdivided into two categories:
(1)
continuous-ﬂow
manufacturing
and
(2)
discrete-parts
manufacturing.
Continuous-ﬂow manufacturing involves chemical or physical processes that
change the state of the part before the part is connected to other components to
form a ﬁnished product. Most of the unit processes used in IC fabrication prior

[Page 20]
MANUFACTURING SYSTEMS
19
Figure 1.13. Printed circuit board for a single-board engine controller [35].
to wafer dicing and packaging are continuous ﬂow manufacturing operations.
Discrete-parts manufacturing, on the other hand, refers to the assembly of distinct
pieces to yield a ﬁnal product. In microelectronics manufacturing, an example of
a product assembled using discrete parts manufacturing is a printed circuit board
(PCB) populated by individual ICs (as shown in Figure 1.13).
1.4.1. Continuous Flow
Continuous-ﬂow manufacturing refers to processing operations that do not involve
assembly of discrete parts. For continuous-ﬂow manufacturing operations, the
process inputs (see Figure 1.1) are the semiconductor substrate and raw materials
such as dopants, insulators, and metals. Continuous-ﬂow processes consist of the
steps such as those described in Section 1.2. These processes may be further
subdivided into batch and single-workpiece (or single-wafer) operations.

[Page 21]
20
INTRODUCTION TO SEMICONDUCTOR MANUFACTURING
1.4.1.1. Batch Processes
Batch processes are those that operate on multiple products simultaneously. In
IC manufacturing, the items being processed are semiconductor wafers, and the
batches are called “lots.” State-of-the-art semiconductor manufacturing factories
employ a plethora of batch fabrication equipment, such as furnaces for high-
volume wafer processing. This facilitates factory throughputs on the order of
tens of thousands of wafers processed per month.
An example of a batch process in semiconductor manufacturing is chemical
vapor deposition (CVD; see Chapter 2). Figure 1.14 shows a schematic of a
typical CVD furnace. In this type of hot-wall, reduced-pressure reactor, the quartz
furnace tube is heated in three individual zones, and reactive gas is introduced
at one end and pumped out the opposite end. The wafers are placed vertically
side-by-side in a container known as a “boat.” Gas reacting on the surface of the
wafers causes the desired thin ﬁlms to be deposited.
However, the high manufacturing throughput that is characteristic of batch
processing is often achieved at the expense of uniformity and process control. In
the case of CVD, for example, wafers farthest from the gas inlet may exhibit lower
deposition rates as a result of the reduced availability of reactant gases, which
are consumed by reactions closer to the inlet. This effect can be compensated for
somewhat by increasing the deposition temperature in each subsequent reaction
zone from the inlet.
1.4.1.2. Single Workpiece
Single-workpiece manufacturing operations involve individual items processed
one at a time. In IC manufacturing, the workpiece is the semiconductor wafer.
As wafer sizes have grown over the years, single-wafer processing approaches
have proliferated. This has occurred for several reasons. First, scaling up batch
tools and maintaining uniformity across the wafer surface becomes more difﬁcult
for wafers 200 mm in diameter and larger. At the same time, for submicrometer
features, it is nearly impossible to maintain features size control across these
large wafers. In addition, when only a single wafer is processed at a time, if any
ﬂaw in a process step is detected, it can be corrected before the next wafer is
Pressure
sensor
Wafers
3-Zone furnace
Pump
Gas
inlet
Load
door
Quartz
tube
Figure 1.14. Example of a batch process: a CVD reactor [1].

[Page 22]
OUTLINE FOR REMAINDER OF THE BOOK
21
stencil
screen
printer
test &
inspect
placement
machine
reflow oven
bare
board
board
out
components
Figure 1.15. Surface mount printed circuit board assembly process.
processed. Finally, process development for large wafers has become increasingly
expensive, and these costs are mitigated by the single wafer approach.
Therefore, semiconductor manufacturing has evolved from primarily a batch
operation to an increasingly single-wafer operation. The advantages of single-
wafer processing include (1) lower overall factory cost, (2) enhanced observabil-
ity by in situ sensors for more robust process control, (3) rapid manufacturing
cycle time, and (4) increased ﬂexibility for manufacturing numerous products
based on different technologies [36].
1.4.2. Discrete Parts
In discrete-parts microelectronics manufacturing, the inputs to the manufacturing
system are the bare printed circuit board and the various circuit components. For
example, in surface mount assembly, the manufacturing process consists of the
following (Figure 1.15):
1. Screen-printing solder paste onto the bonding pads of the circuit board with
a stencil printer
2. Placing the circuit components (ICs and passives) onto the pad locations
using a placement machine
3. Melting the solder paste in a reﬂow oven to form the connection between
components and the pads
4. Testing and inspecting the populated board for quality control
Following attachment of the ICs, the output of the process is the fully intercon-
nected and populated circuit board.
The output of the process is a populated circuit board that is ready for inte-
gration into an electronic system.
1.5. OUTLINE FOR REMAINDER OF THE BOOK
In Chapter 2 we will provide a broad overview of the manufacturing technol-
ogy and process ﬂows used to produce a variety of semiconductor products.
The individual unit processes used in fabricating ICs, as well as techniques
for process integration and IC packaging, will be discussed. The unit processes
include oxidation, photolithography, doping, etching, thin-ﬁlm deposition, and
planarization. The integrated process ﬂows, which focus on silicon technology,
include the complementary metal–oxide–semiconductor (CMOS), bipolar, and
BiCMOS processes.

[Page 23]
22
INTRODUCTION TO SEMICONDUCTOR MANUFACTURING
For all aspects of semiconductor manufacturing, testing and inspection are
necessary to yield high-quality products. In Chapter 3, therefore, various process
monitoring methods, including those that focus on product wafers and those
that focus on the equipment used to produce those wafers, are discussed in
detail. Maintaining quality involves the use of statistical process control (SPC).
Since product variability is often described in statistical terms, statistical methods
will necessarily play a central role in quality control and improvement efforts.
Therefore, Chapter 4 will provide a review of statistical fundamentals.
Ultimately, the key metric to be used to evaluate any manufacturing process
is cost, and cost is directly impacted by yield. Yield refers to the proportion of
manufactured products that perform as required by a set of speciﬁcations. Yield
is inversely proportional to the total manufacturing cost—the higher the yield,
the lower the cost. Yield modeling is presented in Chapter 5. Chapter 6 will then
focus on the use of SPC to analyze quality issues and improve yield.
A designed experiment is an extremely useful tool for discovering key vari-
ables that inﬂuence quality characteristics. Statistical experimental design is a
powerful approach for systematically varying controllable process conditions and
determining their impact on output parameters that measure quality. Data derived
from such experiments can then be used to construct process models of various
types that enable the analysis and prediction of manufacturing process behavior.
Statistical experimental design is presented in Chapter 7, and process modeling
concepts are introduced in Chapter 8.
Finally, several advanced process control topics are the subject of Chapters 9
and 10. These topics include run-by-run control of unit processes and supervisory
control of process sequences, as well as the diagnosis of process and equipment
malfunctions.
SUMMARY
In this chapter, we have provided background and motivation for the study of
semiconductor manufacturing and process control. We have done so by surveying
the history of integrated circuit processing, describing the attributes of manufac-
turing systems, and discussing the goals and objectives of modern electronics
manufacturing operations. In so doing, this chapter has provided a foundation for
the various issues relevant to semiconductor manufacturing that will be presented
in the remainder of the book.
PROBLEMS
1.1. List the input and output parameters of a typical semiconductor manufac-
turing process.
1.2. What were the key milestones in the historical evolution of semiconductor
manufacturing? How did the evolution of semiconductor process technology
interact with and impact the development of manufacturing technology?

[Page 24]
REFERENCES
23
1.3. Describe the basic unit processes involved in IC fabrication and the
sequences in which they are performed to yield products.
1.4. What is the signiﬁcance of information ﬂow within an IC factory?
1.5. Explain the differences between real-time, run-by-run, and supervisory
control.
1.6. Why are IC factories organized into workcells?
1.7. List and prioritize the overall goals of IC manufacturing.
1.8. What is the difference between continuous-ﬂow and discrete manufacturing
processes? What role do each of these play in semiconductor manufacturing?
1.9. Why has semiconductor manufacturing evolved from batch operations
toward single-wafer operations? What are the advantages and disadvantages
of each approach?
REFERENCES
1. G. May and S. Sze, Fundamentals of Semiconductor Fabrication, Wiley, New York
2002.
2. G. Gunderson, A New Economic History of America, McGraw-Hill, New York, 1976.
3. D. Montgomery, Introduction to Statistical Quality Control, 3rd ed., Wiley, New York,
1997.
4. J. Stenerson and K. Curran, Computer Numerical Control, Prentice-Hall, Upper Sad-
dle River, NJ, 1997.
5. D. Shore, “Steel-Making in Ancient Africa,” in Blacks in Science: Ancient and Mod-
ern, I. Van Sertima, ed., Transaction Books, New Brunswick, NJ, 1986, p. 157.
6. M. Hepher, “The Photoresist Story,” J. Photo. Sci. 12, 181 (1964).
7. A. Fick, “Ueber Diffusion,” Ann. Phys. Lpz. 170, 59 (1855).
8. J. Czochralski, “Ein neues Verfahren zur Messung der Kristallisationsgeschwindigkeit
der Metalle,” Z. Phys. Chem. 92, 219 (1918).
9. P. W. Bridgman, “Certain Physical Properties of Single Crystals of Tungsten, Anti-
mony, Bismuth, Tellurium, Cadmium, Zinc, and Tin,” Proc. Am. Acad. Arts Sci. 60,
303 (1925).
10. W. G. Pfann, Semiconductor Signal Translating Device, U.S. Patent 2,597,028
(1952).
11. J. Andrus, Fabrication of Semiconductor Devices, U.S. Patent 3,122,817 (ﬁled 1957;
granted 1964).
12. C. J. Frosch and L. Derrick, “Surface Protection and Selective Masking during Dif-
fusion in Silicon,” J. Electrochem. Soc. 104, 547 (1957).
13. N. N. Sheftal, N. P. Kokorish, and A. V. Krasilov, “Growth of Single-Crystal Layers
of Silicon and Germanium from the Vapor Phase,” Bull. Acad. Sci USSR, Phys. Ser.
21, 140, (1957).
14. W. Shockley, Forming Semiconductor Device by Ionic Bombardment, U.S. Patent
2,787,564 (1958).

[Page 25]
24
INTRODUCTION TO SEMICONDUCTOR MANUFACTURING
15. J. S. Kilby, “Invention of the Integrated Circuit,” IEEE Trans. Electron Devices ED-
23, 648 (1976).
16. R. N. Noyce, Semiconductor Device-and-Lead Structure, U.S. Patent 2,981,877 (ﬁled
1959, granted 1961).
17. F. M. Wanlass and C. T. Sah, “Nanowatt Logics Using Field-Effect Metal-Oxide
Semiconductor Triodes,” Tech. Digest IEEE Int. Solid-State Circuit Conf., 1963, p. 32.
18. R. M. Dennard, Field Effect Transistor Memory, U.S. Patent 3,387,286 (ﬁled 1967,
granted 1968).
19. R. E. Kerwin, D. L. Klein, and J. C. Sarace, Method for Making MIS Structure, U.S.
Patent 3,475,234 (1969).
20. H. M. Manasevit and W. I. Simpson, “The Use of Metal–Organic in the Preparation
of Semiconductor Materials. I. Epitaxial Gallium-V Compounds,” J. Electrochem.
Soc. 116, 1725 (1969).
21. S. M. Irving, K. E. Lemons, and G. E. Bobos, Gas Plasma Vapor Etching Process,
U.S. Patent 3,615,956 (1971).
22. A. Y. Cho, “Film Deposition by Molecular Beam Technique,” J. Vac. Sci. Technol.
8, S31 (1971).
23. R. Slater, Portraits in Silicon, MIT Press, Cambridge, MA, 1987, p. 175.
24. R. Rung, H. Momose, and Y. Nagakubo, “Deep Trench Isolated CMOS Devices,”
Tech. Digest. IEEE Int. Electron Devices Meet., 1982, p. 237.
25. B. Davari et al., “A New Planarization Technique, Using a Combination of RIE and
Chemical Mechanical Polish (CMP),” Tech. Digest IEEE Int. Electron Devices Meet.,
1989, p. 61.
26. J. Paraszczak et al., “High Performance Dielectrics and Processes for ULSI Intercon-
nection Technologies,” Tech. Digest IEEE Int. Electron Devices Meet., 1993, p. 261.
27. M. Dax, “Top Fabs of 1996,” Semiconductor Intl. 19(5) (1996).
28. D. Hodges, L. Rowe, and C. Spanos, “Computer-Integrated Manufacturing of VLSI,”
Proc. IEEE/CHMT Intl. Electron. Manuf. Tech. Symp., 1989.
29. IEEE Electron Devices Society, Fifty Years of Electron Devices, IEEE, Piscataway,
NJ, 2002.
30. J. Moyne, E. del Castillo, and A. Hurwitz, Run-to-Run Control in Semiconductor
Manufacturing, CRC Press, Boca Raton, FL, 2001.
31. M. Penn, “Economics of Semiconductor Production,” Microelectron. J. 23, 255–265
(1992).
32. R. Tummala (ed.), Fundamentals of Microsystems Packaging, McGraw-Hill, New
York, 2001.
33. A. Landzberg, Microelectronics Manufacturing Diagnostics Handbook, Van Nostrand
Reinhold, New York, 1993.
34. F. Nash, Estimating Device Reliability: Assessment of Credibility, Kluwer Academic
Publishers, Boston, MA, 1993.
35. W. Brown (ed.), Advanced Electronic Packaging, IEEE Press, New York, 1999.
36. M. Moslehi, R. Chapman, M. Wong, A. Paranjpe, H. Najm, J. Kuehne, R. Yeakley,
and C. Davis, “Single-Wafer Integrated Semiconductor Device Processing,” IEEE
Trans. Electron Devices 39(1) (Jan. 1992).

[Page 26]
2
TECHNOLOGY OVERVIEW
OBJECTIVES
• Provide an overview of the critical unit processes in semiconductor manu-
facturing.
• Describe the integration of such processes into sequences for fabricating
speciﬁc technology families.
INTRODUCTION
Planar fabrication technology is used extensively for integrated circuit manufac-
turing. In Section 1.2.1 we brieﬂy described the major steps of a planar process.
We provide a more thorough description of these steps, as well as their integra-
tion for particular technology families, in this chapter. However, this treatment
is in no way intended to be comprehensive. More complete and detailed discus-
sions can be found in several other texts, such as Fundamentals of Semiconductor
Fabrication [1], for example.
2.1. UNIT PROCESSES
Chapter 1 provided an introduction to the key unit process steps in IC fabrication,
including oxidation, photolithography, etching, ion implantation, and metalliza-
tion. This was accomplished using the description of the process sequence used
Fundamentals of Semiconductor Manufacturing and Process Control,
By Gary S. May and Costas J. Spanos
Copyright 2006 John Wiley & Sons, Inc.
25

[Page 27]
26
TECHNOLOGY OVERVIEW
Al
Al
Polysilicon
Dielectric (SiO2)
Dielectric (SiN)
(SiN)
SiO2
n+
Source
Gate oxide
MOSFET
Polysilicon
gate
n+
SiO2
SiO2
Drain
Field
oxide
P-Si
Figure 2.1. Cross section of a MOSFET [1].
to fabricate a p–n junction. Here, we describe each of these steps, as well as
planarization, in more detail.
2.1.1. Oxidation
Many different kinds of thin ﬁlms are used to fabricate discrete devices and inte-
grated circuits, including thermal oxides, dielectric layers, polycrystalline silicon,
and metal ﬁlms. For example, a silicon n-channel MOSFET (Figure 2.1) uses all
four groups of ﬁlms. An important oxide layer is the gate oxide, under which a
conducting channel can be formed between the source and the drain. A related
layer is the ﬁeld oxide, which provides isolation from other devices. Both gate
and ﬁeld oxides generally are grown by a thermal oxidation process because
only thermal oxidation can provide the highest-quality oxides having the lowest
interface trap densities.
Semiconductors can be oxidized by various methods, including thermal oxi-
dation, electrochemical anodization, and plasma-enhanced chemical vapor depo-
sition (PECVD; see Section 2.1.5). Among these, thermal oxidation is the most
important for silicon devices. It is a key process in modern silicon IC technol-
ogy. The basic thermal oxidation apparatus (shown in Figure 2.2) consists of a
resistance-heated furnace, a cylindrical fused-quartz tube containing the silicon
wafers held vertically in a slotted quartz boat, and a source of either pure dry
oxygen or pure water vapor. Oxidation temperature is generally in the range
of 900–1200◦C, and the typical gas ﬂowrate is about 1 L/min. The oxidation
system uses microprocessors to regulate the gas ﬂow sequence, to control the
automatic insertion and removal of silicon wafers, to ramp the temperature up
(i.e., to increase the furnace temperature linearly) from a low temperature to the
oxidation temperature, to maintain the oxidation temperature to within ±1◦C,
and to ramp the temperature down when oxidation is completed.

[Page 28]
UNIT PROCESSES
27
Figure 2.2. Schematic of an oxidation furnace [1].
2.1.1.1. Growth Kinetics
The following chemical reactions describe the thermal oxidation of silicon in
oxygen (“dry” oxidation) and water vapor (“wet” oxidation), respectively:
Si(solid) + O2(gas) →SiO2(solid)
(2.1)
Si(solid) + 2H2O(gas) →SiO2(solid) + 2H2(gas)
(2.2)
The silicon–silicon dioxide interface moves into the silicon during the oxidation
process. This creates a new interface region, with surface contamination on the
original silicon ending up on the oxide surface. As a result of the densities and
molecular weights of silicon and silicon dioxide, growing an oxide of thickness
x consumes a layer of silicon 0.44x thick (Figure 2.3).
The kinetics of silicon oxidation can be described on the basis of the simple
model illustrated in Figure 2.4. A silicon slice contacts the oxidizing species (oxy-
gen or water vapor), resulting in a surface concentration of C0 molecules/cm3 for
these species. The magnitude of C0 equals the equilibrium bulk concentration of
the species at the oxidation temperature. The equilibrium concentration generally
is proportional to the partial pressure of the oxidant adjacent to the oxide surface.
SiO2 surface
SiO2
Original Si surface
Silicon substrate
Figure 2.3. Movement of silicon–silicon dioxide interface during oxide growth [1].

[Page 29]
28
TECHNOLOGY OVERVIEW
Oxidant
Oxide
C
d
C0
Cs
F1
F2
0
d
x
Semiconductor
Figure 2.4. Basic model for the thermal oxidation of silicon [1].
At 1000◦C and a pressure of 1 atm, the concentration C0 is 5.2 × 1016 cm−3 for
dry oxygen and 3 × 1019 cm−3 for water vapor.
The oxidizing species diffuses through the silicon dioxide layer, resulting in
a concentration Cs at the surface of silicon. The ﬂux F1 can be written as
F1 = D dC
dx
∼= D(C0 −Cs)
x
(2.3)
where D is the diffusion coefﬁcient of the oxidizing species, and x is the thickness
of the oxide layer already present.
At the silicon surface, the oxidizing species reacts chemically with silicon.
Assuming the rate of reaction to be proportional to the concentration of the
species at the silicon surface, the ﬂux F2 is given by
F2 = κCs
(2.4)
where κ is the surface reaction rate constant for oxidation. At the steady state,
F1 = F2 = F. Combining Eqs. (2.3) and (2.4) gives
F =
DC0
x + (D/κ)
(2.5)
The reaction of the oxidizing species with silicon forms silicon dioxide. Let C1
be the number of molecules of the oxidizing species in a unit volume of the
oxide. There are 2.2 × 1022 silicon dioxide molecules/cm3 in the oxide, and one
oxygen molecule (O2) is added to each silicon dioxide molecule, whereas we add
two water molecules (H2O) to each SiO2 molecule. Therefore, C1 for oxidation
in dry oxygen is 2.2 × 1022 cm−3, and for oxidation in water vapor it is twice

[Page 30]
UNIT PROCESSES
29
this number (4.4 × 1022 cm−3). Thus, the growth rate of the oxide layer thickness
is given by
dx
dt = F
C1
= DC0/C1
x + (D/κ)
(2.6)
This differential equation can be solved subject to the initial condition, x(0) = d0,
where d0 is the initial oxide thickness; d0 can also be regarded as the thickness
of oxide layer grown in an earlier oxidation step. Solving Eq. (2.6) yields the
general relationship for the oxidation of silicon:
x2 + 2D
κ x = 2DC0
C1
(t + τ)
(2.7)
where τ ≡(d2
0 + 2Dd0/κ)C1/2DC0, which represents a time coordinate shift to
account for the initial oxide layer d0.
The oxide thickness after an oxidizing time t is given by
x = D
κ



1 + 2C0κ2(t + τ)
DC1
−1


(2.8)
For small values of t, Eq. (2.8) reduces to
x ∼= C0κ
C1
(t + τ)
(2.9)
and for larger values of t, it reduces to
x ∼=

2DC0
C1
(t + τ)
(2.10)
During the early stages of oxide growth, when surface reaction is the rate lim-
iting factor, the oxide thickness varies linearly with time. As the oxide layer
becomes thicker, the oxidant must diffuse through the oxide layer to react at the
silicon–silicon dioxide interface and the reaction becomes diffusion-limited. The
oxide growth then becomes proportional to the square root of the oxidizing time,
which results in a parabolic growth rate.
Equation (2.7) is often written in a more compact form
x2 + Ax = B(t + τ)
(2.11)
where A = 2D/κ, B = 2DC0/C1 and B/A = κC0/C1. Using this form, Eqs.
(2.9) and (2.10) can be written as
x = B
A(t + τ)
(2.12)
for the linear region and as
x2 = B(t + τ)
(2.13)

[Page 31]
30
TECHNOLOGY OVERVIEW
for the parabolic region. For this reason, the term B/A is referred to as the linear
rate constant and B is the parabolic rate constant. Experimentally measured
results agree with the predictions of this model over a wide range of oxidation
conditions. For wet oxidation, the initial oxide thickness d0 is very small, or
τ ∼= 0. However, for dry oxidation, the extrapolated value of d0 at t = 0 is about
25 nm. Thus, the use of Eq. (2.11) for dry oxidation on bare silicon requires a
value for τ that can be generated using this initial thickness. Table 2.1 lists the
values of the rate constants for wet oxidation of silicon, and Table 2.2 lists the
values for dry oxidation.
