Repository: Alvintxh/nanofab-web

# Extracted Book Sources

All 11 textbooks extracted 2026-04-05 using PyMuPDF (extract_pdf.py).

## Extraction Summary

| Book Key | File | Pages | Words | Page Numbering |
|----------|------|-------|-------|----------------|
| cui_2025 | Zheng Cui - Nanofabrication (4th ed) | 419 | ~158K | PDF labels (C1, i-xi, 1-407) |
| campbell_2008 | Campbell - Fabrication Engineering (3e) | 825 | ~369K | offset=18 (front-1..18, then 1-807) |
| teresa_2020 | De Teresa - Nanofabrication (full) | 451 | ~183K | offset=0 (sequential PDF pages) |
| madou_vol1_2011 | Madou - Fundamentals of Microfab Vol.1 | 646 | ~366K | PDF labels |

File: sources/sources_processed/books/may_spanos_2006/may_spanos_2006_full.txt (part 3 of 23)
# may_spanos_2006
The temperature dependence of the linear rate constant B/A is shown in
Figure 2.5 for both dry and wet oxidation and for (111)- and (100)-oriented
silicon wafers [1]. The linear rate constant varies as exp (−Ea/kT ), where the
activation energy Ea is about 2 eV for both dry and wet oxidation. This closely
agrees with the energy required to break silicon–silicon bonds, 1.83 eV/molecule.
Under a given oxidation condition, the linear rate constant depends on crystal
orientation. This is because the rate constant is related to the rate of incorpo-
ration of oxygen atoms into the silicon. The rate depends on the surface bond
structure of silicon atoms, making it orientation-dependent. Because the density
of available bonds on the (111) plane is higher than that on the (100) plane, the
linear rate constant for (111) silicon is larger.
Figure 2.6 shows the temperature dependence of the parabolic rate constant
B, which can also be described by exp(−Ea/kT ). The activation energy Ea is
1.24 eV for dry oxidation. The comparable activation energy for oxygen dif-
fusion in fused silica is 1.18 eV. The corresponding value for wet oxidation,
0.71 eV, compares favorably with the value of 0.79 eV for the activation energy
of diffusion of water in fused silica. The parabolic rate constant is independent
of crystal orientation. This independence is expected because it is a measure of
Table 2.1. Rate constants for wet oxidation of silicon.
Temperature (◦C)
A (µm)
B (µm2/h)
τ (h)
1200
0.05
0.72
0
1100
0.11
0.51
0
1000
0.226
0.287
0
920
0.5
0.203
0
Table 2.2. Rate constants for dry oxidation of silicon.
Temperature (◦C)
A (µm)
B (µm2/h)
τ (h)
1200
0.04
0.045
0.027
1100
0.09
0.027
0.076
1000
0.165
0.0117
0.37
920
0.235
0.0049
1.4
800
0.37
0.0011
9.0
700
—
—
81.0

[Page 32]
UNIT PROCESSES
31
Figure 2.5. Linear rate constant versus temperature [1].
the diffusion process of the oxidizing species through a random network layer of
amorphous silica.
Although oxides grown in dry oxygen have the best electrical properties,
considerably more time is required to grow the same oxide thickness at a given
temperature in dry oxygen than in water vapor. For relatively thin oxides such as
the gate oxide in a MOSFET (typically ≤20 nm), dry oxidation is used. However,
for thicker oxides such as ﬁeld oxides (≥20 nm) in MOS integrated circuits, and
for bipolar devices, oxidation in water vapor (or steam) is used to provide both
adequate isolation and passivation.
2.1.1.2. Thin Oxide Growth
Relatively slow growth rates must be used to reproducibly grow thin oxide ﬁlms
of precise thickness. Approaches to achieve such slower growth rates include
growth in dry O2 at atmospheric pressure and lower temperatures (800–900◦C);
growth at pressures lower than atmospheric pressure; growth in a reduced partial
pressures of O2 by using a diluent inert gas, such as N2, Ar, or He, together with
the gas containing the oxidizing species; and the use of composite oxide ﬁlms
with the gate oxide ﬁlms consisting of a layer of thermally grown SiO2 and an
overlayer of chemical vapor deposition (CVD) SiO2. However, the mainstream
approach for gate oxides 10–15 nm thick is to grow the oxide ﬁlm at atmospheric
pressure and lower temperatures (800–900◦C). With this approach, processing

[Page 33]
32
TECHNOLOGY OVERVIEW
Figure 2.6. Parabolic rate constant versus temperature [1].
using modern vertical oxidation furnaces can grow reproducible, high-quality
10-nm oxides to within 0.1 nm across the wafer.
It was noted earlier that for dry oxidation, there is a rapid early growth that
gives rise to an initial oxide thickness d0 of about 20 nm. Therefore, the simple
model given by Eq. (2.11) is not valid for dry oxidation with an oxide thickness
≤20 nm. For ultra-large-scale integration, the ability to grow thin (5–20 nm), uni-
form, high-quality reproducible gate oxides has become increasingly important.
In the early stage of growth in dry oxidation, there is a large compressive stress
in the oxide layer that reduces the oxygen diffusion coefﬁcient in the oxide. As
the oxide becomes thicker, the stress will be reduced due to the viscous ﬂow of
silica and the diffusion coefﬁcient will approach its stress-free value. Therefore,
for thin oxides, the value of D/κ may be sufﬁciently small that we can neglect
the term Ax in Eq. (2.11) and obtain
x2 −d0
2 = Bt
(2.14)
where d0 is equal to √2DC0τ/C1, which is the initial oxide thickness when time
is extrapolated to zero, and B is the parabolic rate constant deﬁned previously.
We therefore expect the initial growth in dry oxidation to follow a parabolic form.

[Page 34]
UNIT PROCESSES
33
2.1.1.3. Oxide Quality
Oxides used for masking are usually grown by wet oxidation. A typical growth
cycle consists of a dry–wet–dry sequence. Most of the growth in such a sequence
occurs in the wet phase, since the SiO2 growth rate is much higher when water
is used as the oxidant. Dry oxidation, however, results in a higher quality oxide
that is denser and has a higher breakdown voltage (5–10 MV/cm). It is for these
reasons that the thin gate oxides in MOS devices (see Section 2.2) are usually
formed using dry oxidation.
MOS devices are also affected by charges in the oxide and traps at the
SiO2–Si interface. The basic classiﬁcation of these traps and charges, shown
in Figure 2.7, are interface-trapped charge, ﬁxed-oxide charge, oxide-trapped
charge, and mobile ionic charge. Interface-trapped charges (Qit) are due to the
SiO2–Si interface properties and dependent on the chemical composition of this
interface. The traps are located at the SiO2–Si interface with energy states in
the silicon-forbidden bandgap. The ﬁxed charge (Qf ) is located within approx-
imately 3 nm of the SiO2–Si interface. Generally, Qf is positive and depends
on oxidation and annealing conditions, as well as on the orientation of the sil-
icon substrate. Oxide-trapped charges (Qot) are associated with defects in the
silicon dioxide. These charges can be created, for example, by X-ray radiation
or high-energy electron bombardment. Mobile ionic charges (Qm), which result
from contamination from sodium or other alkali ions, are mobile within the oxide
under raised-temperatures (e.g., >100◦C) and high-electric-ﬁeld operations. Trace
contamination by alkali metal ions may cause stability problems in semiconductor
devices operated under high-bias and high-temperature conditions. Under these
Figure 2.7. Description of charges associated with thermal oxides [1].

[Page 35]
34
TECHNOLOGY OVERVIEW
conditions mobile ionic charges can move back and forth through the oxide layer
and cause threshold voltage shifts. Therefore, special attention must be paid to
the elimination of mobile ions in device fabrication.
2.1.2. Photolithography
Photolithography is the process of transferring patterns of geometric shapes on a
mask to a thin layer of photosensitive material (called photoresist) covering the
surface of a semiconductor wafer. These patterns deﬁne the various regions in an
integrated circuit, such as the implantation regions, the contact windows, and the
bonding pad areas. The resist patterns deﬁned by the lithographic process are not
permanent elements of the ﬁnal device, but only replicas of circuit features. To
produce circuit features, these resist patterns must be transferred once more into
the underlying layers of the device. Pattern transfer is accomplished by an etching
process that selectively removes unmasked portions of a layer (see Section 2.1.4).
Photolithography requires a clean processing room. The need for a cleanroom
arises because dust particles in the air can settle on semiconductor wafers or
lithographic masks and cause defects that result in circuit failure. For example,
a dust particle on a semiconductor surface can disrupt the growth of an epitaxial
ﬁlm, causing the formation of dislocations. A dust particle incorporated into a
gate oxide can result in enhanced conductivity and cause device failure due to
low breakdown voltage. The situation is even more critical in photolithography.
When dust particles adhere to the surface of a photomask, they behave as opaque
patterns on the mask, and these patterns will be transferred to the underlying
layer along with the circuit patterns on the mask. Figure 2.8 shows three dust
particles on a photomask. Particle 1 may result in the formation of a pinhole
in the underlying layer. Particle 2 is located near a pattern edge and may cause
Dust
particles
Features
on
mask
1
2
3
Figure 2.8. Various ways in which particles can interfere with photomask patterns [1].

[Page 36]
UNIT PROCESSES
35
a constriction of current ﬂow in a metal runner. Particle 3 can lead to a short
circuit between the two conducting regions and render the circuit useless.
In a cleanroom, the total number of dust particles per unit volume must be
tightly controlled along with the temperature and humidity. There are two sys-
tems to deﬁne the classes of cleanroom. For the English system, the numerical
designation of the class is taken from the maximum allowable number of parti-
cles 0.5 µm and larger per cubic foot of air. For the metric system, the class is
taken from the logarithm (base 10) of the maximum allowable number of particles
0.5 µm and larger, per cubic meter. For example, a class 100 cleanroom (English
system) has a dust count of 100 particles/ft3 with particle diameters of 0.5 µm
and larger, whereas a class M 3.5 cleanroom (metric system) has a dust count of
103.5 or about 3500 particles/m3 with particle diameters of 0.5 µm or larger.
Since the number of dust particles increases as particle size decreases, more
stringent control of the cleanroom environment is required as the minimum fea-
ture lengths of ICs are reduced. For most IC fabrication areas, a class 100
cleanroom is required; that is, the dust count must be about four orders of mag-
nitude lower than that of ordinary room air. However, for photolithography, a
class 10 cleanroom or one with a lower dust count is required.
2.1.2.1. Exposure Tools
The pattern transfer process is accomplished by using a lithographic exposure
tool. The performance of an exposure tool is determined by resolution, registra-
tion, and throughput. Resolution is the minimum feature dimension that can be
transferred with high ﬁdelity to a resist ﬁlm on a semiconductor wafer. Registra-
tion is a measure of how accurately patterns on successive masks can be aligned
(or overlaid) with respect to previously deﬁned patterns on the wafer. Throughput
is the number of wafers that can be exposed per unit time for a given mask level.
There are two primary optical exposure methods: shadow printing and projec-
tion printing. Shadow printing may have the mask and wafer in direct contact with
one another (as in contact printing), or in close proximity (as in proximity print-
ing). Figure 2.9a shows a basic setup for contact printing where a resist-coated
wafer is brought into physical contact with a mask, and the resist is exposed by
a nearly collimated beam of ultraviolet light through the back of the mask for a
ﬁxed time. The intimate contact between the resist and mask provides a resolu-
tion of ∼1 µm. However, contact printing suffers from one major drawback—a
dust particle on the wafer can be embedded into the mask when the mask makes
contact with the wafer. The embedded particle causes permanent damage to the
mask and results in defects in the wafer with each succeeding exposure.
To minimize mask damage, the proximity exposure method is used. Figure 2.9b
shows the basic setup, which is similar to contact printing except that there is a small
gap (10–50 µm) between the wafer and the mask during exposure. The small gap,
however, results in optical diffraction at feature edges on the photomask; that is,
when light passes by the edges of an opaque mask feature, fringes are formed and
some light penetrates into the shadow region. As a result, resolution is degraded to
the 2–5-µm range.

[Page 37]
36
TECHNOLOGY OVERVIEW
Figure 2.9. Optical shadow printing techniques: (a) contact printing; (b) proximity printing [1].
In shadow printing, the minimum linewidth, or critical dimension (CD), that
can be printed is approximately
CD ∼=

λg
(2.15)
where λ is the wavelength of the exposure radiation and g is the gap between
the mask and the wafer and includes the thickness of the resist. For λ = 0.4 µm
and g = 50 µm, the CD is 4.5 µm. If we reduce λ to 0.25 µm (a wavelength
range of 0.2–0.3 µm is in the deep-UV spectral region) and g to 15 µm, the CD
becomes 2 µm. Thus, there is an advantage in reducing both λ and g. However,
for a given distance g, any dust particle with a diameter larger than g potentially
can cause mask damage.
To avoid the mask damage problem associated with shadow printing, projec-
tion printing tools have been developed to project an image of the mask patterns
onto a resist-coated wafer many centimeters away from the mask. To increase res-
olution, only a small portion of the mask is exposed at a time. The small image
area is scanned or stepped over the wafer to cover the entire wafer surface.
Figure 2.10a shows a 1 : 1 wafer scan projection system. A narrow, arc-shaped
image ﬁeld ∼1 mm in width serially transfers the slit image of the mask onto
the wafer. The image size on the wafer is the same as that on the mask.
The small image ﬁeld can also be stepped over the surface of the wafer by two-
dimensional translations of the wafer only, whereas the mark remains stationary.
After the exposure of one chip site, the wafer is moved to the next chip site and
the process is repeated. Figures 2.10b and 2.10c show the partitioning of the wafer
image by step-and-repeat projection with a ratio of 1 : 1 or at a demagniﬁcation
ratio M : 1 (e.g., 10 : 1 for a 10 times reduction on the wafer), respectively. The
1 : 1 optical systems are easier to design and fabricate than a 10 : 1 or a 5 : 1
reduction system, but it is much more difﬁcult to produce defect-free masks at
1 : 1 than it is at a 10 : 1 or a 5 : 1 demagniﬁcation ratio.

[Page 38]
UNIT PROCESSES
37
R
R
R
R
R
R
R
R
(a)
(b)
MV
u
(c)
(d)
Figure 2.10. Image partitioning techniques for projection printing: (a) annual ﬁeld wafer scan;
(b) 1 : 1 step-and-repeat; (c) M : 1 step-and-repeat; and (d) M : 1 step-and-scan [1].
Reduction projection lithography can also print larger wafers without redesign-
ing the stepper lens, as long as the ﬁeld size (i.e., the exposure area onto
the wafer) of the lens is large enough to contain one or more ICs. When the
chip size exceeds the ﬁeld size of the lens, further partitioning of the image
on the reticle is necessary. In Figure 2.10d, the image ﬁeld on the reticle can
be a narrow, arc shape for M : 1 step-and-scan projection lithography. For the
step-and-scan system, we have two-dimensional translations of the wafer with
speed v, and one-dimensional translation of the mask with M times that of the
wafer speed.
The resolution of a projection system is given by
lm = k1
λ
NA
(2.16)
where k1 is a process-dependent factor and NA is the numerical aperture, which
is given by
NA = n sin θ
(2.17)
where n is the index of refraction in the image medium (usually air, where n = 1)
and θ is the half-angle of the cone of light converging to a point image at the

[Page 39]
38
TECHNOLOGY OVERVIEW
Figure 2.11. Illustration of DoF [1].
wafer, as shown in Figure 2.11. Also shown in the ﬁgure is the depth of focus
(DoF), which can be expressed as
DoF = ±lm/2
tan θ ≈±lm/2
sin θ
= k2
λ
(NA)2
(2.18)
where k2 is another process-dependent factor.
Equation (2.16) indicates that resolution can be improved (i.e., smaller lm)
by either reducing the wavelength, increasing NA, or both. However, Eq. (2.18)
indicates that the DoF degrades much more rapidly by increasing NA than by
decreasing λ. This explains the trend toward shorter-wavelength sources in optical
lithography.
2.1.2.2. Masks
Masks used for semiconductor manufacturing are usually reduction reticles. The
ﬁrst step in maskmaking is to use a computer-aided design (CAD) system in
which designers can completely describe the circuit patterns electrically. The
digital data produced by the CAD system then drive a pattern generator, which
is an electron-beam lithographic system (see Section 2.1.2.5) that transfers the
patterns directly to electron-sensitized mask. The mask consists of a fused-
silica substrate covered with a chrominum layer. The circuit pattern is ﬁrst
transferred to the electron-sensitized layer (electron resist), which is transferred
once more into the underlying chrominum layer for the ﬁnished mask. The
patterns on a mask represent one level of an IC design. The composite lay-
out is broken into mask levels that correspond to the manufacturing process
sequence, such as the isolation region on one level, the gate region on another,
and so on. Typically, 15–20 different mask levels are required for a complete IC
process cycle.
The standard-size mask substrate is a fused-silica plate 15 × 15 cm square,
0.6 cm thick. This size is needed to accommodate the lens ﬁeld sizes for 4 : 1 or
5 : 1 optical exposure tools, whereas the thickness is required to minimize pattern
placement errors due to substrate distortion. The fused-silica plate is needed
for its low coefﬁcient of thermal expansion, its high transmission at shorter

[Page 40]
UNIT PROCESSES
39
Figure 2.12. A typical IC photomask [1].
wavelengths, and its mechanical strength. Figure 2.12 shows a mask on which
patterns of geometric shapes have been formed. A few secondary-chip sites, used
for process evaluation, are also included in the mask.
One of the major concerns about masks is the defect density. Mask defects
can be introduced during the manufacture of the mask or during subsequent
lithographic processes. Even a small mask defect density has a profound effect
on the ﬁnal IC yield. Yield is deﬁned as the ratio of good chips per wafer to the
total number of chips per wafer (see Chapter 5). Inspection and cleaning of masks
are important to achieve high yields on large chips. An ultraclean processing area
is mandatory for photolithographic processing.
2.1.2.3. Photoresist
Photoresist is a radiation-sensitive compound that can be classiﬁed as positive
or negative, depending on how they respond to radiation. For positive resists, the
exposed regions become more soluble and thus more easily removed in the devel-
opment process. The result is that the patterns formed in the positive resist are the
same as those on the mask. Positive photoresists consist of three components: a
photosensitive compound, a base resin, and an organic solvent. Prior to exposure,
the photosensitive compound is insoluble in the developer solution. After expo-
sure, the photosensitive compound absorbs radiation in the exposed pattern areas,
changes its chemical structure, and becomes soluble in the developer solution.
After development, the exposed areas are removed.

[Page 41]
40
TECHNOLOGY OVERVIEW
With negative resists, exposed regions become less soluble, and the patterns
formed in the negative resist are the reverse of the mask patterns. Negative
photoresists are polymers combined with a photosensitive compound. After expo-
sure, the photosensitive compound absorbs the optical energy and converts it into
chemical energy to initiate a polymer crosslinking reaction. This reaction causes
crosslinking of the polymer molecules. The crosslinked polymer has a higher
molecular weight and becomes insoluble in the developer solution. After devel-
opment, the unexposed areas are removed. One major drawback of a negative
photoresist is that in the development process, the whole resist mass swells by
absorbing developer solvent. This swelling action limits the resolution of negative
photoresists.
Figure 2.13a shows a typical exposure response curve and image cross section
for a positive resist. The response curve describes the percentage of resist remain-
ing after exposure and development versus the exposure energy. As the exposure
energy increases, the solubility gradually increases until at a threshold energy
ET , the resist becomes completely soluble. The sensitivity of a positive resist
is deﬁned as the energy required to produce complete solubility in the exposed
region. Thus, ET corresponds to the sensitivity. In addition to ET , a parameter γ,
the contrast ratio, is deﬁned to characterize the resist
γ ≡

ln
ET
E1
	
−1
(2.19)
Figure 2.13. Exposure response curve and cross section of resist image after development for
(a) positive photoresist and (b) negative photoresist [1].

[Page 42]
UNIT PROCESSES
41
where E1 is the energy obtained by drawing the tangent at ET to reach 100%
resist thickness, as shown in Figure 2.13a. A larger γ implies a higher solubility
of the resist with an incremental increase of exposure energy and results in sharper
images.
The image cross section in Figure 2.13a illustrates the relationship between
the edges of a photomask image and the corresponding edges of the resist images
after development. The edges of the resist image are generally not at the vertically
projected positions of the mask edges because of diffraction. The edge of the resist
image corresponds to the position where the total absorbed optical energy equals
the threshold energy ET .
Figure 2.13b shows the exposure response curve and image cross section for
a negative resist. The negative resist remains completely soluble in the developer
solution for exposure energies lower than ET . Above ET , more of the resist ﬁlm
remains after development. At exposure energies twice the threshold energy, the
resist ﬁlm becomes essentially insoluble in the developer. The sensitivity of a
negative resist is deﬁned as the energy required to retain 50% of the original resist
ﬁlm thickness in the exposed region. The parameter γ is deﬁned similarly to γ
in Eq. (2.19), except that E1 and ET are interchanged. The image cross section
for the negative resist (Figure 2.13b) is also inﬂuenced by the diffraction effect.
2.1.2.4. Pattern Transfer
Figure 2.14 illustrates the steps to transfer IC patterns from a mask to a silicon
wafer that has an insulating SiO2 layer formed on its surface. The wafer is placed
in a cleanroom, which typically is illuminated with yellow light (since photore-
sists are not sensitive to wavelengths greater than 0.5 µm). To ensure satisfactory
adhesion of the resist, adhesion promoter is then applied. The most common
adhesion promoter for silicon ICs is hexamethylene–disiloxane (HMDS). After
the application of this adhesion layer, the wafer is held on a vacuum spindle,
and liquidous resist is applied to the center of wafer. The wafer is then rapidly
accelerated up to a constant rotational speed, which is maintained for about 30 s.
Spin speed is generally in the range of 1000–10,000 rpm [revolutions per minute
(r/min)] to coat a uniform ﬁlm about 0.5–1 µm thick, as shown in Figure 2.14a.
The thickness of photoresist is correlated with its viscosity.
After spinning, the wafer is “soft-baked” (typically at 90–120◦C for 60–120 s)
to remove solvent from the photoresist and to increase resist adhesion to the
wafer. The wafer is aligned with respect to the mask in an optical lithographic
system, and the resist is exposed to ultraviolet light, as shown in Figure 2.14b.
If a positive photoresist is used, the exposed resist is dissolved in the developer,
as shown on the left side of Figure 2.14c. Photoresist development is usually
done by ﬂooding the wafer with the developer solution. The wafer is then rinsed
and dried. After development, “postbaking” at approximately 100–180◦C may
be required to increase the adhesion of the resist to the substrate. The wafer is
then put in an ambient that etches the exposed insulation layer but does not attack
the resist, as shown in Figure 2.14d. Finally, the resist is stripped (using solvents
or plasma oxidation), leaving behind an insulator image that is the same as the
opaque image on the mask (left side of Figure 2.14e). For negative photoresist,

[Page 43]
42
TECHNOLOGY OVERVIEW
lR
(a)
(b)
(c)
(d)
(e)
Photoresist
SiO2
Si substrate
Photomask
Positive resist
Negative resist
hv
Figure 2.14. Photolithographic pattern transfer process: (a) photoresist application; (b) expo-
sure; (c) development; (d) etching; (e) resist stripping [1].
the procedures described are also applicable, except that the unexposed areas are
removed. The ﬁnal insulator image (right side of Figure 2.14e) is the reverse of
the opaque image on the mask.
The insulator image can be used as a mask for subsequent processing. For
example, ion implantation (Section 2.1.3) can be done to dope the exposed

[Page 44]
UNIT PROCESSES
43
semiconductor region, but not the area covered by the insulator. The dopant
pattern is a duplicate of the design pattern on the photomask for a negative
photoresist or is its complementary pattern for a positive photoresist. The com-
plete circuit is fabricated by aligning the next mask in the sequence to the previous
pattern and repeating the lithographic transfer process.
2.1.2.5. E-Beam Lithography
Optical lithography is so widely used because it has high throughput, good reso-
lution, low cost, and ease of operation. However, due to deep-submicrometer IC
process requirements, optical lithography has some limitations that have not yet
been solved. Although we can use PSM or OPC to extend its useful lifespan, the
complexity of mask production and mask inspection cannot be easily resolved. In
addition, the cost of the masks is very high. Therefore, we need to ﬁnd alternatives
to optical lithography to process deep-submicrometer or nanometer ICs.
Electron-beam (or e-beam) lithography is used primarily to produce pho-
tomasks. Relatively few tools are dedicated to direct exposure of the resist by
a focused electron beam without a mask. Figure 2.15 shows a schematic of an
e-beam lithography system. The electron gun is a device that can generate a beam
of electrons with a suitable current density. A tungsten thermionic emission cath-
ode or single-crystal lanthanum hexaboride (LaB6) is used for the electron gun.
Condenser lenses are used to focus the electron beam to a spot size 10–25 nm
in diameter. Beam blanking plates that turn the electron beam on and off, and
beam deﬂection coils are computer-controlled and operated at MHz or higher
Pattern
generator
Electron gun
Computer
control
Alignment coil
First condenser
lens
Second condenser
lens
Blanking plates
Limiting aperture
Final lens, coils
Electron resist
Substrate
Mechanical stage
Figure 2.15. E-beam lithography system [1].

[Page 45]
44
TECHNOLOGY OVERVIEW
rates to direct the focused electron beam to any location in the scan ﬁeld on
the substrate. Because the scan ﬁeld (typically 1 cm) is much smaller than the
substrate diameter, a precision mechanical stage is used to position the substrate
to be patterned.
The advantages of electron-beam lithography include the generation of submi-
crometer resist geometries, highly automated and precisely controlled operation,
depth of focus greater than that available from optical lithography, and direct
patterning on a semiconductor wafer without using a mask. The disadvantage is
that electron-beam lithographic machines have low throughput—approximately
10 wafers per hour at less than 0.25 µm resolution. This throughput is adequate
for the production of photomasks, for situations that require small numbers of
custom circuits, and for design veriﬁcation. However, for maskless direct writing,
the machine must have the highest possible throughput, and therefore, the largest
beam diameter possible consistent with the minimum device dimensions.
There are two ways to scan the focused electron beam: raster scan and vector
scan. In a raster scan system, resist patterns are written by a beam that moves
through a regular mode, vertically oriented, as shown in Figure 2.16a. The beam
scans sequentially over every possible location on the mask and is blanked (turned
off) where no exposure is required. All patterns on the area to be written must be
Beam size
(a)
(b)
Beam size
Raster scan
Vector scan
Figure 2.16. (a) Raster scan and (b) vector scan systems [1].

[Page 46]
UNIT PROCESSES
45
subdivided into individual addresses, and a given pattern must have a minimum
incremental interval that is evenly divisible by the beam address size. In the vector
scan system (Figure 2.16b), the beam is directed only to the requested pattern
features and jumps from feature to feature, rather than scanning the whole chip,
as in raster scan. For many chips, the average exposed region is only 20% of the
chip area, which saves time.
Electron resists are polymers. The behavior of an e-beam resist is similar to
that of a photoresist; that is, a chemical or physical change is induced in the
resist by irradiation. This change allows the resist to be patterned. For a posi-
tive electron resist, the polymer–electron interaction causes chemical bonds to
be broken (chain scission) to form shorter molecular fragments. As a result, the
molecular weight is reduced in the irradiated area, which can be dissolved sub-
sequently in a developer solution that attacks the low-molecular-weight material.
Common positive electron resists include poly(methyl methacrylate) (PMMA)
and poly(butene-1 sulfone) (PBS). Positive electron resists can achieve resolu-
tion of 0.1 µm or better. For a negative electron resist, the irradiation causes
radiation-induced polymer linking. The crosslinking creates a complex three-
dimensional structure with a molecular weight higher than that of the nonirradi-
ated polymer. The nonirradiated resist can be dissolved in a developer solution
that does not attack the high-molecular-weight material. Polyglycidylmethacry-
late–coethylacrylate (COP) is a common negative electron resist. COP, like most
negative photoresists, also swells during development, so the resolution is limited
to about 1 µm.
While resolution is limited by diffraction of light in optical lithography,
in e-beam lithography, the resolution is not impacted by diffraction (because
the wavelengths associated with electrons of a few keV and higher energies
are less than 0.1 nm), but by electron scattering. When electrons penetrate the
resist and underlying substrate, they undergo collisions. These collisions lead
to energy losses and path changes. The incident electrons spread out as they
travel until either all of their energy is lost or they leave the material because of
backscattering. Because of backscattering, electrons can irradiate regions several
micrometers away from the center of the exposure beam. Since the dose of a
resist is the sum of the irradiations from all surrounding areas, the electron-beam
irradiation at one location will affect the irradiation in neighboring locations. This
phenomenon is called the proximity effect. The proximity effect places a limit
on the minimum spacings between pattern features. To correct for the proxim-
ity effect, patterns are divided into smaller segments. The incident electron dose
in each segment is adjusted so that the integrated dose from all its neighbor-
ing segments is the correct exposure dose. This approach further decreases the
throughput of the electron-beam system, because of the additional computer time
required to expose the subdivided resist patterns.
2.1.2.6. X-Ray Lithography
X-ray lithography (XRL) is a potential candidate to succeed optical lithography
for the fabrication of integrated circuits with feature sizes less than 100 nm. XRL

[Page 47]
46
TECHNOLOGY OVERVIEW
X-ray
source
Exposure tool
Gap
Resist-coated
wafer
X-ray mask
Figure 2.17. Schematic of x-ray lithography system.
uses a shadow printing method similar to optical proximity printing. Figure 2.17
shows a schematic of an XRL system. The X-ray wavelength is about 1 nm, and
the printing is through a 1× mask in close proximity (10–40 µm) to the wafer.
Since X-ray absorption depends on the atomic number of the material and most
materials have low transparency at λ ∼= 1 nm, the mask substrate must be a thin
membrane (1–2 µm thick) made of low-atomic-number material, such as silicon
carbide or silicon. The pattern itself is deﬁned in a thin (∼0.5 µm), relatively
high-atomic-number material, such as tantalum, tungsten, gold, or one of their
alloys, which is supported by the thin membrane.
Masks are the most difﬁcult and critical element of an XRL system, and the
construction of an X-ray mask is much more complicated than that of an optical
photomask. To avoid absorption of the X rays between the source and mask,
the exposure generally takes place in a helium environment. The X rays are
produced in a vacuum, which is separated from the helium by a thin vacuum
window (usually of beryllium). The mask substrate will absorb 25–35% of the
incident ﬂux and must therefore be cooled. An X-ray resist 1 µm thick will
absorb about 10% of the incident ﬂux, and there are no reﬂections from the
substrate to create standing waves, so antireﬂection coatings are unnecessary.
Electron-beam resists can be used as X-ray resists because when an X ray is
absorbed by an atom, the atom goes to an excited state with the emission of an
electron. The excited atom returns to its ground state by emitting an X ray having
a wavelength different from that of the incident X ray. This X ray is absorbed
by another atom, and the process repeats. Since all the processes result in the
emission of electrons, a resist ﬁlm under X-ray irradiation is equivalent to one
being irradiated by a large number of secondary electrons from any of the other
processes.

[Page 48]
UNIT PROCESSES
47
2.1.3. Etching
As discussed in Section 2.1.2, photolithography is the process of transferring
patterns to photoresist covering the surface of a semiconductor wafer. To pro-
duce circuit features, these resist patterns must be transferred into the underlying
layers of the device. Pattern transfer is accomplished by an etching process that
selectively removes unmasked portions of a layer.
2.1.3.1. Wet Chemical Etching
Wet chemical etching is used extensively in semiconductor processing. Prior to
thermal oxidation (Section 2.1.1) or epitaxial growth (Section 2.1.5), semicon-
ductor wafers are chemically cleaned to remove contamination that results from
handling and storing. Wet chemical etching is especially suitable for blanket
etches (i.e., over the whole wafer surface) of polysilicon, oxide, nitride, metals,
and III–V compounds.
The mechanisms for wet chemical etching involve three essential steps, as
illustrated in Figure 2.18; the reactants are transported by diffusion to the reacting
surface, chemical reactions occur at the surface, and the products from the surface
are removed by diffusion. Both agitation and the temperature of the etchant
solution will inﬂuence the etch rate, which is the amount of ﬁlm removed by
etching per unit time. In IC processing, most wet chemical etches proceed by
immersing the wafers in a chemical solution or by spraying the wafers with
the etchant solution. For immersion etching, the wafer is immersed in the etch
solution, and mechanical agitation is usually required to ensure etch uniformity
and a consistent etch rate. Spray etching has gradually replaced immersion etching
Semiconductor
(1) Reactants
(1) Products
(2) Reaction
Solution
Film
Figure 2.18. Basic mechanisms in wet chemical etching [1].

[Page 49]
48
TECHNOLOGY OVERVIEW
because it greatly increases the etch rate and uniformity by constantly supplying
fresh etchant to the wafer surface.
In semiconductor production lines, highly uniform etch rates are important.
Etch rates must be uniform across a wafer, from wafer to wafer, from run to run,
and for any variations in feature sizes and pattern densities. Etch rate uniformity
is given by
Etch rate uniformity (%) = (max. etch rate −min. etch rate)
max. etch rate + min. etch rate × 100% (2.20)
2.1.3.2. Dry Etching
In pattern transfer operations, a resist pattern is deﬁned by a photolithographic
process to serve as a mask for etching of its underlying layer (Figure 2.19a). Most
of the layer materials (e.g., SiO2, Si3N4, and deposited metals) are amorphous
or polycrystalline thin ﬁlms. If they are etched in a wet etchant, the etch rate
Resist
(mask
Insulator
film
Semiconductor
(a)
(b)
(c)
hf
Af  = 0
Af  = 1
l
Figure 2.19. Comparison between wet and dry etching: (a) resist pattern; (b) isotropic etching;
(c) anisotropic etching [1].

[Page 50]
UNIT PROCESSES
49
is generally isotropic (i.e., the lateral and vertical etch rates are the same), as
illustrated in Figure 2.19b. If hf is the thickness of the layer material and l the
lateral distance etched underneath the resist mask, we can deﬁne the degree of
anisotropy (Af ) by
Af ≡1 −l
hf
= 1 −Rlt
Rvt = 1 −Rl
Rv
(2.21)
where t is time and Rl and Rv are the lateral and vertical etch rates, respectively.
For isotropic etching, Rl = Rv and Af = 0.
The major disadvantage of wet etching in pattern transfer is the undercutting
of the layer underneath the mask, resulting in a loss of resolution in the etched
pattern. In practice, for isotropic etching, the ﬁlm thickness should be about one-
third or less of the resolution required. If patterns are required with resolutions
much smaller than the ﬁlm thickness, anisotropic etching (i.e., 1 ≥Af > 0) must
be used. In practice, the value of Af is chosen to be close to unity. Figure 2.19c
shows the limiting case where Af = 1, corresponding to l = 0 (or Rl = 0).
To achieve a high-ﬁdelity transfer of the resist patterns required for ultra-large-
scale integration (ULSI) processing, dry etching methods have been developed.
Dry etching is synonymous with plasma-assisted etching, which denotes several
techniques that use plasma in the form of low-pressure discharges. Dry-etch meth-
ods include plasma etching, reactive-ion etching (RIE), sputter etching, magneti-
cally enhanced RIE (MERIE), reactive-ion-beam etching, and high-density plasma
(HDP) etching.
A plasma is a fully or partially ionized gas composed of equal numbers of
positive and negative charges and a different number of un-ionized molecules.
Plasma is produced when an electric ﬁeld of sufﬁcient magnitude is applied to a
gas, causing the gas to break down and become ionized. The plasma is initiated
by free electrons that are released by some means, such as ﬁeld emission from
a negatively biased electrode. The free electrons gain kinetic energy from the
electric ﬁeld. In the course of their travel through the gas, the electrons collide
with gas molecules and lose their energy. The energy transferred in the collision
causes the gas molecules to be ionized (i.e., to free electrons). The free electrons
gain kinetic energy from the ﬁeld, and the process continues. Therefore, when
the applied voltage is larger than the breakdown potential, a sustained plasma is
formed throughout the reaction chamber.
Plasma etching is a process in which a solid ﬁlm is removed by a chem-
ical reaction with ground-state or excited-state neutral species. The process is
often enhanced or induced by energetic ions generated in a gaseous discharge.
Plasma etching proceeds in ﬁve steps, as illustrated in Figure 2.20: (1) the etchant
species is generated in the plasma, (2) the reactant is then transported by diffu-
sion through a stagnant gas layer to the surface, (3) the reactant is adsorbed
on the surface, (4) a chemical reaction (along with physical effects such as ion
bombardment) follows to form volatile compounds, and (5) the compounds are
desorbed from the surface, diffused into the bulk gas, and pumped out by the
vacuum system.

[Page 51]
50
TECHNOLOGY OVERVIEW
Film
Plasma flowing gas
(1) Generation of etchant species
(2) Diffusion to surface
(3) Adsorption
(4) Reaction
(5) Desorption and diffusion
       into bulk gas
Stagnant gas layer
Figure 2.20. Basic steps in dry etching [1].
