Repository: Alvintxh/nanofab-web

# Extracted Book Sources

All 11 textbooks extracted 2026-04-05 using PyMuPDF (extract_pdf.py).

## Extraction Summary

| Book Key | File | Pages | Words | Page Numbering |
|----------|------|-------|-------|----------------|
| cui_2025 | Zheng Cui - Nanofabrication (4th ed) | 419 | ~158K | PDF labels (C1, i-xi, 1-407) |
| campbell_2008 | Campbell - Fabrication Engineering (3e) | 825 | ~369K | offset=18 (front-1..18, then 1-807) |
| teresa_2020 | De Teresa - Nanofabrication (full) | 451 | ~183K | offset=0 (sequential PDF pages) |
| madou_vol1_2011 | Madou - Fundamentals of Microfab Vol.1 | 646 | ~366K | PDF labels |

File: sources/sources_processed/books/may_spanos_2006/may_spanos_2006_full.txt (part 4 of 23)
# may_spanos_2006
Plasma etching is based on the generation of plasma in a gas at low pressure.
Two basic methods are used: physical methods and chemical methods. The for-
mer includes sputter etching, and the latter includes pure chemical etching. In
physical etching, positive ions bombard the surface at high speed; small amounts
of negative ions formed in the plasma cannot reach the wafer surface and there-
fore play no direct role in plasma etching. In chemical etching, neutral reactive
species generated by the plasma interact with the material surface to form volatile
products. Chemical and physical etch mechanisms have different characteristics.
Chemical etching exhibits a high etch rate, and good selectivity (i.e., the ratio of
etch rates for different materials) produces low ion bombardment–induced dam-
age but yields isotropic proﬁles. Physical etching can yield anisotropic proﬁles,
but it is associated with low etch selectivity and severe bombardment-induced
damage. Combinations of chemical and physical etching give anisotropic etch
proﬁles, reasonably good selectivity, and moderate bombardment-induced dam-
age. An example is reactive-ion etching (RIE), which uses a physical method to
assist chemical etching or creates reactive ions to participate in chemical etching.
Plasma reactor technology in the IC industry has changed dramatically since
the ﬁrst application of plasma processing to photoresist stripping. A reactor
for plasma etching contains a vacuum chamber, pump system, power supply
generators, pressure sensors, gas ﬂow control units, and endpoint detector (see
Chapter 3). Each etch tool is designed empirically and uses a particular com-
bination of pressure, electrode conﬁguration and type, and source frequency to
control the two primary etch mechanisms—chemical and physical. Higher etch
rates and tool automation are required for most etchers used in manufacturing.

[Page 52]
UNIT PROCESSES
51
GAS #1
GAS #2
GAS FLOWS
ELECTRODES
RF POWER
PLASMA
WAFER
PRESSURE
VACUUM
PUMP
Figure 2.21. Typical reactive-ion etching system.
RIE has been extensively used in the microelectronic industry. In a parallel-
plate diode system (Figure 2.21), a radio frequency (RF), capacitively coupled
bottom electrode holds the wafer. This allows the grounded electrode to have
a signiﬁcantly larger area because it is, in fact, the chamber itself. The larger
grounded area combined with the lower operating pressure (<500 mTorr) causes
the wafers to be subjected to a heavy bombardment of energetic ions from the
plasma as a result of the large, negative self-bias at the wafer surface. The
etch selectivity of this system is relatively low compared with traditional barrel
etch systems because of strong physical sputtering. However, selectivity can be
improved by choosing the proper etch chemistry.
2.1.4. Doping
Impurity doping is the introduction of controlled amounts of impurities into semi-
conductors to change their electrical properties. Diffusion and ion implantation
are the two key methods of impurity doping. Both diffusion and ion implantation
are used for fabricating discrete devices and integrated circuits because these
processes generally complement each other. For example, diffusion is used to
form a deep junction (e.g., a twin well in CMOS), whereas ion implantation is
used to form a shallow junction (e.g., a source–drain junction of a MOSFET).
Until the early 1970s, impurity doping was performed by diffusion at elevated
temperatures, as shown in Figure 2.22a. In this method the dopant atoms are
placed on or near the surface of the wafer by deposition from the gas phase of
the dopant or by using doped-oxide sources. The doping concentration decreases

[Page 53]
52
TECHNOLOGY OVERVIEW
Gas of
dopant
atoms
High-velocity
dopant
ions
Mask
Mask
InC
InC
x
x
(a)
(b)
Figure 2.22. (a) Diffusion and (b) ion implantation techniques for impurity doping [1].
monotonically from the surface, and the proﬁle of the dopant distribution is
determined mainly by the temperature and the diffusion time. Since the 1970s,
doping operations have been performed chieﬂy by ion implantation, as shown in
Figure 2.22b. In this process the dopant ions are implanted into the semiconductor
by means of an ion beam. The doping concentration has a peak distribution inside
the semiconductor, and the proﬁle of the dopant distribution is determined mainly
by the ion mass and the implanted ion energy.
2.1.4.1. Diffusion
Diffusion of impurities is accomplished by placing semiconductor wafers in a
carefully controlled, high-temperature quartz-tube furnace and passing a gas mix-
ture that contains the desired dopant through it. The number of dopant atoms
that diffuse into the semiconductor is related to the partial pressure of the dopant
impurity in the gas mixture. For diffusion in silicon, boron is the most popular
dopant for introducing a p-type impurity, whereas arsenic and phosphorus are
used extensively as n-type dopants. These dopants can be introduced in several
ways, including solid sources (e.g., BN for boron, As2O3 for arsenic, and P2O5
for phosphorus), liquid sources (BBr3, AsCl3, and POCl3), and gaseous sources
(B2H6, AsH3, and PH3). However, liquid sources are most commonly used. A
schematic diagram of the furnace and gas ﬂow arrangement for a liquid source
is shown in Figure 2.23. This arrangement is similar to that used for thermal

[Page 54]
UNIT PROCESSES
53
Electric furnace
Electric furnace
Si wafers
Vent
O2
Liquid
impurity
source
N2
Quartz tube
Figure 2.23. Schematic of a diffusion system [1].
oxidation. An example of the chemical reaction for phosphorus diffusion using
a liquid source is
4POCl3 + 3O2 →2P2O5 + 6Cl2 ↑
(2.22)
The P2O5 is then reduced to phosphorus by silicon according to
2P2O5 + 5Si →4P + 5SiO2
(2.23)
and the phosphorus is released and diffuses into the silicon, and Cl2 is vented.
Diffusion in a semiconductor is the atomic movement of the diffusant (dopant
atoms) in the crystal lattice by vacancies or interstitials. The diffusion process is
similar to that of charge carriers (electrons and holes). Let a ﬂux F be deﬁned
as the number of dopant atoms passing through a unit area in a unit time and C
as the dopant concentration per unit volume. Then
F = −D ∂C
∂x
(2.24)
where the proportionality constant D is the diffusion coefﬁcient or diffusivity.
Note that the basic driving force of the diffusion process is the concentration
gradient dC/dx. The ﬂux is proportional to the concentration gradient, and the
dopant atoms will move (diffuse) away from a high-concentration region toward
a lower-concentration region.
If Eq. (2.24) is substituted into the one-dimensional continuity equation under
the condition that no materials are formed or consumed in the host semiconductor,
the result is
∂C
∂t = −∂F
∂x = ∂
∂x

D ∂C
∂x
	
(2.25)
When the concentration of the dopant atoms is low, the diffusion coefﬁcient can
be considered to be independent of doping concentration, and Eq. (2.25) becomes
∂C
∂t = D ∂2C
∂x2
(2.26)
Equation (2.26) is often referred to as Fick’s diffusion equation or Fick’s law.
Note that the diffusion coefﬁcient varies with temperature. Over the temperature

[Page 55]
54
TECHNOLOGY OVERVIEW
ranges commonly used in semiconductor manufacturing, the diffusion coefﬁcient
can be expressed as
D = D0 exp
−Ea
kT
	
(2.27)
where D0 is the diffusion coefﬁcient in cm2/s extrapolated to inﬁnite temperature
and Ea is the activation energy in eV. The values of Ea are typically found to
be between 0.5 and 2 eV for interstitial diffusion. For vacancy diffusion, Ea is
much larger, usually between 3 and 5 eV.
The diffusion proﬁle of the dopant atoms is dependent on the initial and
boundary conditions. There are two important cases to consider: (1) constant-
surface-concentration diffusion and (2) constant-total-dopant diffusion. In the ﬁrst
case, impurity atoms are transported from a vapor source onto the semiconductor
surface and diffused into the semiconductor wafers. The vapor source maintains
a constant level of surface concentration during the entire diffusion period. In
the second case, a ﬁxed amount of dopant is deposited onto the semiconductor
surface and is subsequently diffused into the wafers.
For case 1, the initial condition at t = 0 is
C(x, 0)
(2.28)
which indicates that the dopant concentration in the host semiconductor is initially
zero. The boundary conditions are
C(0, t) = Cs
(2.29a)
C(∞, t) = 0
(2.29b)
where Cs is the surface concentration (at x = 0), which is independent of time.
The second boundary condition states that at long distances from the surface
there are no impurity atoms.
ThesolutionofFick’sequationthatsatisﬁestheinitialandboundaryconditions is
C(x, t) = Cs erfc

x
2
√
Dt
	
(2.30)
where erfc is the complementary error function and
√
Dt is the diffusion length.
The diffusion proﬁle for the constant surface concentration condition is shown in
Figure 2.24a, where, on both linear (upper) and logarithmic (lower) scales, the
normalized concentration as a function of depth for three values of the diffusion
length corresponding to three consecutive diffusion times and a ﬁxed D for a
given diffusion temperature are plotted. Note that as the time progresses, the
dopant penetrates deeper into the semiconductor.
The total number of dopant atoms per unit area of the semiconductor is
given by
Q(t) =
 ∞
0
C(x, t)dx
(2.31)

[Page 56]
UNIT PROCESSES
55
Figure 2.24. Diffusion proﬁles: (a) normalized erfc versus distance for successive diffusion
times; (b) normalized Gaussian function versus distance [1].
Substituting Eq. (2.30) into Eq. (2.31) yields
Q(t) =
2
√πCs
√
Dt ∼= 1.13Cs
√
Dt
(2.32)
The quantity Q(t) represents the area under one of the diffusion proﬁles of the
linear plot in Figure 2.24a. These proﬁles can be approximated by triangles with
height Cs and base 2
√
Dt. This leads to Q(t) ∼= Cs
√
Dt, which is close to the
exact result obtained from Eq. (2.32).
Now consider constant total dopant diffusion. For this case, a ﬁxed (or con-
stant) amount of dopant is deposited onto the semiconductor surface in a thin
layer, and the dopant subsequently diffuses into the semiconductor. The initial
condition is the same as in Eq. (2.28). The boundary conditions are
 ∞
0
C(x, t) = S
(2.33a)
C(∞, t) = 0
(2.33b)

[Page 57]
56
TECHNOLOGY OVERVIEW
where S is the total amount of dopant per unit area. The solution of the diffusion
equation that satisﬁes these conditions is
C(x, t) =
S
√
πDt
exp

−x2
4Dt
	
(2.34)
This expression is the Gaussian distribution. Since the dopant will move into
the semiconductor as time increases, in order to keep the total dopant S con-
stant, the surface concentration must decrease. This is the case, since the surface
concentration is given by Eq. (2.34) with x = 0:
C(x, t) =
S
√
πDt
(2.35)
Figure 2.24b shows the dopant proﬁle for a Gaussian distribution where the
normalized concentration (C/S) as a function of the distance for three increasing
diffusion lengths is plotted. Note the reduction of the surface concentration as
the diffusion time increases.
In IC processing, a two-step diffusion process is commonly used, in
which a predeposition diffused layer is ﬁrst formed under the constant-
surface-concentration condition (case 1, above). This step is followed by a
drive-in diffusion (also called redistribution diffusion) under constant total
dopant conditions. For most practical cases, the diffusion length
√
Dt for the
predeposition diffusion is much smaller than the diffusion length for the drive-in
diffusion. Therefore, the predeposition proﬁle can be considered a delta function
at the surface, and the extent of the penetration of the predeposition proﬁle can
be regarded as negligibly small compared with that of the ﬁnal proﬁle that results
from the drive-in step.
2.1.4.2. Ion Implantation
As discussed above, diffusion and ion implantation are the two key methods
of impurity doping. Since the early 1970s, many doping operations have been
performed by ion implantation, which is shown in Figure 2.22b. In this process
the energetic dopant ions are implanted into the semiconductor by means of an ion
beam. The doping concentration has a peak distribution inside the semiconductor
and the proﬁle of the dopant distribution is determined mainly by the ion mass
and energy.
Implantation energies are typically between 1 keV and 1 MeV, resulting in
ion distributions with average depths ranging from 10 nm to 10 µm. Ion doses
vary from 1012 ions/cm2 for threshold voltage adjustment in MOSFETs to 1018
ions/cm2 for the formation of buried insulating layer. Note that the dose is
expressed as the number of ions implanted into 1 cm2 of the semiconductor
surface area. The main advantages of ion implantation are its more precise con-
trol and reproducibility of impurity dopings and its lower processing temperature
compared with those of the diffusion process.
Figure 2.25 shows schematically a medium-energy ion implantor. The ion
source has a heated ﬁlament to break up source gas, such as BF3 or AsH3, into

[Page 58]
UNIT PROCESSES
57
40 kV
Ion
source
Analyzing
magnet
Resolving aperture
Acceleration
tube
Equipment
ground
Terminal
ground
90°
180 KV
+
−
Focus
Neutral beam trap
and beam gate
Vacuum
system
Beam trap and
gate plate
y-axis
scanner
x-axis
scanner
Neutral
and beam
path gated
Wafer in
wafer process
chamber
Figure 2.25. Schematic of ion implantor [1].
charged ions (B+ or As+). An extraction voltage (around 40 kV) causes the
charged ions to move out of the ion source chamber into a mass analyzer. The
magnetic ﬁeld of the analyzer is chosen such that only ions with the desired
mass : charge ratio can travel through it without being ﬁltered. The selected ions
then enter the acceleration tube, where they are accelerated to the implantation
energy as they move from high voltage to ground. Apertures ensure that the ion
beam is well collimated. The pressure in the implantor is kept below 10−4 Pa
to minimize ion scattering by gas molecules. The ion beam is then scanned over
the wafer surface using electrostatic deﬂection plates and is implanted into the
semiconductor substrate.
The energetic ions lose their energies through collision with electrons and
nuclei in the substrate and ﬁnally come to rest at some depth within the lattice.
The average depth can be controlled by adjusting the acceleration energy. The
dopant dose can be controlled by monitoring the ion current during implantation.
The principal side effect is the disruption or damage of the semiconductor lattice
due to ion collisions. Therefore, a subsequent annealing treatment is needed to
remove these damages.
The total distance that an ion travels in coming to rest is called its range (R)
and is illustrated in Figure 2.26a. The projection of this distance along the axis
of incidence is called the projected range (Rp). Because the number of collisions
per unit distance and the energy lost per collision are random variables, there
will be a spatial distribution of ions having the same mass and the same initial
energy. The statistical ﬂuctuations in the projected range are called the projected
straggle (σp). There is also a statistical ﬂuctuation along an axis perpendicular
to the axis of incidence, which is called the lateral straggle (σ⊥).
Figure 2.26b shows the ion distribution. Along the axis of incidence, the
implanted impurity proﬁle can be approximated by a Gaussian distribution
function
n(x) =
S
√
2πσp
exp

−(x −Rp)2
2σ2p

(2.36)
where S is the ion dose per unit area. This equation is similar to Eq. (2.34) for
constant total dopant diffusion, except that the quantity 4Dt is replaced by 2σ2
p

[Page 59]
58
TECHNOLOGY OVERVIEW
Gaussian
Ion beam
Ion beam
0
x
x
Rp
s⊥
sp
0.6 n(Rp)
n(Rp)
Log (ion concentration)
(b)
(a)
Vacuum
Rp
R
Semiconductor
Figure 2.26. (a) Ion range and projected range; (b) two-dimensional distribution of implanted
ions [1].
and the distribution is shifted along the x axis by Rp. Thus, for diffusion, the
maximum concentration is at x = 0, whereas for ion implantation the maximum
concentration is at the projected range. The ion concentration is reduced by 40%
from its peak value at (x −Rp) = ±σp, by one decade at ±2σp, by two decades
at ±3σp, and by ﬁve decades at ±4.8σp.
2.1.5. Deposition
Many different types of thin ﬁlms are used to manufacture integrated circuits,
including thermal oxides, dielectric layers, epitaxial layers, polycrystalline sili-
con, and metal ﬁlms. This section addresses two of the various techniques for
depositing such ﬁlms: physical vapor deposition and chemical vapor deposition.

[Page 60]
UNIT PROCESSES
59
2.1.5.1. Physical Vapor Deposition
The most common methods of physical vapor deposition (PVD) of metals are
evaporation, electron-beam evaporation, plasma spray deposition, and sputtering.
Metals and metal compounds can be deposited by PVD. Evaporation occurs when
a source material is heated above its melting point in an evacuated chamber. The
evaporated atoms then travel at high velocity in straight-line trajectories. The
source can be melted by resistance heating, by radio frequency (RF) heating, or
with a focused electron beam (or e-beam). Evaporation and e-beam evaporation
were used extensively in earlier generations of integrated circuits, but they have
been replaced by sputtering for modern ICs.
In ion-beam sputtering, a source of ions is accelerated toward the target and
impinges on its surface. Figure 2.27a shows a standard sputtering system. The
sputtered material deposits on a wafer that is placed facing the target. The ion
current and energy can be independently adjusted. Since the target and wafer
are placed in a chamber that has lower pressure, more target material and less
contamination are transferred to the wafer.
One method to increase the deposition rate in sputtering is to use a third
electrode that provides more electrons for ionization. Another method is to use
a magnetic ﬁeld, such as in electron cyclotron resonance (ECR) systems, to
capture and spiral electrons, increasing their ionizing efﬁciency in the vicinity
of the sputtering target. This technique, referred to as magnetron sputtering, has
found widespread applications for the deposition of aluminum and its alloys at a
rate that can approach 1 µm/min.
Long-throw sputtering is another technique used to control the angular distri-
bution. Figure 2.27b shows a long-throw sputtering system. In standard sputtering
conﬁgurations, there are two primary reasons for a wide angular distribution of
incident ﬂux at the surface: (1) the use of a small target to substrate separation
dts and (2) scattering of the ﬂux by the working gas as the ﬂux travels from
the target to the substrate. These two factors are linked because a small dts is
needed to achieve good throughput, uniformity, and ﬁlm properties when there
is substantial gas scattering. A solution to this problem is to sputter at very low
Substrate
Substrate
Substrate
Target
Target
Target
(a)
(b)
(c)
Collimator
Figure 2.27. (a) Standard sputtering; (b) long-throw sputtering; (c) sputtering through a colli-
mator [1].

[Page 61]
60
TECHNOLOGY OVERVIEW
pressures, a capability that has been developed using a variety of systems, which
can sustain the magnetron plasma under more rareﬁed conditions. These systems
allow for sputtering at working pressures of less than 0.1 Pa. At these pressures,
gas scattering is less important, and the target–substrate distance can be greatly
increased. From a simple geometric argument, this allows the angular distribu-
tion to be greatly narrowed, which permits more deposition at the bottom of
high-aspect features such as contact holes.
Contact holes with large aspect ratio are difﬁcult to ﬁll with material, mainly
because scattering events cause the top opening of the hole to seal before appre-
ciable material has deposited on its ﬂoor. This problem can be overcome by
collimating the sputtered atoms by placing an array of collimating tubes just
above the wafer to restrict the depositing ﬂux to normal ±5◦. Sputtering with
a collimator is shown in Figure 2.27c. Atoms whose trajectory is more than 5◦
from normal are deposited on the inner surface of the collimators.
2.1.5.2. Chemical Vapor Deposition
Chemical vapor deposition (CVD), also known as vapor-phase epitaxy (VPE), is
a process whereby an epitaxial layer is formed by a chemical reaction between
gaseous compounds. CVD can be performed at atmospheric pressure (APCVD)
or at low pressure (LPCVD). Figure 2.28 shows three common susceptors for
epitaxial growth. Note that the geometric shape of the susceptor provides the
name for the reactor: horizontal, pancake, and barrel susceptors—all made from
graphite blocks. Susceptors in epitaxial reactors are analogous to crucibles in the
Wafers
To vent
Susceptor
Dopant + H2
SiCl4 + H2
HCl
H2
N2
(a)
(b)
(c)
Gas flow
RF heating
Radiant heating
Figure 2.28. Common susceptors for CVD: (a) horizontal; (b) pancake; (c) barrel [1].

[Page 62]
PROCESS INTEGRATION
61
crystal growing furnaces. Not only do they mechanically support the wafer, but in
induction-heated reactors, they also serve as the source of thermal energy for the
reaction. The mechanism of CVD involves a number of steps: (1) the reactants
(gases and dopants) are transported to the substrate region; (2) they are transferred
to the substrate surface, where they are adsorbed; (3) a chemical reaction occurs,
catalyzed at the surface, followed by growth of the epitaxial layer; (4) the gaseous
products are desorbed into the main gas stream; and (5) the reaction products are
transported out of the reaction chamber.
CVD is attractive for metallization because it offers coatings that are con-
formal, has good step coverage, and can coat a large number of wafers at a
time. The basic CVD setup is the same as that used for deposition of dielectrics
and polysilicon (see Figure 1.14). Low-pressure CVD (LPCVD) is capable of
producing conformal step coverage over a wide range of topographical proﬁles,
often with lower electrical resistivity than that from PVD. One of the major new
applications of CVD metal deposition for integrated circuit production is in the
area of refractory metal deposition. For example, tungsten’s low electrical resis-
tivity (5.3 µ · cm) and refractory nature make it a desirable metal for use in IC
fabrication.
2.1.6. Planarization
The development of chemical–mechanical polishing (CMP) has become impor-
tant for multilevel interconnection technology because it is the only method that
allows global planarization (i.e., a ﬂat surface across the whole wafer). It also
offers other advantages, including reduced defect density and the avoidance of
plasma damage (which would occur in an RIE-based planarization system).
The CMP process consists of moving the sample surface against a pad that
carries slurry between the sample surface and the pad. Abrasive particles in the
slurry cause mechanical damage on the sample surface, loosening the material
for enhanced chemical attack or fracturing off the pieces of surface into a slurry
where they dissolve or are swept away. The process is tailored to provide an
enhanced material removal rate from high points on surfaces. Mechanical grind-
ing alone may theoretically achieve the desired planarization, but is undesirable
because of extensive associated damage to the material surface. There are three
main parts of the process: (1) the surface to be polished; (2) the pad, which is the
key medium enabling the transfer of mechanical action to the surface being pol-
ished; and (3) the slurry, which provides both chemical and mechanical effects.
Figure 2.29 shows a typical CMP setup.
2.2. PROCESS INTEGRATION
An integrated circuit is an ensemble of active (e.g., transistors) and passive
devices (e.g., resistors, capacitors, and inductors) formed on and within a single-
crystal semiconductor substrate and interconnected by a metallization pattern.

[Page 63]
62
TECHNOLOGY OVERVIEW
Wafer carrier
Wafer
Rotating platen
Polishing pad
Slurry supply
Polishing slurry
Figure 2.29. CMP schematic [1].
ICs have enormous advantages over discrete devices, including (1) reduction
of the interconnection parasitics, (2) full utilization of a semiconductor wafer’s
area, and (3) drastic reduction in processing cost. In this section, we discuss
the manner in which the basic processes described in previous portions of this
chapter are combined to fabricate ICs. We consider three major IC technolo-
gies associated with two transistor families (viz., bipolar junction transistors
and metal–oxide–semiconductor ﬁeld-effect transistors, or MOSFETs): bipolar,
CMOS, and BiCMOS. In addition, we will discuss the packaging of ICs by
various techniques.
Figure 2.30 illustrates the interrelationship between the major process steps
used for IC fabrication. Polished wafers with a speciﬁc resistivity and orientation
are used as the starting material. The ﬁlm formation steps include thermally grown
Wafer
Wafer
out
Mask set
Film
formation
Lithography
Etching
Impurity
doping
Figure 2.30. Schematic diagram of IC fabrication [1].

[Page 64]
PROCESS INTEGRATION
63
Figure 2.31. (a) Semiconductor wafer; (b) IC chip; (c) MOSFET and bipolar transistor [1].
oxide ﬁlms (Section 2.1.1), deposited polysilicon, dielectric, and metal ﬁlms
(Section 2.1.5). Film formation is often followed by lithography (Section 2.1.2)
or impurity doping (Section 2.1.4). Lithography is generally followed by etching
(Section 2.1.3), which in turn is often followed by another impurity doping or
ﬁlm formation. The ﬁnal IC is made by sequentially transferring the patterns
from each mask, level by level, onto the surface of the semiconductor wafer.
After processing, each wafer contains hundreds of identical rectangular chips
(or dies), typically between 1 and 20 mm on each side, as shown in Figure 2.31a.
The chips are separated by sawing or laser cutting. Figure 2.31b shows a separated
chip. Schematic top views of a single MOSFET and a single bipolar transistor are
shown in Figure 2.31c to give some perspective of the relative size of a compo-
nent in an IC chip. Prior to chip separation, each chip is electrically tested. Good
chips are selected and packaged to provide an appropriate thermal, electrical, and
interconnection environment for electronic applications.
2.2.1. Bipolar Technology
The majority of bipolar transistors used in ICs are of the n–p–n type because the
higher mobility of minority carriers (electrons) in the base region results in higher-
speed performance than can be obtained with p–n–p types. Figure 2.32 shows
a perspective view of an n–p–n bipolar transistor in which lateral isolation is
provided by oxide walls and vertical isolation is provided by the n+–p junction.
The lateral oxide isolation approach reduces not only the device size but also the
parasitic capacitance because of the smaller dielectric constant of silicon dioxide
(3.9, compared with 11.9 for silicon).
For an n–p–n bipolar transistor, the starting material is a p-type, lightly
doped (∼1015 cm−3), ⟨111⟩- or ⟨100⟩-oriented, polished silicon wafer. Because
the junctions are formed inside the semiconductor, the choice of crystal orien-
tation is not as critical as for MOS devices (see Section 2.2.2). The ﬁrst step
is to form a buried layer. The main purpose of this layer is to minimize the
series resistance of the collector. A thick oxide (0.5–1 µm) is thermally grown

[Page 65]
64
TECHNOLOGY OVERVIEW
p base
n epi
n+ emitter
n+ collector
n+ buried layer
p+ chanstop
p substrate
p+
n
SiO2 isolation
SiO2
Figure 2.32. Oxide-isolated bipolar transistor [1].
on the wafer, and a window is then opened in the oxide. A precisely controlled
amount of low-energy arsenic ions (∼30 keV, ∼1015 cm−2) is implanted into the
window region to serve as a predeposit (Figure 2.33a). Next, a high-temperature
(∼1100◦C) drive-in step forms the n+-buried layer, which has a typical sheet
resistance of 20 /□.
The second step is to deposit an n-type epitaxial layer. The oxide is removed
and the wafer is placed in an epitaxial reactor for epitaxial growth. The thickness
and the doping concentration of the epitaxial layer are determined by the ultimate
use of the device. Analog circuits (with their higher voltages for ampliﬁcation)
require thicker layers (∼10 µm) and lower dopings (∼5 × 1015 cm−3), whereas
digital circuits (with their lower voltages for switching) require thinner layers
(∼3 µm) and higher dopings (∼2 × 1016 cm−3). Figure 2.33b shows a cross-
sectional view of the device after the epitaxial process.
The third step is to form the lateral oxide isolation region. A thin oxide pad
(∼50 nm) is thermally grown on the epitaxial layer, followed by a silicon nitride
deposition (∼100 nm). If nitride is deposited directly onto the silicon without the
thin oxide pad, the nitride may cause damage to the silicon surface during subse-
quent high-temperature steps. Next, the nitride–oxide layers and about half of the
epitaxial layer are etched using a photoresist as mask (Figures 2.33c and 2.33d).
Boron ions are then implanted into the exposed silicon areas (Figure 2.33d).
The photoresist is removed, and the wafer is placed in an oxidation furnace.
Since the nitride layer has a very low oxidation rate, thick oxides will be grown
only in the areas not protected by the nitride layer. The isolation oxide is usually
grown to a thickness such that the top of the oxide becomes coplanar with the
original silicon surface to minimize the surface topography. This oxide isolation
process is called local oxidation of silicon (LOCOS). Figure 2.34a shows the
cross section of the isolation oxide after removal of the nitride layer. Because
of segregation effects, most of the implanted boron ions are pushed underneath
the isolation oxide to form a p+ layer. This is called the p+-channel stop (or
chanstop), because the high concentration of p-type semiconductor will prevent
surface inversion and eliminate possible high-conductivity paths (or channels)
among neighboring buried layers.

[Page 66]
PROCESS INTEGRATION
65
Arsenic implant
SiO2
p-Si substrate
n epitaxial layer
n+ buried layer
(a)
(b)
(c)
(d)
p
p
Photoresist
n-Epi
Si3N4
SiO2
Boron chanstop implant
n
Figure 2.33. Cross-sectional views of bipolar transistor fabrication: (a) buried-layer implanta-
tion; (b) epitaxial layer; (c) photoresist mask; (d) channel-stop layer [1].
The fourth step is to form the base region. A photoresist is used as a mask to
protect the right half of the device. Then, boron ions (∼1012 cm−2) are implanted
to form the base regions, as shown in Figure 2.34b. Another lithographic process
removes all the thin pad oxide except for a small area near the center of the base
region (Figure 2.34c). The ﬁfth step is to form the emitter region. As shown in
Figure 2.34d, the base contact area is protected by a photoresist mask. Then, a
low-energy, high-arsenic-dose (∼1016 cm−2) implantation forms the n+-emitter
and n+-collector contact regions. The photoresist is removed, and a ﬁnal metal-
lization step forms the contacts to the base, emitter, and collector, as shown in
Figure 2.32.
In this basic bipolar process, there are six ﬁlm formation operations, six litho-
graphic operations, four ion implantations, and four etching operations. Each
operation must be precisely controlled and monitored. Failure of any one of the

[Page 67]
66
TECHNOLOGY OVERVIEW
n
n
n
n
n
SiO2
p+
p+
n+
chanstop
SiO2
p+
p-base
Born base implant
Photoresist
SiO2
p+
Photoresist
(a)
(b)
(c)
SiO2
p+
n+ collection
n+ emitter
Photoresist
(d)
p
p
n
p
Arsenic implant
n+
n+
n+
Figure 2.34. Cross-sectional views of bipolar transistor fabrication: (a) oxide isolation; (b) base
implantation; (c) removal of thin oxide; (d) emitter–collector implant [1].
operations generally will render the wafer useless. The doping proﬁles of the
completed transistor along a coordinate perpendicular to the surface and passing
through the emitter, base, and collector are shown in Figure 2.35. The emitter
proﬁle is abrupt because of the concentration-dependent diffusivity of arsenic.
The base doping proﬁle beneath the emitter can be approximated by a Gaussian
distribution for limited-source diffusion. The collector doping is given by the
epitaxial doping level (∼2 × 1016 cm−3) for a representative switching transistor.
2.2.2. CMOS Technology
The MOSFET is the dominant device used in modern integrated circuits because
it can be scaled to smaller dimensions than other types of devices. The dominant
technology for MOSFET is complementary MOSFET (CMOS) technology, in

[Page 68]
PROCESS INTEGRATION
67
Collector
(n)
Emitter
(n+)
Buried layer
(n+)
Base (p)
n-epi
1021
1020
1019
1018
1017
1016
1015
Doping concentration (cm−3)
0
1.0
2.0
Depth (µm)
3.0
4.0
Outdiffusion
from buried
layer
Figure 2.35. n–p–n bipolar transistor doping proﬁle [1].
p-Si<100>
Polysilicon
gate
Field oxide
Chanstop
P-glass
n+ source
n+ drain
Figure 2.36. n-channel MOSFET [1].
which both n-channel and p-channel devices (NMOS and PMOS, respectively)
are provided on the same chip. CMOS technology is particular attractive because
it has the lowest power consumption of all IC technology. Figure 2.36 shows a
perspective view of an n-channel MOSFET prior to ﬁnal metallization. The top
layer is a phosphorus-doped silicon dioxide (P-glass) that is used as an insulator
between the polysilicon gate and the gate metallization and also as a gettering
layer for mobile ions.
2.2.2.1. Basic NMOS Fabrication Sequence
In an NMOS process, the starting material is a p-type, lightly doped
(∼1015 cm−3), ⟨100⟩-oriented, polished silicon wafer. The ﬁrst step is to form

[Page 69]
68
TECHNOLOGY OVERVIEW
the oxide isolation region using LOCOS technology. The process sequence
for this step is similar to that for the bipolar transistor. A thin-pad oxide
(∼35 nm) is thermally grown, followed by a silicon nitride (∼150 nm) deposition
(Figure 2.37a). The active-device area is deﬁned by a photoresist mask and a
boron chanstop layer and is then implanted through the composite nitride–oxide
layer (Figure 2.37b). The nitride layer not covered by the photoresist mask is
subsequently removed by etching. After stripping the photoresist, the wafer is
placed in an oxidation furnace to grow an oxide (called the ﬁeld oxide), where
the nitride layer is removed, and to drive in the boron implant. The thickness of
the ﬁeld oxide is typically 0.5–1 µm.
The second step is to grow the gate oxide and to adjust the threshold voltage.
The composite nitride–oxide layer over the active-device area is removed, and
p-Si (100)
Boron field implant
(a)
Photoresist
Si3N4
SiO2
Active device area
(b)
Boron channel implant
Gate oxide
(c)
Field oxide
Self-aligned
chanstop
Patterned polysilicon
gate
(d)
p+
Figure 2.37. NMOS fabrication sequence: (a) formation of SiO2, Si3N4, and photoresist layers;
(b) boron implant; (c) ﬁeld oxide; (d) gate [1].

[Page 70]
PROCESS INTEGRATION
69
a thin-gate oxide layer (less than 10 nm) is grown. For an enhancement-mode
n-channel device, boron ions are implanted in the channel region, as shown in
Figure 2.37c, to increase the threshold voltage to a predetermined value (e.g.,
+0.5 V). For a depletion-mode n-channel device, arsenic ions are implanted in
the channel region to decrease the threshold voltage (e.g., −0.5 V).
The third step is to form the gate. A polysilicon is deposited and is heavily
doped by diffusion or implantation of phosphorus to a typical sheet resistance of
20–30 /□. This resistance is adequate for MOSFETs with gate lengths larger
than 3 µm. For smaller devices, polycide, a composite layer of metal silicide and
polysilicon such as W-polycide, can be used as the gate materials to reduce the
sheet resistance to about 1 /□.
The fourth step is to form the source and drain. After the gate is patterned
(Figure 2.37d), it serves as a mask for the arsenic implantation (∼30 keV, ∼5 ×
1015 cm−2) to form the source and drain (Figure 2.38a), which are self-aligned
Source
(d)
(c)
(b)
(a)
Z
LG
Active device
area
Gate
Drain
p+
p+
n+
n+
n+
Contact metallization
p-Si (100)
Flowed P-glass
Source
Drain
Arsenic implant
Figure 2.38. NMOS fabrication sequence: (a) source and drain; (b) P-glass deposition;
(c) MOSFET cross section; (d) MOSFET top view [1].

[Page 71]
70
TECHNOLOGY OVERVIEW
with respect to the gate. At this stage, the only overlapping of the gate is due
to lateral straggling of the implanted ions (for 30 keV As, σ⊥is only 5 nm).
If low-temperature processes are used for subsequent steps to minimize lateral
diffusion, the parasitic gate–drain and gate–source coupling capacitances can be
much smaller than the gate–channel capacitance.
The last step is metallization. P-glass is deposited over the entire wafer and is
ﬂowed by heating the wafer to give a smooth surface topography (Figure 2.38b).
Contact windows are deﬁned and etched in the P-glass. A metal layer, such
as aluminum, is then deposited and patterned. A cross-sectional view of the
completed MOSFET is shown in Figure 2.38c, and the corresponding top view is
shown in Figure 2.38d. The gate contact is usually made outside the active-device
area to avoid possible damage to the thin-gate oxide.
2.2.2.2. CMOS Fabrication Sequence
The MOS process forms the foundation for CMOS technology. Figure 2.39a
shows a CMOS inverter. The gate of the upper PMOS device is connected to
the gate of the lower NMOS device. For the CMOS inverter, in either logic
state, one device in the series path from VDD to ground is nonconductive. The
current that ﬂows in either steady state is a small leakage current, and only when
both devices are on during switching does a signiﬁcant current ﬂow through the
inverter. Thus, the average power dissipation is on the order of nanowatts. Low
power consumption is the most attractive feature of the CMOS circuit.
SiO2
n+
n+
p+
p+
PMOS
(PMOS)
NMOS
(NMOS)
A
A
A′
A′
Al
Al
VDD
VSS
VTn
VTp
VDD
VDD
VSS
VSS
Vo
Vo
Vo
Vi
Vi
Vi
(c)
(b)
(a)
n (100) Si
p-tub
p-tub
S
S
D
D
G
G
Figure 2.39. CMOS inverter: (a) circuit diagram; (b) layout; and (c) cross section [1].

[Page 72]
PROCESS INTEGRATION
71
Figure 2.39b shows a layout of the CMOS inverter, and Figure 2.39c shows
the device cross section along the A–A′ line. In the processing, a p tub (also
called a p well) is ﬁrst implanted and subsequently driven into the n substrate.
The p-type dopant concentration must be high enough to overcompensate the
background doping of the n substrate. The subsequent processes for the n-
channel MOSFET in the p tub are identical to those described previously. For the
p-channel MOSFET, 11B+ or 49(BF2)+ ions are implanted into the n substrate to
form the source and drain regions. A channel implant of 75As+ ions may be used
to adjust the threshold voltage and a n+ chanstop is formed underneath the ﬁeld
oxide around the p-channel device. Because of the p tub and the additional steps
needed to make the p-channel MOSFET, the number of steps to make a CMOS
circuit is essentially double that to make an NMOS circuit. Thus, there is a trade-
off between the complexity of processing and a reduction in power consumption.
Instead of the p tub described above, an alternate approach is to use an n tub
formed in p-type substrate, as shown in Figure 2.40a. In this case, the n-type
dopant concentration must be high enough to overcompensate for the background
doping of the p substrate (i.e., ND > NA). In both the p-tub and the n-tub
approaches, the channel mobility will be degraded because mobility is determined
by the total dopant concentration (NA + ND). A more recent approach using two
separated tubs implanted into a lightly doped substrate is shown in Figure 2.40b.
This structure is called a “twin tub.” Because no overcompensation is needed in
either of the twin tubs, higher channel mobility can be obtained.
n+
n+
n+
n+
p+
p+
p+
p+
p-tub
p-tub
n-tub
n-tub
n-tub
(c)
(b)
(a)
p− or n− substrate
Polysilicon or SiO2
Polysilicon
Polysilicon
SiO2
v-epitaxy
n+ -substrate
Nitride
