Repository: Alvintxh/nanofab-web

# Extracted Book Sources

All 11 textbooks extracted 2026-04-05 using PyMuPDF (extract_pdf.py).

## Extraction Summary

| Book Key | File | Pages | Words | Page Numbering |
|----------|------|-------|-------|----------------|
| cui_2025 | Zheng Cui - Nanofabrication (4th ed) | 419 | ~158K | PDF labels (C1, i-xi, 1-407) |
| campbell_2008 | Campbell - Fabrication Engineering (3e) | 825 | ~369K | offset=18 (front-1..18, then 1-807) |
| teresa_2020 | De Teresa - Nanofabrication (full) | 451 | ~183K | offset=0 (sequential PDF pages) |
| madou_vol1_2011 | Madou - Fundamentals of Microfab Vol.1 | 646 | ~366K | PDF labels |

File: sources/sources_processed/books/may_spanos_2006/may_spanos_2006_full.txt (part 6 of 23)
# may_spanos_2006
the thickness of the deposited layer, as well as its time rate of change, can be
readily monitored. The sensing elements needed to detect such shifts are quite
inexpensive and easy to replace. This method is effective for a wide range of
deposition rates.
3.2.1.4. Four-Point Probe
The four-point probe is an instrument used to measure the resistivity and sheet
resistance of diffused layers. As depicted schematically in Figure 3.7, this tech-
nique requires a ﬁxed current to be injected into the wafer surface through two
outer probes. The resulting voltage is measured between two inner probes. If the
probes have a uniform spacing (s, in cm), and the sample is inﬁnite, then the
resistivity in ·cm is given by [11]
ρ = 2πsV/I
(3.23)
for t ≫s and
ρ = (πt/ ln 2)V/I
(3.24)
for s ≫t. For shallow layers such as this, Eq. (3.24) means that the sheet resis-
tance (Rs) is then given by
Rs = ρ/t = (π/ ln 2)V/I = 4.53V/I
(3.25)
Although the approximations used in Eqs. (3.24) and (3.25) are valid for shallow
diffused layers in silicon, different correction factors must be used for sheet
resistance measurements on bulk wafers.
It should be noted that monitor wafers used for sheet resistance measurements
can also be used to determine junction depth (xj). After the wafers are diffused
or implanted with dopants, the thickness of the diffused region is deﬁned as
the junction depth. This parameter may be determined from sheet resistance
measurements by replacing t with xj in Eq. (3.25).
P
+ V –
s
s
s
l
t
n
Figure 3.7. Schematic of four-point probe measurement [11]. In this example, the sheet resis-
tance of a p-type epitaxial layer of thickness t on an n-type substrate is measured.

[Page 94]
WAFER STATE MEASUREMENTS
93
3.2.2. Patterned Thin Film
We continue our discussion of wafer state measurements with those measurements
that are performed primarily on wafers that have previously been patterned using
photolithography and etching to form speciﬁc structures or devices.
3.2.2.1. Proﬁlometry
Proﬁlometry
is
a
very
common
method
of
postprocess
ﬁlm
thickness
measurement. In this technique, a step feature in the grown or deposited ﬁlm
is ﬁrst created, either by masking during deposition or by etching afterward. The
proﬁlometer then drags a ﬁne stylus across the ﬁlm surface (see Figure 3.8).
When the stylus encounters a step, a signal variation (based on a differential
capacitance or inductance technique) indicates the step height. This information
is then displayed on a chart recorder or cathode-ray tube (CRT) screen. Films
of thicknesses greater than 100 nm can be measured with this instrument. The
measurement of thinner ﬁlms is difﬁcult because of vibration, surface roughness,
and the precision required in leveling the instrument. Some more recently
developed surface proﬁlometers use atomic force microscopy (see Section 3.2.2.2
below).
3.2.2.2. Atomic Force Microscopy
Atomic force microscopy (AFM) is a method for measuring surface properties
and/or proﬁles with atomic-scale topographical deﬁnition. In this technique, a
sharp tip built at the end of a soft cantilever arm is vibrated perpendicular to
Traveling
Stage
Scanning
Line
2 µm/mm
Slope
Stylus
Figure 3.8. Schematic of surface proﬁlometer [12].

[Page 95]
94
PROCESS MONITORING
the surface at close to the resonant frequency of the cantilever–tip mass as the
probe tip traverses laterally across the feature to be characterized. The tip is
in atomically close proximity to the surface, so a van der Waals electrostatic
force is created between them. This force, which has a strong dependence on
the gap between the tip and surface topography, modiﬁes the resonant frequency
of the system. The changes in resonance are monitored by an interferometric
detection technique that provides a corresponding displacement signal, resulting
in a direct measure of the atomic-scale surface topography. A schematic of an
AFM system is shown in Figure 3.9. Figure 3.10 shows a typical AFM scan of a
TIP
B-MORTH
CONTROLLER
BI-MORPH
STRCTURE
TOP SUPPORT
STRUCTURE
PARTIALLY
REFLECTIVE
MIRROR
TO/FROM
CAMERA
MIRROR/LENS
HOUSING
OPENING
OBJECTIVE
LENS
TO/FROM
LASEN
OBJECTIVE
LENS
LINEWIDE
TRENCH
CANTILEVER
BEAM
Figure 3.9. Schematic of atomic force microscopy system [13].
Figure 3.10. Typical AFM image of a surface feature (in this case, a trench) [13].

[Page 96]
WAFER STATE MEASUREMENTS
95
surface structure. One disadvantage of this technique compared to conventional
methods is its low throughput.
3.2.2.3. Scanning Electron Microscopy
Scanning electron microscopy (SEM) is a key technique for assessing minimum
feature size in semiconductor manufacturing. The minimum feature size is often
expressed in terms of the critical dimension (CD) or minimum linewidth that
can be resolved by the photolithography system. The decrease in linewidths
toward the scale of fractions of a micrometer has rendered conventional optical
microscopes nearly obsolete. However, linewidth measurements based on SEM
can overcome the limitations of optical techniques for submicrometer geometry
features.
The ﬁne imaging capability of the SEM is due to the fact that the wave-
length of electrons is four orders of magnitude less than that of optical systems.
At such small wavelengths, diffraction effects are usually negligible and spatial
resolution is excellent. Features as small as 100 nm can be readily resolved [13].
The electron beam may be based on thermionic or ﬁeld emission sources. A
schematic of a typical ﬁeld emission SEM is shown in Figure 3.11.
As shown in this ﬁgure, the electron gun consists of a tip, ﬁrst anode, and
second anode. A voltage is established between the tip and ﬁrst anode to facilitate
ﬁeld emission from the tip. An accelerating voltage is then applied between
the tip and the second anode to accelerate the electrons. The electron beam
emitted from the tip passes through the aperture provided at the center of the
ﬁrst anode, is accelerated, and passes through the center aperture of the second
FILAMENT
2ND ANODE
OBJECTIVE LENS
SPECIMEN
SECONDARY ELECTRON
DETECTOR
CONDENSER LENS
1ST ANODE
Figure 3.11. Schematic of ﬁeld emission SEM optics [13].

[Page 97]
96
PROCESS MONITORING
Figure 3.12. Sample SEM output (the parallel lines are calibration marks).
anode to the condenser lens. Electron beams are collected by the condenser lens
and aggregated into a small spot on the objective lens. Figure 3.12 shows a typical
digital photo output of an SEM. The CD of the feature is usually determined by
an arbitrary edge criterion. While lateral resolution offers a tremendous beneﬁt, it
must be pointed out that SEM still suffers from several disadvantages, including
high cost, low throughput (only ∼30 wafers per hour), and the destructive nature
of the measurement (i.e., wafers must be cleaved to expose the feature to be
imaged).
3.2.2.4. Scatterometry
Scatterometry is another optical measurement technique. It is used for patterned
features based on an analysis of the light diffracted (or scattered) from a periodic
structure such as a grating of photoresist lines. Figure 3.13 shows a schematic
of an angle-resolved scatterometer, which measures the intensity of the light
diffracted as a function of incident angle and polarization. Scatterometry is used
to characterize surface roughness, defects, particle density on the surface, ﬁlm
thickness, or the CD of the periodic structure.
The most common type of angle-resolved scatterometer is called a “2θ” scat-
terometer due to the two angles (incident and measurement) associated with the
method. An incident laser is focused on a sample and scanned through some
range of incident angles (θi). The light is scattered by the periodic patterns into
distinct diffraction orders at angular locations speciﬁed by the grating equation
sin θi + sin θn = nλ/d
(3.26)
where θi is taken to be negative, θn is the angular location of the nth diffraction
order, λ is the wavelength of the incident light, and d is the spatial period (or
pitch) of the periodic structure. Because of the complex interaction between the

[Page 98]
WAFER STATE MEASUREMENTS
97
Scanning
optics
Sidewall angle
Incident laser beam
Θ
Θ
Resist
Oth
diffracted
order
CD
BARC
Substrate
Detector
P
S
Figure 3.13. Schematic of a 2θ angle-resolved scatterometer [14].
incident light and the periodic features, the fraction of power diffracted into each
order is a function of the dimensions of the structure and thus may be used to
characterize them.
Capturing diffracted light “signatures” (such as those depicted in Figure 3.14)
is just the ﬁrst phase of scatterometry. In the subsequent analytical phase, a
diffraction model is used to interpret the experimental signatures in terms of
key parameters such as CD or ﬁlm thickness. Doing so requires a library of
theoretical signatures for comparison to the measured data. The generation of
such a library is accomplished by ﬁrst specifying nominal ﬁlm stack dimensions
and the expected variation of each parameter to be measured. A computerized
diffraction model is then used to produce the library of scatter signatures that
encompasses all combinations of these parameters for subsequent analysis.
245 nm (S)
250 nm (S)
255 nm (S)
245 nm (P)
250 nm (P)
255 nm (P)
0.12
0.1
0.08
0.06
0.04
0.02
0
10
20
30
40
50
Incident angle
Diffraction efficiency
CD variations for S and P polarizations
Figure 3.14. Sample scatterometry signatures for 5-nm photoresist CD variations [14].

[Page 99]
98
PROCESS MONITORING
3.2.2.5. Electrical Linewidth Measurement
Another CD characterization technique depends on direct-current electrical
measurement. The most common test structure for this measurement is shown
in Figure 3.15. In this conﬁguration, two structures are combined to perform
resistance measurements. The upper portion, a four-terminal Van der Pauw
structure, is used to measure sheet resistance. This structure is designed to account
for doping or ﬁlm thickness variations. The lower structure is a four-terminal
crossbridge linear resistor pattern used to determine the average linewidth (W).
The length of the line segment (L) between pads 4 and 6 is known. When a
known current is applied through pads 3 and 5, the resulting voltage is measured
at pads 4 and 6. The average linewidth may then be calculated as the product
of the measured sheet resistance and length, divided by the measured resistance
(V46/I35). The key advantages of electrical linewidth measurement are resolutions
on the order of 1 nm and short cycle time. The main disadvantages are the
requirement that the ﬁlm be conductive and the need for physical contact with
the wafer.
3.2.3. Particle/Defect Inspection
Contamination is a major concern in semiconductor manufacturing, and billions
of dollars are spent annually by manufacturers in order to reduce it. Contamination
often takes the form of particles that can appear on the surface of wafers and
cause defects in devices or circuits. The fraction of the product that is sensitive
to particles depends in part on the particle size. A general rule of thumb is that
particles as small as one-tenth the size of a structure can cause the structure to
fail. With the industry currently immersed in manufacturing devices with submi-
crometer features, even nanometer-scale particles are of great concern. Inspection
and characterization of particles are therefore critical.
4
1
2
3
5
6
L
W
Figure 3.15. Electrical linewidth measurement test structure [13].

[Page 100]
WAFER STATE MEASUREMENTS
99
3.2.3.1. Cleanroom Air Monitoring
One method of controlling particulate contamination is performing manufacturing
operations in a cleanroom environment, such as the one schematically depicted
in Figure 3.16. Air enters the cleanroom through high-efﬁciency particulate air
(HEPA) or ultra-high-efﬁciency particulate air (ULPA) ﬁlters. The air is forced
to ﬂow laminarly (as opposed to turbulently) so that lateral dispersion of contam-
inants generated in the room is minimized. Cleanrooms are categorized by their
“class,” which quantiﬁes the number of particles of a given size per cubic foot of
air. Various aspects of cleanroom performance affect product quality, and as fea-
ture sizes continue to decrease, cleanroom speciﬁcations are likewise becoming
progressively tighter.
Despite the use of cleanrooms, semiconductor fabrication processes, as well
as manufacturing personnel themselves, still generate materials that can contami-
nate products. Such contamination may originate from process gases and vapors,
process liquids, processes that break up bulk material (such as sputtering), depo-
sition processes, metallic impurities, wafer handling, or tool wear, to name just
a few. The usual methods for quantitatively determining cleanroom air quality
involve sampling via optical particle counters and sampling onto “witness plates”
that are later read by surface particle counters.
In the latter approach, a preinspected clean silicon wafer is placed in a location
to be monitored. After a ﬁxed time period, the plate is removed and reinspected.
The particles per unit area added to the plate are counted. Surface particle counters
can inspect an entire plate within minutes with nearly complete detection of
particles of sizes a low as fractions of micrometers.
For gases, liquids, and many types of surfaces, optical particle counters are
used. Using these devices, particles are illuminated as they pass through a focused
FILTERS
ROOM
FRESH AIR
RECIRCULATING AIR
WORK STATIONS
SOURCES,
SINKS
THROUGHOUT ROOM
EXHAUST AIR
Figure 3.16. Cleanroom schematic [13].

[Page 101]
100
PROCESS MONITORING
LASER
10x
OBJECTIVE
WINDOW
PRIMARY
 OBJECTIVE
WINDOW
DIODE ARRAY
PHOTODETECTION
MODULE
DEPENDENCE
PHOTODIODE
STIP DOOR
PHOTOCORRECTION
MODULE
PHOTODIODE
SECONDARY
 OBJECTIVE
45° MIRROR
PHOTODIODE
45° MIRROR
Figure 3.17. Optical particle counter [13].
laser beam (see Figure 3.17). The light scattered from the particles is then
measured and correlated with the number of particles present. The amount of light
scattered into the sensing element will depend on the light (intensity, wavelength,
polarization), the characteristics of the particles (size, shape, orientation, refrac-
tive index), and the measurement geometry (position and solid angle subtended
by the optics with respect to the beam and the particle). In addition to cleanroom
monitoring, this technique is also used for in situ particle monitoring (ISPM)
inside of processing equipment that produces particles, such as ion implantation
or sputtering equipment.
3.2.3.2. Product Monitoring
In addition to monitoring contamination in the ambient environment, it is perhaps
more crucial to monitor particles that actually wind up on the wafer surface, since
these are the particles that can cause circuit defects. Experience has shown that
most processing-related defects tend to occur in a few layers of the complete
process [15]. For CMOS processes, for example, defects in the gate oxide and
interconnect layers represent the vast majority of all defects.
To control the formation of such defects, special inline monitoring techniques
are required. These techniques involve inspection of product wafers at various
stages in the process. Two common approaches for local defects are “surfscan”
and image evaluation. The surfscan technique uses scattered laser light and
analyzes reﬂections to count the particles on the wafer surface (see Figure 3.18).
Surfscan is usually applied to unpatterned wafers. Image evaluation techniques,
on the other hand, make use of automated inspection equipment to check the
occurrence of local defects on patterned wafers at several critical points in the
manufacturing process.
Generic particle counts are useful, but limited. In order to assess the impact
of the presence of defects caused by particles, specially designed test structures

[Page 102]
WAFER STATE MEASUREMENTS
101
Figure 3.18. Sample surfscan [15].
are used. These structures, also known as process control monitors (PCMs),
include single transistors, single lines of conducting material, MOS capacitors,
via chains, and interconnect monitors. Product wafers typically contain several
PCMs distributed across the surface, either in die sites or in the scribe lines
between die (see Figure 3.19).
Process quality can be checked at various stages of manufacturing through
inline measurements on PCM structures. Three typical interconnect test structures
are shown in Figure 3.20. Using such test structures, measurements are performed
to assess the presence of defects, which can be inferred by the presence of short
Product
PCM
Figure 3.19. Conﬁguration of products and PCMs on a typical wafer [15].

[Page 103]
102
PROCESS MONITORING
(a)
(b) 
(c)
Figure 3.20. Basic test structures for interconnect layers: (a) meander structure; (b) double-
comb structure; (c) comb–meander–comb structure [15].
circuits or open circuits using simple resistance measurements. For example,
the meander structure facilitates the detection of open circuits through increased
end-to-end resistance of the meander. The double-comb structure can likewise be
used to detect shorts (short circuits), since any extra conducting material bridg-
ing the two combs will reduce the resistance between combs signiﬁcantly. The
comb–meander–comb structure combines the capabilities of the other two struc-
tures and permits the detection of both shorts and opens. Various combinations of
widths of lines and spaces in these test structures allow the collection of statistics
on defects of various sizes.
3.2.4. Electrical Testing
In the preceding section, the concept of test structures for process monitoring was
introduced. Although this introduction was presented in the context of particle
and defect monitoring, it should not be construed that this is the only use of
test structures. In fact, electrical measurements performed on test structures are
a major mechanism for assessing yield (see Chapter 5) and other indicators of
product performance as well. Such measurements are performed on an inline basis
and also at the conclusion of the fabrication process. In addition, electrical testing
of the ﬁnal product is crucial to ensure quality. These concepts are discussed in
more detail below.
3.2.4.1. Test Structures
Figures 3.20–3.26 are examples of electrical test structures used for process
monitoring. However, these by no means represent a comprehensive set, as
dozens of possible structures exist for monitoring hundreds of process variables.
Figure 3.21 shows a high-density bipolar transistor chain used to monitor
the leakage current between transistor terminals (emitter–base leakage, emit-
ter–collector leakage, etc.). The emitters and bases are wired into parallel chains.
Collectors are contacted via the substrate, which eliminates metal short interfer-
ence in the emitter–collector leakage test. The collectors are also wired to the
second level of metal to test collector isolation leakage. Transistor chains can also
be used to monitor base–base shorts, as shown in Figure 3.22. In this example,
shorts due to polysilicon bridging can be detected by forming the polysilicon

[Page 104]
WAFER STATE MEASUREMENTS
103
Substrate
Contact for
Contacting
Collector
Trench
Isolation
Collector
Contact
First Metal
Base
Contact
N Emitter
Contact
P Emitter
Contact
Figure 3.21. Bipolar transistor chain [13].
Metal
Poly Bases
Poly Base To Poly Base Short
Test Pads
Figure 3.22. Polysilicon base to polysilicon base short chain [13].
bases on ﬁeld oxide to eliminate the possibility of shorts through the substrate.
It is also important to monitor transistor contacts for open circuits. Series-type
chains similar to the meander structure in Figure 3.20 can be used for this pur-
pose by connecting the contacts for the various transistor terminals. Figure 3.23
shows an example of a collector contact chain. Note that although the structures
depicted in Figures 3.21–3.23 were designed for bipolar circuits, analogous struc-
tures can be fabricated to evaluate MOS circuits by wiring up chains connecting
their source, drain, and gate terminals in similar chains.
Figure 3.24 is a typical example of a via chain structure used to test con-
nectivity between metal layers. This chain also includes a ﬁrst-level metal stripe

[Page 105]
104
PROCESS MONITORING
Metal
Coll.
Diff.
Trench
Collector
Contact
Figure 3.23. Collector contact chain [13].
First Metal
Via
Va
Second Metal
First Metal for
Testing Adjacent Metal
to Via Short
First Metal
Second Metal
Test Pads
A
Section A- A
Figure 3.24. Via chain [13].
Figure 3.25. Ring oscillator.

[Page 106]
WAFER STATE MEASUREMENTS
105
N Sense
AMP
P Sense
AMP
P Sense
AMP
N Sense
AMP
Set Latch
Control
Set Latch
Control
Array 2
Array 1
Pad Set
Column Decoder
Row Decoder
Row Decoder
Figure 3.26. Array diagnostic monitor [13].
running parallel to the chain as a mask misalignment monitor. An adjacent metal
stripe runs on every level, but never along the full length of the chain. They
instead appear at certain sections, alternating with each other.
In addition to defect monitoring, test structures are also used to assess func-
tional characteristics of the semiconductor devices and their dependence on
processing conditions. These can be individual devices or simple subcircuits.
A common example of such a structure is a ring oscillator, which is used to
measure speed and capacitive loading effects. A ring oscillator is essentially a
chain of inverters (see Figure 3.25). It is formed by connecting an odd number
of inverters in a loop. In general, a ring with N inverters will oscillate with a
period of 2Nτp and a frequency of 1/2Nτp, where τp is the propagation delay
through a single inverter. Inverter chains can also be used to monitor transistor
current gain or voltage drops across transistors [13].
An example of a more elaborate functional test structure is the array diagnostic
monitor (ADM) shown in block diagram form in Figure 3.26. The ADM, which
is used to assess CMOS DRAM circuits, has DC and AC diagnostic capabilities.
It is essentially a simpliﬁed, yet fully functional duplicate version of a memory
array. ADM testing allows for rapid process feedback and ultimately translates
into accelerated process improvement.

[Page 107]
106
PROCESS MONITORING
3.2.4.2. Final Test
Functional testing at the completion of manufacturing is the ﬁnal arbiter of pro-
cess quality and yield. The purpose of ﬁnal testing is to ensure that all products
perform to the speciﬁcations for which they were designed. For integrated cir-
cuits, the test process depends a great deal on whether the chip tested is a logic or
memory device. In either case, automated test equipment (ATE) is used to apply
a measurement stimulus to the chip and record the results. The major functions
of the ATE are input pattern generation, pattern application, and output response
detection. A block diagram for a basic ATE is shown in Figure 3.27.
For logic devices, during each functional test cycle, input vectors are sent
through the chip by the ATE in a timed sequence. Output responses are read and
compared to expected results. This sequence is repeated for each input pattern. It
is often necessary to perform such tests at various supply voltages and operating
temperatures to ensure device operation at all potential regimes. The number
and sequence of failures in the output signature are indicative of manufacturing
process faults.
The test process for memory products is very similar to that used for logic.
However, one important variation is the availability of the redundancy technique.
For dynamic RAM circuits, a widely used approach is to add a few extra word
and/or bit lines that can replace faulty lines in the main array. Replacement of
these faulty lines is accomplished by fusing them to redirect a bad word or bit
address to a redundant line. Testing the redundant lines requires two passes.
During the ﬁrst pass, the addresses of errors are recorded and stored. As long as
the number of faults is less than the number of extra lines, the chip is repairable.
Although redundancy adds considerable cost and complexity to testing, the yield
beneﬁt achieved more than compensates for this.
Device
interface
Tester
controller
Pattern
generator
Pulse
generators
Buffer-Temp
pattern and
storage
Pattern
application
(drivers/receivers)
DUT
Receivers - Output data detection
Figure 3.27. Block diagram of basic test system (DUT = ‘‘device under test’’) [13].

[Page 108]
EQUIPMENT STATE MEASUREMENTS
107
Device Fail
Region
4
3
2
1
4
3
2
1
Vcc
Vee
Device
operating
region
Required
operating
region
Figure 3.28. Example of two-dimensional voltage shmoo plot for hypothetical bipolar chip [13].
x
x
x
x
x
x
x
x
x
x
x
x
x
x
T
T
T
-
-
-
-
-
-
-
-
-
-
-
-
-
-
-
-
-
-
-
-
-
-
-
-
-
-
-
-
-
-
-
-
-
-
-
-
-
-
-
-
-
-
-
-
-
-
Single cell
sort fail
(leakage)
Cell/sort
pair fail
(isolation
defect)
Partial
bit line
(metal open)
Single cell (silicon
defect)
Word line
(metal short)
Figure 3.29. Cell map showing examples of failure patterns and defect types [13].
Test results may be expressed in a variety of ways. A couple of examples are
shown in Figures 3.28 and 3.29. Figure 3.28 shows a plot of a two-dimensional
plot called a “shmoo” plot for a hypothetical bipolar product. In a shmoo plot,
the outlined shaded region is where the device is intended to operate, while the
blank area outside represents the failure region. Another typical test output is
the cell map shown in Figure 3.29. Cell maps are very useful in identifying and
isolating device failures, particularly in memory arrays. In addition, the patterns
generated in the cell map may be compiled, catalogued, and later compared to a
library of existing defect types, thereby aiding in the diagnosis of faults.
3.3. EQUIPMENT STATE MEASUREMENTS
Rather than characterizing the state of the product wafers themselves, equipment
monitors measure the status of tools while they are processing these wafers. Such

[Page 109]
108
PROCESS MONITORING
monitors are the most immediate measure of process quality and therefore provide
the shortest feedback loop for maintaining control. In other words, the impact
of out-of-control conditions can be minimized if such conditions are promptly
identiﬁed by tool monitors and immediate corrective action is taken.
Certain physical parameters are routinely measured as a part of equipment
monitoring. The following are a few commonly monitored process variables at
various stages of the manufacturing process:
Lithography
• Exposure energy
• Exposure dose and intensity
• Time
• Magniﬁcation
• Aperture
Wet Stations
• Fluid level
• Temperature gradients
• Flowrates
• Development/etch rates
• Time to endpoint
Deposition
• Gas ﬂowrate
• Pressure
• Temperature
Implantation
• Accelerating voltage
• Beam current
Diffusion
• Source composition
• Pressure
• Flowrate
• Temperature
The combined effects of these tool variables eventually lead to measurable impact
on the characteristics of product wafers. The process engineer must therefore have
available reliable methods for monitoring these variables in order to facilitate

[Page 110]
EQUIPMENT STATE MEASUREMENTS
109
process control. The following sections describe several equipment state mea-
surements used for monitoring such characteristics.
3.3.1. Thermal Operations
Thermal operations refer to any process step that occurs at an elevated
temperature. Examples include epitaxial growth, chemical vapor deposition,
evaporation, and annealing. This subsection describes the measurement of key
process variables during these operations.
3.3.1.1. Temperature
In situ measurements of conditions such as temperature can be used to infer
the quality of the wafers being produced in thermal processes. In many types
of thermal processing equipment, temperature is measured using a thermocouple
embedded in the wafer holder (or susceptor). A thermocouple is a circuit con-
sisting of a pair of wires made of different metals joined at one end (the “sensing
junction”) and terminated at the other end (the “reference junction”) in such a
way that the terminals are both at a known reference temperature. Leads from
the reference junction to a load resistance (i.e., an indicating meter) complete
the thermocouple circuit. Due to the thermoelectric effect (or Seebeck effect), a
current is induced in the circuit whenever the sensing and reference junctions are
different temperatures. This current varies linearly with the temperature difference
between the junctions.
In some cases (such as in rapid thermal processes), the use of a thermocouple
is not possible because there is no susceptor. Alternative temperature sensors
used in such situations include thermopiles and optical pyrometers. A thermopile,
which also operates via the Seebeck effect, consists of several sensing junctions
made of the same material pairs located in close proximity and connected in
series in order to multiply their output.
The second alternative method to the thermocouple is pyrometry. Pyrometers
operate by measuring the radiant energy received in a certain band of energies,
assuming that the source is a graybody of known emissivity. The input energy can
then be converted to a source temperature using the Stefan–Boltzmann relation-
ship [16]. Most commercial systems monitor the mid-infrared band (3–6 µm).
One major issue in using pyrometry is that the effective emissivity of the source
must be accurately known. The effective emissivity includes both intrinsic and
extrinsic contributions. Intrinsic emissivity is a function of the material, surface
ﬁnish, temperature, and wavelength. Extrinsic emissivity is affected by the amount
of radiant energy from other sources reﬂected back to the spot being measured
(which can increase the apparent temperature). In addition, the presence of mul-
tiple layers of different thin-ﬁlm materials can also alter the apparent emissivity
due to interference effects.
3.3.1.2. Pressure
Pressure in vacuum systems used in thermal operations can be measured using a
variety of transducers, including capacitance manometers, thermal conductivity

[Page 111]
110
PROCESS MONITORING
gauges, and ionization gauges. Capacitance manometers are mechanical gauges
that sense the deﬂection caused by the pressure difference between the chamber
to be measured and a reference volume. These devices detect the movement of a
thin metal diaphragm to do so. Although they can be used to detect pressures as
low as 1 mTorr, they are also often used to measure pressures as high as 1 Torr.
Thermal conductivity gauges derive the thermal conductivity of the ambient
gas by passing a current through a wire and measuring its temperature. Pressure
may then be inferred from the conductivity measurement.
However, neither mechanical deﬂection nor thermal conductivity gauges are
able to measure pressures below 1 mTorr. This type of application requires an
ionization gauge, which operates using an electron stream to ionize the gas in
the gauge and an electric ﬁeld to collect the ions. The ion current is a function
of the pressure in the chamber. The pressure that can be measured in this way is
limited only by the ability to sense small ion currents, so ionization gauges can
detect pressures as low as 10−12 Torr.
3.3.1.3. Gas Flow
Thermal systems of various types, as well as plasma etchers, require controlled
rates of introduction of process gases into the reaction chambers. This is most
commonly achieved using an instrument called a mass ﬂow controller, which
consists of a ﬂowmeter, a controller, and a valve, and it is located between the gas
source and the chamber itself. Gas ﬂow is measured in units of volume/time. The
most common unit is the standard cubic centimeter per minute (sccm), deﬁned
as the ﬂux of one cm3 of gas per minute at 273 K.
There are two primary types of mass ﬂowmeters: (1) the differential pressure
type and (2) the thermal type. The differential pressure ﬂowmeter relates a pres-
sure drop at a physical ﬂow restriction to rate of mass ﬂow. The thermal type,
which is more widely used in semiconductor manufacturing, relies on the ability
of a ﬂowing gas to transfer heat. As shown in Figure 3.30, the thermal ﬂowmeter
consists of a larger gas ﬂow tube in parallel with a small sensor. A heating coil is
wrapped around the sensor midway along its length, and temperature sensors are
placed both upstream and downstream of the heated point. Flowing gas causes
the temperature distribution in the sensor tube to change as a result of thermal
transfer between the heated wall and the gas stream. The temperature down-
stream from the heated region becomes higher than the upstream temperature as
the ﬂowing gas conducts heat away. It can be shown that the rate of mass ﬂow
(mf ) is then given by
mf = (κWh T )1.25
(3.27)
where Wh is the heater power, T is the temperature difference between the two
sensors, and κ is a constant that depends on the heat transfer coefﬁcients and
the speciﬁc heat, density, and thermal conductivity of the gas. Assuming that the
remaining parameters remain constant over the ﬂow range of interest, the mass
ﬂowrate can be obtained by measuring the temperature difference. The two tem-
perature sensors, which are usually resistance thermometers (see Section 3.3.2.1),

[Page 112]
EQUIPMENT STATE MEASUREMENTS
111
TEMPERATURE
SENSOR
GAS DIVERTED
INFO
SENSOR
TUBE
HEATER
GAS FLOW
OUT OF
SENSOR TUBE
TO POWER SUPPLY
TEMPERATURE
SENSOR
Wheatstone
Bridge
VOLTAGE OUTPUT
PROPORTIONAL TO
TEMPERATURE DIFFERENCE
AND THUS MASS FLOW
Flow
Bypass
Sensor
Measurement
and
control electronics
Sensor
Tube
m.
m.
Laminar Flow
Element (LFE)
Access
Ports
Interchangable
valve seat
Electronics
enclosure
(Optional)
electromagnetic
servo-valve
Control
valve
FLOW BODY CONSTRUCTION
n1
n2
(a)
(b)
(c)
Figure 3.30. Mass ﬂow controller: (a) operational principles; (b) cross-sectional drawing;
(c) schematic diagram [12].
are connected to one port of an unbalanced Wheatstone bridge, and the tempera-
ture difference is converted into a voltage signal. As the ﬂowrate is determined,
its value is compared to a setpoint value and adjusted as necessary to maintain
that value by the controller.
3.3.2. Plasma Operations
As discussed in Chapter 2, plasma etching has emerged as a critical process
in the production of integrated circuits. This emergence has stemmed from a
continuous need to fabricate devices with extremely small dimensions. However,
without sufﬁcient online monitoring and control, etch equipment can produce
unacceptably large volumes of defective products, leading to millions of dollars
lost as a result of misprocessing. As a result, in addition to the measurements
described above for thermal operations, plasma etching systems often employ
some unique supplemental equipment monitoring devices.
3.3.2.1. Temperature
In many plasma etching systems, the process temperature is controlled by means
of a system that removes heat from the lower electrode by circulating deion-
ized water. This closed-loop recirculation system is sometimes referred to as a
“chiller.” The chiller maintains a preset temperature, often room temperature. This
temperature is monitored using a standard resistance thermometer device (RTD).

[Page 113]
112
PROCESS MONITORING
RTDs have either conductive or semiconductive elements for which the resistivity
(ρ) versus temperature characteristic is given by the well-known relationship
ρ(T ) = ρ0(1 + α T )
(3.28)
where T is the temperature in degrees Kelvin, ρ0 is the resistivity at some
reference temperature T0, α is the temperature coefﬁcient of resistivity, and
T = T −T0 is the change in temperature relative to the reference. This relation-
ship provides an accurate temperature measurement with a precision of 0.01 K.
3.3.2.2. Pressure
Pressure in plasma etching chambers is measured using capacitance manometers,
as described in Section 3.3.1.2.
3.3.2.3. Gas Flow
Gas ﬂowrates in plasma etching systems are monitored using mass ﬂow con-
trollers, as described in Section 3.3.1.3.
3.3.2.4. Residual Gas Analysis
Mass spectroscopy is a well-established scheme for monitoring plasma etching
systems by analyzing the residual gas composition in the etch process chamber.
The fundamental principle by which a mass spectrometer operates is based on
the separation of gas molecules by atomic mass. An etch system continuously
depletes its chamber gases during processing. At the beginning of an etch, the gas
in the chamber consists of a mixture of process gas and that resulting from the
etch. Toward the end, the gas in the chamber will resemble its mixture prior to
etching. This information may be used to detect the etch endpoint using residual
gas analysis (RGA).
There are two main methods for mass spectroscopic monitoring of plasmas:
ﬂux analysis and partial-pressure analysis. Flux analysis involves sampling the
plasma directly by coupling the emission of plasma particles through a small
aperture into the ion optics of a mass spectrometer. This method is primarily a
research tool and is best suited for plasma species and energy analysis. On the
other hand, partial-pressure analysis is accomplished by simple vacuum connec-
tions between the spectrometer and the plasma chamber. Because of its simplicity,
partial-pressure analysis is the method of choice in most production systems used
in semiconductor manufacturing.
Figure 3.31 is a schematic diagram of a quadrupole mass spectrometer (QMS),
the main apparatus used for partial-pressure analysis. Depending on the operating
pressure of the plasma system, there is either a high or low conductance connec-
tion between the etch and QMS chamber, which is usually differentially pumped.
This results in the dynamic response of a pressure change in the QMS chamber
(PQ(t)) differing from the pressure change in the etch chamber (PD(t)). For
dynamic measurements, it can be shown that [17]
PD(t) =

1 + SQ
CT

PQ(t) + VQ
CT
d[PQ(t)]
dt
−

1 + SQ
CT

PB
(3.29)

[Page 114]
EQUIPMENT STATE MEASUREMENTS
113
Plasma
Device
V2
V4
A
F
Ionizer
Mass Analyzer
Signal
Output
Auxiliary
Pumping
System
PLASMA PARTIAL PRESSURE ANALYZER
Ion
Detector
D
n*, n
L
I
i+
Figure 3.31. Schematic diagram of QMS system used for partial-pressure analysis [17].
where a QMS chamber with volume VQ is pumped with a pump speed of SQ
and is connected to the etch chamber through a tube with conductance CT . The
last term represents the background pressure (PB) correction in the QMS. The
quantities SQ and CT are a function of the gas temperature, pressure, mass, and
viscosity of the chamber gas mixture. Equation (3.29) usually must be solved
numerically.
Figure 3.32 is an example of the results of RGA using a QMS system for the
etching of a GaAs/AlGaAs metal–semiconductor–metal structure in a BCl3/Cl2
plasma [18]. The time evolution of the RGA signals from the various reaction
product species are clearly evident, indicating the usefulness of this technique
for etch process monitoring.
1.E−14
1.E−13
1.E−12
1.E−11
1.E−10
0
100
200
300
400
500
Time (sec)
Partial Pressure (Torr)
Cl2(74)
GaCl2(144)
AlCl2(98)
AsCl2(148)
AsCl3(183)
AlCl3(134)
GaCl3(179)
Figure 3.32. RGA signals from a BCl3/Cl2 etch of a GaAs/AlGaAs structure (numbers in
parentheses represent the atomic mass of the species).

[Page 115]
114
PROCESS MONITORING
3.3.2.5. Optical Emission Spectroscopy
Optical emission spectroscopy (OES) is one of the oldest and most popular
methods of plasma etch monitoring. Fundamentally, OES is a bulk measure of the
optical radiation of the plasma species. Since emissions can emanate from etch
reactants as well as products, OES measurements are most often used to obtain the
average optical intensity at a particular wavelength above the wafer. By setting
an optical spectrometer to monitor the intensity at a wavelength associated with
a particular reactant or byproduct species, OES serves as a noninvasive, real-time
