Repository: Alvintxh/nanofab-web

# Extracted Book Sources

All 11 textbooks extracted 2026-04-05 using PyMuPDF (extract_pdf.py).

## Extraction Summary

| Book Key | File | Pages | Words | Page Numbering |
|----------|------|-------|-------|----------------|
| cui_2025 | Zheng Cui - Nanofabrication (4th ed) | 419 | ~158K | PDF labels (C1, i-xi, 1-407) |
| campbell_2008 | Campbell - Fabrication Engineering (3e) | 825 | ~369K | offset=18 (front-1..18, then 1-807) |
| teresa_2020 | De Teresa - Nanofabrication (full) | 451 | ~183K | offset=0 (sequential PDF pages) |
| madou_vol1_2011 | Madou - Fundamentals of Microfab Vol.1 | 646 | ~366K | PDF labels |

File: sources/sources_processed/books/may_spanos_2006/may_spanos_2006_full.txt (part 17 of 23)
# may_spanos_2006
20. J. H. Holland, Adaptation in Natural and Artiﬁcial Systems, Univ. Michigan Press,
Ann Arbor, MI, 1975.
21. S. Han and G. May, “Using Neural Network Process Models to Perform PECVD
Silicon Dioxide Recipe Synthesis via Genetic Algorithms,” IEEE Trans. Semiconduct.
Manuf. 10(2), 279–287 (May 1997).

[Page 334]
9
ADVANCED PROCESS
CONTROL
OBJECTIVES
• Provide an overview of various techniques for univariate and multivariate
run-by-run control.
• Introduce and explore the concept of supervisory control.
INTRODUCTION
In Chapter 6, the basic concepts of statistical process control (SPC) were pre-
sented. Although SPC is indeed a powerful technique for monitoring reducing
variation in semiconductor manufacturing processes, it is limited. The underlying
assumption on which SPC is based is that the observations collected and plotted
on control charts represent a random sample from a stable probability distribution.
However, this assumption does not hold for many commonly encountered sce-
narios. Primary examples are processes that have undergone an abrupt shift or
gradual drifts. Another limitation of SPC is that it is usually applied ofﬂine. As a
result, corrective actions suggested by SPC alarms typically occur too long after
process shifts, potentially leading to signiﬁcant misprocessing.
One solution to this dilemma is run-by-run (RbR) control. The RbR approach
is a discrete form of feedback control in which process recipes are modiﬁed
between runs to minimize shifts, drifts, and other forms of process variability. A
“run” can be a single wafer, a lot, a batch, or any other grouping of semiconductor
Fundamentals of Semiconductor Manufacturing and Process Control,
By Gary S. May and Costas J. Spanos
Copyright 2006 John Wiley & Sons, Inc.
333

[Page 335]
334
ADVANCED PROCESS CONTROL
Post Process Results
(Current Process)
Process Recipe
(Current Process)
Post Process Results
(Upstream Process - Optional)
FeedForward Information
Recipe Advice
(Future Run)
Feedback Control
• Process Control Models
– Dynamic
– Configurable
• Process Optimization Targets
• Process History
• Wafer-to-Wafer or Lot-to-Lot
   Control
Figure 9.1. Block diagram of run-by-run control system [1].
products undergoing the same set of process conditions. RbR control is event-
driven, since control actions are initiated by characterizing pre- and postprocess,
as well as in situ, metrology data. These metrology data are compared to pre-
dictions generated from process models. When model predictions differ signif-
icantly from measurements, corrective action is initiated for the next run. The
input/output structure of a typical RbR control system is shown in Figure 9.1.
RbR control has, in recent years, become a proven and viable technology for
process and equipment control.
A run-by-run control system that involves both feedforward and feedback con-
trol actions is known as a supervisory control system. Control of semiconductor
processes can be examined at several levels (see Figure 9.2). Real-time control
is at the lowest level of the hierarchy. In this case, adjustments are made to
process variables during a run to maintain setpoints. A common example of the
real-time level is the control loop used by mass ﬂow controllers to regulate gas
ﬂow in a process chamber. The next level of the hierarchy is RbR control that
adjusts process conditions between runs. Supervisory control highest level of the
hierarchy. At this level, the progression of a wafer is tracked from unit process
to unit process, and adjustments can be made to subsequent steps to account for
variation in preceding steps.
This chapter explores both RbR and supervisory process control strategies.
Such advanced process control techniques are required more and more for increas-
ingly sophisticated modern semiconductor manufacturing applications. The chapter
Supervisory Control
Run-by-Run
Control
Real-Time
Control
Process A
wafer
movement
Run-by-Run
Control
Real-Time
Control
Process B
wafer
movement
Run-by-Run
Control
Real-Time
Control
Process C
wafer
movement
Figure 9.2. Process control hierarchy.

[Page 336]
RUN-BY-RUN CONTROL WITH CONSTANT TERM ADAPTATION
335
addresses control in two main categories. In this ﬁrst, we deal with controllers that
utilize polynomial process models, but limit their adaptation to the constant term of
the model. Afterward, we discuss controllers that can adapt the entire model.
9.1. RUN-BY-RUN CONTROL WITH CONSTANT TERM ADAPTATION
Although a wide range of RbR control scenarios exist, there are three basic char-
acteristics that are common to all RbR systems. First, some form of in situ (or
online) or postprocess (inline) measurement is made, and the data from such mea-
surements are used to trigger RbR control actions. Second, a dynamic model of
the process undergoing RbR control must be established and maintained to relate
tunable “recipe” inputs to the measurable process responses. Finally, process
improvement is facilitated by control actions (i.e., adjustments to the tunable
inputs) that occur between process runs.
Beyond these three common characteristics, RbR controllers may be categorized
by the type of measurement data used to drive control actions, the type of con-
trol algorithm employed, or any number of other features. Here, we discuss RbR
controllers as either single-variable or multivariate systems, with the common char-
acteristic that they adapt only the constant term of a linear process model.
9.1.1. Single-Variable Methods
Some of the ﬁrst research performed to establish RbR control as a viable tech-
nique in semiconductor manufacturing was conducted by Sachs et al. [2]. This
RbR control architecture is depicted in Figure 9.3. This controller has two modes
of operation: rapid and gradual. The rapid mode adapts to abrupt process shifts,
such as those caused by maintenance operations. In this case, the control action
must be decisive. The gradual mode, on the other hand, responds to drifts that
occur over time, such as those caused by aging equipment. In these situations,
the control action should also be gradual, and care must be taken to avoid over-
control. The choice between modes is regulated by a generalized SPC approach,
which allows SPC to be applied while the process is being tuned.
Consider a batch process in which runs are identiﬁed by a discrete time index
t, the controllable input variables are denoted by xt, and the output response yt
is a function of these inputs. In other words
yt = αt + βtxt + εt
(9.1)
where the coefﬁcients αt and βt are random variables that may change with
time, and εt ∼N(0, σ2) is process noise. On the basis of this relationship, the
appropriate prediction equation is
ˆyt = at−1 + bt−1xt
(9.2)
where at−1 and bt−1 are estimates of the parameters αt and βt. The prediction
equation [Eq. (9.2)] is used to select a “recipe” xt for the next run at which the
process output is likely to be close to some target value.

[Page 337]
336
ADVANCED PROCESS CONTROL
Data from last
run
Process
Optimized?
No
No
Yes
Yes
Alarm?
Generalized
SPC
Rapid Model
Modification
Gradual Model
Modification
Model Building
& Optimization
Updated
Recipe
In-situ
Measurements
Post Process
Measurements
Measurement
Station
Equipment
Optimization
Control
Figure 9.3. Flowchart depicting the Sachs RbR control architecture [2].
The output yt is measured for every run to decide whether the process is
behaving in a manner consistent with that of the predictive model. In its simplest
implementation, an RbR controller assumes that the process sensitivities repre-
sented by bt−1 remain constant over time, and only the estimated intercept term
at−1 is updated after each output measurement. As long as no radical departure
from predicted behavior occurs, the process model is updated gradually. However,
if the last few output measurements disagree signiﬁcantly with the predicted
values, the model is updated rapidly to return the output to its target value.
The method used to evaluate the agreement of the output predicted values is
“generalized” SPC. In this approach, the model residuals (which are given by
εt = yt −ˆyt) are plotted on a standard Shewhart (i.e., x ), cusum (cumulative

[Page 338]
RUN-BY-RUN CONTROL WITH CONSTANT TERM ADAPTATION
337
sum), EWMA (exponentially weighted moving-average), or other type of control
chart (see Chapter 6). The control chart is used to distinguish between rapid shifts
and slow drifts. A Shewhart chart, for example, would be more appropriate for
identifying the former, whereas a cusum or EWMA chart would be more effective
in detecting the latter. In the RbR controller, the gradual mode, which is designed
to remove the effect of small process changes, is triggered by the detection of
drifts. On the other hand, the rapid mode is engaged to compensate for larger
variations when an abrupt shift is detected. These operations are described in
more detail next.
9.1.1.1. Gradual Drift
To illustrate gradual mode operation, consider the hypothetical single-variable
process shown in Figure 9.4. Assume that the estimated intercept at−1 and slope b
have been computed from runs 1 to t −1. For simplicity, the slope is assumed
to be constant. Process changes are accounted for by revising the intercept term
whenever a new output measurement becomes available. The process drift can be
visualized by letting the shaded line in Figure 9.4 (which represents the process)
change its vertical position between successive runs.
To control the process, the current process model is used to predict the output
of the next run as a function of the input variable. The RbR controller then selects
an input value for which the predicted output matches the target speciﬁcations.
This is illustrated in Figure 9.5. To update the constant term, the current intercept
is calculated as
a1 = y1 −bx1
(9.3)
Since the process is subject to noise, it is reasonable to compute at as a weighted
average of the past differences (y1 −bx1, y2 −bx2, . . . , yt −bxt). The EWMA
approach has the advantage of allowing the weight (λ) of a given estimate to
Most recent estimate
of the process
intercept (at-1)
Process
Process model
1
estimated process
slope (β)
Output (yt)
input (xt)
Figure 9.4. True process (shaded line) and process model (solid line) [2].

[Page 339]
338
ADVANCED PROCESS CONTROL
Process
Process model
Output (yt)
input (xt)
Actual
output
Target (T)
Predicted
output
Ideal
recipe
Recipe suggested by
model
Figure 9.5. True process (shaded line), process model (solid line), and horizontal dashed line
that intercepts the output axis at the target value [2].
decay gradually over time. The relationship is expressed in recursive form as
at = λ(yt −bxt) + (1 −λ)at−1
(9.4)
Gradual mode operation is thus deﬁned by this relationship along with
xt = (T −at−1)
b
(9.5)
where T is the target response value. Equation (9.5) determines how the recipe
for the tth run is selected, and Eq. (9.4) describes how the intercept is estimated
after the process output is measured. Combining these two equations gives the
following expression for updating the intercept term:
at = at−1 + λ(yt −T )
(9.6)
To illustrate its effectiveness, Sachs applied this RbR controller to the control
of silicon deposition in an Applied Materials 7800 barrel reactor. This reactor,
which is shown in Figure 9.6, consists of a susceptor with six faces that each
hold three wafers. The susceptor is suspended and rotated inside a quartz bell jar
surrounded by infrared heating lamps. Reactant gases enter the chamber through
the two injectors shown in Figure 9.6. The two parameters used to control the
uniformity of the deposition in this reactor are the horizontal angle of the injectors
(Jx) and the balance of ﬂow between them (Bmv).
The objective of RbR control for this example was to achieve simultaneous
control of the mean deposition rate and batch uniformity by adjusting these two
input variables. To capture uniformity, thickness measurements were performed
at ﬁve sites on each of the three wafers on one face of the susceptor. Batch
uniformity was characterized by (1) the “left minus right” difference (L −R),
which is the difference between the average of the left measurement sites of the

[Page 340]
RUN-BY-RUN CONTROL WITH CONSTANT TERM ADAPTATION
339
Bellows
metering
valve
Injector
Gas input
Horizontal
jet angle
Figure 9.6. Schematic of Applied Materials 7800 reactor [2].
three wafers on a face and those on the right; and (2) the “top minus bottom”
difference (T −B), which is the difference between the top measurement site
on the uppermost wafer and the bottom measurements site on the lower wafer.
Least-squares regression models for the two uniformity metrics were derived
from a 22 factorial experiment with two replicates. These models (with pro-
cess parameters normalized over the range [−1, 1] and standard errors of the
coefﬁcients in parentheses) are
L −R = −0.0173(±0.0046) −0.00313(±0.0049)Jx + 0.118(±0.0049)Bmv
(9.7)
T −B = −0.138(±0.0061) −0.174(±0.0065)Jx + 0.0223(±0.0065)Bmv
(9.8)
Gradual-mode RbR control was implemented using these models for general-
ized SPC using an EWMA control chart with a weight of 0.1. Fifty runs were
performed over the course of three weeks. Changes in input settings using RbR
control resulted in an improvement in the normalized process standard deviation
in the L −R response from 0.259 to 0.103 and in a similar improvement in
the normalized T −B standard deviation from 0.239 to 0.123. Figure 9.7 shows
the L −R response with and without RbR control, as well as the corresponding
adjustments in the Bmv parameter in each situation. Note that when operated with-
out RbR control, the process operator made a single adjustment that was too late
and too large. The RbR controller made smaller and more frequent adjustments.
Figure 9.8 is a similar plot for T −B and Jx, respectively. Again, it is clear that
the response stayed closer to the target under RbR control.
9.1.1.2. Abrupt Shifts
Rapid-mode control presents a different set of challenges than does gradual mode.
When generalized SPC detects a shift of sufﬁcient magnitude to trigger an alarm,
in rapid mode, the RbR controller must estimate the magnitude of the disturbance,

[Page 341]
340
ADVANCED PROCESS CONTROL
–0.6
–0.4
–0.2
0.0
0.2
0.4
0.6
0
10
20
30
40
50
Run Number
Reference
RbR Control
Reference
RbR Control
Left - Right (Micron)
(a)
0
10
20
30
40
50
Run Number
(b)
0
3
6
9
12
15
Bmv (Unit)
Figure 9.7. (a) L −R response with and without RbR control; (b) corresponding adjustments in
Bmv parameter [2].
assess the probability that a shift of that magnitude has taken place, and prescribe
control actions. The strategy employed to accomplish these objectives begins with
an assumption that the disturbance detected takes the form of a step function,
and least-squares estimates of the magnitude and location of the step are then
computed before control actions are prescribed.
The estimation procedure for the magnitude and location of a shift is illustrated
in Figure 9.9. In this ﬁgure, the data points represent the intercept values (i.e.,
yt −bxt) computed for the last few runs. The levels of the two horizontal lines,
as well as the position of the breakpoint in time, are ﬁt to these data to minimize
the sum of squared deviations from the lines. Let zt = yt −bxt. Assuming the
drift over the last k runs to be negligible, the intercept term changes very little
during this period, and
zt ≈a + et
(9.9)
where a ≈ai for i = t −k + 1, . . . , t, and et = yt −T . If the gradual mode
of the RbR controller is performing correctly, then et ∼N(0, σ2). If a step of

[Page 342]
RUN-BY-RUN CONTROL WITH CONSTANT TERM ADAPTATION
341
–0.4
–0.2
0.0
0.2
0.4
0.6
0.8
0
10
20
30
40
50
Run Number
Top - Bottom (Micron)
Resolution Limits of Adjustments
Reference
RbR Control
(a)
0
10
20
30
40
50
Run Number
Reference
RbR Control
(b)
3.4
3.6
3.8
4.0
4.2
4.4
4.6
Jx (Unit)
Figure 9.8. (a) T −B response with and without RbR control; (b) corresponding adjustments
in Jx parameter [2].
Shift location
Shift magnitude
Figure 9.9. Illustration of least-squares procedure to estimate shift magnitude and location [2].

[Page 343]
342
ADVANCED PROCESS CONTROL
magnitude d occurs between runs t −m and t −m + 1, then
zi ≈a + ei for i = t −k + 1, . . . , t −m
(9.10)
≈a + d + ei for i = t −m + 1, . . . , t
Thus, the procedure to estimate the magnitude and location of the shift is to
minimize the sum
t
i=t−k+1
(zi −ˆzt)2
(9.11)
where ˆzt = a−before the shift and ˆzt = a+ after the shift. Minimization is carried
out using an exhaustive search over the possible shift locations to guarantee that
a global minimum is identiﬁed.
The probability of the shift is assessed as follows. Let ft represent the proba-
bility that the shift of magnitude d that occurred m runs ago corresponds to a true
shift in the process. If there is a true shift, the accumulation of supporting data
should cause ft to increase toward one. On the other hand, if the shift alarm is
due to a random ﬂuctuation, ft will tend to decrease toward zero. Using Bayes’
rule, ft can be expressed as
ft =
P {Zm+|shift}ft−m
P {Zm+|shift}ft−m + P {Zm+|no shift}(1 −ft−m)
(9.12)
where Zm+ = {zt−m+1, . . . , zt} represents the data acquired after the possible shift
and ft−m is the shift probability before the dataset Zm+ is available. In general,
we obtain
p(ft|Zt) = hP (Zm+|ft−m = f )p(ft−m|Zm−)
(9.13)
where Zt = {z1,...,zt−m, . . . , zt} is the complete set of data (before and after the
shift), p(ft−m|Zm−) is the probability distribution for ft−m, p(ft|Zt) is the prob-
ability distribution for ft, ft−m is an estimator for ft−m, P (Zm+|ft−m = f ) is the
likelihood function incorporating the information on the shift probability from
the data, and
h =
1
 1
0
P (Zm+|ft−m = f )p(f |Zm−)df
(9.14)
is a normalization constant. In statistical terms, p(ft−m|Zm−) is the “prior dis-
tribution” representing the knowledge of the shift before the dataset Zm+ is
acquired, whereas the shift probability distribution p(ft|Zt) is the “posterior
distribution” representing that knowledge after we have the dataset Zm+.
As soon as the estimates of the shift magnitude, location, and probability
are available, the next task for the RbR controller operating in rapid mode is to
compensate for the change in process output. The compensation criterion involves
minimizing the sum of squared deviations of the output from its target. In other
words, the quantity to be minimized is
E[(yt+1 −T )2Zt]
(9.15)
where E represents the expectation. Assuming again that only the intercept term
changes, the amount by which the intercept must be adjusted is E[ft]d = ftd.

[Page 344]
RUN-BY-RUN CONTROL WITH CONSTANT TERM ADAPTATION
343
Target (T)
Model after
Process after
f
f d
Process before
Model before
input (xt)
First recipe
after shift
Recipe
before
output (yt)
Figure 9.10. Illustration of RbR compensation in rapid mode [2].
This is illustrated in Figure 9.10. The adjustments required in the process input
is then determined by solving for the new model input subject to the adjusted
intercept.
To test rapid-mode operation of the RbR controller, control of silicon deposi-
tion in an Applied Materials 7800 barrel reactor was once again evaluated (see
previous section). In one test, a disturbance in ﬁlm thickness uniformity was
induced by changing the operating point for its bellows metering valves. These
valves control the overall ﬂow characteristics in the reactor. The rapid-mode
adjustments were able to recover control of the uniformity within three runs.
This is illustrated in Figures 9.11 and 9.12.
9.1.2. Multivariate Techniques
9.1.2.1. Exponentially Weighted Moving-Average (EWMA)
Gradual Model
The EWMA approach proposed by Sachs for RbR control can also be extended to
the simultaneous control of multiple variables. If there are multiple inputs (i.e., if
b and xt in Eq. (9.5) are column vectors), then the form of the update relation for
the intercept term changes only in the sense that the term bxt is now interpreted
as a the inner product bT xt. However, when b and xt are scalars, Eq. (9.6) has
a unique solution. This is no longer the case when these parameters are column
vectors. In the latter case, assuming b ̸= 0, there are solutions for all points that
satisfy T = at−1 + bT xt. In this case, the recipe xt is chosen as the point that
minimizes the distance from the previous recipe xt−1. This point turns out to be
xt = T −at−1
bT b
b +

I −bbT
bT b

xt−1
(9.16)
9.1.2.2. Predictor–Corrector Control
Butler and Stefani proposed the use of in situ ellipsometry to drive a RbR con-
troller, called a predictor–corrector controller (PCC), to alleviate the effect

[Page 345]
344
ADVANCED PROCESS CONTROL
0.4
0.2
0.0
–0.2
–0.4
–0.6
1
2
3
4
Run Number
Disturbance
Left - Right Difference (micron)
Figure 9.11. Recovery of L −R in rapid mode [2].
1
2
3
4
Run Number
Disturbance
Top - Bottom Difference (micron)
Adjustment Limits
0.5
0.4
0.3
0.2
0.1
0.0
–0.1
–0.2
–0.3
–0.4
–0.5
Figure 9.12. Recovery of T −B in rapid mode [2].

[Page 346]
RUN-BY-RUN CONTROL WITH CONSTANT TERM ADAPTATION
345
of machine and process drift in reactive ion etching [3]. The process under
investigation was the etching of polysilicon gates in a CMOS manufacturing line.
This etching process determines the critical dimension, and thus the performance
limits of the ICs produced. However, the process was known to drift because of
aging of the reactor.
The response surface modeling technique was used to predict mean etch rate
(MER) and uniformity from the ellipsometry data. The process conditions which
served as inputs to these models were RF power, chamber pressure and total gas
ﬂow (HCl + HBr) rate. Model coefﬁcients were obtained from a central compos-
ite experimental design that required 21 trials. The etch uniformity was estimated
by deriving relationships between the etch rate at the center of each wafer (as
measured by ellipsometry) and at each of 10 other speciﬁc sites on the wafer.
The predictive RSM models were employed by the PCC controller to generate
optimal recipe settings to achieve etch rate and uniformity targets. The control
system objectives were (1) target tracking without lag, (2) disturbance compen-
sation, and (3) noise rejection. The key component of the PCC is the double-
exponential forecasting ﬁlter (DEFF). A forecast ﬁlter such as this smooths
current data (i.e., reduces noise) and provides a forecast. The DEFF consists of a
ﬁlter to estimate the output and another ﬁlter to estimate its trend. In other words
Current smoothed output = (1 −α)(current actual output)
+ α(previous estimate)
(9.17)
Current smoothed trend = (1 −β)(trend estimate)
+ β(previous trend)
(9.18)
Forecast = (current smoothed output)
+ (current smoothed trend)
(9.19)
where α and β are tuning constants. The output data to be ﬁltered were the RSM
model residuals (i.e., measurements minus predictions). The equations for the
DEFF that correspond to Eqs. (9.17)–(9.19) are
Fdeltat = (1 −α)(delta)t + α∗Fdeltat−1
(9.20)
PEt = (delta)t −Fdeltat−1
(9.21)
FPEt = (1 −β)PEt + β∗FPEt−1
(9.22)
Predictiont = ˆyt + Fdeltat + FPEt−1
(9.23)
where Fdeltat is the ﬁltered model error at time t, (delta)t is the unﬁltered model
error at time t, PEt is the unﬁltered prediction error at time t (which serves as
the trend estimate), FPEt is the ﬁltered prediction at time t, and ˆyt is the RSM
model prediction at time t. Figure 9.13 is a block diagram of the PCC system.
The “controller” block in Figure 9.13 represents the commercial nonlinear
optimization package NPSOL [4]. This package was used to solve the RSM
equations “in reverse” to determine the optimal process recipe corresponding

[Page 347]
346
ADVANCED PROCESS CONTROL
+
−
Controller
(model opt.)
x(t)
Model
Process
y(t + 1)
+
+
+
+
−
−
Fdelta
Fdelta
delta
filter
filter
FPE
PE
Fdelta + FPE
Constraints on:
CD Change
Deviation Each Site from Center
MER Max and Min
MER     Target
Figure 9.13. Block diagram of PCC system [3].
to the desired targets. Since multiple solutions are often possible, the controller
chooses the solution closest to the current operating point. Set points for the last
wafer are used if they produce predicted responses within one standard deviation
of the target. If no solution is possible, the most recent recipe is repeated or the
system quits so that the problem may be diagnosed.
Implementation of the PCC initially occurred in a 200-wafer demonstration
experiment in which half of the wafers used a standard recipe and the other half
used PCC-generated optimal recipes. During this demonstration, two equipment
faults were simulated: (1) a miscalibrated power supply and (2) neglecting the
prior wafer cleaning step. The controlled and uncontrolled measurement residuals
for the process etch rate are shown in Figure 9.14. Overall, PCC resulted in a
36% decrease in the standard deviation from target for the mean etch rate, and
similar results were achieved for uniformity. In addition, the natural variance
of the process did not increase when PCC was used, indicating that continuous
run-by-run control did not cause unnecessary control actions.
9.1.3. Practical Considerations
The methods discussed in the previous sections provide mathematically correct
RbR control solutions. However, in practical industrial applications, there are
several issues that arise that are not directly addressed by ideal theoretical RbR
control algorithms. The additional constraints imposed by these issues must be
considered before useful solutions can be found. Although the incorporation
of strategies to address such constraints can complicate otherwise simple RbR
control approaches, they provide a valuable complement to theoretical control
solutions.
9.1.3.1. Input Bounds
The adjustments in process conditions suggested by RbR controller must account
for limitations in the possible ranges of settings that a given input parameter
might have. In other words, computed input conditions are constrained by actual
equipment capabilities, and the control system must avoid recommending recipe

[Page 348]
RUN-BY-RUN CONTROL WITH CONSTANT TERM ADAPTATION
347
45
44
43
42
Actual Etch Rate (Controlled) (Å/s)
Actual Etch Rate (Uncontrolled) (Å/s)
41
40
39
38
45
44
43
42
41
40
39
38
0
20
40
60
80
100
120
140
160
180
200
Run Number
(a)
0
20
40
60
80
100
120
140
160
180
200
Run Number
(b)
Power Fault
Clean
Fault
Power Fault
Clean
Fault
Figure 9.14. Actual etch rate (dotted line is the target): (a) controlled; (b) uncontrolled [3].
conditions that are nonphysical (such as a negative pressure) or beyond the ability
of the equipment to reach. One way to address such input constraints is to simply
determine optimal recipes without input bounds and then set all RbR control rec-
ommendations that exceed these bounds to the closest realizable setting. However,
this simple approach can generally lead to less than optimal equipment settings.
Another approach to meet input constraints is to modify the RbR algorithm
to use the iterative approach shown in Figure 9.15. In this scheme, after process
variables have been modiﬁed with respect to their maximum ranges, they are
removed from the system and the process is repeated. This method does not
guarantee an optimal solution, but is computationally inexpensive and reduces
the possibility of suboptimal results.

[Page 349]
348
ADVANCED PROCESS CONTROL
Get Model
Calculate
New Recipe
Are Any
Bounds
Exceeded
?
Return Result
YES
NO
Set Offending Inputs
At Max/Min Value.
Remove from Model
Figure 9.15. Input bounds algorithm [1].
9.1.3.2. Input Resolution
Another practical issue in applying RbR control is input resolution. Control
recommendations based on theoretically inﬁnite resolution must be rounded to
increments acceptable by the equipment. Occasionally, this can lead to deleteri-
ous side effects, such as when the system believing that the suggested recipe was
used when, in fact, a rounded version was implemented. To address this issue,
the simple iterative method represented in Figure 9.16 has been proposed. In
this approach, inputs are ordered from least to most adjustable and sequentially
rounded and removed. The remaining inputs are then adjusted to obtain the best
solution. This is repeated until all inputs have been rounded.
9.1.3.3. Input Weights
The inputs to an RbR control system are usually normalized to ensure consistent
operation on a common scale. However, on some occasions, some inputs may
be of greater importance to the user than others. In such cases, weights may be
applied to the more critical inputs to provide another level of adjustability. In
this way, more heavily weighted input variables can be modiﬁed with greater
magnitude relative to lightly weighted inputs.
One weighting scheme that achieves the desired objectives adjust the normal-
ized input variables so that the least-squared distance between the new control
advice (xt) and the previous input value (xt−1) is modiﬁed by the input weight.
In underdetermined systems in which the model provides a set of solutions where
all output requirements are met, the new input recipe is identiﬁed using the added
constraint that it is as close to the previous recipe as possible. This constraint
can be biased by the relative weighting of the inputs. Heavily weighted inputs
are forced to be the least adjustable as a result of their larger effect on the error

[Page 350]
RUN-BY-RUN CONTROL WITH CONSTANT TERM ADAPTATION
349
Start
Calculate
New Recipe
Within Bounds
Round input Variable
With Lowest Weight to
Nearest Acceptable
Value
Remove Rounded
Input From Model
Are All
Inputs
Rounded
?
No
Yes
Return Result
Figure 9.16. Input resolution algorithm [1].
calculation for the recipe (i.e., the difference between the target response and the
value predicted by the model using the recommended recipe).
The matrix
V =


v1
0
0
0
· · ·
0
0
0
vn


(9.24)
is used to apply the input weighting, where v1, . . . , vn are the weights for the n
inputs. Note that input weighting has no effect on overdetermined problems or
those with exact solutions. In those situations, the inputs do not affect the calcu-
lation of the error of the ﬁnal solution, so their relative magnitude is irrelevant.
In order to achieve a correct solution, the weight must be applied to both the
recipe adjustment and the ﬁrst-order (slope) term in the process model. This is
because the application of V to x changes the least-squared error generated by
x when determining the closest solution. The side effect of input weighting is
that the new output generated by these inputs is inconsistent with the original

[Page 351]
350
ADVANCED PROCESS CONTROL
problem formulation. To account for this, the slope coefﬁcient [b in Eq. (9.5)] is
weighted with the inverse of the recipe weight matrix. The resulting system of
equations to solve is then
T = bxt + at−1
= (b · V −1)(V xt) + at−1
(9.25)
= b∗x∗+ at−1
This new formulation is used in place of the original variables to incorporate
the desired weighting. The RbR control problem is then solved as before. The
solution, however, is now based on the scaled values and must be converted back
to the original problem domain using
x = V −1x∗
(9.26)
9.1.3.4. Output Weights
It is also often the case that a given target response cannot be reached because
of system constraints. In such cases, the relative importance of each output must
be ascertained. One way to accomplish this is to weight the outputs in a manner
inversely proportional to their variance. This approach puts greater emphasis on
output variables with low variance, which are usually the ones that can be most
accurately controlled.
An RbR controller can accommodate output weighting by applying the fol-
lowing matrix to the system
W =


w1
0
0
0
· · ·
0
0
0
wm


(9.27)
where w1, . . . , wm are the weights for the m inputs. The resulting system of
equations is then
WT = Wbxt + Wat−1
W(T −at−1) = Wbxt
(Wb)T W(T −at−1) = (Wb)T Wbxt
(9.28)
(bT W T Wb)−1bT W T W(T −at−1) = xt
This scheme works by biasing the magnitude of selected outputs such that when a
least-squares solution is calculated, those outputs with higher weights contribute
a greater penalty to the solution if they are off target. In this way, outputs with
higher weights are set closer to their targets than are those with lower weights.
The application of output weights to an exact or underdetermined system has
no effect.
Other bias terms related to output weighting are the model update weights.
These coefﬁcients (such as λ for EWMA control, or α and β for PCC control)

[Page 352]
MULTIVARIATE CONTROL WITH COMPLETE MODEL ADAPTATION
351
also play a key role in determining the aggressiveness of the RbR controller.
These parameters can also be used to minimize the impact of noisy outputs on
the model update. The result is a system that can rapidly adapt to changing
process conditions while resisting responding to process noise.
9.2. MULTIVARIATE CONTROL WITH COMPLETE
MODEL ADAPTATION
Among the many challenges that impede the effectiveness of various process
controllers, two stand out. The ﬁrst has to do with the true nature of a process
drift over time. The controllers discussed thus far make the general assumption
that a process can be described by a linear model that has a gain factor (linking
the process input to the process output), and a constant term. Further, they assume
that as the process changes over time, it is only the constant term that needs to
be adjusted. This works well in many cases, but in reality, the gain relationship
between the input parameter and the process output (which is captured by the
slope coefﬁcient in the linear model) also changes. This presents a problem when
such a model is used for feedback control, since the erroneous gain value will
diminish the effectiveness of the controller. The problem might not be so obvious
to the user, since the controller can compensate for the error in the gain value
by adjusting the constant term accordingly. Using the wrong value of the gain
term, however, has much more serious implications when the model is used
for feedforward control. In this case, an erroneous prediction results, and the
controller fails. In summary, while many feedback operations are robust to errors
in the gain parameter of the model, feedforward applications are not robust to
such errors, and depend on accurate process models for their operation.
The second challenge has to do with the necessary economy of control actions.
This means that a run-to-run controller should take action only when needed.
Further, the nature of the needed action may depend on the situation. For example,
at one instant, the most appropriate action might be the gradual reestimation of
the constant term of the model, while at another instant, it might be necessary to
reevaluate the gain term of the model. In other cases the most appropriate action
might be the termination of any automatic adaptation and the involvement of a
human operator that might be better suited to resolve an emerging problem.
In this section, we present a run-to-run control approach that addresses these
issues. This approach does so by including a more complete set of possible
responses—such as various modes of model adaptation, feedback and feedfor-
ward calculation, and malfunction declarations. Each of these responses is gated
by the outcome of a series of statistical tests. This approach is particularly suit-
able for controlling a sequence of process steps, where feedback and feedforward
control actions must be coordinated. That type of multistep (supervisory) control
operation is described in Section 9.3.
The demonstration vehicle for this approach is the photolithography process
sequence. Here, the role of the controller is to provide an intelligent system

[Page 353]
352
ADVANCED PROCESS CONTROL
for generating initial process recipes, correcting process drifts, and detecting
equipment or process malfunctions on a run-by-run basis. Subsequently, on the
detection of a process drift or malfunction, a diagnostic system (see Chapter 10)
linked to the controller offers an educated guess of the cause of the problem.
We present two process control approaches for multiprocess sequences. The
ﬁrst keeps tight control over each machine in the sequence. When the outputs of a
machine drift, the controller generates a new recipe to bring them back on target.
The second approach, on the other hand, keeps the ﬁnal target of the process
sequence ﬁxed, while intermediate targets are subject to dynamic adjustments.
Before describing the details of the control actions, we ﬁrst outline the conditions
and statistical tests that trigger them.
9.2.1. Detection of Process Disturbances via Model-Based SPC
The default state of the complete-model adaptation controller is dormant, until a
“disturbance” is detected. There are two types of disturbance. The ﬁrst manifests
itself through sudden, statistically signiﬁcant changes in the process output. This
indicates the presence of a malfunction that needs to be addressed by a human
operator. This type of disturbance triggers a malfunction alarm. The second type
of disturbance manifests itself as a systematic process drift that can be corrected
by the control system. This type of disturbance triggers a control alarm, which
in turn triggers the control system.
9.2.1.1. Malfunction Alarms
Malfunction alarms identify conditions that require operator attention. These are
cases where the variation of a monitored parameter increases, or when sudden
changes that are not consistent enough to be compensated by recipe adjustments
are encountered. A malfunction alarm is also generated if the change cannot be
compensated unless one (or more) of the controlling parameters moves beyond
its acceptable range.
These conditions can be identiﬁed with the application of a special SPC
scheme that can accommodate multiple parameters. This scheme must be able to
ignore intentional changes in equipment settings such as those that might occur
due to control actions. Such a scheme has been developed using an extension
of the regression chart (see Section 8.1.5) [5] and Hotelling’s T 2 statistic (see
Section 6.5) [6].
Using this scheme, malfunction alarms are generated in two stages. First, the
controller uses response surface models to predict new measurements. Then, it
plots the difference between the readings and the model predictions. When the
process is under statistical control, this difference is a random number with a
known mean and variance. The method is described for univariate regression
models by Mandel [5], and it has been generalized for multivariable response
surface models by Lee [7]. A brief description of this method follows.
Let y be the p × 1 vector corresponding to p equipment outputs, where
each element is the average reading of n samples. Let ˆy be the p × 1 vec-
tor predicted by the equipment models. If the process is under control, the

[Page 354]
MULTIVARIATE CONTROL WITH COMPLETE MODEL ADAPTATION
353
residual vector (y −ˆy) has a multivariate normal distribution with mean zero
and variance–covariance matrix S. Once estimates of these parameters have been
computed, the multiple responses are merged together using the T 2 statistic
T 2 = n(y −ˆy)T S−1(y −ˆy)
(9.29)
where n is the sample size and S is the estimated covariance matrix of a process
assumed to be in statistical control. Even when a process is in statistical control,
it can yield noisy estimates of S when the sample size is small. Therefore, it is
not advisable to use these run-by-run estimates, but rather depend on the original
estimate of S that was obtained when the models of the process where created, and
presumably, when the process was in control. This estimate is calculated using
the methodology described in Section 6.5. Once the T 2 statistic is calculated, it
is plotted on a single-sided control chart whose upper control limit (UCL) can be
