Repository: Alvintxh/nanofab-web

# Extracted Book Sources

All 11 textbooks extracted 2026-04-05 using PyMuPDF (extract_pdf.py).

## Extraction Summary

| Book Key | File | Pages | Words | Page Numbering |
|----------|------|-------|-------|----------------|
| cui_2025 | Zheng Cui - Nanofabrication (4th ed) | 419 | ~158K | PDF labels (C1, i-xi, 1-407) |
| campbell_2008 | Campbell - Fabrication Engineering (3e) | 825 | ~369K | offset=18 (front-1..18, then 1-807) |
| teresa_2020 | De Teresa - Nanofabrication (full) | 451 | ~183K | offset=0 (sequential PDF pages) |
| madou_vol1_2011 | Madou - Fundamentals of Microfab Vol.1 | 646 | ~366K | PDF labels |

File: sources/sources_processed/books/may_spanos_2006/may_spanos_2006_full.txt (part 18 of 23)
# may_spanos_2006
formally set at the desired probability of erroneously stopping a good process,
by using the F distribution, or
UCL = p · (N −1) · Fp,N−p
N −p
(9.30)
where N is the sample size used in estimating S. Note that the sample size n
used to calculate S is different from the sample size N used to determine the
UCL. When the UCL is exceeded, the automated control system stops, and a
human operator investigates the malfunction in the same way that a traditional
SPC out-of-control condition is investigated.
9.2.1.2. Alarms for Feedback Control
Control alarms identify process drifts and then trigger the feedback control sys-
tem. These drifts and disturbances are detected using a cusum scheme (see
Section 6.4.5) that is very efﬁcient at identifying small, consistent changes, while
ignoring outliers that are not useful for feedback corrections. The controller will
compensate this type of disturbance by appropriate model adaptation, followed
by a recipe change.
The alarms are generated by the multivariate cusum scheme described by
Crosier [8]. Crosier’s scheme forms a cusum vector directly from the residuals
between the experimental data (yj) and their respective model predictions, after
shrinking them by a factor [1 −(k/Cj)]. In other words
sj = 0
if
Cj < k
(9.31)
sj = (sj−1 + yj −ˆy)

1 −k
Cj

if
Cj ≥k
(9.32)
where Cj is the variance-normalized length of the residual cusum vector (sj−1 +
yj −ˆy), that is
Cj =
	
[(sj−1 + yj −ˆy)T · S−1 · (sj−1 + yj −ˆy)]
(9.33)

[Page 355]
354
ADVANCED PROCESS CONTROL
where S is the same estimate of the covariance matrix used for generating
malfunction alarms, and is obtained from the designed experiments used to create
the process models (when the process is in control). Typically, we want a process
to return to its original target. Sometimes, this is not possible because the mul-
tiple outputs are not completely independent of each other. A corollary is that
measurements should not be compared against ﬁxed targets, which are sometimes
unattainable, since this would generate control alarms too often. Comparison of
the experimental data to the model predictions, on the other hand, properly gen-
erates an alarm only if the updated models do not represent the experimental data
well. So, the control alarm is generated only when the model represents the data
inadequately. This scheme yields an alarm when the variance-normalized length
of the residual cusum vector sn is greater than a constant η:
Yj =
	
[sT
j · S−1 · sj] > η
(9.34)
The sensitivity of the alarm depends on the number of output parameters p
and the constants k and η, which can be adjusted for the desired probability of
stopping erroneously a good process. Equivalently, we can adjust the average
runlength (ARL) between false alarms when the process is in control, also called
on-target ARL.
9.2.2. Full Model Adaptation
The goal of feedback control is to ensure that the distribution of the process
outputs stays centered on target. Triggered by control alarms that detect output
drifts, the feedback controller ﬁrst updates the equipment models of the machine
and then ﬁnds a new recipe to bring the machine’s outputs back on target. If
the machine has multiple outputs that cannot be simultaneously brought back
on target by a new recipe, because of correlation among outputs, a compro-
mise recipe, which brings all the outputs as close as possible back on target, is
generated.
The model update algorithm uses stepwise regression, which depends on
matrix computations. The k × q input setting matrix X contains the q input set-
tings of the k process runs, which are fed into a k × t model term matrix T, which
stores the input settings as model terms. The number of terms inside the model
is t, which can also be interpreted as the number of coefﬁcients in the model.
As an example, assume that two wafers are processed by a photolithogra-
phy wafer track. The ﬁrst wafer undergoes a spin speed (SPS) of 4600 rpm,
a baking time (BTI) of 60 s, and a baking temperature (BTE) of 90◦C, or
(SPS, BTI, BTE) = (4600, 60, 90). The second wafer is processed by the recipe
(SPS, BTI, BTE) = (4800, 65, 90). It is known that the resist thickness is approx-
imately proportional to time and temperature, and inversely proportional to the
square root of the spin speed [9]. Therefore, the resist thickness model has the
following terms: 1/
√
SPS, BTI, and BTE. That information is stored as
X =

4600
60
90
4800
65
90

and
T =

 1/
√
4600
60
90
1/
√
4800
65
90

(9.35)

[Page 356]
MULTIVARIATE CONTROL WITH COMPLETE MODEL ADAPTATION
355
Note that X and T do not necessarily have the same number of columns. If the
resist thickness model also contained the SPS term, T would have four columns:
SPS, 1/
√
SPS, BTI, and BTE, or
T =

 4600
1/
√
4600
60
90
4800
1/
√
4800
65
90

(9.36)
Next, the algorithm applies two transformations to T to prevent it from being
ill-conditioned. First, it centers the resulting matrix, by subtracting the average of
each column, and then divides it by a range matrix D, so that the variances of each
term are of comparable magnitudes. D is a t × t diagonal matrix that contains
the experimental range of each model term. This results in a standardized matrix
Y, which is composed of unitless numbers with comparable magnitudes, or
Y = (T −Tav) · D−1
(9.37)
The second transformation that the algorithm applies on matrix Y is a principal-
component transformation (see Section 8.4) to ensure that each column of Y
is mutually orthogonal. This is necessary in order to apply stepwise regression.
Since Y has been standardized, principal-component transformation on the covari-
ance matrix is numerically stable.
The ﬁrst step of the model update algorithm consists of entering all the machine
settings into X. Since the performance of the machine changes with time, the
performance obtained from older settings should not be weighted as much as that
obtained from newer settings. Therefore, a forgetting factor wkk is applied to the
input settings, emphasizing the more recent ones. (The parameter k corresponds
to the number of sets of input settings). Thus
X ′ = W · X
(9.38)
where W is a diagonal matrix containing the forgetting factor wkk of each set of
input settings. In a typical implementation, the number of sets of input settings
is also limited to a speciﬁc number, called the window size, based on how often
the machine performance drifts with time. A good way to choose the weighting
factors depends on the autocorrelation structure of the measurements. Lacking
such information, one can use an empirically chosen exponential weighting factor.
Depending on the application, the effective memory of such a weighting function
should be on the order of 10–20 runs.
Next, the input setting matrix is transformed into T, which is then transformed
into a unitless matrix Y using Eq. (9.37). A principal-component transformation
on Y ensures that each column is orthogonal. This sets the stage for the stepwise
regression that follows. Next, the difference between the measurements and the
current model predictions, deﬁned as a k × p output discrepancy matrix z, is
calculated. As before, p is the number of output variables, and k is the num-
ber of sets of input settings, i.e., the number of wafers in the window. The

[Page 357]
356
ADVANCED PROCESS CONTROL
output discrepancy matrix is computed as follows for each output variable i,
i = 1, . . . , p
zi = zi,meas −zi,model = zi,meas −(Y T
pc · γ + c0)
(9.39)
where γ = BT · D · c represents the vector of term coefﬁcients of the model,
transformed into the principal-component space, c is a t × 1 vector containing
all the model coefﬁcients, c0 is its constant term, and D is the range matrix.
Stepwise regression is performed considering each PC separately, in order to
obtain a vector of correction term coefﬁcients γ. The statistical signiﬁcance
based on the t distribution of each correction coefﬁcient γj(j = 1, . . . , t) is
calculated. If the signiﬁcance is greater than a certain threshold, the correction
coefﬁcient is updated to γj; otherwise, it is set to zero. Then, Ypc is multiplied
by the updated set of new coefﬁcients γ and subtracted from the output dis-
crepancy vector z. If the resulting constant term c0 is signiﬁcant, it is also
updated. Finally, the modiﬁed correction coefﬁcients γ are transformed back to
their original space (resulting in a set of correction coefﬁcients c) and added to
the current model coefﬁcients c, to result in a newly updated set of coefﬁcients
cupdated, or
cupdated = c + c = c + D−1 · B · γ
(9.40)
c0,updated = c0 + c0
(9.41)
This concludes the model update procedure. The next step for the feedback con-
troller is to ﬁnd a new recipe that will bring the machine’s outputs back on target.
9.2.3. Automated Recipe Generation
Since empirical equipment models are relatively simple, routine nonlinear trans-
formation can been used for recipe generation, eliminating the need for more com-
plex geometric centering techniques. Given a set of input settings x, a machine
output vector f(x), and the desired output from the machine, the recipe generation
problem is mathematically formulated as follows. First, we solve for x, such that
min
p

i=1
Wi · (fi(x) −ˆzi)2
(9.42)
subject to the constraint
em ≤x ≤eM
(9.43)
where em is a vector of minimum input settings, eM is the vector of maximum
input settings, Wi is the weight of the ith output variable and p is the num-
ber of output variables. This is a typical optimization problem, which can be
solved in many different ways. For this application, the iterative Gauss–Seidel
algorithm [10, 11] was chosen.

[Page 358]
MULTIVARIATE CONTROL WITH COMPLETE MODEL ADAPTATION
357
The weights in Eq. (9.42) are needed because some output variables must
be better controlled than some others. These weights could be derived from the
speciﬁcation limits of the output variables. Speciﬁcally
ˆz′ = W −1
z ˆz = W −1
Z [f (xi) −ˆz]
(9.44)
where Wz = 2 × min(USL −ˆz, ˆz −LSL). However, a better weighting scheme
is based on the sensitivity of the ﬁnal process output relative to the intermedi-
ate output variables. For example, if the critical dimension, which is the ﬁnal
lithography process output, is as sensitive to a 3% change in the amount of
photoactive compound (PAC) remaining in the photoresist as it is to a 100- ˚A
change in resist thickness (which are both intermediate process outputs), then
Wz =

0.03
100

. More formally, the output weights are chosen using
Wz =


1

∂zﬁnal
∂z1
. . .
1

∂zﬁnal
∂zp


(9.45)
When solving for a new recipe, one must also apply weights for input variables
(as discussed in Section 9.1.3.3), since some input settings have a wider range
of operation than others do. Weights are also used to favor changing the input
settings that would cause fewer side effects. For example, changing the spin
speed is often preferable to changing the bake temperature. The entire feedback
algorithm with full model adaptation is depicted in Figure 9.17.
CURRENT SETTINGS
PROCESS WAFER
MEASURE PROCESS
PARAMETERS.
SPC
NO
NO
YES
YES
MALFUNCTION ALARM
STOP
EQUIPMENT
MODEL
MODEL AND 
RECIPE UPDATE
CONTROL ALARM
Figure 9.17. Schematic representation of feedback procedure.

[Page 359]
358
ADVANCED PROCESS CONTROL
9.2.4. Feedforward Control
The primary task of the feedforward control mechanism is to adjust any down-
stream process steps in order to compensate for the variability of the present
step. A feedforward controller complements a feedback controller, which centers
the process on the target by reducing the process variability. Before sending the
wafer on to the next process step, the outputs of the current step are analyzed
to see if they are likely to produce a wafer within speciﬁcations after the next
step, assuming normal settings. If the analysis is positive, no feedforward con-
trol is performed. However, if the analysis shows that the wafer is unlikely to
meet speciﬁcations, a feedforward alarm is triggered and activates a feedforward
controller, which then ﬁnds a corrective recipe for the next machine, using the
same recipe generation scheme described earlier and depicted in Figure 9.18.
In highly controllable process steps, a feedforward control system can even
compensate for inherent variability, thereby increasing the overall process capa-
bility. Currently, however, feedforward control mechanisms are not well accepted
in the semiconductor industry because of the high stakes involved. A corrective
action that worsens a process cannot be tolerated. Therefore, feedforward control
should be activated only when the problem is clearly conﬁrmed. Like feedback
control, this mechanism is also activated by a formal statistical test.
The feedforward control alarm is a variant of the acceptance chart (see
Section 6.4.4). Given speciﬁcation limits for a fraction of nonconforming wafers
of at most δ and a speciﬁed type I error of α, the upper and lower control
limits are
LCL = µL −zασpred = LSL + zδσ −zασpred
(9.46)
UCL = µU −zασpred = USL + zδσ −zασpred
(9.47)
where σpred is the prediction error of the equipment model of the machine,
which is deﬁned as the average error of the ﬁtted values. The prediction error
SPIN COAT
& BAKE
T & PAC MEAS
STEPPER
MODEL
CALCULATES
CORRECT DOSE
STEPPER
UPDATE
RECIPE
Figure 9.18. Example of the feedforward control procedure applied to a stepper.

[Page 360]
SUPERVISORY CONTROL
359
is calculated from the standard error between the modeled data yi and its ﬁtted
values, which is
σmodel =




1
m −1
m

i=1
(yi −ˆyi)2
(9.48)
σpred =

t
mσmodel
(9.49)
where i = 1, . . . , m, m is the number of wafers used in building the equipment
model, and t is the number of parameters in the model.
When the predicted output falls between the lower and upper control limits,
no feedforward action is taken. On the other hand, when a prediction falls outside
the control limits, an alarm signals the feedforward control system to generate
new recipe(s) for the next machine(s) in the sequence in order to prevent the ﬁnal
process output from drifting outside the speciﬁcation limits. Although the recipe
generator should always try to correct the error using only the next stage, its
success is not guaranteed and may require considering several subsequent steps.
If the situation cannot be corrected by any means, the feedforward controller
sends the wafer to be reworked.
The combination of the full-model adaptation feedback and feedforward
approach leads to a robust local control system that is capable of reducing process
variability of a process step, and centering the process mean on target by applying
SPC to accurate equipment models.
9.3. SUPERVISORY CONTROL
As discussed in the introduction to this chapter, control of semiconductor pro-
cesses can be examined at several levels (refer to Figure 9.2). Supervisory control
is the highest level of the control hierarchy. At this level, the progression of a
wafer is tracked from unit process to unit process, and adjustments can be made
to subsequent steps to account for variation in preceding steps. Both feedback
and feedforward adjustments are made in a supervisory control system.
9.3.1. Supervisory Control Using Complete Model Adaptation
Although the local controllers have been shown to signiﬁcantly improve the
overall capability of a process sequence, they have one major caveat. When
intermediate machines with multiple outputs drift, it is not always possible to
bring the process back to its original point because the outputs are correlated. This
will cause an inherent deviation in the output of the next machine downstream,
and ultimately, in the ﬁnal outputs of the process. The source of this problem is the
inﬂexible speciﬁcations of each machine. In actuality, only the ﬁnal speciﬁcation
needs to be kept on target. Those of the intermediate machines are ﬂexible and
should be changed, if they prevent downstream processes from keeping the ﬁnal
parameter on target.

[Page 361]
360
ADVANCED PROCESS CONTROL
The solution is to link the local controllers and integrate them into one global
controller, which ﬁxes the speciﬁcation of only the last machine of the process
sequence, and sets optimal speciﬁcations for the other machines upstream in
the sequence, so that control of the ﬁnal parameter of interest is optimized.
This speciﬁcation propagation concept leads to a signiﬁcant improvement of
the overall capability of the process sequence. Furthermore, it also results in a
more controllable process, which reacts effectively to speciﬁcation changes or
synthesizes a solution to a new process faster.
The global supervisory control algorithm shares the same control algorithms
as a local controller, but is improved by speciﬁcation propagation. Consider
two machines linked together in a sequence. The ﬁrst part of the speciﬁcation
propagation algorithm determines the region of acceptable input settings of the
downstream machine (and therefore, the region of acceptable outputs of the
upstream machine) through Monte Carlo simulation of the downstream process.
The acceptable input setting region is deﬁned as a region of settings that would
keep the process output within speciﬁcations. Mathematically, each input setting
is tagged with a cost, which quantiﬁes how close the resulting outputs are to their
targets. If the process outputs are independent of each other, the total cost is
Cost =
p

i=1
ki(yi −yi,target)2
(9.50)
where yi is process output i and p is the number of outputs. If the process outputs
are dependent of each other, the total cost associated with each input setting is
Cost =
p

j=1
p

i=1
kij(yi −yi,target)(yj −yj,target)
(9.51)
The scaling coefﬁcients ki are chosen so that the cost equals one when the pro-
cess output equals its speciﬁcation limit, with the other process outputs being on
target (see Figure 9.19). Typically, though, process outputs are not independent,
and a principal-component transformation is applied to the raw process outputs
to obtain independent output variables. The coefﬁcients kij are then determined
in a similar fashion as ki, except that a coordinate transformation is involved.
Once done, the new speciﬁcations of the upstream process are determined from
the geometric center of the acceptable input settings region of the downstream
process. This procedure is repeated for upstream processes, updating along the
speciﬁcations of each machine, so that the ﬁnal process outputs are on target.
After the speciﬁcations have been set, then the cost function is used during recipe
generation to center the process into the desirable region of operation.
The stability of this scheme is ensured by a multitude of mechanisms. In
addition to the statistically driven alarms (whose sensitivity can be set to eliminate
control oscillations due to noise), stability is also guaranteed by implementing
hard limits for the speciﬁcations of each measurable process parameter used by
the supervisory controller.

[Page 362]
SUPERVISORY CONTROL
361
LSL1
LSL2
USL1
USL2
y1,target
y2,target
y1
y2
0.5
0.6
1.0
1.2
Cost
(a)
USL2
USL1
LSL2
LSL1
y2,target
y1,target
y2
y1
1.2
1.0
0.6
0.5
Cost
(b)
Figure 9.19. Equal cost function lines: (a) independent and (b) dependent outputs.
9.3.1.1. Acceptable Input Ranges of Photolithographic Machines
This supervisory controller has been tested on three photolithography steps: the
wafer track, the stepper, and the developing station. These three steps process
the wafer sequentially. The wafer track spin-coats the wafer with photoresist and
bakes it. The stepper exposes the wafer through a patterned mask. The developer
develops the photoresist pattern.
The ﬁnal output of the process sequence is the linewidth of the photoresist
pattern or critical dimension (CD). The inputs of the wafer track model are
the input settings of the machine, which include spin speed, spin time, baking
time, and baking temperature. The outputs are resist thickness and photoactive
compound (PAC) concentration. The inputs to the stepper model are dose, PAC,
and resist thickness, while its output is PAC concentration. The postexposure
PAC concentration is differentiated from its preexposure value and denoted as
PACxp. Finally, the inputs of the developer model are resist thickness, PAC, and
develop time, and its output is the CD.
Given a CD target of 1.72 ± 0.06 µm (the average CD ± 1σ process noise
when the process is in control), the acceptable range of input settings for the

[Page 363]
362
ADVANCED PROCESS CONTROL
12700
11700
13700
0.52
0.44
0.36
PACxp
PACxp (Normalized)
1.5
1.0
0.5
0.0
0.0
0.5
1.0
1.5
−0.5
−1.0
−1.5−1.5
−1.0
−0.5
Thickness (Normalized)
PAC Spec
T Spec
Cost curve C1
Y2
Y1
X1
Thickness (Å)
Figure 9.20. Acceptable input setting region for the developer.
developer, stepper, and wafer track were determined from Monte Carlo simula-
tions. The scatterplot of the acceptable input range of the developer is shown
in Figure 9.20. Only resist thickness and PACxp are presented in the scatter-
plot, since develop time is a machine setting that is independent from upstream
processes and therefore not part of the stepper’s speciﬁcations. Both parame-
ters have been normalized to their maximum range. The normalized thickness
range from −1 to 1 corresponds to an actual range of 11,700–13,700 ˚A, while
the normalized PACxp range from −1 to 1 corresponds to an actual range of
0.36–0.52. Principal-component analysis revealed that PACxp and resist thickness
were slightly correlated. In order to use this region of acceptable developer inputs
to ﬁnd the region of acceptable stepper inputs, the thickness and PACxp must be
transformed into their principal components, Y1 and Y2, so that they are indepen-
dent. The region is not necessarily convex. However, when the developer’s input
settings are allowed to change, an acceptable convex input settings region can be
approximated by deriving the PC ellipse for the data that meets the speciﬁcations.
Next, the region of acceptable input settings for the stepper is determined. The
speciﬁcation for the stepper is taken from the coordinates of the centroid X1 of
the previously determined region (Figure 9.20), and the cost tagged to each input
setting is calculated using the principal components Y1 and Y2. For example,
cost curve C1, which represents the maximum acceptable stepper outputs (i.e.,
where the cost equals 1.0), is shown in Figure 9.20. Using that cost, the region of
acceptable input setting of the stepper is determined and shown in Figure 9.21.
Again, only PAC and thickness are shown, since the third input of the stepper
model is dose, which is a setting not included among the wafer track outputs.
This acceptable input setting region of the stepper assumes that the dose can be
set to any value within the range of the machine. As before, both PAC and resist

[Page 364]
SUPERVISORY CONTROL
363
1.5
1.0
0.5
0.0
−0.5
−1.0
−1.5−1.5
−1.0
−0.5
0.0
0.5
1.0
1.5
Z2
Z1
X2
PAC Spec
T Spec
Cost curve C2
Thickness (Normalized)
PAC (Normalized)
Figure 9.21. Acceptable input setting region for the stepper.
thickness are normalized to their maximum range. In order to use this region
to quantify the cost of each input setting combination of the wafer track, PAC
and resist thickness are transformed into independent principal components Z1
and Z2. The speciﬁcations for the wafer track are given by the coordinates of
the centroid of the acceptable input settings region of the stepper, X2, and the
cost tagged to each input setting of the wafer track is derived using the principal
components Z1 and Z2. For example, the cost C2 that represents the maximum
acceptable wafer track outputs is also shown in Figure 9.21.
Finally, the region of acceptable input settings of the wafer track is given
by the range of input settings of the machine itself. Since the wafer track is
the ﬁrst machine of the process sequence, there is no process upstream whose
speciﬁcation needs to be determined from the region of acceptable inputs of the
wafer track. The supervisory controller is in many ways superior to a simple
sequence of ﬁxed run-by-run controllers, since it has the ability to manipulate
collectively several process steps in a synergistic fashion.
9.3.1.2. Experimental Examples
Both local and supervisory controllers have been implemented on photolithog-
raphy equipment at the University of California at Berkeley [12], where an
experiment was run to test the capabilities of both controllers and compare
them to an uncontrolled process. The experiment consisted of processing 4-in.
p-type silicon wafers coated with 1000 ˚A of oxide through the photolithography
sequence. Control was applied on a lot-by-lot basis instead of on a run-by-run
basis, with each lot consisting of three wafers. Each wafer is sampled 4 times,
and the average reading is recorded. Three groups of 10 lots were processed in
an alternating fashion during the experiment. Every 2 days, three lots of wafers
were processed: an uncontrolled baseline lot, a lot subject to local controllers,
and a lot subject to global supervisory control.

[Page 365]
364
ADVANCED PROCESS CONTROL
Feedforward control was not activated in this experiment. Its activation would
not have favored either controller over the other, since both controllers use feed-
forward control in the same fashion. Both controllers were also given the latitude
to correct the process under both malfunction and control alarms. There were no
instances during this experiment in which a “malfunction” resulted in actual
equipment maintenance. Details of the experiments, which consist of machine
outputs, alarms, and recipe changes, are summarized in Figures 9.22–9.25.
Figures 9.22–9.25 explicitly show the differences between local and super-
visory control. While the local controller attempts to always bring the outputs
back to a ﬁxed target, the supervisory controller ﬁnds the ideal speciﬁcations for
each machine, so that the ﬁnal output has the optimal probability of being on
target. The result is that the machines under supervisory control have an easier
time bringing back outputs to their speciﬁed targets, and ultimately result in a
CD distribution more centered around the target.
The difference between the two controllers is best highlighted by the 10th
lot (wafers 28, 29, and 30). The develop process has drifted very sharply in
the 9th lot (wafers 25, 26, and 27). The local controller has difﬁculty bringing
the CD back on target at the 10th lot, because it only tried to correct for the
drift through a new develop time, whereas the supervisory controller involved a
change in exposure dose in addition to a change in develop time, and therefore
was able to bring the CD much closer to target. This difference in corrective
action was due to the fact that although a malfunction alarm was triggered on
the stepper during the 10th lot under local control, the operator chose not to take
any corrective action because the measurements were still within speciﬁcations.
When the bad lot was processed by the developer, the local controller could use
only the feedback control mechanism of the developer to compensate for the
process shift, whereas the supervisory controller used the control mechanisms of
all the machines to compensate for the process shift by changing the targets of
the previous machines. The ﬁnal comparison between both control mechanisms
is presented in Figure 9.26. Here the CD distributions of wafers processed under
both controllers are compared. Although the supervisory controller has a clear
advantage over the local controller, the latter is still a signiﬁcant improvement
over an uncontrolled process.
An additional beneﬁt of the supervisory controller is that it can be used to
synthesize new process recipes. Because of the broadly applicable equipment
models, the supervisory controller can start with the ﬁnal speciﬁcations and syn-
thesize not just optimal recipes for all the modeled process steps but also optimum
intermediate speciﬁcations as well.
9.3.2. Intelligent Supervisory Control
Chapter 8 (in Section 8.5) introduced the concept of intelligent modeling
techniques such as neural networks. These techniques can also be applied
to supervisory control systems. As an example of such a system, Kim has
developed a model-based supervisory control algorithm based on computational
intelligence techniques and applied this approach to reduce undesirable behavior

[Page 366]
SUPERVISORY CONTROL
365
13000
12900
12800
12700
12600
12500
12400
13000
12900
12800
12700
12600
12500
12400
13000
12800
12600
12400
12200
12000
Resist Thickness (Ang)
Resist Thickness (Ang)
Resist Thickness (Ang)
1.10
1.05
1.00
0.95
0.90
0.85
0.80
1.10
1.05
1.00
0.95
0.90
0.85
0.80
1.10
1.05
1.00
0.95
0.90
0.85
0.80
0
3
6
9 12 15 18 21 24 27 30
0
3
6
9
12 15 18 21 24 27 30
0
3
6
9 12 15 18 21 24 27 30
0
3
6
9
12 15 18 21 24 27 30
0
3
6
9 12 15 18 21 24 27 30
0
3
6
9
12 15 18 21 24 27 30
Wafer #
Wafer #
Wafer #
Wafer #
Wafer #
Wafer #
PAC
PAC
PAC
(a)
(b)
(c)
Model Prediction
Malfunction Alarm
Control Alarm
Target
Specifications
Meas.
Figure 9.22. Wafer track outputs under (a) no control (baseline process), (b) local control, and
(c) supervisory (global) control.

[Page 367]
366
ADVANCED PROCESS CONTROL
5200
5000
4800
4600
4400
Spin Speed (RPM)
5200
5000
4800
4600
4400
Spin Speed (RPM)
95
90
85
80
75
80
75
70
65
60
55
50
Baking Temperature (deg. C)
Baking Time (Sec)
80
75
70
65
60
55
50
Baking Time (Sec)
95
90
85
80
75
Baking Temperature (deg. C)
0
3
6
9 12 15 18 21 24 27 30
Wafer #
0
3
6
9 12 15 18 21 24 27 30
Wafer #
0
3
6
9 12 15 18 21 24 27 30
Wafer #
0
3
6
9
12 15 18 21 24 27 30
Wafer #
0
3
6
9 12 15 18 21 24 27 30
Wafer #
0
3
6
9 12 15 18 21 24 27 30
Wafer #
(a)
(b)
Figure 9.23. Wafer track recipe changes under (a) local control and (b) supervisory (global)
control.
resulting from various process disturbances in via formation in a photolithography
sequence [13]. Via formation is a critical photolithographic process sequence in
SOP manufacturing, as it greatly affects yield, density, and reliability. Kim and
May [14] presented a modeling approach for via formation in dielectric layers
composed of photosensitive benzocyclobutene (BCB) based on the mapping
capabilities of neural networks. Photosensitive BCB is a negative imaging
material (i.e., unexposed areas are removed during development), and it is
sensitive to 365 nm radiation (I-line and/or broadband exposure). The basic unit

[Page 368]
SUPERVISORY CONTROL
367
0.55
0.50
0.45
0.40
0.35
0.30
PAC (after exposure)
0.55
0.50
0.45
0.40
0.35
0.30
PAC (after exposure)
0.70
0.60
0.50
0.40
0.30
PAC (after exposure)
0
3
6
9
12 15 18 21 24 27 30
0
3
6
9
12 15 18 21 24 27 30
0
3
6
9
12 15 18 21 24 27 30
0
3
6
9
12 15 18 21 24 27 30
0
3
6
9
12 15 18 21 24 27 30
180
160
140
120
100
80
180
160
140
120
100
80
180
160
140
120
100
80
Dose (mJ/cm2)
Dose (mJ/cm2)
Dose (mJ/cm2)
(a)
(b)
(c)
Wafer #
0
3
6
9
12 15 18 21 24 27 30
Wafer #
Wafer #
Wafer #
Wafer #
Wafer #
Model Prediction
Target
Meas.
Specifications
Malfunction Alarm
Control Alarm
Figure 9.24. Stepper output and recipe changes under (a) no control (baseline process),
(b) local control, and (c) supervisory (global) control.

[Page 369]
368
ADVANCED PROCESS CONTROL
2.0
1.9
1.8
1.7
1.6
1.5
1.4
1.3
1.2
1.1
1.00
CD (µm)
2.0
1.9
1.8
1.7
1.6
1.5
1.4
1.3
1.2
1.1
1.0
CD (µm)
2.0
1.9
1.8
1.7
1.6
1.5
1.4
1.3
1.2
1.1
1.0
CD (µm)
3
6
9
12 15 18 21 24 27 30
90
80
70
60
50
40
Wafer #
0
3
6
9
12 15 18 21 24 27 30
Wafer #
0
3
6
9
12 15 18 21 24 27 30
Wafer #
0
3
6
9
12 15 18 21 24 27 30
Wafer #
0
3
6
9
12 15 18 21 24 27 30
Wafer #
0
3
6
9
12 15 18 21 24 27 30
Wafer #
Develop Time (sec)
90
80
70
60
50
40
Develop Time (sec)
90
80
70
60
50
40
Develop Time (sec)
(a)
(b)
(c)
Model Prediction
Target
Specifications
Meas.
Malfunction Alarm
Control Alarm
Figure 9.25. Developer output and recipe changes under (a) no control (baseline process),
(b) local control, and (c) global control.

[Page 370]
SUPERVISORY CONTROL
369
0.8 0.9 1.0 1.1 1.2 1.3 1.4 1.5 1.6 1.7 1.8 1.9
CD (µm)
Frequency
0
5
10
15
20
x = 1.64 µm
s = 0.11 µm
(a)
Outliers
Target
0.8 0.9 1.0 1.1 1.2 1.3 1.4 1.5 1.6 1.7 1.8 1.9
CD (µm)
x = 1.74 µm
s = 0.06 µm
Frequency
0
5
10
15
20
Outliers
Target
(b)
Frequency
0.8 0.9 1.0 1.1 1.2 1.3 1.4 1.5 1.6 1.7 1.8 1.9
CD (µm)
0
5
10
15
20
x = 1.73 µm
s = 0.04 µm
Outliers
Target
(c)
−
−
−
Figure 9.26. CD distribution for (a) uncontrolled baseline process sequence, (b) process
sequence under local control, and (c) process sequence under global control.
process steps in via formation are polymer deposition, prebaking, pattern transfer
(exposure and development), curing, and plasma descumming. This process
sequence is illustrated in Figure 9.27, which compares process sequences for
via formation using photosensitive and nonphotosensitive dielectric materials.
As shown in the ﬁgure, the use of photosensitive material allows reduction of
the number of process steps. This allows a reduction in the process cycle time,
saves material and labor, and lowers cost.
A series of designed experiments were performed to characterize the complete
via formation workcell (which consists of the spin coat, soft bake, expose,
develop, cure, and plasma descum unit process steps). The output characteristics
considered were ﬁlm thickness, refractive index, uniformity, ﬁlm retention, and
via yield. To reduce the number of experimental trials required, the entire via
formation process was divided into four subprocesses (spin-prebake, exposure–
development, cure, and descum). Each subprocess was then modeled individu-
ally, and each subprocess model was linked to previous subprocess outputs and
subsequent subprocess inputs.
Using a unique sequential scheme, each workcell subprocess is modeled indi-
vidually, and each subprocess model is linked to previous subprocess outputs and
subsequent subprocess inputs (see Figure 9.28). The sequential neural network
process models were used for system identiﬁcation, and genetic algorithms were

[Page 371]
370
ADVANCED PROCESS CONTROL
(1)
(2)
(3)
(4)
(5)
(6)
Non-photosensitive
Photosensitive
Figure 9.27. Via formation process for nonphotosensitive and photosensitive dielectrics:
(1) polymer deposition and prebake; (2) photoresist application; (3) exposure and development;
(4) pattern transfer; (5) photoresist strip; (6) cure and descum [6].
Film Thickness & Refractive Index
Film Thickness & Refractive Index
Film Thickness & Refractive
Index
Film Thickness
Uniformity
Via Shape
Retention
Via Yield
Spin Speed
Pre-bake Temp.
Pre-bake Time
Exposure Dose
Develop. Time
Cure Temp.
Cure Time
Plasma Power
Plasma Pressure
Model I
Model II
Model III
Model IV
Entire Process Model
Figure 9.28. Block diagram of sequential modeling scheme [14].

[Page 372]
SUPERVISORY CONTROL
371
applied to synthesize process optimal recipes (see Chapter 8). Afterward, the
neural process models were used for optimal recipe generation using genetic algo-
rithms. Recipe generation using this approach may be viewed as an example of
ofﬂine process control where the objective is to estimate optimal operating points.
The goal in this study was to develop a supervisory process control sys-
tem for via formation to maintain system reliability in the face of process
disturbances. Supervisory control can reduce variability in two ways. The ﬁrst
involves reducing the variability of each contributing step by feedback control.
The second requires accounting for the variation of consecutive steps so that
their deviations cancel each other by feedforward control. In this RbR system,
dielectric ﬁlm thickness and refractive index were used as process monitors
for each subprocess, and via yield, ﬁlm retention, and ﬁlm nonuniformity were
added as the ﬁnal response characteristics to be controlled. Based on appropri-
ate decision criteria, model and recipe updates for consecutive subprocess were
determined.
Figure 9.29 shows the general structure of the proposed supervisory control
scheme. Nine neural networks were required: one global process model for opti-
mal process recipe synthesis, four models for each subprocess model, and four
for recipe updates to realize the supervisory algorithm. To construct the process
supervisor, recipe update modules were developed individually for each subpro-
cess. The neural networks for the recipe update modules are trained ofﬂine and
are updated online as necessary. As illustrated in Figure 9.28, the outputs of
these modules are the next subprocess’ inputs. The inputs consist of the previous
Initial Setting
Sub-process I
Sub-process I Model
Model Update
Measurement
Out of Control
In Control
D1
D2
D3
Don’t Need Recipe Change
Need Recipe Change
O.K.
Recipe Update For Next Sub-process
Out of Spec. Limit
Stop & Rework
Sub-process II
Figure 9.29. Block diagram of supervisory control algorithm [13].

[Page 373]
372
ADVANCED PROCESS CONTROL
subprocess’ measured outputs, the desired ﬁnal responses (ﬁnal ﬁlm thickness, via
yield, ﬁlm retention, and ﬁlm nonuniformity), and the next subprocess’s desired
outputs. Based on the neural networks used for recipe updates, genetic algorithms
generate optimal process recipes for the next subprocess.
The basic algorithm for supervisory control is as follows. The process was ini-
tiated using predetermined optimal recipes based on the operator’s requirements.
During the process, based on the results of two different decisions (D1 and D2
in Figure 9.29), the control system updated recipes to achieve the desired system
outputs. These decisions were required for each subprocess. After the completion
of a subprocess, ﬁlm thickness and refractive index were measured. Generally,
unpredicted outputs are the result of either system changes or process noise. In
the case of system changes, appropriate control methods are required, and the
models need to be updated. For such system changes, accompanying changes in
the mean and/or variance of the outputs are also expected. Therefore, to differen-
tiate system changes from noise, Shewhart control charts employing the Western
Electric rules were applied (see Chapter 7).
When the supervisory control algorithm was applied to a real via formation
process, experimental results showed signiﬁcant improvement in ﬁlm thickness
and via yield control, as compared to open-loop operation. Figure 9.30 illustrates
the performance of the system for controlling a shift in ﬁlm thickness. Table 9.1
compares the ﬁnal responses of the process with and without control. The “%
improvement” column in this table is calculated using
% Improvement = (Rwoc −Rwc)
(Rwoc −T ) × 100
(9.52)
where Rwoc, Rwc, and T represent process response without control, process
response with control, and control target value, respectively. These results showed
R R,M
M
R1
RMSE
W/O Control: 32.80%
W/ Control: 13.85%
7.7
7.6
7.5
7.4
7.3
7.2
7.1
7
6.9
6.8
µm
1
2
3
4
5
6
7
8
9
10
11
12
13
14
15
Lot #
No control
Under control
LSL
USL
Center
Figure 9.30. x chart showing control actions for a shift in ﬁlm thickness [5].

[Page 374]
PROBLEMS
373
Table 9.1. Supervisory control results.
Response
Without Control
With Control
% Improvement
Thickness (µm)
7.53
7.19
64.4
Yield (%)
84.7
97.3
82.6
Nonuniformity (%)
1.93
1.60
17.3
Film retention (%)
73.30
72.89
−1.5
that the supervisory control system signiﬁcantly increased via yield, and the ﬁnal
ﬁlm thickness was very close to the control target compared to the result of the
experiment without control.
SUMMARY
In this chapter, we have introduced two key concepts in advanced process control:
run-by-run and supervisory control. These advanced process control techniques
can be used to supplement traditional statistical process control methods to
provide enhanced variation reduction and responses to disturbances in sophis-
ticated modern semiconductor manufacturing processes and equipment. In the
next chapter, we introduce other advanced techniques for automated diagnosis of
