Repository: Alvintxh/nanofab-web

# NanoFab Learning Platform

基于《纳米制造技术：原理、工艺与实践》的 AI 驱动个性化学习平台。

## 功能特性

### 学习系统
- **12 章结构化课程**：覆盖光刻、刻蚀、沉积、纳米测量等核心主题，分为 4 个部分
- **个性化学习路径**：基于用户画像（知识水平、学习动机、背景专业）定制内容推荐
- **进度追踪**：章节完成标记、学习进度环、每周学习目标
- **要点卡片**：每章核心知识点提炼，帮助快速把握重点
- **交互式测验**：每章 10 道测试题，支持单选、多选、判断题，即时反馈
- **思考练习**：开放式问题，附带可展开的提示

### AI 辅助
- **AI 文本解释**：选中任意文本即可获取个性化解释，支持多轮追问
- **AI 学习助手**：侧边栏聊天机器人，结合用户学习数据提供精准回答
- **AI 学习路线**：基于用户画像和进度生成推荐学习路径
- **个性化解释**：根据用户知识水平调整解释深度和风格

### 学习工具
- **笔记系统**：选中文本添加笔记，自动高亮并显示内联注释
- **错题本**：自动收集错题，支持复习回顾
- **学习统计**：今日/本周/总计学习时长、答题正确率、连续学习天数
- **思维导图**：首页课程结构可视化
- **图片灯箱**：点击章节图片可放大查看

### 用户画像
- 知识水平（毫无基础~高级）、专业背景、学习动机
- 每周学习时间、学习节奏偏好、感兴趣领域
- 行为分析：薄弱环节识别、擅长领域、学习时长分布

## 技术栈

| 层 | 技术 |
|---|------|
| 前端 | 原生 HTML/CSS/JS（SPA，无需构建工具） |
| 数学渲染 | KaTeX |
| 图表 | Mermaid |
| AI 接口 | 智谱 GLM-4-Flash / DeepSeek / Gemini（通过 Supabase Edge Function 代理） |
| 后端服务 | Supabase（认证、数据库、Edge Functions） |
| 内容格式 | Markdown → HTML |
| 部署 | GitHub Pages |

## 项目结构

```
nanofab-web/
├── index.html              # 主入口，含用户画像收集表单
├── app.js                  # 核心应用逻辑（路由、状态管理、内容渲染）
├── styles.css              # 全局样式
├── js/
│   ├── auth.js             # 认证模块（注册、登录、资料管理）
│   ├── behavior.js         # 行为追踪模块（学习数据收集与同步）
│   └── ai.js               # AI 模块（解释、聊天、路线推荐、笔记）
├── content/
│   ├── chapters.json       # 章节元数据（标题、描述、所属部分）
│   └── chapters/           # 12 章 HTML 内容文件
├── img/                    # SVG 插图
├── supabase/
│   ├── schema.sql          # 数据库结构
│   ├── schema_v2.sql       # 数据库结构 v2（含用户画像）
│   ├── fix_rls.sql         # RLS 安全策略
│   └── functions/
│       └── ai-proxy/       # Supabase Edge Function（AI API 代理）
├── docs/
│   ├── ARCHITECTURE.md     # 系统架构设计
│   ├── CHANGELOG.md        # 变更日志
│   ├── TODO.md             # 当前任务状态
│   └── DEPLOYMENT.md       # 部署指南
├── sources/                # 参考资料来源
└── nanofab_knowledge_book_v1/  # 原始知识书（Markdown）
```

## 快速开始

### 本地开发

```bash

# 启动本地服务器
python3 -m http.server 8080

# 访问 http://localhost:8080
```

无需安装依赖，纯静态文件。如需 Supabase 后端功能（认证、数据库同步、AI 代理），需要配置 Supabase 项目。

### Supabase 配置

1. 在 [supabase.com](https://supabase.com) 创建项目
2. 执行 `supabase/schema.sql` 和 `supabase/schema_v2.sql` 创建数据表
3. 执行 `supabase/fix_rls.sql` 配置安全策略
4. 部署 `supabase/functions/ai-proxy/` Edge Function
5. 在 `index.html` 中更新 Supabase 项目 URL 和 Anon Key

### AI 提供商

支持三种 AI 提供商，用户可在侧边栏设置中切换：

| 提供商 | 默认模型 | API Key 要求 |
|--------|---------|-------------|
| 智谱 AI | GLM-4-Flash | 服务端配置（Edge Function） |
| DeepSeek | deepseek-chat | 用户自行填入 |
| Gemini | gemini-2.0-flash | 用户自行填入 |

## 数据库表

| 表名 | 用途 |
|------|------|
| `user_profiles` | 用户画像（水平、背景、动机等） |
| `user_behavior_summary` | 行为聚合数据（学习时长、正确率等） |
| `user_behavior_events` | 原始行为事件（页面浏览、点击等） |
| `quiz_answers` | 答题记录（章节、题目、是否正确） |
| `user_notes` | 用户笔记（内容、关联章节） |

# Extracted Book Sources

All 11 textbooks extracted 2026-04-05 using PyMuPDF (extract_pdf.py).

## Extraction Summary

| Book Key | File | Pages | Words | Page Numbering |
|----------|------|-------|-------|----------------|
| cui_2025 | Zheng Cui - Nanofabrication (4th ed) | 419 | ~158K | PDF labels (C1, i-xi, 1-407) |
| campbell_2008 | Campbell - Fabrication Engineering (3e) | 825 | ~369K | offset=18 (front-1..18, then 1-807) |
| teresa_2020 | De Teresa - Nanofabrication (full) | 451 | ~183K | offset=0 (sequential PDF pages) |
| madou_vol1_2011 | Madou - Fundamentals of Microfab Vol.1 | 646 | ~366K | PDF labels |
| madou_vol2_2011 | Madou - Fundamentals of Microfab Vol.2 | 658 | ~346K | PDF labels |
| madou_vol3_2011 | Madou - Fundamentals of Microfab Vol.3 | 642 | ~349K | PDF labels |
| plummer_2022 | Plummer & Griffin - IC Fabrication | 635 | ~270K | offset=12 (pre-pub draft) |
| franssila_2010 | Franssila - Intro to Microfabrication (2e) | 508 | ~281K | offset=12 |
| lieberman_2005 | Lieberman - Plasma Discharges & Mat. Processing | 794 | ~255K | offset=37 |
| may_spanos_2006 | May & Spanos - Semiconductor Manufacturing | 480 | ~152K | offset=16 |
| lian_2022 | Lian - Semiconductor Microchips & Fabrication | 314 | ~99K | PDF labels (C1, 1-312) |
| **Total** | | **6,372** | **~2.83M** | |

## File Format

Each `<book_key>_full.txt` contains:
- Header with metadata (source filename, total pages, numbering method)
- Text organized with `[Page N]` markers before each page
- TOC extracted as `<book_key>_toc.txt` when available

## Page Number Conventions

- **PDF labels**: Books with embedded page labels use the label directly (e.g., "C1", "i", "1")
- **Offset**: Books without labels use `book_page = pdf_page_index - offset + 1`
  - Pages before the offset are labeled `front-N`
  - Pages after start from 1
- **Teresa 2020**: Uses chapter-relative numbering in the book (1-1, 2-1, etc.) but extraction uses sequential PDF page numbers for simplicity

## Citation Reference

When citing in the v2 book, use format: `[Book Key, p.N]`
- Example: `[Cui 2025, p.130]` → search for `[Page 130]` in cui_2025_full.txt
- Example: `[Campbell 2008, p.45]` → search for `[Page 45]` in campbell_2008_full.txt

File: sources/sources_processed/books/plummer_2022/plummer_2022_full.txt (part 1 of 43)
# plummer_2022
# Extracted from: 2022-Plummer-Integrated_Circuit_Fabrication.pdf
# Total PDF pages: 635
# Page numbering: offset=12 (book_page = pdf_page - 12 + 1)
# ============================================================


[Page front-1]
1
1 This material will be published by Cambridge University Press as “Integrated Circuit Fabrication 
Processes: Science and Technology” by James D. Plummer and Peter B. Griffin. This 
prepublication version is free to view and download for personal use only. Not for redistribution, 
resale or use in derivative works. © Plummer & Griffin 2022. 

[Page front-2]
“Integrated Circuit Fabrication: Science and Technology”, © Plummer & Griffin 2022 
 
Not for distribution. September 2023. Full color print book to be distributed by CUP in 2023. 
i 
Table of Contents 
 
 
Table of Contents 
i 
Preface  
viii 
 
1. HISTORICAL PERSPECTIVE, MOORE’S LAW AND FUTURE TECHNOLOGY PROSPECTS 
1 
1.1. Introduction 
1 
1.2. Integrated Circuits and the Planar Process – Key Inventions That Made It All 
Possible 
1 
1.3. MOS Transistors and CMOS Circuits 
9 
1.4. Moore’s Law and Device Scaling 
15 
1.5. Beyond Ideal Scaling – Materials and Device Innovations 
19 
1.6. Future Prospects for Semiconductor Technology 
23 
1.7. The Plan for This Book 
29 
1.8. Summary of Key Ideas 
31 
1.9. References and Notes 
32 
1.10. Problems 
33 
 
2. MODERN CMOS TECHNOLOGY 
34 
2.1. Introduction 
34 
2.2. Basic CMOS Technology and Device Structures 
34 
2.3. Picking A Starting Substrate  
36 
2.4. Preparing The Substrate for Transistors 
38 
2.5. Well Formation 
41 
2.6. Threshold Adjust Implants 
44 
2.7. Gate Oxide and Polysilicon “Dummy” Gate 
45 
2.8. LDD Formation, Halo Implants and Source/Drain Doping 
47 
2.9. Adding Strain to MOSFET Channel Regions 
50 
2.10. Contact Formation 
51 
2.11. High-K, Metal Gate Formation 
52 
2.12. The Back-End-of-Line (BEOL) Process 
56 
2.13. The Introduction of the FinFET 
58 
2.14. Summary of Key Ideas 
63 
2.15. References and Notes 
64 
2.16. Problems 
64 
 
3. SEMICONDUCTOR MATERIALS: CRYSTAL GROWTH, WAFER PREPARATION AND MATERIAL 
PROPERTIES 
65 
3.1. Introduction 
65 
3.2. Crystal Structure 
65 
3.3. Defects in Crystals 
71 
3.4. Point Defects  
75 

[Page front-3]
“Integrated Circuit Fabrication: Science and Technology”, © Plummer & Griffin 2022 
 
Not for distribution. September 2023. Full color print book to be distributed by CUP in 2023. 
ii 
3.5. Silicon Crystal Growth Methods: Czochralski and Float Zone 
82 
3.6. Compound Semiconductor Crystal Growth Methods 
89 
3.7. Wafer Preparation  
91 
3.8. Dopant and Impurity Incorporation During Crystal Growth 
93 
3.9. Other Wafer Approaches: Silicon-on-Insulator and Bonded Wafers 
99 
3.10. Summary of Key Ideas  
101 
3.11. References and Notes 
101 
3.12. Problems 
103 
 
4. SEMICONDUCTOR MANUFACTURING: CLEAN ROOMS, WAFER CLEANING,  
GETTERING AND CHIP YIELD 
104 
4.1. Introduction and Basic Concepts 
104 
4.2. Level 1 Contamination Reduction: Clean Factories 
109 
4.3. Level 2 Contamination Reduction: Wafer Cleaning 
114 
4.3.1 Photoresist Removal  
116 
4.3.2 Front-End Cleaning: the RCA Clean 
117 
4.3.3 Back-End Cleaning 
122 
4.3.4 Compound Semiconductor Cleaning Procedures 
123 
4.4 
Level 3 Contamination Reduction: Gettering in Si 
124 
4.4.1 Gettering Alkali Ions 
126 
4.4.2 Gettering Metal Impurities in Silicon 
127 
4.4.3 Intrinsic Gettering Trapping Sites in Silicon 
129 
4.4.4 Extrinsic Gettering Trapping Sites in Silicon 
133 
4.4.5 Gettering in Compound Semiconductor Technologies 
136 
4.5 
Lifetime Control in Indirect-Bandgap Semiconductors (Si and SiC)  
137 
4.6 
Modeling Yield in Chip Manufacturing 
139 
4.7 
Parametric Yield: Manufacturing Process Control 
142 
4.8 
Summary of Key Ideas  
145 
4.9 
References and Notes 
146 
4.10 Problems 
149 
 
5. LITHOGRAPHY 
150 
5.1. Introduction 
150 
5.2. Historical Development and General Concepts 
152 
5.2.1. Light Sources 
155 
5.2.2. Masks 
158 
5.2.3. Wafer Exposure Systems 
160 
5.2.4. Photoresists 
165 
5.3. Optical System Basics: Ray Tracing and Diffraction 
171 
5.4. Photoresist Basics: Properties and Processing 
183 
5.5. Modeling and Simulation of Wafer Exposure Systems (Calculating the  
Aerial Image) 
188 
5.5.1. Projection Systems 
189 
5.5.2. Contact and Proximity Systems 
199 

[Page front-4]
“Integrated Circuit Fabrication: Science and Technology”, © Plummer & Griffin 2022 
 
Not for distribution. September 2023. Full color print book to be distributed by CUP in 2023. iii 
5.6. Modeling and Simulation of Photoresists (Calculating and Developing 
the Latent Image 
203 
5.6.1. Optical Intensity Pattern in the Photoresist 
203 
5.6.2. Exposure and Latent Image in the Photoresist 
205 
5.6.3. Post-Exposure Bake (PEB) 
211 
5.6.4. Photoresist Developing 
213 
5.6.5. Photoresist Post-Exposure Bake 
214 
5.7. Resolution Enhancement Methods 
215 
5.7.1. Off-Axis and Köhler Illumination 
215 
5.7.2. Immersion Lithography 
218 
5.7.3. Multilayer Resists, Antireflection Coatings 
220 
5.7.4. Design Rule Restrictions  
224 
5.7.5. Optical Proximity Correction, Phase Shifting Masks and Computational 
Lithography 
225 
5.7.6. Multi-Patterning 
229 
5.7.7. Sidewall Spacer Methods (Self-Aligned Double Patterning) 
231 
5.8. Nanoimprint Lithography 
233 
5.9. Summary of Key Ideas 
237 
5.10. References and Notes 
238 
5.11. Problems  
241 
 
6. SEMICONDUCTOR/INSULATOR INTERFACES 
242 
6.1. Introduction 
242  
6.2. Basic Model for Oxide Growth 
244 
6.3. Thin Oxide Growth Kinetics in Dry O2 Ambients 
254 
6.4. Dependence of Growth Kinetics on Pressure 
255 
6.5. Dependence of Growth Kinetics on Crystal Orientation 
256 
6.6. Substrate Doping Effects 
257 
6.7. Point Defects Associated With the Oxidation Process 
259 
6.8. Oxide Flow, Stress and Two-dimensional Growth 
261 
6.9. Electrical Defects in the Silicon/Oxide System 
266 
6.10. Characterization of the Silicon/Insulator Interface 
269 
6.11. High-K Dielectrics 
281 
6.12. Oxidation of Silicon Carbide 
285 
6.13. Summary of Key Ideas 
288 
6.14. References and Notes 
289 
6.15. Problems 
291 
 
7. DOPING IN SEMICONDUCTORS 
292 
7.1. Introduction and Basic Concepts 
292 
7.2. Dopant Solid Solubility 
297 
7.3. Diffusion From a Macroscopic Viewpoint 
299 
7.4. Analytic Solutions of the Diffusion Equation 
302 
7.4.1. Steady-State Solution (C ≠ f(t)) 
302 

[Page front-5]
“Integrated Circuit Fabrication: Science and Technology”, © Plummer & Griffin 2022 
 
Not for distribution. September 2023. Full color print book to be distributed by CUP in 2023. iv 
7.4.2. Gaussian Solution in an Infinite Medium 
302 
7.4.3. Gaussian Solution Near a Surface 
304 
7.4.4. Error-Function Solution in an Infinite Medium 
305 
7.4.5. Error-Function Solution Near a Surface 
306 
7.5. Intrinsic Diffusion Coefficients of Dopants in Silicon 
308 
7.6. Effect of Successive Diffusion Steps 
310 
7.7. Design and Evaluation of Diffused Layers 
311 
7.8. Models and Numerical Simulation 
314 
7.9. Modifications to Fick’s Laws to Account for Electric Field Effects 
316 
7.10. Modifications to Fick’s Laws for Concentration-Dependent Diffusion 
319 
7.11. Segregation and Interfacial Dopant Pileup 
322 
7.12. The Physical Basis for Diffusion at an Atomic Scale 
325 
7.13. Dopant Diffusion Occurs by Both Interstitials and Vacancies 
327 
7.14. Point Defect (Interstitial-Vacancy) Recombination 
336 
7.15. Why Silicon Self-Diffusion Matters  
337 
7.16. Diffusion in Polysilicon 
338 
7.17. Dopant Diffusion in Compound Semiconductors 
340 
7.17.1. Diffusion in GaAs 
340 
7.17.2. P-Type Dopant Diffusion in GaAs 
342 
7.17.3. N-Type Dopant Diffusion in GaAs 
345 
7.17.4. Diffusion and Activation in SiC 
347 
7.18. Doping Methods 
348 
7.19. Summary of Key Ideas  
348 
7.20. References and Notes 
349 
7.21. Problems 
351 
 
8. ION IMPLANTATION 
352 
8.1. Introduction 
352 
8.2. Historical Development and Basic Concepts 
352 
8.3. More Accurate Analytic One-Dimensional Implant Profiles 
359 
8.4. Multilayer Implants 
363 
8.5. Two- and Three-Dimmensional Implants 
367 
8.6. Nuclear and Electronic Stopping 
369 
8.6.1. Nuclear Stopping  
371 
8.6.2. Electronic Stopping  
373 
8.6.3. Total Stopping Powers 
374 
8.7. Monte Carlo Implant Profiles 
375 
8.8. Damage Production and Damage Annealing 
378 
8.9. Transient Enhanced Diffusion 
388 
8.10. Flash Annealing 
402 
8.11. Implantation and Damage in Semiconductors Other than Silicon 
403 
8.12. Other Applications of Ion Implantation 
404 
8.13. Plasma Immersion Ion Implantation 
406 
8.14. Summary of Key Ideas 
408 

[Page front-6]
“Integrated Circuit Fabrication: Science and Technology”, © Plummer & Griffin 2022 
 
Not for distribution. September 2023. Full color print book to be distributed by CUP in 2023. 
v 
8.15. References and Notes 
408 
8.16. Problems  
411 
 
9. ETCHING TECHNOLOGIES AND CHEMICAL-MECHANICAL POLISHING 
412 
9.1. Introduction 
412 
9.2. Wet Etching 
413 
9.2.1. Directional Wet Etching 
415 
9.3. Basics of Dry or Plasma Etching 
416 
9.3.1. The Plasma Sheath and Ion Energies 
418 
9.3.2. Plasma Sheath Formation 
419 
9.4. Plasma Chemistry 
422 
9.4.1. Choosing a Plasma Chemistry 
424 
9.5. Plasma Etching Mechanisms 
425 
9.5.1. Purely Chemical Plasma Etching (Isotropic Plasma Etching)  
425 
9.5.2. Purely Physical Plasma Etching (Ion Milling) 
427 
9.5.3. Ion-Enhanced Chemical Etching (1 + 1 ≠ 2) 
428 
9.5.4. Ion-Enhanced Inhibitor Etching 
430 
9.6. High-Density Plasmas 
434 
9.7. Etching with the Chlorides and Bromides 
435 
9.8. Plasma Etching Anomalies 
437 
9.9. Etch Simulations 
438 
9.9.1. Moving Boundaries 
438 
9.9.2. Ion and Neutral Profiles 
440 
9.9.3. Sticking Coefficients 
441 
9.9.4. Viewing Angles and Shadowing 
442 
9.9.5. Linear Combination of Isotropic and Directional Etching 
443 
9.9.6. Ion Enhanced Chemical Etching (IECE) 
445 
9.9.7. Aspect Ratio Dependent Etching (ARDE) Simulation 
447 
9.9.8. Simulation Caveats 
447 
9.10. Atomic Layer Etching – ALE 
448 
9.10.1. ALE Surface Modification 
448 
9.10.2. ALE Etch regimes 
450 
9.11. Planarization Methods – Chemical-Mechanical Polishing (CMP) 
451 
9.11.1. CMP Models and Simulation 
455 
9.12. Summary of Key Ideas 
461 
9.13. References and Notes 
462 
9.14. Problems 
463 
 
10. DEPOSITION TECHNOLOGIES 
464 
10.1. Introduction 
464 
10.2. Thermal Classification of Deposition Systems 
464 
10.2.1. Chemical Vapor Deposition (CVD) 
465 
10.2.2. Heteroepitaxy 
473 
10.2.3. Epitaxial Lateral Overgrowth (ELO) 
478 

[Page front-7]
“Integrated Circuit Fabrication: Science and Technology”, © Plummer & Griffin 2022 
 
Not for distribution. September 2023. Full color print book to be distributed by CUP in 2023. vi 
10.2.4. Low Pressure Chemical Vapor Deposition (LPCVD) 
479 
10.2.5. Metal-Organic Chemical Vapor Deposition (MOCVD) 
481 
10.2.6. Plasma-Enhanced Chemical Vapor Deposition (PECVD) 
486 
10.2.7. Atomic Layer Deposition (ALD) 
489 
10.2.8. Physical Deposition Systems: Sputtering Systems 
491 
10.2.9. Evaporation 
497 
10.2.10. Molecular Beam Epitaxy (MBE) 
499 
10.3. Deposition Models and Simulations  
501 
10.3.1. Physically Based Deposition Simulations 
501 
10.3.2. 2D versus 3D Deposition Simulations 
503 
10.4. Summary of Key Ideas 
505 
10.5. References and Notes 
506 
10.6. Problems 
507 
 
11. BACK-END (INTERCONNECT) PROCESSING TECHNOLOGIES 
508 
11.1 Introduction 
508 
11.2 Interconnect Speed Limitations: the Need For Low R and C 
510 
11.3 Historical Development and Basic Concepts 
514 
11.3.1. Evolution of Contact Structures 
516 
11.3.2. Planarization Methods to Permit Multilayer Interconnects 
519 
11.3.3. The Transition from Al to Cu 
523 
11.3.4. The Transition to Low-K Dielectrics 
530 
11.4. Key Process Technologies and Back-End Issues 
533 
11.4.1 Metal-Semiconductor Contacts 
534 
11.4.2 Silicide Structures and Technology 
539 
11.4.3 Copper Electroplating Technology 
547 
11.4.4 Electromigration  
551 
11.5 Future Evolution of Back-End Structures  
555 
11.6 Si CMOS Backend Technology Revisited . 
560 
11.7 Back-End Technologies for Compound Semiconductors  
563 
11.8 Multi-chip Modules, Chiplets, Interposers and Three-Dimensional  
         Integrated Circuits 
566 
11.9 Summary of Key Ideas 
570 
11.10 References 
571 
11.11 Problems 
575 
 
12. APPENDICES 
575 
A.1 Basics of Semiconductor Materials in Equilibrium 
577 
A.2 Standard Prefixes 
599 
A.3 Useful Conversions 
599 
A.4 Physical Constants 
600 
A.5 Physical Properties of Silicon 
601 
A.6 Properties of Insulators Used in Silicon Technology 
602 
A.7. Color Chart for Thermally Grown SiO2 Films Observed Perpendicularly Under  

[Page front-8]
“Integrated Circuit Fabrication: Science and Technology”, © Plummer & Griffin 2022 
 
Not for distribution. September 2023. Full color print book to be distributed by CUP in 2023. vii 
        Daylight Fluorescent Lighting 
603 
A.8. Irvin Curves 
605 
A.9 Error Function 
607 
A.10 List of Important Symbols 
612 
A.11 List of Common Acronyms 
613 
 
13. INDEX 
616 
 
 

[Page front-9]
“Integrated Circuit Fabrication: Science and Technology”, © Plummer & Griffin 2022 
 
Not for distribution. September 2023. Full color print book to be distributed by CUP in 2023. viii 
Preface2 
 
Semiconductor devices have transformed modern life. Silicon integrated circuits provide 
the critical components for the computers and communications systems that power our 
information age and are key components of virtually every modern system from cars to washing 
machines. Modern electronic systems are made possible by the ability to integrate millions or 
billions of individual devices on a common substrate.  
Basic discoveries and inventions between 1945 and 1970 laid the foundations for these 
chips. In the past 50 years silicon chip complexity has increased at an exponential rate, primarily 
because of the constant shrinking of device geometries, improved manufacturing practices, and 
clever inventions enabling specific functions to be implemented more efficiently. Shrinking 
geometries permit more devices to be placed in a given area of silicon; improved manufacturing 
permits larger chips to be economically fabricated; and clever inventions permit functions to be 
realized in smaller areas. Silicon chips contained a few dozen components in 1970; today, the 
most complex chips contain more than 50 billion transistors.  
For much of this period, increasingly complex chips were fabricated with a single layer of 
devices built in a silicon chip with up to 15 layers of metal interconnects above the devices to 
enable wiring the transistors into complex circuits. Within the past decade as lateral scaling of 
device dimensions has become more difficult, “3D integration” has become increasingly 
important as a means of continuing to increase circuit complexity without depending only on 2D 
lateral scaling. Innovations in stacking chips, in packaging and in vertically integrating multiple 
layers of active devices have driven continued progress.  It is widely expected that these trends 
will continue for at least another decade, resulting in chips that have hundreds of billions of 
transistors. Such chips will have extraordinary capabilities. As a point of reference, the human 
brain contains approximately 100 billion neurons, although the neurons are interconnected 
through hundreds of trillions of synapses in the brain.  
Compound semiconductor devices are key elements in applications in which their unique 
properties enable system performance unachievable by silicon. Many compound semiconductor 
materials efficiently convert electrical power to light, enabling light-emitting diodes (LEDs) and 
lasers which are the core components of modern lighting systems and long-distance 
communication systems. Some compound semiconductors are useful in very high-frequency 
applications in which their high carrier mobilities are essential, while other compound materials 
are finding applications in power management because of their ability to withstand large electric 
fields. It’s difficult to imagine how different our world would be without all these semiconductor 
devices. 
The beginnings of the silicon chip industry 50 years ago involved simple, empirically 
determined processing steps and simple manually operated machines. Undergraduate teaching 
laboratories today are more advanced than those early factories. Fabrication steps like silicon 
 
2 This material will be published by Cambridge University Press as “Integrated Circuit Fabrication 
Processes: Science and Technology” by James D. Plummer and Peter B. Griffin. This 
prepublication version is free to view and download for personal use only. Not for redistribution, 
resale or use in derivative works. © Plummer & Griffin 2022. 

[Page front-10]
“Integrated Circuit Fabrication: Science and Technology”, © Plummer & Griffin 2022 
 
Not for distribution. September 2023. Full color print book to be distributed by CUP in 2023. ix 
oxidation were understood as simple chemical reactions (Si + O! ⟶SiO!) and the growth of 
the SiO2 was accomplished in inexpensive furnaces. Printed patterns on chips were tens of µm in 
size, were easily visible in simple optical microscopes and were produced by simple contact 
printing methods.  
Today the most complex silicon chips are built in automated manufacturing facilities that 
cost more than $10B. These factories use machines that are among the most precise (and most 
expensive) tools found in any manufacturing process. The processing methods that are used in 
these factories have a scientific basis derived from physics and chemistry that today is 
understood at the level of individual atoms. The optical steppers that print microscopic patterns 
on wafers, represent one of the most advanced applications of the principles of Fourier optics. 
Plasma etching involves some of the most complex chemistries used in manufacturing today. Ion 
implantation draws upon understanding from research in high-energy physics. Thin films on 
silicon wafers can be deposited today with single-atomic-layer control using complex chemical 
reactions that are self-limiting. Etching of those layers to pattern them can also be accomplished 
today with atomic-scale precision. And of course, silicon devices themselves are approaching 
physical sizes at which molecular- and atomic-scale phenomena involving ideas from quantum 
mechanics are important.  
One of the great challenges in integrated circuit manufacturing is the need to draw on 
scientific principles and engineering developments from such an extraordinarily wide range of 
disciplines. Scientists and engineers who work in this field need broad understanding and the 
ability to seek out, integrate and use ideas from many fields. Our goal in this book is to describe 
the processing methods used in semiconductor manufacturing but also to discuss the underlying 
scientific principles that make those processing methods work.  
Often scientific knowledge is incorporated in a “model” which may be a mathematical 
equation describing a process or an atomistic picture of how a particular process works. Models 
codify knowledge and are an elegant way of expressing what is known. They also provide a way 
of exchanging ideas between researchers in a particular field. Finally, models can be tested 
experimentally to assess their predictive capability. 
Today, models of semiconductor fabrication methods are embedded in computer 
simulation tools that can simulate the various technologies used in fabricating chips. Some 
simulation tools today use well-established scientific principles to predict experimental results. 
Optical lithography simulators, which are based on mathematical descriptions of Fourier optics, 
are a good example. Such tools today can accurately predict the image that will be printed in 
photoresist on a semiconductor wafer, given a particular mask design and a specific exposure 
system. Other simulation tools rest on less solid scientific ground. Models of dopant diffusion in 
silicon and compound semiconductors, for example, use ideas which are still debated in the 
scientific literature, and which are clearly incomplete in terms of describing all the physical 
phenomena involved. Nevertheless, these models are very useful today. 
In most of the chapters in this book, models are discussed in the context of computer 
simulation programs that have incorporated those models and which use them to simulate 
technology steps. We make extensive use of simulation examples to illustrate how technologies 
work and to help in visualizing features of the technologies that are not easily seen any other 
way. We have found these tools to be powerful teaching aids. In order to provide a consistent 
set of simulation examples throughout the book, we have chosen to use a suite of tools available 

[Page front-11]
“Integrated Circuit Fabrication: Science and Technology”, © Plummer & Griffin 2022 
 
Not for distribution. September 2023. Full color print book to be distributed by CUP in 2023. 
x 
from Silvaco including Athena and Victory Process. These tools and others from companies such 
as Synopsys are widely used in the semiconductor industry today. They can result in very 
substantial cost savings in developing new generations of technology and are very useful in 
solving manufacturing problems.  
This book is organized somewhat differently than other texts on this general topic, in two 
principal ways. The first is the extensive use of simulation examples throughout the text. These 
serve several purposes. The first is simply to help explain the scientific principles involved in each 
chapter. Simulations help to illustrate things like the time evolution of a growing oxide layer, a 
diffusing dopant profile or a depositing thin film. They are also very useful in illustrating the 
effects of specific physical phenomena in a process step because it is straightforward in 
simulators to add or eliminate specific physical models. Simulators provide the only real way in 
which complex interactions between process steps can be illustrated and understood. Finally, 
students who spend their careers in this industry will certainly use these tools and understanding 
their capabilities and limitations will be important in their future work. 
The second way in which this book is organized differently is the discussion of a complete 
process flow early in the book (Chapter 2). While readers new to this field may not appreciate 
many of the complexities of a Complementary MOS (CMOS) silicon process before studying the 
later chapters, we have found that an early broad exposure to a complete chip manufacturing 
process is very helpful in establishing the context for the specific technologies discussed in later 
chapters. In teaching the material in this book, we usually cover the CMOS process in the first or 
second lecture somewhat superficially, and then return to the same topic in the last lecture, at 
which point the details can be more fully discussed. Returning to the complete process flow in 
the last lecture also serves as a very useful way to review much of the material covered during 
the course.  
The material in this book can be covered in a one quarter senior/graduate level course, 
which is how this material is taught at Stanford, although not all of the material in each chapter 
can be covered in one quarter. A semester long course would provide more time to cover the full 
range of material in the book.  
Follow-on courses to a basic IC fabrication course can make more extensive use of the 
simulation tools discussed in this text. We have not used the simulation tools described in this 
book for homework assignments or for lab assignments in connection with a first course in IC 
fabrication. We believe that the simulation examples are better used simply as teaching tools in 
such courses, to illustrate ideas and to clarify physical principles. But in follow-on courses, hands-
on experience with these simulation tools is easily possible and highly desirable. The computer 
tools we use in the book are commercially available and the vendors of these tools are generally 
anxious to work with college or university instructors to make the tools available for teaching 
purposes.  
This book began as an attempt to revise an earlier text by the same authors plus Mike Deal 
(J. D. Plummer, M. D. Deal and P. B. Griffin, Silicon VLSI Technology – Fundamentals, Practice and 
Modeling, Prentice Hall, 2000). However, as we began work on this book we realized that so much 
has changed in the more than 20 years since that book was published, that a completely new 
book was called for. Thus, while the general outline of this book is similar to our text of 20 years 
ago, the material is essentially completely new. One of the many changes we have made 
compared to our earlier book is to include significant sections in most chapters on compound 

[Page front-12]
“Integrated Circuit Fabrication: Science and Technology”, © Plummer & Griffin 2022 
 
Not for distribution. September 2023. Full color print book to be distributed by CUP in 2023. xi 
semiconductor technologies. The core technologies used to build compound semiconductor 
devices and integrated circuits largely derive from silicon technology because of the much larger 
investments in research and development that the silicon industry permits. However, the 
application of these technologies to compound semiconductor manufacturing often involves 
interesting differences because of the different materials involved. Discussing compound 
semiconductor fabrication provides useful insights into the extendibility and limitations of the 
physical models developed for silicon.  
This material will be published by Cambridge University Press as “Integrated Circuit 
Fabrication Processes: Science and technology” by James D. Plummer and Peter B. Griffin. This 
prepublication pdf version is free to view and download from the Stanford University website 
https://plummergriffinbook.stanford.edu, for personal use only, not for redistribution, resale or 
use in derivative works. © Plummer & Griffin 2022.  
Lecture slides based on the figures in the book that are suitable for a course being taught, 
based on this book, are available for instructors as is a solutions manual for the end of chapter 
problems. These are available by contacting the authors (plummer@stanford.edu and 
griffin@stanford.edu). Once the hardcopy book is available through Cambridge University Press 
(CUP) the lecture slides and solutions manual will be distributed by CUP. Our intention is to 
continue to update this book in the coming years. We also ask that individuals who use material 
from this book in their own teaching or research, acknowledge the source of the material using 
a reference such as “Integrated Circuit Fabrication: Science and Technology by James D. Plummer 
and Peter B. Griffin” or by citing the published book from CUP once it is available. 
The material in this book has been used in various draft versions in classes we have taught. 
The inputs and suggestions of students in those classes have made this a better book. For many 
years we have worked with an energetic group of Ph.D. students and faculty colleagues at 
Stanford who have helped to develop some of the models and software tools described in this 
book. We particularly acknowledge Professor Bob Dutton and former Ph.D. students Professor 
Mark Law and Dr. Conor Rafferty, who developed the Stanford process simulation program 
SUPREM. We would like to acknowledge inputs and suggestions from Drs. Heyward Robinson, 
Scott Luning and Conor Rafferty in their areas of expertise. Prof. Chris Chidsey provided helpful 
inputs on ALD. Dr. Jin (HJ) Cho at Silvaco provided superb support for many of the advanced 
simulations. We would also like to specifically acknowledge the suggestions and contributions of 
Dr. Jim McVittie in the etching chapter and Dr. Ted Kamins in the deposition chapter. Both 
contributed their course notes and provided careful reviews of the chapters. We welcome 
comments or suggestions on this text by email to plummer@stanford.edu and 
griffin@stanford.edu.  
 
 

[Page 1]
“Integrated Circuit Fabrication: Science and Technology”, © Plummer & Griffin 2022 
 
Not for distribution. September 2023. Full color print book to be distributed by CUP in 2023. 
1 
CHAPTER 1: HISTORICAL PERSPECTIVE, MOORE’S LAW AND 
    FUTURE TECHNOLOGY PROSPECTS3 
 
1.1 Introduction 
 
Silicon integrated circuits (ICs) are pervasive in our world and the global semiconductor 
industry today exceeds $500B in annual sales. The devices and chips this industry produces 
support global industries including consumer electronics, transportation, avionics and many 
others that collectively represent a major part of global markets. Devices and chips built with 
other semiconductor materials such as GaAs, SiC and GaN provide critical components for specific 
application areas including high-frequency communications systems, solid-state lighting and 
power management. It is not incorrect to say that the technical foundation of our modern world 
is based on semiconductors. The critical role that chips play has led to global competition to 
design, fabricate and build into advanced systems these remarkable components. Their 
importance to our world is unlikely to change in the foreseeable future.  
Silicon integrated circuits were invented over 60 years ago. They had very humble 
beginnings. In the 1960s it was possible to integrate, that is fabricate on a common substrate, 
only a few hundred electronic components (transistors, resistors and capacitors primarily). In 
1965, Gordon Moore in a famous paper observed that the number of components integrated on 
a silicon chip seemed to be doubling roughly every year [1.1]. Moore actually described his now 
famous “law” in terms of the component count that produced the minimum cost at any point in 
time and he predicted that within a decade (1975) chips would have 65,000 components. In 1975 
his prediction turned out to be correct and Moore was asked to predict the future again. He did 
so but slowed his doubling rate to roughly every two years. That remarkable prediction has held 
true for more than another 45 years with today’s silicon chips containing in excess of 10 billion 
transistors in a few cm2 of silicon. Figure 1.1 illustrates the increasing complexity of silicon chips 
over 60+ years of IC history. 
 
1.2 Integrated Circuits and the Planar Process – Key Inventions That Made It 
All Possible 
 
The devices that are used in today’s integrated circuits, primarily MOS and bipolar 
transistors, were invented long before the technologies were available to manufacture them in 
high volume.  Many of the basic properties of semiconductors such as rectification and 
photoconductivity were discovered before 1900 although they were not understood at that time.  
Simple devices based on these properties were available in the form of selenium rectifiers and 
photodetectors by the mid 1930s.  It was also during this time period when the physical principles 
 
3 This material will be published by Cambridge University Press as “Integrated Circuit Fabrication 
Processes: Science and Technology” by James D. Plummer and Peter B. Griffin. This 
prepublication version is free to view and download for personal use only. Not for redistribution, 
resale or use in derivative works. © Plummer & Griffin 2022. 

[Page 2]
“Integrated Circuit Fabrication: Science and Technology”, © Plummer & Griffin 2022 
 
Not for distribution. September 2023. Full color print book to be distributed by CUP in 2023. 
2 
underlying the behavior of metal-semiconductor contacts began to be understood, particularly 
through the work of Schottky and Mott.  
 
  
 
Figure 1.1 Photomicrographs (top views) of the world’s first integrated circuit (left) from Fairchild 
Semiconductor(1959) and a recent microprocessor (Intel). The left chip is an RTL (resistor 
transistor logic) flip-flop and contains four transistors and several resistors. It is about 1.5 mm in 
diameter. The right chip contains several billion transistors and is about 2 x 4 cm. Left photo 
reprinted with permission from onsemi. Right photo copyright © Intel Corporation, reprinted 
with permission. 
 
An Austro-Hungarian American physicist Julius E. Lilienfeld, filed a U.S. patent in 1926 for a 
“Method and Apparatus for Controlling Electric Currents” in which he described a three-
electrode amplifying device using copper-sulfide semiconductor material. There is no evidence 
that he built or even tried to build a working amplifier. His patent, however, had sufficient 
resemblance to the later field effect transistor to deny future patent applications for that 
structure. The origins of the MOSFET thus predate the more celebrated invention of the bipolar 
transistor at Bell Labs several decades later.  
World War Two interrupted much of the basic work on semiconductors that was ongoing 
at the time, particularly at Bell Telephone Laboratories where an effort was underway to find a 
solid-state device to replace vacuum tubes for switching telephone signals.  Shortly after the end 
of the war, this effort resumed, and it was not long until a major breakthrough was made with 
the demonstration of the point contact transistor in December of 1947 (Figure 1.2).  This and 
subsequent work, which resulted in the invention of the bipolar transistor, resulted in the Nobel 
Prize in physics for John Bardeen, Walter Brattain and William Shockley in 1956.  An interesting 
historical account of many of these events can be found in [1.2]. 
In the 1950s, interest in semiconductor surfaces was renewed when it became apparent 
that reliability problems associated with the new bipolar transistor structures were related to 
surface effects.  In a classic experiment in 1953, Brattain and Bardeen found that the surface 
properties of semiconductors could be controlled by exposing them to oxygen, water or ozone 
ambients.  Many experiments over the next few years led to the first high quality SiO2 layers 
grown on Si substrates around 1960.  At about this same time, the stable properties of SiO2 layers 
on Si began to be understood theoretically.   
Although the first point contact transistors in 1947 were built in polycrystalline germanium, 
within a year or two after that the device was also demonstrated in silicon and in single-crystal 
material.  These two changes would also have a major impact on future integrated circuits.  Single 

[Page 3]
“Integrated Circuit Fabrication: Science and Technology”, © Plummer & Griffin 2022 
 
Not for distribution. September 2023. Full color print book to be distributed by CUP in 2023. 
3 
crystals provide uniform and reproducible device characteristics when billions of identical 
components are integrated side-by-side on a chip.  Silicon provides a controllable, stable and 
reproducible surface passivation layer (SiO2) that has made possible modern IC technology.  The 
properties of semiconductor/insulator interfaces are discussed in detail in Chapter 6. Much of 
the credit for developing single-crystal source material (Si and Ge) belongs to Gordon Teal of Bell 
Labs. Chapter 3 describes crystal growth and crystal properties in more detail. 
 
     
 
Figure 1.2 The point contact transistor invented at Bell Telephone Labs in 1947 by Bardeen, 
Brattain and Shockley. Left photo cover of Electronics magazine, September 1948. The slab on 
the bottom right is polycrystalline Ge that forms the base region of the transistor. The triangular 
piece of plastic carries electrical connections down the two edges to make point contacts with 
the Ge. The third contact is on the backside of the Ge slab. Right photo copyright © Nokia 
Corporation and AT&T Archives, reprinted with permission. 
 
By the mid-1950s, both grown junction and alloy junction bipolar transistors were 
commercially available.  Ge was still the dominant material used at that time. Figs. 1.3 and 1.4 
illustrate the methods used to fabricate these devices.   
In the grown junction process, a single crystal of silicon or germanium was grown using a 
method such as the Czochralski technique described in Chapter 3. During the growth, the liquid 
silicon bath from which the crystal was pulled was doped with an N-type dopant initially. As the 
crystal was pulled, a P-type dopant was introduced into the liquid, followed by an N-type dopant, 
resulting in the NPN doping profile illustrated in Figure 1.3. Sawing removed most of the upper 
and lower N-type material, leaving a thin wafer with an NPN structure suitable for bipolar 
transistors.  Further sawing of this wafer into pieces, resulted in a number of individual transistor 
structures to which leads were attached to provide external connections. In silicon-based 
devices, it was common to use Al wires to connect to the middle base (P) region since Al forms 
an ohmic (conducting) contact to P-type material and a rectifying (Schottky) contact to lightly 
doped N regions. As a result it was not critical that the middle connection be placed exactly on 
the P region.  In Ge based structures of this type, PNP type devices were usually made, with Au 
contacts to the middle N region. 
The alloy junction technology illustrated in Figure 1.4 was even simpler.  A metal such as 
indium was placed on the semiconductor (usually Ge).  The structure was then heated, melting 

[Page 4]
“Integrated Circuit Fabrication: Science and Technology”, © Plummer & Griffin 2022 
 
Not for distribution. September 2023. Full color print book to be distributed by CUP in 2023. 
4 
the In and allowing it to dissolve into the Ge.  Indium is a P-type dopant so P regions were formed 
creating a PNP structure along with contacts to the P regions. As illustrated in Figure 1.4 the 
emitter and collector regions could be placed either on opposite sides of the Ge crystal, or on the 
same side.  
 
 
Figure 1.3 Grown junction technology of the 1950s. (After [1.3]).  
 
 
Figure 1.4 Bipolar transistor alloy junction technology of the 1950s, for vertical and lateral 
devices. 
 
While such devices were very useful components, the technologies used to build them were 
not extendible to multi-transistor integrated circuits.  Exposed junctions were present on the 
semiconductor surface and no means to electrically isolate and interconnect multiple devices 
was provided.  New inventions were needed to overcome these problems. 
Ge Single Crystal
Slice Ingot
Saw 
Wafer
Package Transistor
Attach Base Lead
Completed Device
Single Crystal Seed
N
P
N
P
N
N
N
N
N Ge
Base
Emitter
Collector
N Ge
Base
Emitter
Collector
P+
P+
P+
P+

[Page 5]
“Integrated Circuit Fabrication: Science and Technology”, © Plummer & Griffin 2022 
 
Not for distribution. September 2023. Full color print book to be distributed by CUP in 2023. 
5 
Part of the solution was provided by the invention of gas-phase diffusion processes, again 
at Bell Laboratories.  That led to the commercial availability of diffused mesa bipolar transistors 
by 1957.  Figure 1.5 illustrates this device structure.  Beginning with an N-type crystal, the wafer 
was exposed in a high-temperature furnace to a gaseous source of a P-type dopant such as boron.  
The boron diffused into the crystal by solid-state diffusion, resulting in the P-type layer.  The 
process was then repeated with an N-type gaseous source, producing the final NPN structure.  
After contacts were alloyed to the surface N and P regions, a Si etch created the mesa structure 
to localize the N and P regions on the surface.  In the structure shown, the base contact must 
make an ohmic contact to the P base region and a rectifying contact to the N emitter region so
