Repository: Alvintxh/nanofab-web

# Extracted Book Sources

All 11 textbooks extracted 2026-04-05 using PyMuPDF (extract_pdf.py).

## Extraction Summary

| Book Key | File | Pages | Words | Page Numbering |
|----------|------|-------|-------|----------------|
| cui_2025 | Zheng Cui - Nanofabrication (4th ed) | 419 | ~158K | PDF labels (C1, i-xi, 1-407) |
| campbell_2008 | Campbell - Fabrication Engineering (3e) | 825 | ~369K | offset=18 (front-1..18, then 1-807) |
| teresa_2020 | De Teresa - Nanofabrication (full) | 451 | ~183K | offset=0 (sequential PDF pages) |
| madou_vol1_2011 | Madou - Fundamentals of Microfab Vol.1 | 646 | ~366K | PDF labels |

File: sources/sources_processed/books/plummer_2022/plummer_2022_full.txt (part 2 of 43)
# plummer_2022
that the N and P regions are not shorted together. This double diffused process had the great 
advantage that multiple devices could be produced from a single substrate and multiple 
substrates (wafers) could be produced from one grown N-type crystal.  However, all of the 
processes described to this point still had the great disadvantage that exposed junctions were 
present on the wafer surface or at the wafer edges. 
 
 
Figure 1.5 Bipolar transistor double diffused mesa transistor technology of the late 1950s.  
 
The next breakthrough came with the invention of the planar process illustrated in Figure 
1.6, by Jean Hoerni of Fairchild Semiconductor [1.4].  This process relied on the gas-phase 
diffusion of dopants to produce N and P-type regions, but also on the ability of SiO2 to block or 
mask these diffusions.  This was a major advance and it was largely responsible for the switch 
from Ge to Si.  Silicon is unique among semiconductor materials in its ability to be oxidized to 
produce a stable insulating coating.  SiO2 has many properties that make it almost an ideal surface 
layer for semiconductor devices.  We will discuss oxidation and SiO2 in much more detail in 
Chapter 6, but one of those properties is the ability to block or mask most of the common dopants 
that are used in semiconductor fabrication.  In other words, most dopants like As, B and P have 
much smaller rates of diffusion in SiO2 than they do in silicon.  The planar process makes use of 
this property by using SiO2 to selectively block the dopants from diffusing into the silicon 
N
N
P
N
P
N
N
P
N
N
P
Emitter
Collector
Base
N

[Page 6]
“Integrated Circuit Fabrication: Science and Technology”, © Plummer & Griffin 2022 
 
Not for distribution. September 2023. Full color print book to be distributed by CUP in 2023. 
6 
substrate.  This produces junctions that terminate under an SiO2 surface and which as a result 
are passivated.  We will define passivation more carefully in Chapter 6, but we basically mean by 
this term that the junction electrical properties are not significantly degraded at the surface, 
compared to their bulk properties. 
 
 
Figure 1.6 The planar process invented by Jean Hoerni of Fairchild in the late 1950s.  
 
Today the doping method used to produce the P and N regions is ion implantation, a process 
we will discuss in detail in Chapter 8. This technology accelerates ions of the desired dopant, 
under vacuum, to energies of 103 to 106 eV and “shoots” them at the semiconductor wafer. The 
ions penetrate into the wafer and lose their energy by collisions with substrate atoms and 
through other processes we will discuss in Chapter 8. The range of the ions intuitively should 
depend on their energy and the concentration of the dopant ions in the substrate depends on 
the implanted dose.  Not surprisingly, the energy transfer process from the implanted ions to the 
substrate can damage the semiconductor crystal. Damage repair is a critical topic that we will 
discuss in detail in Chapter 8. The oxide mask plays the same role in ion implantation that it played 
in gas-phase diffusion doping methods. The SiO2, or another mask, must be thick enough to stop 
the implanted ions so they enter the substrate only in the areas where there is no mask. 
A second essential part of the planar process illustrated in Figure 1.7, is the ability to pattern 
the SiO2.  This is normally accomplished by a process called photolithography or often just 
lithography, that we will discuss in detail in Chapter 5.  The essence of this process involves the 
use of a light-sensitive resist (or "film"), which is deposited onto the SiO2 surface.  The resist is 
then exposed through a mask and developed to produce a pattern in the resist.  The photons that 
strike the resist during the exposure chemically change the resist so that during the developing, 
the resist washes away in the regions where diffusions are desired, but remains in the regions 
where masking is desired.  The resist is then used as a mask to selectively etch the SiO2 layer. 
Modern lithography systems use 193 nm light to print features that are as small as approximately 
25 nm. Such systems cost more than $50M and are arguably among the most advanced optical 
N
N
N
N
N
SiO2
P
P
P
N

[Page 7]
“Integrated Circuit Fabrication: Science and Technology”, © Plummer & Griffin 2022 
 
Not for distribution. September 2023. Full color print book to be distributed by CUP in 2023. 
7 
systems in the world. As we will see in Chapter 5, the next phase of lithography tools use extreme 
ultraviolet (EUV) wavelengths (13.5 nm) and use reflecting systems (mirrors) rather than today’s 
refracting (lens based) systems. These systems cost well in excess of $100M and are beginning to 
be used in manufacturing the most advanced chips today.  
 
 
Figure 1.7 Basic photolithography process. The IC pattern is transferred from a mask to the silicon 
by printing it on the wafer using a light-sensitive resist material.  
 
One final key invention was needed to make modern IC technology possible.  That was the 
ability to integrate multiple components on the same chip and to interconnect them to form a 
circuit.  The invention of the integrated circuit occurred in 1959 and was due to Jack Kilby of Texas 
Instruments and Robert Noyce of Fairchild Semiconductor. An interesting historical account of 
these events is given in [1.5].  The key concept extended the ideas in Figs. 1.6 and 1.7 to using 
masking and lithography to provide multiple devices and interconnects on the same chip. Kilby’s 
IC is shown in Figure 1.8 and wired multiple components together to make an “integrated circuit”. 
Noyce had the idea to use wires patterned on the chip surface above the devices built in the 
silicon. 
Figure 1.9 illustrates these extensions for a simple circuit example.  Kilby and Noyce have 
been widely recognized for their work leading to the integrated circuit.  By combining P- and N-
type diffusions and SiO2 passivation layers, many types of devices including transistors, resistors 
and capacitors are possible in modern IC structures. 
Although it is perhaps obvious from Figure 1.9, it should be noted that when multiple 
diffusions and thin-film layers are used to construct an integrated circuit, the masks associated 
with each of the layers must be precisely aligned with respect to each other.  That is, the N-type 
diffusion in the center NPN transistor must be placed inside the P-type region and the contact 
holes which allow the Al metal to contact the device regions must be placed inside those regions.  
In general the placement accuracy during photolithography must be on the order of 1/4 to 1/3 
Photoresist
SiO2
Deposit SiO2
Deposit Photoresist
Exposure
Develop
Etch SiO2
Remove Photoresist
Mask
UV Light

[Page 8]
“Integrated Circuit Fabrication: Science and Technology”, © Plummer & Griffin 2022 
 
Not for distribution. September 2023. Full color print book to be distributed by CUP in 2023. 
8 
of the linewidth being printed.  In today's modern factories, this alignment process is carried out 
automatically in the lithography tools that print the patterns on the wafer surface. As mentioned 
earlier in connection with Figure 1.7, these machines can print patterns as small as 25 nm today, 
which means that they must also be capable of positioning those patterns on the wafer surface 
to an accuracy of better than 10 nm. This is a remarkably precise capability that we will discuss 
in detail in Chapter 5.  
 
 
Figure 1.8 First integrated circuit constructed by Jack Kilby in 1958. Photo courtesy Texas 
Instruments. 
 
Figure 1.9 Integrated circuits use photolithography and masking to fabricate multiple 
components in a common substrate. 
 
Since 1960, the principles on which integrated circuit manufacturing are based have not 
changed.  The technologies implementing these principles have, of course, been significantly 
improved and many new ways of depositing, etching, diffusing and patterning have been 
developed.  These improvements have been more evolutionary than revolutionary however.  In 
N
P
N
P
N
P
R
NPN
R

[Page 9]
“Integrated Circuit Fabrication: Science and Technology”, © Plummer & Griffin 2022 
 
Not for distribution. September 2023. Full color print book to be distributed by CUP in 2023. 
9 
spite of this fact, the cumulative impact of rapid evolutionary developments over the past 60 
years in IC technology has been enormous. 
Figure 1.10 shows actual cross-sections of a modern silicon integrated circuit. The left 
photograph primarily shows the wiring layers (typically Cu) that sit above the silicon wafer, 
insulated from each other by layers of SiO2 or another dielectric layer.  There may be as many as 
15 such wiring layers in modern chips, allowing the billions of individual devices on the chip to be 
interconnected into specific circuit functions. The actual transistors which are not visible in the 
left photomicrograph are shown at higher magnification in the photos on the right. These are 
modern MOSFET devices and the technology is called CMOS or complementary MOS technology 
since both NMOS and PMOS devices are used. We discuss MOS transistors and CMOS circuits in 
more detail in the next section of this chapter. The technology illustrated in Figure 1.10 is similar 
to the technology we will describe in Chapter 2 as a means of illustrating in detail how modern 
silicon chips are built.  
 
Figure 1.10 Cross-sections of Intel 32 nm technology. The left image shows the interconnect 
layers. The MOS transistors are on the bottom of this image but are not visible unless observed 
at much higher magnification as shown on the right. The width of the gates on the right and the 
width of the smallest metal lines (bottom of the left photo) are on the order of 32 nm. Left photo 
© IEEE [2008] reprinted with permission from [1.6]. Right photos © IEEE [2008] reprinted with 
permission from [1.7]. 
 
The inventions that led to modern silicon integrated circuits also provide the foundation for 
devices and circuits made from other semiconductor materials. High-frequency GaAs integrated 
circuits used today in communication systems, high voltage SiC and GaN devices used in power 
control systems, GaN light-emitting diodes (LEDs) which are widely used for solid-state lighting 
and many other examples, all use lithography, etching, deposition, metal interconnects and the 
myriad other technologies developed for silicon chips. Of course, the specific ways in which these 
technologies are used may be different in different applications. Throughout this book we will 
consider both silicon and other semiconductor materials in the fabrication methods we discuss.  
 
1.3 MOS Transistors and CMOS Circuits 
 
While the bipolar transistor was the switching element used in early digital integrated 
circuits and also the gain element used in early analog integrated circuits, by the late 1960s the 
BJT was largely replaced by the MOS transistor, at least in digital circuits. The MOS device has a 
Channel
Source
Drain
Gate
NMOS
PMOS
Gate
Channel
Source
Drain

[Page 10]
“Integrated Circuit Fabrication: Science and Technology”, © Plummer & Griffin 2022 
 
Not for distribution. September 2023. Full color print book to be distributed by CUP in 2023. 10 
high impedance input terminal, requiring no DC current for control and is therefore much easier 
to design with in complex circuits. Just as important, once complementary MOS or CMOS circuits 
became practicable in the late 1960s, it became possible to design digital circuits that consumed 
essentially no power unless they were actively switching from one logic state to another. 
Primarily for these reasons, CMOS devices have dominated digital silicon chips for the past 50 
years and it is very likely that this will continue to be the case in the coming decades. Since a 
major portion of this book deals with fabrication principles and processes needed to build CMOS 
devices, an overview of MOS transistors and CMOS logic is included in this section. We also 
include a brief discussion of bipolar transistors later in this section because these were the 
earliest switching devices used in ICs and because bipolar devices still find application today in 
some silicon and compound semiconductor chips. 
In virtually all digital and analog circuits today three terminal switching devices are used as 
shown schematically on the left side of Figure 1.11.  Circuits are much easier to design if the 
control terminal is electrically isolated from the output.  In digital circuits, the simplest 
representation of the switching element is simply a switch which is closed and opened by an 
isolated control terminal. The two states, closed and open, represent digital 0 and 1 states. In 
fact semiconductor switches have a finite resistance in the closed or ON state and in analog 
circuits, the gate voltage is used to control the value of this resistance and hence the amount of 
current flowing through the switch. 
 
Figure 1.11 The MOS transistor. Equivalent circuit on the left, cross-section in the center and 
actual device cross-section on the right. Photo © IEEE [2008] reprinted with permission from 
[1.7]. 
 
As discussed, the dominant switching device used in digital silicon integrated circuits today 
is the MOSFET shown in the middle of Figure 1.11. A photomicrograph of an actual MOSFET is 
shown on the right [1.7]. As we saw in Section 1.2, the FET was invented almost a hundred years 
ago (but not built then), but it was not until about 40 years later in the 1960s that MOSFETs were 
actually used in commercially available ICs. This delay was caused by manufacturing issues 
associated with controlling the device’s electrical properties and in producing stable devices. We 
will discuss these issues in more detail in later chapters. The basic MOS device shown in Figure 
1.11 is an NMOS or N-type device.  The device is a three terminal structure with an input (source), 
output (drain) and a control terminal (gate). 
The basic operation of MOS devices is discussed in detail in all textbooks on semiconductor 
devices [1.8] and is illustrated in Figure 1.12. The MOSFET operates using the field effect principle, 
hence the name MOSFET for MOS Field Effect Transistor. The N+ regions at the source and drain 
N+
P
N+
Control
(Gate)
Output
(Drain)
Input
(Source)
Gate
Source
Drain

[Page 11]
“Integrated Circuit Fabrication: Science and Technology”, © Plummer & Griffin 2022 
 
Not for distribution. September 2023. Full color print book to be distributed by CUP in 2023. 11 
of the device provide a means of contacting the region under the gate, which is the active part 
of the device.  The N+ regions also provide a source of electrons in normal device operation.  
Consider the central part of the device, under the gate electrode.  The structure here is metal on 
top of an insulator (generally SiO2) on top of silicon and thus provides the name for the device 
(MOS or metal-oxide-semiconductor). The silicon is P-type and hence there are very few 
electrons normally present.  Both PN junctions in the device are normally at zero bias or reverse 
biased, which means that very little current flows across these junctions.  Thus with a negative 
or zero voltage on the gate, there is no connection between the input and output N+ diffusions 
and the device operates as an open circuit.  This condition is illustrated on the left of Figure 1.12. 
With negative bias on the gate, majority carrier holes are attracted to the surface, which makes 
the surface more strongly P-type. With two zero biased or reverse-biased junctions in series, no 
current flows. 
 
Figure 1.12 Simplified cross-section of an MOS transistor biased in its OFF (accumulation), 
intermediate (depletion) and ON (inversion) states.  The dotted areas are the depletion regions 
of the N+P diodes. The gate vertical electric field controls the device and gives the device its FET 
“field-effect” transistor name. 
 
If we now apply zero volts or a slightly positive voltage to the gate electrode, the vertical 
electric field produced across the insulating gate oxide will attract electrons to the silicon surface 
and repel positively charged holes.  Initially, this creates a depletion region in the central part of 
the device as the holes are driven away from the surface, as shown in the middle of Figure 1.12. 
If a sufficiently positive voltage is applied to the gate, the electrons can actually become the 
dominant carrier in a narrow layer at the surface, effectively making the surface N type as shown 
on the right of Figure 1.12.  This process is called surface inversion and results in an inversion 
layer of electrons a few nm thick at the silicon surface.  With this inversion layer present, the 
input and output N+ diffusions are now effectively connected, resulting in a closed switch. The 
gate electrode thus allows the device to be turned on (+VG) or turned off (zero or -VG).  When the 
MOS transistor is turned on, the number of electrons in the inversion layer is proportional to the 
gate voltage. Thus the resistance of the inversion layer depends on the gate voltage and therefore 
the current that flows in the device depends on the gate voltage.  
The process of turning the MOS device on or off would actually be very slow if it were not 
for the presence of the N+ regions.  Because the substrate is P-type, there are very few electrons 
N+
P
N+
- VG
N+
P
N+
N+
P
N+
0 VG
++ VG
+ VD
+ VD
+ VD
Accumulation
Depletion
Inversion
h+
e-

[Page 12]
“Integrated Circuit Fabrication: Science and Technology”, © Plummer & Griffin 2022 
 
Not for distribution. September 2023. Full color print book to be distributed by CUP in 2023. 12 
present there and the only way for the substrate to provide the electrons needed for the 
inversion layer would be by actually generating them which is a slow process.  The only way for 
the substrate to get rid of the electrons in the inversion layer when the device is turned off, would 
be by electron-hole recombination.  These processes would limit the turn on and turn off times 
to msec or seconds, depending on the rates of generation and recombination and would certainly 
not allow the nsec or psec switching times that are common in today’s ICs.  The solution to this 
problem resides in the N+ regions.  These regions are rich in electrons and can provide a source 
or a sink for these carriers in the times required in modern circuits (psec).  The inversion layer 
electrons thus flow out of the source and drain when the device is switched on, and back into 
these regions when it is switched off.  
The depletion regions indicated in Figure 1.12 (the dotted areas) are the regions of the 
substrate in which there are essentially no mobile carriers.  Beneath the gate, the holes in the P-
type substrate are driven away by positive gate voltages.  In the regions around the source and 
drain, the electric fields due to reverse bias on the junctions or due to the built-in junction fields 
which are present even with zero applied external bias, also drive the mobile carriers away from 
the immediate vicinity of the junctions.   
The field effect principle described above for the MOSFET, is used in many other 
semiconductor devices. When the gate electrode directly contacts the silicon (no SiO2 layer in 
between), a Schottky diode can be formed. When the bias on this diode is changed the diode 
depletion region under the gate expands or contracts, modulating the conductivity of the channel 
region. This device is called a MESFET or metal-semiconductor FET. When a P region is used on 
top of the channel, the same effect occurs through the changing reverse bias on the PN junction. 
This device is called a JFET for junction FET. Various other types of FET devices such as MODFETs 
or modulation-doped FETs and HEMTs or high-electron-mobility FETs are common in compound 
semiconductor technologies. We will discuss the technologies used to fabricate all of these 
devices in this book. For readers interested in more detail on the device physics issues for all 
these FETs, standard texts provide detailed discussions [1.8].  
To fabricate the MOS transistor, we need techniques to dope the silicon N type (for the 
NMOS transistor shown here) or P-type for PMOS devices.  We will see that ion implantation 
followed by solid-state diffusion provides this capability.  We also need the ability to deposit or 
grow very thin insulating layers to produce the gate dielectric.  Thermal growth or deposition of 
SiO2 provides this capability and can also provide an Si/SiO2 interface which is almost perfect 
electrically.  By this we mean that there are very few charges, electron or hole traps or other 
undesirable features of the interface that would degrade the operation of MOS devices.  We also 
need to deposit and define thin films of polysilicon (and other materials) to build the gate 
electrode and thin metal films to provide a wiring capability on the chip. IC technology provides 
all these capabilities.   
While the field effect mechanism to control semiconductor surfaces and convert them from 
P to N type or vice-versa was known long before the invention of the IC, practical MOS devices 
were not manufactured until the mid 1960s.  The principal reason for this was simply that 
attempts to build the devices earlier than this usually resulted in structures whose electrical 
characteristics were unstable or non-reproducible.  Many laboratories investigated these 
problems during the 1960s and the problem was finally traced to charges (defects) present at the 
Si/SiO2 interface and to minute (parts per million) concentrations of alkali ions in the MOS gate 

[Page 13]
“Integrated Circuit Fabrication: Science and Technology”, © Plummer & Griffin 2022 
 
Not for distribution. September 2023. Full color print book to be distributed by CUP in 2023. 13 
dielectrics.  Charges at the Si/SiO2 interface are sensitive to fabrication conditions and were 
gradually brought under control and minimized by better fabrication methods. Ions like Na+ and 
K+ are normally charged and mobile in SiO2 even at room temperature and can drift around in 
the gate dielectric as the gate voltage is switched under normal device operating conditions.  
Charges moving inside the gate dielectric act exactly like a changing gate voltage because they 
change the vertical electric field in the active part of the MOS device.  The result is an MOS device 
whose I-V characteristics change as the alkali ions drift around.   
Many readers may have already drawn the conclusion that since the human body has large 
concentrations of Na+ and K+, the origin of the contamination problem may well have been 
handling of the IC wafers during device manufacturing.  This is in fact correct, although other 
sources (chemicals and manufacturing equipment) were also identified.  Strict attention to 
cleanliness in handling and processing the wafers largely solved the MOS stability problem by the 
end of the 1960s and made possible their large-scale manufacturing.  Today’s IC plants employ 
clean rooms with highly controlled environments to prevent a recurrence of these MOS stability 
problems, but even today, occasional MOS device instabilities arise because of improperly 
trained technicians or a batch of contaminated chemicals.  We discuss these issues in Chapter 4.  
Charges present in the insulator layer, or at the Si/SiO2 interface, affect the underlying 
semiconductor surface properties simply because these charges provide termination points for 
the electric field lines originating on the gate in MOS devices. If no such charges are present, then 
applying a voltage on the gate means that the electric field lines must penetrate through the 
insulator and into the underlying semiconductor where they can then terminate on mobile 
carriers or on ionized impurity atoms (n, p, N"
#  and N$
% ). Thus depletion, inversion and 
accumulation are possible. If large numbers of charges are present in the insulator or at the 
insulator/semiconductor interface, the field lines can terminate before they reach the underlying 
semiconductor and thus the field effect mechanism does not operate. Nature has provided us 
with only one superb insulator/semiconductor structure that we know of today, in which these 
charges are practically zero, the Si/SiO2 interface. This is one of the main reasons why silicon is 
the material of choice for today’s ICs.  
Within the last decade, alternatives to the thermally grown Si/SiO2 interface have been 
successfully put into manufacturing. These alternatives include “High-K” dielectrics in silicon 
CMOS devices (dielectrics like HfO2) and deposited dielectrics on other semiconductors like Ge, 
GaN and GaAs. While none of these structures achieves the electrical perfection of the Si/SiO2 
interface, many of them have been improved to the point where they are manufacturable and 
are used in commercially available devices and ICs today. We will discuss many of these options 
in more detail later in this book, particularly in Chapter 6. 
The earliest semiconductor devices that were manufactured in the 1950s were bipolar 
transistors as discussed earlier. The basic operation of these devices is also discussed in detail in 
all semiconductor texts [1.8] and is illustrated in Figure 1.13.  
In bipolar transistors, a direct connection is made to the P region separating the N+ input 
and output terminals. Rather than using the field effect principle to reduce the potential barrier 
between the N+ and P regions, the control terminal does this directly in bipolar transistors. When 
the potential barrier is reduced by applying a positive voltage to the P region, electrons are 
injected by the N+ emitter into the P base region. Unlike the MOS device in which this injection is 
confined to the surface inversion layer, injection occurs across the entire N+P junction in bipolar 

[Page 14]
“Integrated Circuit Fabrication: Science and Technology”, © Plummer & Griffin 2022 
 
Not for distribution. September 2023. Full color print book to be distributed by CUP in 2023. 14 
transistors. If the physical thickness (the base width) of the P region is small, these injected 
electrons can move by diffusion through the base before they recombine with the majority 
carrier holes. The injected electrons are then “collected” by the N-type output collector terminal, 
providing a current path between input and output. Unlike the MOS transistor in which no DC 
current needs to flow into the control terminal since an insulating gate structure is used, current 
does flow into the control terminal of the bipolar transistor. This is because reducing the potential 
barrier between the N+ emitter and P base also allows holes to be injected from the P base into 
the N+ emitter and these holes must be supplied by the control terminal. The bipolar transistor 
is thus a current controlled device in contrast to the voltage control used in MOS devices. In a 
well-designed bipolar transistor, the control or base current is much smaller than the main 
current flowing between the emitter and collector. 
 
 
Figure 1.13 The Bipolar transistor. Equivalent circuit on the left, cross-section on the right. 
 
Because the control terminal in bipolar transistors is not electrically isolated from the main 
current path (input to output) in the device, bipolar transistor circuits are generally more complex 
to design than MOS circuits. More importantly, because there is no simple equivalent to the 
CMOS circuit topology (discussed next) in the bipolar world, power dissipation is a major issue in 
complex bipolar circuits. Primarily for these reasons, bipolar transistors have been largely 
replaced by MOS devices in silicon chips. However, they still find application in some compound 
semiconductor applications because they are capable of high speeds. In addition, the carrier 
injection mechanisms used in bipolar devices have been incorporated into some types of power 
switching devices such as insulated gate bipolar transistors (IGBTs) because they reduce the 
switch resistance below what is achievable with purely MOS structures. 
As mentioned earlier, for 50 years, silicon integrated circuits have used MOS devices in a 
CMOS circuit configuration to implement complex digital systems in silicon. Figure 1.14 illustrates 
the basic CMOS circuit arrangement in which stacked NMOS and PMOS devices are used to 
realize inverters, NAND and NOR gates and by extension, much more complex circuits. The 
advantage of this arrangement can be seen in the simple inverter circuit on the left. When the 
input is high (VDD), the NMOS device is turned ON and the PMOS device is OFF. The NMOS switch 
connects the output to ground (“0”). When the input is low (ground), the PMOS device is ON and 
the NMOS device is OFF. The PMOS switch connects the output to VDD (“1”). Thus an input 0 
produces a 1 output and an input 1 produces an output 0 to realize the inverter function. 
Importantly, in both logic states, one or the other of the MOS devices is OFF while the other is 
N+
N+
Control
(Base)
Output
(Collector)
Input
(Emitter)
Base
Collector
Emitter
N
P

[Page 15]
“Integrated Circuit Fabrication: Science and Technology”, © Plummer & Griffin 2022 
 
Not for distribution. September 2023. Full color print book to be distributed by CUP in 2023. 15 
ON. There is no path between VDD and ground and hence no DC current flows.  A slightly more 
complex logic circuit is shown on the right in Figure 1.14. Only a 1 on In1 and a 1 on In2 produces 
a 0 at the output. All other input combinations produce a 1 output and hence this is a NAND gate. 
Again, very importantly, for all combinations of inputs, there is no DC current path between VDD 
and ground and hence the circuit dissipates power only when it is switching between logic states. 
 
Figure 1.14 A simple CMOS inverter (left), composed of a PMOS and NMOS device in series. Right, 
a CMOS NAND gate. 
 
Figure 1.15 shows a cross-section of the basic NMOS and PMOS devices integrated in a 
modern CMOS process. This cross-section was actually produced by a technology computer-
aided design program (TCAD simulator) in which the fabrication steps such as etching, deposition, 
lithography etc. were inputs to the program. This example uses Athena and Victory Process which 
are commercially available simulators from Silvaco [1.9] that we will use throughout this book to 
illustrate fabrication steps. In Chapter 2 we will go through the complete CMOS fabrication 
sequence that results in the structure in Figure 1.15, in order to introduce many of the topics to 
be covered in detail in this book. The color contours in the silicon represent the N- and P-type 
doping profiles. The MOS gate structures are in the centers of each transistor and the darker 
materials above the surface are the first level of metal wiring used to interconnect the transistors. 
This simulated cross-section can be compared with actual device images in Figure 1.10. 
 
1.4 Moore’s Law and MOS Device Scaling 
 
As is apparent from Figure 1.1, the two dominant contributors to increasing chip complexity 
have been increasing chip size and decreasing component dimensions over time. The maximum 
size chip that can be economically manufactured is critically related to manufacturing defects. In 
most circuits a single defect will make the circuit fail. Some chips like memory products can build 
in some redundancy so that a small number of failures can be tolerated. Nevertheless, the 
manufacturing defect density is a critical parameter. We will discuss these issues in detail in 
Chapter 4. For much of the 60 year history of silicon ICs, maximum chip size increased at a rate 
of 10 – 20% per year, reflecting improving manufacturing practice over time. In recent years, chip 
size increase has slowed for a variety of reasons associated with the manufacturing technology 
such as lithography (printing) limits, with the result that maximum chip size today is increasing at 
< 10 % per year.  

[Page 16]
“Integrated Circuit Fabrication: Science and Technology”, © Plummer & Griffin 2022 
 
Not for distribution. September 2023. Full color print book to be distributed by CUP in 2023. 16 
 
 
Figure 1.15 Cross-section of the basic devices in a CMOS integrated circuit, with a PMOS device 
on the left and an NMOS device on the right [1.9]. 0 on the vertical scale corresponds to the 
original silicon wafer surface.  
 
The most important contributor to increasing chip complexity has been the ability to make 
smaller devices on a chip. This progress has historically been measured in terms of the “minimum 
feature size” or the smallest lateral feature built into a transistor structure.  When MOSFETs were 
first introduced in commercially available ICs, device lateral dimensions were larger than 10 µm. 
Today minimum feature sizes are three orders of magnitude smaller (10 nm) and Moore’s Law is 
approaching 60 years old. One of the first attempts to determine how long scaling might 
continue, was published in a seminal paper in 1974 [1.10]. Dennard or “ideal” scaling provided a 
path forward for several decades. The idea behind ideal scaling was actually quite 
straightforward. Figure 1.16 illustrates the basic idea. 
The MOS transistor on the right is scaled down in size by 2X.  Dennard and his colleagues 
reasoned that to maintain similar device operation in the scaled device, the electric fields in the 
smaller device should be maintained constant. This means that all dimensions (vertical and 
horizontal) scale by 2X, doping concentrations increase by 2X and voltages and currents scale 
down by 2X. The result is that the transistor gets smaller, faster and dissipates less power. If k = 
2, a chip fabricated in the new technology can incorporate 4X as many transistors in the same 
area and the total power consumed by those transistors is the same in the more complex chip as 
it was in the older chip. This seems like a perfect combination and for several decades it worked. 
Ideal or constant electric field scaling provided a predictable roadmap for the silicon chip 
industry. In 1994 the Semiconductor Industry Association (SIA) organized a workshop in Boulder, 
Colorado which was charged with formalizing this roadmap. The result was the National 
Technology Roadmap for Semiconductors or NTRS [1.11]. This roadmap was updated periodically 
through a series of industry wide meetings. By the end of the 1990s, the NTRS became an 

[Page 17]
“Integrated Circuit Fabrication: Science and Technology”, © Plummer & Griffin 2022 
 
Not for distribution. September 2023. Full color print book to be distributed by CUP in 2023. 17 
international roadmap, involving silicon chip companies worldwide and became known as the 
ITRS (International Technology Roadmap for Semiconductors) [1.12]. The ITRS became the most 
widely cited “strategic plan” for the semiconductor industry. Its fundamental premise was that 
industry progress, based on CMOS technology, should be described by Moore’s Law maintaining 
a 2 – 3 year cadence for increasing device density by 2X with each successive technology 
generation, that is, decreasing lateral dimensions by 0.7X in each generation. Table 1.1 shows a 
portion of the 2003 version of the ITRS. Note that all of the table columns beyond 2003 were 
future projections at the time this was published, providing a consensus roadmap for the 
companies in the silicon chip industry to try to achieve.  
 
Figure 1.16 Ideal or Dennard scaling. The device in the center is scaled down in size by 2X (k = 2) 
[1.10].  
 
Year of Production 
2000 
2002 2004 2007 
2010 
2013 
2016 2018 
Technology Node (nm) 
180 
130 
90 
65 
45 
32 
22 
14 
Microprocessor Gate Length 
100 
70 
53 
35 
25 
18 
13 
10 
DRAM Bits/Chip (GB) 
0.512 
1 
4 
16 
32 
64 
128 
256 
MPU Transistors (106) 
 
 
550 
1100 
2200 
4400 
8800 14000 
Supply Voltage (V) 
1.5-
1.8 
1.2-
1.5 
0.9-
1.2 
0.8-
1.1 
0.7-
1.0 
0.6-
0.9 
0.5-
0.8 
0.5-
0.7 
Table 1.1 Selected data taken from 2003 version of the ITRS. 
 
Until shortly after the year 2000, the technology node name in the ITRS was roughly 
synonymous with the minimum feature size lithographically printed in the technology. Thus the 
180 nm node meant that the minimum printed feature size was on the order of 180 nm. Each 
node or generation represented a 0.7X decrease in minimum feature size. Note that in each of 
these technology generations, the microprocessor gate length specified is actually smaller than 
the minimum feature size. This was done because this is the single most important dimension 
determining the performance of MOS transistors. In chapter 5 we will discuss in depth the various 
lithography “tricks” that were and are used to print these very small features. 
Because of the existence of the ITRS, it was very common for the semiconductor industry 
to plot its progress with plots like Figure 1.17. The data points in this figure show roughly a 3 year 
N+
P
N+
VG
+ VD
VG
+ VD
N+
P
N+
Device
or
Circuit
Parameter
Scaling Factor
Device
Dimension,
tox, L, W
1/k
Doping Concentration
k
Voltage V
1/k
Current I
1/k
Capacitance eA/tox
1/k
Delay time VC/I
1/k
Power Dissipation VI
1/k2
Power Density VI/WL
1

[Page 18]
“Integrated Circuit Fabrication: Science and Technology”, © Plummer & Griffin 2022 
 
Not for distribution. September 2023. Full color print book to be distributed by CUP in 2023. 18 
cadence prior to 1995 and roughly a two-year cadence after 1995. These data points represent 
the period of “ideal” or Dennard scaling. The red shaded area represents the minimum feature 
size associated with each technology generation. This closely tracks the technology node name 
in this time period, reflecting the fact that ideal scaling achieves density improvements through 
scaling lateral dimensions.  
Although each new generation of technology required major investments in research and 
development, in retrospect this period of scaling was straightforward. Improved lithography 
methods allowed smaller features to be printed over time. The basic CMOS device structure 
remained unchanged. Density increased by 2X every 2-3 years, circuits ran faster in each new 
generation and power dissipation in chips remained relatively constant.  
 
 
Figure 1.17 Technology nodes vs. time during the “ideal” scaling period. The shaded red region 
corresponds to the minimum feature size printed with lithography in each generation. 
 
What stopped ideal scaling 15 - 20 years ago can be understood from a more careful look 
at the numbers in Table 1.1. The transition of an MOS transistor from the OFF state to the ON 
state can be no steeper than the rate at which a PN diode can be turned on or off. As discussed 
in connection with Figure 1.12, the electrons for the inversion layer in the transistor come from 
the N+ source region and there is a potential barrier between this region and the P-type substrate. 
This potential barrier is pushed down by the applied gate voltage, allowing electrons from the N+ 
region to spill into the channel region to form the inversion layer. The rate at which this potential 
barrier can be reduced by the gate voltage is limited by thermionic emission and is derived in 
standard texts on semiconductor devices [1.8]. The resulting current-voltage characteristic of the 
transistor is shown in Fig. 1.18 (discussed shortly). In the low current portion, the slope is  
 
Inverse slope =  n 3kT
q 7 ln(10) = n 3
60mV
decade current (I)7   where n ≥1
(1.1) 
100µm
10µm
1µm
100nm
10nm
1nm
0.1nm
1960
1970
2000
Year
Technology Node
1980
1990
Atomic Dimensions
250
180
130
90
3 µm
800
2 µm
1.5 µm
1 µm
500
350
Minimum 
Feature 
Size
(Below 1 µm
dimensions
are in nm)

[Page 19]
