Repository: Alvintxh/nanofab-web

# Extracted Book Sources

All 11 textbooks extracted 2026-04-05 using PyMuPDF (extract_pdf.py).

## Extraction Summary

| Book Key | File | Pages | Words | Page Numbering |
|----------|------|-------|-------|----------------|
| cui_2025 | Zheng Cui - Nanofabrication (4th ed) | 419 | ~158K | PDF labels (C1, i-xi, 1-407) |
| campbell_2008 | Campbell - Fabrication Engineering (3e) | 825 | ~369K | offset=18 (front-1..18, then 1-807) |
| teresa_2020 | De Teresa - Nanofabrication (full) | 451 | ~183K | offset=0 (sequential PDF pages) |
| madou_vol1_2011 | Madou - Fundamentals of Microfab Vol.1 | 646 | ~366K | PDF labels |

File: sources/sources_processed/books/plummer_2022/plummer_2022_full.txt (part 3 of 43)
# plummer_2022
“Integrated Circuit Fabrication: Science and Technology”, © Plummer & Griffin 2022 
 
Not for distribution. September 2023. Full color print book to be distributed by CUP in 2023. 19 
 
This means that in order to change the current flowing through an MOS device by 10X, the 
gate voltage must change by at least 60 mV. Practical circuits require an ON/OFF current ratio of 
106 or larger, which means that the gate voltage must swing at least 6(60mV) = 360 mV. Actual 
MOS devices usually don’t achieve the 60 mV/decade current lower limit (n > 1) because the field 
effect mechanism used in MOS devices to decrease the N+P potential barrier acts indirectly on 
this barrier across the gate insulator between the barrier and the gate. Bipolar transistors do 
achieve the 60 mV/decade current limit (n = 1) because the control terminal directly contacts the 
P region and all the applied control voltage is effective in reducing the N+P barrier potential.   
In addition, noise margins and other practical issues imply that VG in MOS devices needs to 
swing more like 0.5 – 0.7 V between the two states. Thus it is very difficult to reduce the circuit 
supply voltage in CMOS circuits below this range. Once ideal scaling reduced the supply voltage 
to the order of a volt, which happened around the 90 nm generation soon after the year 2000, 
ideal scaling was finished. The supply voltage numbers in Table 1.1 clearly show this effect. The 
ITRS projected dimensions continuing to decrease, but operating voltages remaining roughly 
constant.  
 
1.5 Beyond Ideal Scaling – Materials and Device Innovations 
 
The consequences of not being able to continue scaling supply voltage are profound. Since 
the 90 nm generation, dimensional scaling has continued but because voltages have not scaled 
as much, electric fields have increased in devices, resulting in the need for device and material 
innovations to continue scaling. The physics is simple. The average electric field is simply ℇ= V/L 
where V is the voltage and L is the distance over which that voltage is dropped. If L decreases and 
V does not, the field increases, resulting in increased power dissipation, reliability issues and 
many other concerns. These consequences and the device and material innovations that have 
been adopted to deal with them can be better understood by considering Figure 1.18.  
All semiconductor device texts derive these I-V characteristics and discuss them in detail 
(see [1.8] for example). The vertical axis is the current flowing through the MOS channel region 
(the switch current). The horizontal axis is the applied gate (control) voltage. Equation 1.1 
describes the straight line portion for VG less than ≈ 0.45V, the threshold voltage. In this region, 
the gate voltage is reducing the N+P source-channel potential barrier and the current increases 
at ≤ 10X/60 mV of gate voltage. Once the potential barrier is reduced to ≈ 0, the transistor is 
considered turned ON. Further increases in VG increase the current but at a much slower rate. In 
this above VTH region, I"& ∝V'&
!  in larger MOS transistors and I"& ∝V'& in small MOS transistors 
in this higher current region.  VTH is the threshold voltage or “turn-on” voltage of the transistor.  
In the example in Figure 1.18, the supply voltage (VDD) is assumed to be 1 volt so in a CMOS 
circuit the logic “1” and logic “0” states correspond to the two black dots. ION and IOFF are the two 
critical parameters. ION is critical in determining circuit speed since the charging and discharging 
times of circuit capacitances are proportional to ION. IOFF is critical to circuit power dissipation 
since the leakage current that flows through OFF transistors is simply IOFF. Note that if each 
transistor in a 10B transistor circuit had an IOFF current as shown in the figure, the chip power 
dissipation when no switching was occurring would be (10B)(3.5x10-10A)(1volt) = 3.5 watts. 
Continued scaling beyond the “ideal scaling” era was therefore aimed at making ION/IOFF as large 

[Page 20]
“Integrated Circuit Fabrication: Science and Technology”, © Plummer & Griffin 2022 
 
Not for distribution. September 2023. Full color print book to be distributed by CUP in 2023. 20 
as possible. We will discuss some of the device and materials innovations aimed at doing this 
shortly, but first we consider some of the system implications of the end of ideal scaling.  
 
 
Figure 1.18 Typical IDS vs VGS characteristics for an MOS transistor.  
 
Minimum feature sizes are an order of magnitude smaller today than they were when ideal 
scaling ended. The increased device density made possible by this scaling has been used to build 
more complex systems on a chip as illustrated in Figure 1.19 for microprocessors [1.13].  
But note in this figure that by 2005 both clock frequency and power dissipation had 
saturated in microprocessor designs. Since dynamic (switching) power dissipation is given by P = 
CV2f where C is the capacitance being driven, V is the supply voltage and f is the frequency, the 
inability to continue scaling V means that power increases with frequency. 100 W is a practical 
limit for cooling a chip and hence both P and f have saturated. The number of transistors given 
by Moore’s Law has continued to increase, with the latest data points approaching 100B. The 
consequence of P and f saturating however, means that microprocessor designers must now 
extract improved performance through parallel hardware (multiple processor cores per chip and 
more memory on chip) and through architectural changes (pipelining, executing multiple 
instructions per clock cycle, speculative execution etc.). 
Today the system benefits obtainable through these methods are also beginning to 
diminish with the result that many system architects are resorting to designing special purpose 
chips with architectures optimized to solve specific problems with higher performance, rather 
than using general purpose microprocessors which can solve many different problems through 
software programming. One consequence of this trend is that many companies who historically 
have simply purchased general purpose microprocessors, now have in-house chip design teams 
that craft designs specifically for the company’s products.  
10-3
Drain Current
Amps
0
0.6
0.2
0.4
10-4
10-5
10-6
10-7
10-8
10-9
10-10
10-11
Gate Voltage
0.8 1.0
1.2
1.4
VTH
IOFF
ION
VDD

[Page 21]
“Integrated Circuit Fabrication: Science and Technology”, © Plummer & Griffin 2022 
 
Not for distribution. September 2023. Full color print book to be distributed by CUP in 2023. 21 
 
 
Figure 1.19 Microprocessor trends over time showing saturation of power dissipation and clock 
frequency but continued device density improvements. After K. Rupp [1.13]. 
 
The scaling era beginning roughly with the 90 nm generation is best characterized as an era 
of materials and device innovation. Ideal scaling wasn’t possible because supply voltages couldn’t 
be scaled, so electric fields were increasing. How did device and technology designers deal with 
this? Figure 1.20 illustrates some of the most important innovations. 
  
 
Figure 1.20 Material and device structure innovations since ideal scaling ended. These examples 
are taken from Intel technology generations. Copyright [2017] IEEE. Reprinted with permission 
from [1.14). Other manufacturers have followed a similar path. 
 
More complex doping profiles were introduced in device structures (LDD or lightly doped 
drain profiles) designed to reduce peak electric fields. 2003 saw the introduction of compressive 
and tensile strain in MOS devices to improve carrier mobilities. This improves ION since MOS 
transistor currents are proportional to mobility.  2007 saw the introduction of new dielectric 
materials (“high-K” to replace SiO2) and metal gates to replace polysilicon. This allowed the 
effective thickness of the gate dielectric to continue to scale, helping to keep the transistor 
subthreshold slope close to 60 mV/decade I. 2011 saw the introduction of 3D device structures 
2003                     2005                    2007                     2009                      2011  
2014          
90nm
65nm
45nm
32nm                    22nm
14nm
Strained Silicon
High K Metal gate
FinFETs

[Page 22]
“Integrated Circuit Fabrication: Science and Technology”, © Plummer & Griffin 2022 
 
Not for distribution. September 2023. Full color print book to be distributed by CUP in 2023. 22 
(“Trigate or FinFET” devices), to mitigate the effects of shorter channel lengths in MOS devices. 
In essence the FinFET geometry allows the gate to better control the channel potential which 
allows smaller transistors to continue to operate well even with increasing electric fields because 
VDD has not scaled. 
We will discuss these technology and device structure changes in detail in later chapters of 
this book, but in many ways, the last 15 years have seen more innovation in silicon technology 
than occurred in the previous several decades. All of this was driven by the fact that ideal scaling 
was not possible and the economic factors pushing technology advances drove creative solutions 
to allow continued shrinking in devices.  
There is one additional very interesting observation that should be made about this era of 
materials and device innovation. Figure 1.21 extends the data in Figure 1.17 to the present time 
and into the future. Today’s most advanced technology is labelled “5 nm”, with “3 nm” 
technology scheduled to be available in 2022. Note in Figure 1.21 that the minimum feature size 
actually printed in recent generations of technology is a significantly bigger number (red shaded 
area), than the technology node name. The red area is shown as a band because different 
manufacturers have taken individual approaches to new generations.  
 
 
Figure 1.21 Technology nodes vs. time through the current 5 nm generation. The red dots are 
expected technology generations in the next decade. The shaded red region corresponds to the 
minimum feature size printed with lithography in each generation. 
 
This observation also means that the current node names used in the semiconductor 
industry have little physical meaning since they are not connected to physical dimensions on the 
chip. So node names are merely marketing tools and they generally do not even have the same 
meaning when two companies both advertise “5 nm” technology for example.  If “3nm” 
technology actually meant that printed features were 3 nm, then it is obvious from this figure 
2000
Year
2010
1990
2030
2020
2040
1µm
100nm
10nm
1nm
0.1nm
Atomic Dimensions
3
2
1.4
Technology Node
Minimum Feature Size
250
130
5
7
10
14
22
32
45
65
500
350
180
90
Node names
are in nm

[Page 23]
“Integrated Circuit Fabrication: Science and Technology”, © Plummer & Griffin 2022 
 
Not for distribution. September 2023. Full color print book to be distributed by CUP in 2023. 23 
that scaling and the density improvements it provides would have to end fairly soon, simply 
because we are approaching atomic dimensions (≈ 0.3 nm). The devices we use today (MOS 
transistors) simply do not work at those dimensions.  
The ambiguity about silicon technology node names has led to a number of proposals 
recently to change the node naming system [1.15]. Whether this will actually happen or not in 
an industry wide standard, remains to be seen, but for now, the traditional naming system 
remains in common use and we will use it in this book, subject to all the limitations apparent in 
Figure 1.21. Interestingly, very recently Intel announced that they were changing the system they 
use to name their technology generations [1.16]. Intel’s new naming system is 10 nm, I7, I4, I3, 
I20A, I18A . . . . 
They are thus dropping the nm nomenclature although the names they have chosen roughly 
correspond in technology generations to the 10 nm, 7 nm, 4 nm, 3 nm, 2 nm and 1.8 nm names 
still used by TSMC and Samsung. The A designation in Intel’s naming system is meant to represent 
Angstroms (10 Å = 1 nm). In any case, the reader is cautioned to interpret these naming systems 
from all manufacturers as primarily marketing tools and not to infer very much about actual 
printed features sizes in the technology. 
One might ask with printed features not scaling as fast as they have historically, how is it 
possible that transistor density is continuing to increase at historical rates as the upper curve in 
Figure 1.19 indicates? The answer is that printed features are still decreasing and this provides 
some of the density improvement. Additionally, process technology improvements such as self-
aligned contacts also contribute to increased device density. Finally, the density increases from 
node to node are simply not 2X as has been the case historically and so the upper curve in Figure 
1.19 is beginning to bend over somewhat.  
 
1.6 Future Prospects For Semiconductor Technology 
 
When plots like Figure 1.21 began to suggest even 20 years ago that dimensional scaling of 
MOS transistors could not continue beyond nanometer dimensions, many research efforts began 
to search for the “next switch”, a device that could be scaled to atomic dimensions or in some 
other way continue Moore’s Law. To date no such device has emerged, although research 
continues in many laboratories around the world. So for now, we will assume that the basic MOS 
switch and CMOS architecture will remain dominant as we consider future prospects for 
semiconductor technology.  
As long as there is an economic driving force to increase device density, one should not 
underestimate the creativity of semiconductor engineers to solve scaling challenges. Gordon 
Moore predicted in 1965 that the optimum (lowest cost) chip would have a transistor density 
that increased by 2X every year or two. His prediction has been correct for >55 years. While the 
scale of investment needed to achieve increasing device densities has continued to increase, the 
semiconductor industry’s growing size has provided the resources to fund the research and 
development needed to sustain Moore’s Law. Today the question is how much longer can this 
continue? Modern silicon chip factory costs are approaching $10B. Only a small number of 
companies (Intel, TSMC and Samsung today) can afford the investments needed to create next 
generation technologies. And the costs of designing and building chips in the latest technology 
are now extraordinarily large, limiting this technology to applications that have very large chip 

[Page 24]
“Integrated Circuit Fabrication: Science and Technology”, © Plummer & Griffin 2022 
 
Not for distribution. September 2023. Full color print book to be distributed by CUP in 2023. 24 
markets (computers, cell phones, data centers etc.). Of course, emerging applications such as 
autonomous vehicles, artificial intelligence, virtual reality and others, all require massive 
amounts of computing and could provide the economic incentive to continue the historic 
improvements in silicon technology. 
At almost every point in the 60+ year history of silicon technology, visibility into solutions 
for continued progress in scaling device dimensions was limited to 5 – 10 years. This reality led 
to many papers being published on a regular basis predicting “the end of Moore’s Law” within 
10 years. All these predictions proved to be incorrect of course, primarily because they 
underestimated the creativity of semiconductor engineers in solving difficult problems, and 
perhaps because they underestimated the economic driving forces for finding solutions to 
difficult scaling problems. Today the situation is no different in the sense that the end of Moore’s 
Law is being predicted within the next decade, but today this view is being embraced by many 
more people than has been the case historically, driven by plots like Figure 1.21.  
We have seen that lateral device scaling has become more difficult because of the costs of 
advanced lithography tools and because traditional device structures (planar MOSFETs and 
FinFETs) are reaching their scaling limits. As a result, advanced process flows using techniques 
like self-aligned contacts and other process innovations that are used by TSMC, Samsung and 
Intel, have become company-specific solutions to continued scaling.  
Nevertheless, a general “roadmap” for how device structures may continue to evolve has 
become fairly clear in recent years. Figure 1.22 illustrates a general roadmap for CMOS device 
evolution over the next decade or so. In all of these sketches, the cross-section shows the channel 
region of the device with the current flowing into the page. The source and drain are not shown; 
they are into and out of the page. The FinFET structure on the left has been the mainstream 
technology for advanced CMOS technologies since 2011. This structure provides full gate control 
of 3 sides of the silicon MOSFET channel (the top and two sides of the fin). The gate, however, 
does not directly control the silicon beneath the fin and as devices have continued to scale, this 
has become an issue because this provides a leakage current path between source and drain that 
is not well controlled by the gate. 
The gate-all-around or GAA device shown beside the FinFET is the next natural evolution in 
device structures and there have been many experimental demonstrations of devices of this type 
in universities and in semiconductor companies. The silicon fin is generally grown epitaxially as a 
layered structure with alternating Si and SiGe layers. Selective etchants which remove the SiGe 
material but do not etch the Si, leave Si “wires” supported at the ends (into and out of the page). 
Conformal deposition of high-K gate dielectrics and metal gates with work functions appropriate 
for the P and N channel devices produce the structure shown in Figure 1.22. These devices are 
sometimes referred to as “nanosheet” transistors. Typical experimental devices with this 
architecture are shown on the left in Figure 1.23.  
The next natural evolution in device structure is the stacked GAA FET technology shown in 
Figure 1.22. In this technology, the NMOS and PMOS devices are vertically stacked which 
obviously improves transistor density. These devices are generally fabricated using the same 
Si/SiGe stacked structure described above for the GAA technology. However, it should be pointed 
out that the actual implementation of such a technology in manufacturing is enormously 
challenging. It’s one thing to draw simple pictures like Figure 1.22, it’s quite another to actually 

[Page 25]
“Integrated Circuit Fabrication: Science and Technology”, © Plummer & Griffin 2022 
 
Not for distribution. September 2023. Full color print book to be distributed by CUP in 2023. 25 
build billions of such devices at nm dimensions with high yield! An experimental example of a 
stacked GAA architecture is shown on the right side of Figure 1.23. 
 
 
Figure 1.22 General roadmap for CMOS device structures beyond the FinFET. GAA is gate-all 
around since the gate surrounds all four sides of the silicon wire or nanosheet. 
 
 
Figure 1.23 Left - GAA MOSFET technology reported by IBM at the 2017 VLSI Symposium. © 
[2017] Japan Society of Applied Physics. Reprinted with permission from [1.17]. Right – stacked 
PMOS and NMOS GAA devices reported by Intel at the 2020 IEDM. © [2020] IEEE. Reprinted with 
permission from [1.18].  
 
The final device architecture shown on the right in Figure 1.22 replaces the Si with a sheet 
semiconductor material. There is considerable research today on materials like MoSe2, MoS2 and 
literally hundreds of other similar materials that can be grown in thin sheets and which have 
semiconducting properties that might be interesting for CMOS applications. One reference that 
describes the range of such materials and some of their properties is [1.19]. These materials are 
often grown on separate substrates and then must be transferred to silicon wafers.   
There have been many attempts over the years to replace silicon as the basic 
semiconductor used in integrated circuits, none of which to date has been successful. Usually a 
FinFET
N FET
P FET
N FET
P FET
GAA FET
N FET
P FET
Stacked
GAA FET
N FET
P FET
2D Channel
GAA FET
High-K Gate Dielectric
NMOS Metal gate
PMOS Metal gate

[Page 26]
“Integrated Circuit Fabrication: Science and Technology”, © Plummer & Griffin 2022 
 
Not for distribution. September 2023. Full color print book to be distributed by CUP in 2023. 26 
combination of process complexity and marginal performance improvements have combined to 
allow silicon to maintain its dominance. So the nanosheet 2D GAA structure shown on the right 
in Figure 1.22 may not ever make its way to manufacturing, but it is a very important current 
research area.  
The device structures shown in Figure 1.22 achieve higher device densities even if lateral 
dimensions are not scaled because they use the third dimension. The first important commercial 
application of this approach has been the introduction of 3D NAND memory technologies within 
the past few years. Lateral scaling of NAND memories had reached a practical limit about a 
decade ago as device dimensions were reduced below 20 nm, primarily because NAND device 
operation requires high voltages and smaller devices simply could not sustain the required 
electric fields.  
The architecture of NAND chips basically places many MOS devices in series as shown on 
the left in Figure 1.24. The word line connections are numbered and BL is the bit line in the 
memory. Individual memory transistors have the structure shown on the bottom on the left. 
These are basically MOSFETs but the gate structure is modified so a charge storage layer is 
inserted under the control gate. This charge storage layer is usually either a floating polysilicon 
gate or it may be a dielectric layer such as Si3N4 that can trap and hold charge. In operation, 
electrons from the substrate can quantum mechanically tunnel through the bottom SiO2 layer 
and get trapped on the floating gate layer. This changes the threshold voltage of the transistor 
which can be detected by the amount of current that flows through the transistor, providing a 
memory function.  
 
Figure 1.24 3D NAND structure showing the circuit arrangement transistor floating gate 
structure. Vertical stacking of the transistors is shown on the right in a Samsung 3D NAND chip 
cross-section. Photo from Chipworks (now TechInsights).   
 
Clever process technologies allowed such structures to be built by stacking the transistors 
vertically rather than horizontally as shown on the right in Figure 1.24. This fundamentally 
changed the density issue since now increased device density could be achieved in the third 
dimension rather than in 2D.  In 3D NAND technologies, dozens or hundreds of layers are 
vertically deposited on top of each other to form the stacked memory cells. Highly anisotropic 
N+
N+
Word Lines
BL
Select
Gnd
Select
BL
N+
P
N+
Floating
Gate
Control
Gate
1    2     3    4     5    6    7    8 

[Page 27]
“Integrated Circuit Fabrication: Science and Technology”, © Plummer & Griffin 2022 
 
Not for distribution. September 2023. Full color print book to be distributed by CUP in 2023. 27 
etching is then used to etch vertical columns through the deposited layers. The etched trenches 
are then refilled as shown in Figure 1.24. The control gates are contacted on the sides of the 
memory array (not shown, but in the dimension into the figure). These technologies provide very 
dense memory arrays but require very sophisticated etching and deposition technologies. 
Techniques for etching and depositing films with very anisotropic features will be discussed in 
Chapters 9 and 10.  
Many companies and research laboratories today are pursuing 3D approaches for more 
general logic applications using approaches like wafer bonding and heterogeneous integration 
using advanced packaging methods. In Figure 1.25 for example, the concept of chiplets and 
partitioning a complex system on chip (SOC) into smaller components is illustrated. This approach 
allows different technologies to be used for different parts of the system which is often more 
economical than building the entire system on a single chip, which requires using a technology 
node for the whole system set by the most advanced part of the system. The chiplet approach 
obviously also allows different kinds of chips such as GaN or SiC power devices or optical 
components made from III-V semiconductors to be combined in close proximity. The SOC chip 
shown in Fig. 1.25 is the Apple M2 chip which contains about 20 billion transistors. 
 
 
Figure 1.25 Left System on Chip (SOC) – Apple M2 Max. Copyright © Apple Corporation, reprinted 
with permission. Right – Complex system realized by packaging multiple chips, each more 
specialized than the SOC, in a package. TSV = through-silicon via.  
 
These concepts are beginning to be used in commercial products. In some cases chiplets 
can be stacked on top of each other and interconnected through dense vertical connections. This 
provides a pathway to continue Moore’s Law without the need for aggressive lateral scaling of 
device dimensions.  Of course, continuing to increase device density using these 3D methods also 
creates challenging problems with power dissipation which must be dealt with through 
sophisticated heat removal methods. These advanced packaging methods are described in more 
detail in Chapter 11.  
In addition to using 3D methods to implement more complex systems, there is another view 
of the future of semiconductor technology which is equally interesting. This view of the future 
looks upon silicon technology as a “sandbox”, a set of tools to build amazingly complex things. 
There have already been many examples of this with silicon technology being used to build 
Chiplet
Micro Bumps
Interposer
TSVs
Solder
Bumps

[Page 28]
“Integrated Circuit Fabrication: Science and Technology”, © Plummer & Griffin 2022 
 
Not for distribution. September 2023. Full color print book to be distributed by CUP in 2023. 28 
sensors of many kinds (accelerometers, pressure sensors, humidity sensors etc.) that have found 
their way into many products that we use daily. In many universities today that have silicon chip 
research facilities, most of the faculty and students who use these facilities are working on 
projects that are not aimed at advancing silicon chips. Rather, the “technology sandbox” 
laboratory is being used to explore many other applications which benefit from the advanced 
fabrication tools that silicon technology provides.  
Silicon technology has become the foundation for building other types of semiconductor 
devices. For example wide-bandgap semiconductors like GaN and SiC show promise today for 
revolutionizing the power management market, with applications in electric vehicles, motor 
control, renewable energy systems and electric grid management. Biotechnology applications of 
silicon technology are equally interesting. Silicon developed etching and deposition technologies 
can be used to create microfluidic systems that are useful in DNA sequencing, in blood analysis 
and in drug delivery systems. Silicon technologies applied to polymer materials can create 
wearable electronics for medical diagnostic systems. The list is really endless and in many ways 
is limited only by the creative energies of people looking for ways to make all of our lives better.  
So the thrust of this book is only partly about Moore’s Law and silicon-based computing 
systems. It is also about exploring the new things that this amazing technology makes possible in 
other application areas. Today, students who study silicon technology and read books such as 
this book, come from many disciplines beyond the traditional Electrical Engineering and Materials 
Science disciplines that have played central roles in developing silicon technology. Other 
engineering students, science majors, medical researchers and many others use silicon 
technology today because it enables breakthroughs in their disciplines. 
One final point is important before we conclude this Chapter. As the complexity of silicon 
chips has increased over time, so has the cost of designing these chips. Gordon Moore pointed 
out in 1979 [1.20] that the cost required to design an IC was increasing at about the same rate as 
the complexity of the technology.  Transistor count was doubling in ICs every two years; design 
costs were not far behind.  Had this continued, there would be very few ICs being designed today 
at the capability of the technology (billions of transistors), simply because it would be difficult to 
define products that could return the huge investment needed to design such chips.   
Beginning in the late 1970s however, a revolution took place, which dramatically reduced 
design costs.  That revolution was the introduction of very powerful computer-aided design (CAD) 
tools, which take care of many of the design details. The industry that supports these tools today 
(the EDA or electronic design automation industry) provides a powerful set of tools to design, 
debug, simulate and test complex chips. These tools are refreshed with each new technology 
generation.  They have been extraordinarily successful in keeping chip design costs reasonable. 
Today these tools are being extended to allow design and simulation of complex systems 
involving multiple chips and chip design is being integrated with other important design elements 
such as thermal modeling, electromagnetic field modeling and fluid flow.  
CAD tools also exist in the technology arena (TCAD tools or technology CAD tools). Such 
tools are very useful in designing new technologies, in creating new products based on the 
“sandbox” that silicon technology represents and in solving manufacturing problems in silicon 
chip manufacturing plants. We will make extensive use of these tools in this book because they 
provide insights into silicon process technology that are very difficult to obtain any other way. 
Figure 1.15 is an example. 

[Page 29]
“Integrated Circuit Fabrication: Science and Technology”, © Plummer & Griffin 2022 
 
Not for distribution. September 2023. Full color print book to be distributed by CUP in 2023. 29 
1.7 The Plan for this Book 
 
Modern silicon integrated circuit processes are built from a number of what are often called 
unit process steps.  Examples include oxidation, ion implantation, and lithography.  Complete 
process flows are combinations of such steps, with often many hundreds of individual steps.  
Understanding such a complex fabrication sequence begins of course with understanding the 
individual steps.   
Most books on silicon technology begin with a thorough discussion of each of the unit 
process steps.  Only after this is done is the integration of these steps into an overall 
manufacturing sequence considered.  Our experience is that considering the integration first has 
a significant advantage.  That advantage is that the context for each of the unit processes is 
established first, i.e. the “big picture” is established.  The disadvantage, of course, is that a reader 
unfamiliar with silicon technology may not fully appreciate a description of a complete process 
flow before the individual steps have been discussed in detail.  We devote Chapter 2 to such a 
process flow (a relatively state-of-the-art silicon CMOS process) and recommend that it be read 
before the other chapters.  Readers relatively new to silicon technology will likely not completely 
understand all the details of the CMOS process at first. A second reading of Chapter 2 after 
reading the later chapters in the book should bring together many of the ideas discussed in the 
later chapters. 
Following the overview of CMOS technology in Chapter 2, individual chapters will then 
discuss in detail the unit process technologies (diffusion, ion implantation, etching, deposition, 
lithography etc.) that silicon technology provides. Our goal in each of these discussions will be to 
try to understand the physical mechanisms involved - the chemistry, the physics and the 
materials science – in order to understand how these technologies work. We will consider how 
they were developed, what the capabilities are today, and what the future may offer in terms of 
improved fabrication methods.  
The history of scientific discovery has until quite recently usually been characterized by 
laboratory experiments followed by the development of physical models or theory.  The 
invention of the integrated circuit described briefly in Section 1.2, is a good example.  The basic 
contributions of Kilby, Noyce, Hoerni and many others were largely based on experiments done 
in laboratories, and on insight gained from those experiments.  In fact, as we shall see throughout 
this book, the basic physical mechanisms controlling IC technology are in some cases still not fully 
understood.  However, this lack of full scientific understanding has obviously not prevented 
widespread industrial application of the technology.  The invention of the bipolar transistor 
described by Shockley [1.2] is another classic example of experimental science preceding the 
development of a complete theoretical understanding.  In his historical description of those 
events in the 1940s and 50s, Shockley wrote of the "creative failure methodology" by which he 
meant that experiments that produce unexpected or undesired results, often lead scientists 
down new paths to invention.  There certainly are examples in science of theoretical predictions 
preceding and suggesting experiments.  However, the reverse has more often been the case at 
least in areas of science relevant to this book.   
With the remarkable developments in computer capability in the past several decades (due 
partly to IC technology) has come an opportunity to do experiments in a new way.  In fields of 
science in which theories based on first principles are known, or in which models have been 

[Page 30]
“Integrated Circuit Fabrication: Science and Technology”, © Plummer & Griffin 2022 
 
Not for distribution. September 2023. Full color print book to be distributed by CUP in 2023. 30 
developed, it is quite common today to program those theories or those models in a computer.  
To the extent that such models are correct, it is then possible to do "computer experiments" or 
computer simulations.  Chemicals can be mixed in a simulated beaker and the resulting reactions 
observed on a computer screen.  Bridges can be constructed in a computer with stresses placed 
on them to determine failure points and failure mechanisms.   
In the design, synthesis, debugging and testing of complex ICs, computer simulation 
methods have been indispensable for several decades. The fact that most ICs, even if they have 
several billion transistors, work or mostly work the first time they are built, is testament to the 
power and accuracy of these computer-aided design (CAD) tools. No one today would think about 
designing a new chip without using an extensive suite of CAD tools to create the chip design and 
simulate its performance thoroughly before committing the design to fabrication.  
In the integrated circuit device and technology worlds, such tools have become powerful 
adjuncts to real laboratory experiments in recent decades.  The basic equations, which describe 
electron and hole transport in semiconductors due to drift and diffusion, have been incorporated 
into powerful simulators that can today accurately predict the electrical characteristics of 
proposed device structures.  In a similar way, models describing the steps used in fabricating ICs 
have also been incorporated into process simulators.  It is therefore quite possible today to 
"build" new semiconductor structures and predict their performance using these computer tools.  
The state-of-the-art in such simulators today is that they are very useful, but they cannot 
completely replace real laboratory experiments.  This is simply because the models used in the 
simulators are not complete in some cases, or are purely empirical in other cases.  As the models 
are improved with additional research, the simulators will become more robust and therefore 
more generally useful.  There is great motivation to do this because real laboratory experiments 
are very expensive and very time consuming, especially as chip technology continues to evolve.  
In an industry as competitive as the semiconductor industry, the time required to get new 
products to market is a key indicator of a company's success.  To the extent that simulators can 
decrease this time and the development costs, they can improve competitiveness. 
We will make extensive use of process or TCAD simulators in this book.  This is not only 
because they are becoming increasingly important as industrial tools, but also because we 
believe they can greatly enhance the learning process. We believe they provide remarkable 
physical insight and intuition and we will use them throughout the book to illustrate physical 
principles and to provide accurate illustrations of what real integrated circuit structures look like. 
These tools also provide the ability to “look inside” structures or devices and to observe physical 
phenomena in action that often cannot be easily observed in the laboratory. While a number of 
TCAD tools are commercially available, we have chosen to use the suite of tools provided by 
Silvaco in this book, primarily Athena and Victory Process [1.9], in order to provide a consistent 
set of examples throughout the book. These tools are generally available to the university and 
industry communities and can be used in connection with courses that are taught based on this 
book.  
One final point should be made. Throughout this book we will assume that readers have a 
basic knowledge of the physics and mathematics of semiconductor materials. While this book 
does not require a deep understanding of band diagrams, doping in semiconductors and concepts 
like the Fermi level, some understanding of these concepts is required. Many readers will have 
studied these concepts in undergraduate courses. For readers who have not, and for those who 

[Page 31]
“Integrated Circuit Fabrication: Science and Technology”, © Plummer & Griffin 2022 
 
Not for distribution. September 2023. Full color print book to be distributed by CUP in 2023. 31 
might feel a little rusty on these concepts, Appendix 1 provides a discussion at the level necessary 
for this book. We encourage readers to at least skim this Appendix because it will be helpful in 
more easily understanding concepts throughout this book. A number of the problems at the end 
of this chapter are based on the material in Appendix 1 for students who may wish to check their 
understanding of these concepts. 
 
1.8 Summary of Key Ideas 
 
Integrated circuits are one of the key components of today's world.  They are pervasive in 
their application.  Modern CAD tools have enabled a wide variety of people from many different 
disciplines to design and use ICs in many different kinds of applications. Historically “Moore’s 
Law” described the fact that every two years the complexity of ICs doubled; that is, the 
technology used to make them allowed twice as many components to be integrated on a single 
chip as was possible two years earlier.  In addition, historically the performance of the chips 
improved every year through scaling down of device sizes.  
After 60+ years of Moore’s Law, today we are seeing increasing difficulty in continuing this 
progress. In fact, “ideal” scaling ended 15 - 20 years ago. The challenges are increasingly
