Repository: Alvintxh/nanofab-web

# Extracted Book Sources

All 11 textbooks extracted 2026-04-05 using PyMuPDF (extract_pdf.py).

## Extraction Summary

| Book Key | File | Pages | Words | Page Numbering |
|----------|------|-------|-------|----------------|
| cui_2025 | Zheng Cui - Nanofabrication (4th ed) | 419 | ~158K | PDF labels (C1, i-xi, 1-407) |
| campbell_2008 | Campbell - Fabrication Engineering (3e) | 825 | ~369K | offset=18 (front-1..18, then 1-807) |
| teresa_2020 | De Teresa - Nanofabrication (full) | 451 | ~183K | offset=0 (sequential PDF pages) |
| madou_vol1_2011 | Madou - Fundamentals of Microfab Vol.1 | 646 | ~366K | PDF labels |

File: sources/sources_processed/books/plummer_2022/plummer_2022_full.txt (part 4 of 43)
# plummer_2022
fundamental as IC dimensions approach atomic sizes, but just as importantly they are economic. 
The cost of developing new generations of technology has become prohibitive except for a small 
number (3 today) of companies. In addition because ideal or “Dennard” scaling is no longer 
possible because operating voltages cannot be reduced at the same rate as dimensions, 
improvements in transistor performance and chip power consumption have become major 
concerns. Nevertheless, it is likely that the economic driving forces which have pushed silicon 
technology for six decades, will continue to do so for at least another decade and likely longer. 
Just as important as the applications of silicon technology in mainstream systems like 
computers, communications, data centers etc., are emerging applications in many areas. The 
enormous impact of and huge quantities of data provided today by sensors, cameras, social 
media and the like will drive high performance computing needs for many decades to come. 
Autonomous vehicles are an interesting example with their enormous data analysis 
requirements.  
In addition to all these widely discussed applications, silicon technology has become a 
“sandbox” for engineers and scientists to use in attacking many important problems. The 
fabrication methods developed for silicon chips have been directly applied to many compound 
semiconductor devices and chips. Deposition and etching technologies have allowed complex 
sensors to be built. Biotechnology systems rely on microfluidic systems that are made using 
silicon developed fabrication methods. New power semiconductor device technologies using 
wide-bandgap materials like SiC and GaN are also based on silicon developed fabrication 
methods.  
We will take the approach in this text that the applications of silicon technology are very 
broad and many are unexplored today. One of the very exciting opportunities for the future is to 
make the silicon “sandbox” available for many more innovative people to use. As we discuss unit 
process technologies we will keep in mind that they are used for much more than producing an 
integrated CMOS fabrication process.  
 

[Page 32]
“Integrated Circuit Fabrication: Science and Technology”, © Plummer & Griffin 2022 
 
Not for distribution. September 2023. Full color print book to be distributed by CUP in 2023. 32 
1.9 References and Notes 
 
[1.1] 
G. E. Moore, "Cramming more components onto integrated circuits," Electronics, Vol. 38, 
No. 8, April 19, 1965. 
[1.2] 
W. Shockley, "The path to the conception of the junction transistor," IEEE Transactions on 
Electron Devices, vol. 31, no. 11, pp. 1523-1546, 1984. 
[1.3] 
R. 
M. 
Ryder, 
“10 
Years 
of 
Transistors”, 
May 
1958 
Radio 
Electronics, 
http://www.rfcafe.com/references/radio-electronics/ten-years-transistors-may-1958-
radio-electronics.htm. 
[1.4] 
J. A. Hoerni, "Method of manufacturing semiconductor devices," ed: U.S. Patent # 
3025589A, 1962. 
[1.5] 
J. S. Kilby, "Invention of the integrated circuit," IEEE Transactions on Electron Devices, vol. 
23, no. 7, pp. 648-654, 1976. 
[1.6] 
S. Natarajan et al., "A 32nm logic technology featuring 2 nd-generation high-K+ metal-
gate transistors, enhanced channel strain and 0.171 μm 2 SRAM cell size in a 291Mb 
array," in 2008 IEEE International Electron Devices Meeting, 2008, pp. 1-3: IEEE. 
[1.7] 
P. Packan et al., "High performance 32nm logic technology featuring 2nd generation high-
K+ metal gate transistors," in 2009 IEEE International Electron Devices Meeting (IEDM), 
2009, pp. 1-4: IEEE. 
[1.8] 
C. Hu, Modern semiconductor devices for integrated circuits. Prentice Hall Upper Saddle 
River, NJ, 2010. 
[1.9] 
Athena and Victory Process are TCAD tools developed by Silvaco Inc. that provide a variety 
of 2D and 3D modeling capabilities. 
[1.10] R. H. Dennard, F. H. Gaensslen, H.-N. Yu, V. L. Rideout, E. Bassous, and A. R. LeBlanc, 
"Design of ion-implanted MOSFET's with very small physical dimensions," IEEE Journal of 
Solid-State Circuits, vol. 9, no. 5, pp. 256-268, 1974. 
[1.11] "National Technology Roadmap for Semiconductors", Semiconductor Industry 
Association (SIA), 1994. 
[1.12] International   Technology   Roadmap   for   Semiconductors, http://www.itrs2.net/itrs-
reports.html. 
[1.13] K. Rupp, “50 Years of Microprocessor Trend Data”, data and plot available under 
creative commons license at https://github.com/karlrupp/microprocessor-trend-data  
[1.14]. M. T. Bohr and I. A. Young, "CMOS Scaling Trends and Beyond," in IEEE Micro, vol. 37, no. 
6, pp. 20-29, November/December 2017, doi: 10.1109/MM.2017.4241347 
[1.15] H.-S. P. Wong et al., "A Density Metric for Semiconductor Technology [Point of View]," 
Proceedings of the IEEE, vol. 108, no. 4, pp. 478-482, 2020. 
[1.16] P.Moorehead, “Intel Updates IDM 2.0 Strategy With New Node Naming and Transistor 
and Packaging Technologies” Forbes, July 26, 2021.  
https://www.forbes.com/sites/patrickmoorhead/2021/07/26/intel-updates-idm-20-
strategy-with-new-node-naming-and-technologies/?sh=2d611e1e29d5. 
[1.17] N. Loubet et al., "Stacked nanosheet gate-all-around transistor to enable scaling beyond 
FinFET," in 2017 Symposium on VLSI Technology, 2017, pp. T230-T231: IEEE. 

[Page 33]
“Integrated Circuit Fabrication: Science and Technology”, © Plummer & Griffin 2022 
 
Not for distribution. September 2023. Full color print book to be distributed by CUP in 2023. 33 
[1.18] C -Y. Huang et al., "3-D Self-aligned Stacked NMOS-on-PMOS Nanoribbon Transistors for 
Continued Moore’s Law Scaling," 2020 IEEE International Electron Devices Meeting 
(IEDM), 2020, pp. 20.6.1-20.6.4, doi: 10.1109/IEDM13553.2020.9372066. 
[1.19] F. Schwierz, J. Pezoldt, and R. Granzner, "Two-dimensional materials and their prospects 
in transistor electronics," Nanoscale, vol. 7, no. 18, pp. 8261-8283, 2015. 
[1.20] G. Moore, "Are we really ready for VLSI 2?," in 1979 IEEE International Solid-State Circuits 
Conference. Digest of Technical Papers, 1979, vol. 22, pp. 54-55: IEEE. 
 
 
1.10 Problems 
 
End of Chapter problems are not included in this version of the book. 
 
 
 

[Page 34]
“Integrated Circuit Fabrication: Science and Technology”, © Plummer & Griffin 2022 
 
Not for distribution. September 2023. Full color print book to be distributed by CUP in 2023. 34 
CHAPTER 2: MODERN CMOS TECHNOLOGY4 
 
2.1 Introduction 
 
In this Chapter, we discuss the fabrication of a modern CMOS integrated circuit using the 
individual process steps that are combined in a complete process flow sequence to make the 
chips. Such an ordered process flow from the sandbox of tools available in different combinations 
would be used to make any kind of device, such as a biosensor, a microfluidic device or a MEMs 
device. The wafer’s past history and the future process steps can greatly influence how one 
chooses to order the individual steps. For example, high-temperature steps at the end of a 
process could disturb delicate doping profiles introduced early in the process. For this reason, we 
believe it is worth understanding the choices made in assembling a modern CMOS process flow. 
Seeing the “big picture” of a complete process flow should also help to put the individual process 
steps we discuss in subsequent chapters into perspective.  
The process we have chosen is at the 28nm node (Intel’s 32 nm node) which was the most 
advanced planar process made and which is still widely used by circuit designers today [2.1]. This 
node entered high-volume manufacturing in ≈ 2009. At the next 22nm node, a FinFET process 
was introduced and as the name implies, the transistor was built in a silicon fin to provide better 
gate control of the channel [2.2]. The FinFET process has carried all the way to the 5nm node 
today and represents the present state of the art. But its three-dimensional structure is difficult 
to understand at first pass, so we discuss the 28nm planar process in detail and introduce a 
simplified version of the FinFET structure towards the end of this introductory chapter.  
For readers new to silicon technology, this chapter will provide significant understanding of 
the basic logic behind the ordering of the process steps. However, full appreciation of the details 
will likely only come through study of the unit steps in more detail in the later chapters. We will 
revisit this CMOS process flow in later chapters and discuss in more detail the reasons for the 
particular choices made in this chapter.  
 
2.2 Basic CMOS Technology and Device Structures 
 
The simple CMOS inverter in Figure 2.1 consists of a PMOS and an NMOS transistor in series 
and became the dominant device used to fabricate circuits for a subtle but important reason 
which we discussed briefly in Chapter 1 – since one of the transistors is always OFF for either a 1 
(VDD) or a 0 (ground) input voltage, it dissipates no static power except during the brief period 
when the transistors switch from one state to the other. Because there are billions of transistors 
in a modern chip, this seemingly small advantage turned into a huge power savings, giving the 
CMOS topology a dominant advantage over NMOS and bipolar circuits. The same basic CMOS 
topology can be combined to form a NAND gate composed of two PMOS devices in parallel and 
 
4 This material will be published by Cambridge University Press as “Integrated Circuit Fabrication 
Processes: Science and Technology” by James D. Plummer and Peter B. Griffin. This 
prepublication version is free to view and download for personal use only. Not for redistribution, 
resale or use in derivative works. © Plummer & Griffin 2022. 

[Page 35]
“Integrated Circuit Fabrication: Science and Technology”, © Plummer & Griffin 2022 
 
Not for distribution. September 2023. Full color print book to be distributed by CUP in 2023. 35 
two NMOS devices in series, as also shown in Figure 2.1. A NAND gate (or its companion NOR 
gate) is a universal gate from which any Boolean combinatorial circuit can be designed. For these 
reasons, CMOS topology became the most widely used device structure in all modern silicon 
chips [2.3].  
 
Figure 2.1 A simple CMOS inverter (left), composed of a PMOS and NMOS device in series. Right, 
a CMOS NAND gate, a universal gate capable of implementing any Boolean function. 
 
The end result of the process flow is shown in Figure 2.2, where a cross-section shows the 
NMOS and PMOS devices isolated by a shallow trench from each other, each fabricated in their 
own “wells”. The first of the many wiring levels is also shown which would link up devices in 
different circuit configurations. Through the rest of this chapter we will follow the steps needed 
to produce a structure like that shown in Figure 2.2.  
 
 
Figure 2.2 A cross-section of the final CMOS integrated circuit, with a PMOS device on the left 
and an NMOS device on the right. 
 
Figure 2.2 is actually a Silvaco Victory Process [2.4] simulation of the process flow that we 
will discuss in this chapter. In fact most of the figures in this chapter were generated by this 
In
Out
VDD
PMOS
NMOS
Out
In1
In2
VDD

[Page 36]
“Integrated Circuit Fabrication: Science and Technology”, © Plummer & Griffin 2022 
 
Not for distribution. September 2023. Full color print book to be distributed by CUP in 2023. 36 
program. The physically based models that the simulator uses produce much more realistic cross-
sections than simple sketches of the structure. We will also extract from the simulations some 
quantitative information such as specific doping profiles as we discuss the CMOS process.  
Almost all of the figures we will use in this book will be cross-sections like Figure 2.2. This is 
simply because this is a book about fabrication and such cross-sections show the details of the 
structure being built. For readers new to silicon chip fabrication and design, we include in Figure 
2.3 a top view of what the layout of a simple CMOS inverter circuit might look like. The black 
rectangles are contact holes allowing the metal to make contact to the device source and drain 
regions. The blue band around and between the transistors is the shallow trench isolation or STI 
region that is discussed in Section 2.4. The STI region provides lateral electrical isolation between 
transistors on the chip. The dashed line through the center of the layout represents the cut line 
that corresponds to the cross-section in Figure 2.2. Note that the connection between the NMOS 
and PMOS gates (in red), is made with the gate material outside the plane of Figure 2.2 and hence 
is not shown in Figure 2.2.  
 
 
Figure 2.3 Top view of a simple layout for a CMOS inverter circuit. 
 
2.3 Picking A Starting Substrate 
 
We start the process with a bare silicon wafer. Logically, the way to fabricate a functioning 
chip is to do the steps that form the transistors first, such as isolating them from each other, 
doping the silicon to make it more conductive in places and depositing the gate material to 
control the switching, before the structure is covered by the metal layers that interconnect the 
transistors together. All the doping, deposition and etching steps used to form the transistors are 
called the “front-end process” steps, and by analogy, the interconnect layers on top of the 
devices are called the “back-end” steps.  
The starting material is a bare silicon wafer. Such a silicon wafer costs approximately 
1$/inch2 though the price can vary significantly depending on the size and quantity. To order such 
a wafer, you would be asked to specify four principal parameters 
1. the wafer diameter 
2. the crystal orientation 
3. the wafer doping type 
In
Out
VDD
Gnd
STI
PMOS
NMOS
Gnd
In
Out
VDD
PMOS
NMOS

[Page 37]
“Integrated Circuit Fabrication: Science and Technology”, © Plummer & Griffin 2022 
 
Not for distribution. September 2023. Full color print book to be distributed by CUP in 2023. 37 
4. the doping concentration in the wafer 
Because both the transistor and the method of growing silicon wafers were invented in the 
United States, wafer diameters have historically been given in inches, until recently when metric 
measurements have become more common. Common silicon wafer diameters are 4, 6, 8 or 12 
inches or their metric equivalents 100, 150, 200 or 300 mm. Since many of the process steps 
(such as etching or deposition) operate on a wafer, larger wafers produce more chips at lower 
cost. 
Methods of silicon crystal growth and the details of the crystal structure are discussed in 
more detail in Chapter 3. Semiconductor wafers are crystalline which means that they have a 
periodic atomic structure with a basic unit cell repeating in three dimensions. Depending on 
which orientation of the unit cell is on the surface, that defines the orientation of the wafer. 
Because of the cubic symmetry in the silicon crystal, any of the faces of the cube end up being 
(100) surfaces. (See Figure 3.2 in Chapter 3.) The (100) crystal orientation provides the best 
electrical interface between the silicon substrate and the insulator silicon dioxide. We will discuss 
the reasons for this in more detail in Chapter 6, but the key idea is that the (100) Si/SiO2 interface 
was found to be the best in terms of defects, like unbonded atoms, charges etc. It is almost 
universally used for building CMOS devices. 
The doping type (P or N) in the starting wafer is somewhat flexible, since we end up building 
the transistors in separate N- and P-type regions or wells, so in some sense the doping type of 
the substrate does not appear critical. P-type is more often used as a practical matter because it 
is somewhat easier to grow uniformly as we will see in Chapter 3. Looking at Figure 2.2, one might 
wonder why the NMOS device cannot be built directly in the P-type substrate - indeed it can, and 
that is a viable choice. However the twin-well process illustrated in Figure 2.2 is much more 
common because the doping method used to produce the P well is much better controlled in 
manufacturing than is the substrate doping. Also, since the P-well and N-well doping 
concentrations are similar, it is easier to start with a much more lightly doped substrate and then 
tailor the wells for the NMOS and PMOS devices individually.  
The doping concentration of the substrate, expressed in atoms/cm3 or alternatively in 
resistivity (ohm-cm) typically corresponds to very light doping levels of parts per million of doping 
atoms in the silicon wafer. Numbers in the range of 1015 atoms/cm3 correspond to a substrate 
resistivity of 5 – 20 ohm-cm (see Figure A1.7 in Appendix 1). From the periodic table, silicon is in 
column 4 and anything from column 3 could be used as P-type dopant and anything from column 
5 for an N-type dopant. For the P type we could use B, Al, Ga or In but when one considers the 
solubility and diffusivity of these elements in silicon, it quickly becomes clear that boron is the P-
type dopant of choice, as we will see in Chapter 3.  
So the wafer bought from a vendor will be P type, (100) orientation with ≈ 1015 atoms/cm3 
doping concentration and will cost approximately $100 for a 300 mm wafer. The cost of the wafer 
is remarkably small considering the quality of the material. Silicon in this form is the purest 
material used in any manufacturing process on Earth. Impurities are in the range of parts per 
trillion, except for O and C (Chapter 3) and, of course, deliberately introduced doping atoms 
which are typically in the parts per million range in starting wafers. There are no mechanical 
defects and every atom is in the right lattice position over the entire wafer. 
 
 

[Page 38]
“Integrated Circuit Fabrication: Science and Technology”, © Plummer & Griffin 2022 
 
Not for distribution. September 2023. Full color print book to be distributed by CUP in 2023. 38 
2.4 Preparing the Substrate for Transistors 
 
Circuit designers assume that individual devices do not interact with each other except 
through deliberately placed interconnects. So our first step is to make sure the individual devices 
are electrically isolated from each other and we do this by building a shallow trench between the 
devices. If the liner on the trench were electrically leaky, this would defeat the purpose of the 
isolation so it must be carefully constructed. This region is the STI region labelled on Figure 2.2.  
The first step is to put down 3 layers uniformly on the substrate, a thin silicon dioxide layer, 
a silicon nitride layer and a photoresist layer that is used to pattern the underlying layers as 
shown in Figure 2.4. The thin silicon dioxide layer is put down through a chemical reaction by 
exposing the silicon surface to oxygen or water vapor at high temperature, typically 900 – 1200 
˚C, in a process known as thermal oxidation. We have a source of silicon atoms in the substrate, 
and passing oxygen or water vapor at high temperature over the surface creates a reaction to 
form the glassy SiO2 layer. The silicon nitride cannot be put down in the same way using a reaction 
with nitrogen, because the oxide blocks the substrate silicon atoms from reacting with the 
nitrogen gas. Also, the bond energy between Si-N is higher than Si-O, so the chemical reaction to 
form silicon nitride occurs more slowly and tends to be self-limiting.  
 
 
 
Figure 2.4 Shallow Trench Isolation (STI) formation. The photoresist, nitride and pad oxide layers 
are all uniformly deposited or grown on the silicon surface to start. The left side shows the 
structure after lithography and patterning of the nitride and pad oxide. The right side shows the 
silicon trench etch at an 85o tapered angle. 
 
How then do we put down the Si3N4 when we can’t grow it using the silicon from the 
substrate and nitrogen gas? One way is to provide a gas source of silicon and nitrogen in a 
furnace, typically silane (SiH4) or dichlorosilane (Si2Cl2) and ammonia (NH3), which react in the 
gas phase and deposit silicon nitride on the surface. This process is called an LPCVD nitride layer, 
referring to a low pressure chemical vapor deposition process. The low pressure is used in order 
to obtain uniform films over a large number of wafers, as we will see in Chapter 10. 
We want the isolation layer just in places between the transistors, so we must introduce 
local geometric information and we do that using our first lithographic or masking step. A light-
sensitive photoresist layer is uniformly coated on the wafer by applying droplets of liquid 
photoresist with a honey-like consistency to a spinning wafer. A low-temperature bake around 
100 ˚C hardens the photoresist to a plastic-like consistency. We then shine light through a glass 
mask with patterned light and dark areas, which changes the properties of the photoresist locally 

[Page 39]
“Integrated Circuit Fabrication: Science and Technology”, © Plummer & Griffin 2022 
 
Not for distribution. September 2023. Full color print book to be distributed by CUP in 2023. 39 
so that a positive photoresist will develop away in the regions exposed to light. This 
photolithography process is one of the most complex and expensive in manufacturing chips and 
several innovative tricks are used to enable features smaller than the wavelength of the light 
source to be built, as we will see in Chapter 5.  
To give a sense of the scale, the printed pattern in Figure 2.4 in the photoresist in a 28 nm 
CMOS technology node would be on the order of 28-30 nm. We would make this dimension small 
because the trenches we are going to build are “wasted” space in the sense that they simply 
provide separation or isolation between active devices. This feature is printed today with 
lithography tools using 193 nm light. Perhaps readers might recall the guideline that optical 
systems can’t easily print features smaller than about half of the wavelength of the light used. 
Clearly here we are doing much better than that! How is this possible? We will study this in detail 
in Chapter 5.  
The pattern in the photoresist layer is transferred to the underlying nitride, oxide and silicon 
by etching. A gas source of fluorine atoms and ions is used to perform the etching, forming 
volatile SiF4. The process is called plasma etching which we will discuss in detail in Chapter 9. It 
occurs in a plasma similar to that in a fluorescent light bulb. Note that three materials must be 
etched sequentially, Si3N4, SiO2 and finally Si. By varying the gas source and the plasma 
parameters, the etch rates can be tailored for different materials. By using a gas source like CF4, 
a competition can be set up between carbon deposition and fluorine etching to modify the etch 
profile, resulting in a tapered sidewall in the silicon trench. Avoiding sharp corners minimizes the 
electric fields and improves the isolation efficiency. At this point the structure looks like the right 
side of Figure 2.4.  
Once the etching is completed, we are finished with the photoresist and it can be chemically 
wet etched in a H2SO4/H2O2 mixture or dry etched in an O2 plasma, neither of which attacks the 
underlying nitride, oxide or silicon layers. At this point, after the wafers are cleaned, a thin layer 
of silicon dioxide is grown in the trench by thermal oxidation in a high-temperature furnace as 
shown on the left in Figure 2.5. The nitride film is very dense and acts as a blocking layer for 
oxygen or water vapor, so the oxidation only happens in the exposed silicon regions. This process 
is called LOCOS (Local Oxidation of Silicon) and was invented by accident in 1970 when engineers 
noticed that an incompletely removed nitride layer blocked oxidation in certain regions of a wafer 
[2.5]. More precisely, LOCOS refers to a thick oxide grown on the planar surface of a silicon wafer, 
while here in this shallow trench isolation (STI) we only grow a thin layer because of mechanical 
stress in the corners. A 30 min, 800 ˚C, O2 oxidation would grow ≈ 5 nm of SiO2 and would 
passivate the sides of the etched trench.  
The oxidation process works by converting the Si layer by layer to silicon dioxide so the 
interface moves into the substrate, atomic layer by atomic layer. Once an oxide layer exists, the 
next layer forms by oxygen or water vapor diffusing through the existing oxide layer to react at 
the Si/SiO2 interface. Thus it is a diffusion-reaction process that forms the thermal oxide. When 
this process happens, the substrate is the source of the silicon atoms and one can think of it as 
breaking the silicon-silicon bonds and inserting an oxygen atom between them to form silicon-
oxygen bonds. There is a volume expansion by roughly a factor of 2.2 when that happens.  
 

[Page 40]
“Integrated Circuit Fabrication: Science and Technology”, © Plummer & Griffin 2022 
 
Not for distribution. September 2023. Full color print book to be distributed by CUP in 2023. 40 
 
Figure 2.5 (Left side): a thin liner oxide is thermally grown to passivate the trench sidewalls. (Right 
side): a CVD deposited oxide fills the trench. The oxide deposition actually overfills the trench. 
 
When one unit of silicon is oxidized, the oxide both grows into the silicon and out of the 
silicon creating 2.2 units of silicon dioxide. Why is this important? First, because if you locally 
oxidize the planar surface of silicon the surface is no longer flat because the oxide sticks up. More 
importantly, because the oxide is expanding when it grows, yet is attached to the silicon 
substrate, mechanical forces are generated in the structure as the oxide expands. These 
mechanical stresses are particularly important at the corners of the trench structure and are the 
reason we only grow a thin liner oxide. The details of the shape and the mechanical stresses 
under the nitride layer and in the corners are quite complicated and are dealt with in detail in 
Chapter 6. The key idea is that thermally growing the liner oxide produces the best possible 
Si/SiO2 interface and also helps to round the corners of the trenches due to the expansion and 
viscoelastic flow properties of the oxide at high temperatures. 
The next step is to fill and indeed overfill the trench with a deposited oxide layer from a 
gas-phase, low-pressure, chemical vapor deposition (LPCVD) reactor as shown in Figure 2.5 
(right). Precursor gases like SiH4 and O2 react to produce SiO2. It is important that the filling 
process not leave gaps or voids in the trenches, especially as the trench sidewalls become more 
vertical to improve density. The details of these deposition systems are described in Chapter 10. 
The next step in the STI process sounds incredibly crude compared to the sophisticated 
techniques generally used to fabricate chips. It involves pressing the silicon surface on a rotating 
abrasive wheel with a chemical slurry, in a process known as chemical-mechanical polishing or 
CMP. This polishes off the excess oxide from the top surface of the wafer, leaving a planar 
substrate with oxide filled trenches as shown on the left in Figure 2.6. The hard nitride layer 
serves as a polishing stop. This is a typical result in CMP when materials with different hardness 
are being polished. While the CMP process sounds crude, it was a significant invention and its 
most common use now is in leveling or planarizing the many interconnect layers in the back-end 
processing. We will discuss this technology in detail in Chapter 9.  
Once the CMP operation is complete the nitride layer can be chemically removed by wet 
etching in phosphoric acid. Because this chemical etch has a very high selectivity to oxide (i.e. it 
etches nitride but not oxide), it is important to completely expose the nitride layer by etching any 
residual oxide using hydrofluoric acid (HF). This process can also control the oxide height above 
the trench, as shown in the second figure in Figure 2.6.  After the nitride is removed, we are left 
with the flat structure shown in the third simulation in Figure 2.6. 
 

[Page 41]
“Integrated Circuit Fabrication: Science and Technology”, © Plummer & Griffin 2022 
 
Not for distribution. September 2023. Full color print book to be distributed by CUP in 2023. 41 
 
 
 
Figure 2.6 Top left, the CVD deposited oxide is polished back to the nitride stop layer. Top right, 
the nitride is exposed by etching any residual oxide and also the height of the oxide above the 
trench is controlled by a HF etch. Lower figure, the nitride is stripped producing the final STI 
structure. 
 
2.5 Well Formation 
 
At this stage, the wafers are ready for device fabrication in each of the isolated regions. The 
first step is to put in the P- and N-type wells for the two types of transistors. We want to put in a 
P-type well doping creating a local substrate for the NMOS transistors and an N-type well doping 
for the PMOS transistors. We use photoresist to pattern where the doping goes, using the next 
two masks in the process as shown in Figure 2.7.  
 
 
Figure 2.7 The well implants are performed to create the N well (right) and P well (left) regions 
which act as local substrates for the PMOS and NMOS devices (phosphorus, 10keV, 1013/cm2: 
boron, 3keV, 1013/cm2). The photoresist masks the implants where it is present. 
 

[Page 42]
“Integrated Circuit Fabrication: Science and Technology”, © Plummer & Griffin 2022 
 
Not for distribution. September 2023. Full color print book to be distributed by CUP in 2023. 42 
While the first mask for the STI had features near the minimum feature size to form a 
narrow trench and avoid wasting space, the well mask only needs to select an entire transistor 
area for doping. A cheaper lithography tool could be used for these steps and these trade-offs 
are common and are called mix and match in the lithography toolset. 
Now that we have defined the region for doping, we want to replace some fraction of silicon 
atoms in the P well with boron atoms so that we have a P-type well. The process used is called 
ion implantation, shown in Figure 2.7, because it is precise, controllable and reproducible. Note 
that while the implant (arrows) occurs everywhere on the wafer it is masked or blocked by the 
photoresist or another suitable mask in regions where we do not want it to penetrate into the 
silicon. We will discuss implant masking in detail in Chapter 8. 
The ion implantation concept does not necessarily sound good at first sight – a small version 
of a linear accelerator is used to accelerate boron ions to high energies, shooting them at the 
silicon wafer [2.6]. The process is precise because the accelerating voltage can be dialed in with 
high accuracy determining how far the ions travel into the silicon and it is reproducible because 
it is easy to measure the ion current. You might imagine that you could dope the silicon by passing 
a boron-containing gas (diborane) over the silicon surface at high temperature and indeed this 
was the process used before ion implantation was invented. But it is difficult to accurately control 
the dose or amount of dopant that gets into the silicon and the peak doping is always at the 
surface. On the other hand, ion implantation can create a retrograde well with higher doping 
deep in the silicon and lower doping close to the surface. This can reduce the capacitance 
between the source/drain regions and the well and improve the switching speed of the transistor. 
But ion implantation comes at a cost and this is because the ions slow down due to two 
processes – electronic and nuclear stopping. Electronic stopping occurs because the boron ion is 
charged and we can think of the silicon as nuclei surrounded by a sea of electrons. This drag force 
slows the ions down. The nuclear stopping process occurs because the boron ion can easily strike 
a silicon atom, knocking it off its lattice site, and thus creating damage in the lattice. This is easy 
to imagine because the incoming ion has an energy of typically 10 - 100 keV and can collide with 
a lattice silicon atom which has a binding energy of only four Si-Si bonds (about 12 eV). The silicon 
atom can recoil a significant distance from its original lattice site and can itself create further 
damage until it too comes to rest. This damage must be repaired somehow since the devices we 
want to build require virtually perfect crystalline substrates. Fortunately, the damage can be 
repaired by a simple high-temperature anneal, otherwise the ion implantation process could not 
be used. Indeed, the main claim in Shockley’s original patent [2.6] was not for ion implantation, 
but for the annealing step to repair the damage. A historical review described the process as “a 
sophisticated, expensive, yet brutal method for simply doping delicate semiconductors” [2.7]. 
So, it is clear what happens when the boron ion with hundreds or thousands of eV of energy 
hits the silicon – a silicon atom is knocked off its lattice site, often sent some large distance, like 
an elastic billiard ball collision and the boron atom loses energy and repeats this process many 
times before coming to rest some distance into the silicon. This is clearly a random statistical 
process, so if we were to plot the resting place of many boron atoms, we would find an 
approximately Gaussian distribution where the peak occurs at the projected range, which is the 
average distance that a boron ion goes before it stops, but there is a distribution because it is a 
statistical process and some go further and some stop sooner. The peak concentration is 
determined by how much boron we implant, a parameter called the dose, measured in 

[Page 43]
“Integrated Circuit Fabrication: Science and Technology”, © Plummer & Griffin 2022 
 
Not for distribution. September 2023. Full color print book to be distributed by CUP in 2023. 43 
atoms/cm2. This is the integral or area under the Gaussian distribution, the total number of boron 
ions we implant into the substrate. If we plot the doping concentration verses depth, in 
atoms/cm3, this gives the volume concentration at any point. The parameters we can adjust are 
the energy of the implant by tuning the accelerator voltage and the time of the implant which is 
essentially the dose. The longer we leave the beam on, the more boron ions we implant and the 
higher the dose of boron. So we have a lot of flexibility with ion implantation to adjust the 
concentration or position of the elements we put in. 
Ion implantation is really the only doping technique that has this flexibility. So it is great in 
all respects, very flexible, reproducible, but it does damage to the silicon. What is the probability 
of the ion striking a silicon atom? To first order, each incoming ion hits a silicon atom at each 
silicon plane. This is certainly true for heavy ions like arsenic and antimony, less true for light 
atoms like boron. It does not take a lot of dose coming in to significantly damage the substrate. 
There are secondary collisions as well, because if a silicon atom is knocked off its lattice site, it 
also knocks off other atoms before it comes to rest. The multiplier effect can be a factor of 10 or 
100 where a single incoming ion ends up displacing 10 or more silicon atoms per plane that it 
travels through. The silicon can become completely amorphous with no crystal order and the 
atoms randomly distributed – which would not be usable as a semiconductor material for high-
performance devices. So, we have to fix it to take advantage of the positive aspects of ion 
implantation and return the substrate to the perfect crystal lattice that we need. 
Before we do that, we do the flip side and put in an N well as shown in the right simulation 
in Figure 2.7. We mask the other side and do an N-type implant. We have choices for the N-type 
dopant and could use phosphorus, arsenic or antimony. The reason phosphorus was picked in 
this particular case is that when we finish up with this process we want the wells to be 
symmetrical. We would not want one well being very deep and the other being very shallow 
because it might result in different capacitance values for example in the transistors. We would 
like P- and N-type dopants to diffuse at roughly the same rate, so they end up at the same depth 
in the silicon. It turns out that phosphorus and boron have almost identical diffusion coefficients 
so after the implant we can diffuse these into the substrate and they will move at the same rate, 
producing roughly the same P and N well depths. Arsenic and antimony diffuse a lot slower, so 
we would have ended up with a deep P well and a shallower N well. 
There are some subtle points we will briefly mention. There is a thin oxide on the surface 
of the silicon so the ion energy must be high enough to penetrate that layer and get into the 
silicon. It is an amorphous glassy layer that helps randomize the path of the ions so they do not 
go down the regular channels in the periodic silicon lattice. But the ion energy cannot be so high 
that it penetrates the photoresist, which acts as the blocking layer. So we need to choose the ion 
energies carefully for both device and physical process reasons. 
After the ion implant steps, we have damaged the silicon in these regions. What we have 
to do now is to diffuse the dopants down to their final junction depths and get back the perfect 
silicon crystal that we need for the devices. Magically perhaps, it is easy to do this and to first 
order all this takes is an anneal at high temperature. Below the damaged silicon is perfect single-
crystal silicon and what happens is that it provides a seed for regrowing the top part of the silicon 
that is damaged. As long as thermal energy is provided for the atoms in the top region to move 
around, they can find the right place to attach themselves to the substrate and layer by layer 
regrow a perfect silicon crystal. This process is called solid-phase epitaxy (SPE) and it is 

[Page 44]
“Integrated Circuit Fabrication: Science and Technology”, © Plummer & Griffin 2022 
 
Not for distribution. September 2023. Full color print book to be distributed by CUP in 2023. 44 
remarkable that it works as well as it does. We will discuss it in detail in Chapter 8. The anneal 
step performs three things – it provides the thermal energy for the solid-state diffusion process 
to drive the dopants to the correct depth, it activates the dopants by placing them on 
substitutional sites and it repairs the damage. Now we have created the localized wells. Figure 
2.8 shows the structure after this implant drive-in/anneal. The doping profiles on the right side 
of this figure were calculated by the Victory process simulator using models we will discuss in 
Chapters 7 and 8.  
 
 
 
Figure 2.8 Left side, the well profile after the drive-in anneal. Right side, a 1D cutline (dashed line) 
through the center of the boron doped well shows the boron doping profile as implanted and 
after the drive-in anneal (10 minutes @ 1000oC). 
 
2.6 Threshold Adjust Implants 
 
Now that we have created these wells, we want to put in the P and N regions near the 
surface. The reader might guess that we would put in the deep source/drain doping regions first, 
but that is not the process sequence. The regions that end up being the source/drain are designed 
to align to the gate edge because we want to minimize the overlap capacitance. So these regions 
are put in later after the polysilicon gate. So, the next steps are the implants in the channel region 
under the gate, so that we do not have to implant the ions all the way through the polysilicon 
gate, which would damage the fragile and critical thin gate dielectric. We use the same masks as 
the early well implant steps using a lower-resolution (less expensive) lithography tool.  
The purpose of these implants in the channel region is to fine-tune the doping
