Repository: Alvintxh/nanofab-web

# Extracted Book Sources

All 11 textbooks extracted 2026-04-05 using PyMuPDF (extract_pdf.py).

## Extraction Summary

| Book Key | File | Pages | Words | Page Numbering |
|----------|------|-------|-------|----------------|
| cui_2025 | Zheng Cui - Nanofabrication (4th ed) | 419 | ~158K | PDF labels (C1, i-xi, 1-407) |
| campbell_2008 | Campbell - Fabrication Engineering (3e) | 825 | ~369K | offset=18 (front-1..18, then 1-807) |
| teresa_2020 | De Teresa - Nanofabrication (full) | 451 | ~183K | offset=0 (sequential PDF pages) |
| madou_vol1_2011 | Madou - Fundamentals of Microfab Vol.1 | 646 | ~366K | PDF labels |

File: sources/sources_processed/books/plummer_2022/plummer_2022_full.txt (part 5 of 43)
# plummer_2022
concentration under the gate of the transistor to set the threshold or turn-on voltage (VTH) of the 
transistor. These VTH implants are adjusted to control the threshold to whatever we want. Some 
transistors will have a high threshold voltage and very low leakage currents, while others will 
have a low threshold voltage and switch faster but have higher leakage. One can implant either 
P or N type to shift the threshold voltage up or down to the value that is desired. You can see in 
Figure 2.9 that the VTH implant goes everywhere in the transistor but it will get swamped out by 
the heavier source/drain implants in those regions later in the process. These are called threshold 
adjust implants and there is one for each type of transistor. In a modern process, there would be 
several threshold voltages to provide options for circuit designers. The change in VTH from this 
implant is the implant dose (q)(Qi atoms/cm2) divided by Cox (the capacitance of the gate oxide): 

[Page 45]
“Integrated Circuit Fabrication: Science and Technology”, © Plummer & Griffin 2022 
 
Not for distribution. September 2023. Full color print book to be distributed by CUP in 2023. 45 
 
∆V() = qQ*/C+,
(2.1) 
 
 
Figure 2.9 The low-dose threshold adjust implants in the wells change the surface doping to 
obtain the desired threshold voltage in the devices (phosphorus 15keV, 6x1012/cm2; boron 5keV, 
6x1012/cm2). These slight modifications in the surface doping tune the threshold voltages. 
 
In Figures 2.7 and 2.9, it is apparent that the same dopant is implanted into each well, 
although at different doses and energies for the well implant and the VTH adjust implant. A 
modern process might use a single masking step and multiple implants at different energies to 
form the well structure, with a shallow VTH adjust implant, a deeper implant to set the bulk well 
concentration and a very high-energy implant to form a “punch-through” implant layer at the 
base of the trench. A short anneal would repair the damage and leave the implant profiles largely 
unchanged (unlike the drive-in process in the process described here). This kind of retrograde 
well profile (the doping is higher as you go deeper in the substrate) may have advantages for 
avoiding an electrical problem called “latch-up” in CMOS devices [2.8]. Without adequate 
isolation or doping deep in the substrate, CMOS devices are prone to latch-up which creates 
electrical shorting between the PMOS and NMOS regions. After this threshold adjust implant, 
there is a short anneal to repair the damage. 
 
2.7 Gate Oxide and Polysilicon “Dummy” Gate 
 
In Figure 2.2, there are small doped regions at the edge of the gate, called extensions, or 
tips or lightly doped drain (LDD) regions. These features are much smaller than anything that can 
be defined lithographically and are much smaller than the minimum feature size in the 
technology. It is very likely that the dimension of the gate is the best that can be done 
lithographically, since that dimension sets the performance of the transistor and is as small as 
the technology can make it. So we have some interesting tricks in order to get features smaller 
than the gate length. The next step is to put down the polysilicon gate but first we need to strip 
the thin oxide and regrow the gate oxide after fixing the damage from the implant. After 
regrowing the gate oxide we deposit the polysilicon immediately to avoid contamination. 
Since we don’t generally have deposition techniques that are selective, the usual technique 
is to deposit material everywhere, do lithography and etch it away in the regions where we don’t 
want it. We deposit the polysilicon from a gas source (like silane) using LPCVD and it deposits as 
an amorphous or partially crystalline layer (called polysilicon) because it deposits on an 

[Page 46]
“Integrated Circuit Fabrication: Science and Technology”, © Plummer & Griffin 2022 
 
Not for distribution. September 2023. Full color print book to be distributed by CUP in 2023. 46 
amorphous insulator. The same deposition technique could deposit a perfect crystalline layer if 
it were deposited on a bare crystalline wafer, a process called silicon epitaxy.  The polysilicon 
needs to be an N-type conductor on the NMOS device and a P-type conductor on the PMOS 
device, which could be achieved by masking the large transistor region and implanting the N- or 
P-type dopants respectively. An anneal at high temperature would distribute the dopant 
uniformly in the polysilicon and the diffusion would occur quickly as the polysilicon grain 
boundaries would help redistribute the dopant. This would set the work function for the 
transistor gates to the valence or conduction band edges which is generally what is desired to get 
the correct device threshold voltages. 
Process engineers are always looking for clever ways to combine steps, so one interesting 
option might be to use the source/drain implants (to be done later) to also dope the gate. That 
might work, but the source/drain anneals are the shortest possible to avoid deleterious device 
effects and may not be enough to fully redistribute the dopant in the polysilicon gate.  
In the process flow we are considering, the polysilicon will act as only a temporary or 
“dummy” gate and will be replaced later with a high-K dielectric/metal gate stack. Thus doping 
of the polysilicon is not an issue. Earlier generations of CMOS technology directly used the 
polysilicon material as the gate electrode and so required polysilicon doping.  
The next step is to etch the polysilicon gate which is shown on the left side of Figure 2.10. 
This dimension is probably the smallest dimension on the entire integrated circuit surface that is 
formed by lithography and for the 28 nm process being described here, it would likely be 
somewhat smaller than 28 nm. (Recall Table 1.1 in Chapter 1 which lists microprocessor gate 
lengths that are smaller than the technology node.) This dimension is pushed as small as possible 
because it determines the performance of the transistor. Very clever patterning techniques are 
used to enable features much smaller than the wavelength of the light source to be made, which 
we will discuss in Chapter 5. For the moment, we will assume that a very expensive exposure tool 
and a very expensive mask are used to pattern the polysilicon. After patterning the polysilicon, 
another very expensive etching step, requiring high selectivity, is required to etch the polysilicon 
and stop on the thin gate oxide. Notice the sharp straight edges on the silicon gate, an example 
of a very anisotropic etch process. Taller than wide, this complicates the definition of the 
polysilicon gate.  
 
 
Figure 2.10 Left side: polysilicon gate regions after being patterned and etched with high 
selectivity to the underlying gate oxide. Right side: polysilicon gates after a short re-oxidation to 
passivate the sidewalls (30 minutes @ 800oC in dry O2). 
 

[Page 47]
“Integrated Circuit Fabrication: Science and Technology”, © Plummer & Griffin 2022 
 
Not for distribution. September 2023. Full color print book to be distributed by CUP in 2023. 47 
To faithfully replicate the gate dimension, we need both very good anisotropy and 
selectivity. This is a really good example of the selectivity issue. The polysilicon thickness could 
be as much as 200 nm, although it is shown thinner than that in Fig. 2.10.  The gate oxide is less 
than 2 nm. Thus there could be a 100:1 difference between the thickness of the polysilicon and 
the gate oxide and we have to over-etch in manufacturing to allow for tolerances and wafer-to-
wafer variations, by typically 10 or 20%. The same plasma dry etch chemistry that etches the 
polysilicon would certainly etch the substrate silicon if we were to etch through the thin gate 
oxide. We cannot time the process exactly but we still must not etch through the thin gate oxide. 
This is probably the best example of why selectivity is a really key issue in pattern definition. 
Spectroscopic techniques exist to detect the endpoint of an etching process, but usually some 
amount of over-etching is necessary to make certain that all areas on a wafer are completely 
etched.  
Anisotropy is another key issue because we are usually concerned about the shape of the 
edges on etched regions. Ideally we would like the edges of the etched materials to be nearly 
vertical to preserve the mask dimensions in the etched layers. Anisotropic etches do this. 
Isotropic etches go sideways as much as they go down so are unsuitable for trying to define small 
geometries. Wet etching with chemicals is typically isotropic, while plasma etching can be 
tailored to produce anisotropic profiles. We will discuss these issues in detail in Chapter 9. 
After defining the polysilicon gates, a short oxidation is used to passivate the polysilicon. 
This is shown in Figure 2.10 on the right. Note that all oxides get thicker during this step because 
the silicon oxidizes everywhere. 
 
2.8 LDD Formation, Halo Implants, S/D Doping 
 
The next step is to perform the two most critical implants (aside from the VT implant) that 
determine the device performance. The first is a halo or angled implant that helps prevent the 
deep source/drains regions from punching through to each other. The second is a very shallow 
tip or extension region that reaches to just under the gate edge.  
One might wonder why we need these complicated structures if we are simply following 
Dennard scaling, where all dimensions reduce by the same factor keeping the electric fields 
constant. That would be true, except that in practice system-level pressures to maintain a 
constant power supply level and the fact that the turn-on or subthreshold region of MOSFETs 
does not scale (Chapter 1) constrained the scaling of the device voltage and consequently the 
electric fields increased starting in about 2000. High fields cause problems in semiconductor 
devices, often called “hot electron” problems because most of them are due to the high energies 
that electrons (or holes) can reach in high fields. At high energies, carriers can cause impact 
ionization which creates a multiplier effect making additional electron-hole pairs by breaking Si-
Si bonds. These carriers can even gain sufficient energy to surmount large electron barriers such 
as the 3.2 eV barrier between the silicon conduction band and the gate oxide conduction band. 
The result is that carriers can be injected into the gate dielectric where they may become trapped 
and cause device reliability problems. 
The high fields occur on the drain side of the device because of the high gate voltage and 
drain voltage there, while the source is usually grounded. The tips are symmetrically placed for 

[Page 48]
“Integrated Circuit Fabrication: Science and Technology”, © Plummer & Griffin 2022 
 
Not for distribution. September 2023. Full color print book to be distributed by CUP in 2023. 48 
simplicity even though it may actually only be required on the drain side. The lightly doped drain 
or LDD region grades the doping profile between the drain and the channel and allows the drain 
voltage to be dropped over a larger distance than would be the case if an abrupt junction were 
formed. Since many of the deleterious effects of high electric fields depend exponentially on the 
field strength, even modest reductions in the field can make a significant difference in device 
reliability. 
Before completing the LDD structure, a deeper implant is often performed called a halo or 
angled implant. This implant is designed to prevent subsurface punchthrough between the 
source and drain in the transistor. The halo implants (Figure 2.11) use the same doping type as 
the channels and can be formed by implanting at a tilt or an angle under the gate edge to locally 
raise the channel doping and help avoid short-channel effects. These local pocket implants would 
have to be put in carefully to cover all possible device orientations on the wafer. Since these 
complex implant profiles around the gate edges determine the device performance and cannot 
be seen using any physical methods, sophisticated simulation tools that model these effects are 
extensively used for device optimization [2.4]. 
 
 
Figure 2.11 Angled halo implants introduce extra pockets of well doping under the source/drain 
extensions to minimize punchthrough between the source and drain. (phosphorus 15keV, 4 
rotations each 5x1012/cm2: boron 5keV, 4 rotations each 5x1012/cm2). The halo implants are done 
at a 25 degrees implant angle. 4 implants are done with 90˚ rotations so transistors oriented in 
both the x and y directions are equally implanted.  
 
The sub-lithographic tips are formed by a two-step process. First, the very shallow tip 
implants are performed using the gate edge as a mask as shown in Figure 2.12, so the implants 
are self-aligned to the edges of the gates and extend slightly underneath the gate edges because 
of the lateral scattering of the implant and the later sideways diffusion during the anneal step.  
We now proceed to the second step in forming the small LDD regions. Spacers are formed 
by putting down a thin layer of conformal oxide or nitride that is uniform everywhere as shown 
on the left in Figure 2.13. Because the deposition is conformal, it is much thicker from the top to 
the bottom along the side wall than it is in the flat regions. So, if we now do a highly anisotropic 
or directional etch of the film we just deposited, it will strip the film in the flat regions and leave 
a narrow spacer on the sidewalls with the thickness equal to the deposited film thickness as 
shown on the right in Figure 2.13. This clever trick makes the sidewall spacers, produced with no 
lithography, just a blanket deposition and the blanket etch to produce sub-lithographic features. 
In Chapter 5 we will see how these spacer technologies can also be used to extend the limits of 

[Page 49]
“Integrated Circuit Fabrication: Science and Technology”, © Plummer & Griffin 2022 
 
Not for distribution. September 2023. Full color print book to be distributed by CUP in 2023. 49 
conventional lithography. In some process flows the halo implants in Figure 2.11 might be done 
after the sidewall spacer formation. 
 
 
 
Figure 2.12 Shallow extension implants next to the gate edge form the NMOS and PMOS shallow 
doped regions that contact the channel (arsenic, 1.5keV, 1015/cm2; boron, 300eV, 1015/cm2 ). 
 
 
Figure 2.13 Spacer formation. Left side: conformal deposition of a nitride or oxide layer. Right 
side: anisotropic (directional) etch of the nitride layer leaves a sub-lithographic nitride spacer on 
the polysilicon gate edge (10nm nitride deposition).  
 
The final step is to put in the deep source/drain regions that are self-aligned to the edge of 
the spacer regions in Figure 2.14. During the spacer formation, the over-etch required to clear 
the film in the flat regions would etch the underlying thin oxide by varying amounts. For this 
reason, the oxide would be wet etched in HF down to bare silicon and a thin “screen” oxide would 
be regrown on the surface. The purpose is to randomize the incoming ion beam and prevent 
channeling. A mask exposes the source/drain regions on the NMOS device and an arsenic implant 
is performed. After stripping the photoresist, a new lithography step exposes the PMOS device 
and the boron or BF2 implant is performed.  
The only thing that remains is to repair the implant damage. A short high-temperature rapid 
thermal anneal (RTA) or flash anneal is used to minimize the amount of dopant diffusion in this 
critical step. The trick is to repair the damage in the substrate as efficiently as possible and not 
allow a significant amount of dopant diffusion to occur in the source/drain and tip regions. We 
do not want the annealing step to smear out the doping profiles because of diffusion. It might 
seem that a low-temperature anneal to repair the damage would minimize the diffusion, but 
there is an interesting anomalous effect called transient enhanced diffusion (TED) where dopants 
move at very high rates because of the damage. It turns out that the transient diffusion is 

[Page 50]
“Integrated Circuit Fabrication: Science and Technology”, © Plummer & Griffin 2022 
 
Not for distribution. September 2023. Full color print book to be distributed by CUP in 2023. 50 
minimized at high temperatures so there was a lot of effort to develop rapid thermal or flash 
annealing tools that can accomplish very short time high-temperature anneals. We will discuss 
this topic in detail in Chapter 8. The transistor structure after this anneal is shown in Figure 2.15. 
The reader may also note that while the implants in Figs. 2.11 – 2.14 also go into the polysilicon 
“dummy” gates, doping contours are not shown in the polysilicon material. This is because the 
poly gates will be removed later in the process and hence the doping profile is unimportant for 
device operation, but also because diffusion in polysilicon is very fast due to the grain boundaries 
in the material and hence the doping tends to be uniform in the poly gates. We discuss dopant 
diffusion in polysilicon in more detail in Chapter 7.  
 
 
 
Figure 2.14 Deep source/drain implants, doping both polysilicon gate and the substrate (B, 
600eV, 3x1015/cm2: As 3keV, 3x1015/cm2). 
 
 
Figure 2.15 Final source/drain profiles after anneal (20msec, 1000oC).  
 
2.9 Adding Strain to MOSFET Channel Regions 
 
The structure shown in Figure 2.15 was precisely the process that was used up to the 90 nm 
node and represents a fully functional self-aligned polysilicon gate CMOS technology. However, 

[Page 51]
“Integrated Circuit Fabrication: Science and Technology”, © Plummer & Griffin 2022 
 
Not for distribution. September 2023. Full color print book to be distributed by CUP in 2023. 51 
at the 90 nm node the push for higher performance required that the channel be strained to 
improve the hole and electron mobilities. This was accomplished by replacing the deep 
source/drain implants in the PMOS device by etching the silicon in the source/drain regions and 
regrowing the region with a boron doped SiGe layer (a process called epitaxial growth). The Ge 
atom is bigger than silicon, so this process introduces compressive strain in the channel which 
improves the hole mobility. A similar process using phosphorus doped SiC epitaxy introduces 
tensile strain in the NMOS device and improves the electron mobility. We will discuss this 
heteroepitaxy growth process in Chapter 10. 
The epitaxial growth process takes place at temperatures around 750 ˚C to 850 ˚C which is 
precisely where transient enhanced diffusion is at a maximum, so a short flash anneal is required 
to activate and stabilize the tip regions before the epitaxial growth. Another problem is that we 
cannot use photoresist to mask one of the transistors at these high temperatures. Instead, a hard 
mask of nitride is used meaning that it will withstand the high temperatures involved. A nitride 
layer is deposited everywhere by LPCVD and a photoresist mask is used to selectively remove the 
nitride over the PMOS device using etching. The PMOS source/drain recess is dry etched and the 
SiGe epitaxial layer is grown. During growth it is doped in-situ using a boron gas source such as 
diborane. Because the deposition occurs everywhere, HCl gas is also added to provide selectivity 
by introducing a competing etching reaction, so we only grow the layer in the exposed silicon 
regions. The Si, Ge and B precursors are typically dichlorosilane (SiH2Cl2), 10% germane (GeH4) 
and 1% diborane (B2H6) in an H2 ambient with HCl gas to obtain selectivity against the oxide and 
nitride layers on the wafers. The Ge content in the layers has steadily increased at each node 
from 20% to 60% as experience with the layer quality and defect control has improved in 
manufacturing. 
After the compressive strain is introduced in the PMOS device, a second nitride layer is 
deposited and a photoresist mask is used to open the NMOS device, followed by stripping the 
photoresist. The NFET source/drain recess is formed and a phosphorus doped silicon carbon layer 
is grown by epitaxy. The small carbon atom introduces tensile strain in the adjacent channel 
which improves the electron mobility. After the nitride is stripped, this represents a high-
performance strained-channel CMOS device and only requires the contacts to be fully functional.  
 
2.10 Contact Formation 
 
The first step in forming the contacts is to lower the sheet resistance of the source/drain 
regions by a process called silicidation. By depositing a reactive metal such as Ti, Ni or Co using 
sputtering and performing a short anneal at low temperatures like 350 ˚C or 450 ˚C, a metal-
silicide layer is formed as shown in Figure 2.16.  
The sputtering process occurs using a metal target and a plasma of Argon ions that 
accelerate towards the electrically biased target and knock off the metal atoms onto the wafer. 
We will discuss sputtering in Chapter 10. The process is largely conformal (uniform deposition), 
so after the metal-silicide is formed, the unreacted metal on the dielectric regions must be etched 
off the wafer. This thin layer of metal-silicide forms in the source/drain regions and gate region 
and lowers the sheet resistance that connects the contacts to the channel. 
 

[Page 52]
“Integrated Circuit Fabrication: Science and Technology”, © Plummer & Griffin 2022 
 
Not for distribution. September 2023. Full color print book to be distributed by CUP in 2023. 52 
 
Figure 2.16 Silicide formation steps. (Left side): Titanium is sputter deposited (Right side): A low-
temperature anneal in nitrogen forms Titanium Silicide (TiSi2) in exposed silicon or polysilicon 
regions and TiN on the dielectric regions. The TiN is wet etched, leaving low resistance silicide on 
the source/drain and gate. 
 
Since the anneal is done in an N2 atmosphere, if Ti is used, the top surface reacts to form a 
TiN layer. The two reactions produce a TiN/TiSi2 composite layer in regions where a Si supply is 
available and a pure TiN layer where the Ti sits on layers such as SiO2 and no free Si is available 
for reaction. In the process shown in Figure 2.16, the TiN layer is etched away, leaving only the 
TiSi2 layer. It is also possible to use the TiN layer as a local interconnect since TiN is a fairly good 
conductor and this is done in some manufacturing processes. If it is desired to use the TiN as a 
local conductor, a photolithography step would be performed to pattern the TiN. We discuss 
these silicide processes in more detail in Chapter 11. 
One minor point should be clarified. The process flow to this point is a viable polysilicon 
gate process, such as was used prior to the introduction of high-K metal gate structures at the 45 
nm node by Intel. In poly gate processes, the tops of the poly gates would be silicided as shown 
on the right in Figure 2.16.  However in the high-K metal gate structure described next, the poly 
gate will be removed and so it generally would not be silicided. This could be easily accomplished 
by using a hard mask in Figure 2.10 to etch the polysilicon and then by leaving that hard mask on 
the poly during subsequent steps. This would prevent silicidation on the poly gates. 
 
2.11 High-K, Metal Gate Formation 
 
This strained-channel polysilicon gate process was used up to the 45 nm node when a 
fundamental limit was reached. At that node the gate oxide thickness became so thin because of 
scaling, that direct quantum mechanical tunneling through the gate oxide produced 
unacceptable leakage currents. Since quantum mechanical tunneling increases exponentially as 
the dielectric thickness reduces, this was once considered to be a fundamental, hard limit on 
Moore’s law scaling [2.9]. However, the invention of high-K gate dielectric materials alleviated 
the problem.  
The idea is to use a gate insulator with a higher dielectric constant than SiO2 and trade that 
off for a thicker layer which maintains the same gate capacitance and hence the same electrical 
control over the channel. The gate capacitance is given by 
 
C = Kε+/d
(2.2) 

[Page 53]
“Integrated Circuit Fabrication: Science and Technology”, © Plummer & Griffin 2022 
 
Not for distribution. September 2023. Full color print book to be distributed by CUP in 2023. 53 
 
so that an increase in dielectric constant K enables a thicker insulator (minimizing quantum 
mechanical tunneling) for the same capacitance. Since these high-K dielectrics are somewhat 
unstable it made sense to introduce them as the very last step in the front-end process. A number 
of companies initially used a “gate-first” approach to high-K dielectrics in which the high-K 
material and the metal gate were deposited at the process stage of Figure 2.10 in place of the 
SiO2 gate and polysilicon gate electrode. But this choice subjects the high-K dielectric and metal 
gate materials to all of the subsequent high-temperature processing and in the end this proved 
to be an unworkable process flow. As a result, the industry converged on the “gate-last” process 
flow which uses a polysilicon “dummy” gate as described above and then replaces it at this stage 
in the process with a high-K/metal gate stack. To accomplish this, a thick deposited oxide layer is 
polished back all the way to the gate polysilicon using chemical-mechanical polishing (CMP), 
shown in Figure 2.17(left). CMP Is discussed in detail in Chapter 9. The polysilicon gate is removed 
in a very selective plasma etch process that stops on the gate oxide (Figure 2.17 (right)).  
 
 
Figure 2.17 (Left side): A CVD deposited oxide covers the structure and is polished back by CMP 
(Right side): Polysilicon is removed by a highly selective etch to the underlying gate oxide.  
 
The thin gate oxide is removed by a quick wet etch revealing the bare silicon channel surface 
(Figure 2.18 (left)). To stabilize the interface, a very thin (< 1nm) chemical oxide is formed on the 
silicon surface. At this stage, a sophisticated atomic layer by atomic layer deposition of the high-
K material to a thickness of 2nm – 3nm is performed in an ALD reactor as shown on the right in 
Figure 2.18.  
 
 
Figure 2.18 (Left side): the dummy gate oxide is wet etched (Right side): the ALD high-K stack is 
deposited, consisting of interfacial oxide, high-K HfO2, TiN and TaN barrier layer. 

[Page 54]
“Integrated Circuit Fabrication: Science and Technology”, © Plummer & Griffin 2022 
 
Not for distribution. September 2023. Full color print book to be distributed by CUP in 2023. 54 
 
An atomic layer deposition system uses two chemical precursors that are introduced 
sequentially. These precursors react with the surface atoms and completely saturate the surface 
reaction sites to a thickness of a single atomic layer. By iterating between the two precursors a 
dielectric film such as HfO2 can be built up one atomic layer at a time. ALD is discussed in detail 
in Chapter 10. This atomic-level thickness control is immensely important for thin gate dielectrics. 
To protect the high-K dielectric, a thin capping layer of titanium nitride (TiN) is deposited by ALD 
or sputtering. A thin etch-stop layer of tantalum nitride (TaN) is then deposited, which enables a 
different metal to be formed in the NMOS and PMOS transistors for gate threshold voltage 
control, shown in Figure 2.18 (right).  
A thick TiN layer can be deposited everywhere and this sets the PMOS work function. The 
PMOS device can then be masked and the TiN layer etched in the NMOS gate stack (hence the 
TaN etch stop), as shown in Figure 2.19 (left). A deposited aluminum layer sets the work function 
for the NMOS device. Finally, both gate stacks are filled with a final metal such as thick aluminum 
or tungsten and the whole surface is planarized using CMP to the top of the gate stacks, giving 
the final replacement metal gate (RMG) structure shown in Figure 2.19 (right). There may be one 
or more low temperature (≈ 400oC) anneals performed during the stack depositions to cause 
some interdiffusion of the metal layers and correctly set the work function in the NMOS and 
PMOS devices respectively.  
 
 
Figure 2.19 (Left side): A thick Titanium Nitride fill is thinned in the NMOS device, so that the 
subsequent aluminum fill can set the NMOS work function (Right side): A thick aluminum 
deposition fills the gate and is planarized by CMP, setting the NMOS and PMOS work functions. 
 
Clearly, it was an enormous engineering effort to replace the canonical Si/SiO2 gate 
interface with a new material stack with low defect densities based on a high-K/metal gate 
process at the 45nm node and the details of the high-K/metal gate stack formation are among 
the most closely held trade secrets in modern semiconductor device manufacturing [2.10]. We 
will look at some of the processing issues associated with these materials in Chapter 6. Intel was 
the first company to introduce this technology into manufacturing and it has allowed Moore’s 
law to continue for many more generations. Figure 2.20 illustrates in more detail the complicated 
materials combinations needed to implement this new gate stack.  
Figure 2.21 shows actual cross-sections of an older polysilicon/SiO2 gate structure and a 
newer metal/high-K gate structure. Figure 2.22 shows actual cross-sections of these gate 

[Page 55]
“Integrated Circuit Fabrication: Science and Technology”, © Plummer & Griffin 2022 
 
Not for distribution. September 2023. Full color print book to be distributed by CUP in 2023. 55 
technologies incorporated into MOS transistor structures. The many details of the high-K metal 
gate process are generally not visible in simple SEM or TEM images like Figure 2.22. 
 
 
Figure 2.20 Detailed cross-section of the high-K layer stack near the gate edge in the NMOS 
device. For scale, the HfO2 layer is ≈ 3nm thick.  
 
 
Figure 2.21 Actual cross-sections of older polysilicon gate/SiO2 gate technologies (Intel’s 65 nm 
technology on the left) and newer metal/high-K gate technologies (Intel’s 45 nm technology on 
the right). Left photo © Intel, reprinted with permission. Right photo © [2007] IEEE. Reprinted 
with permission from [2.11]. 
 
 
Figure 2.22 Cross-sections of older polysilicon gate/SiO2 gate technologies (Intel’s 65 nm 
technology on the left) and newer metal/high-K gate technologies (Intel’s 45 nm technology on 
the right). © [2005, 2007] IEEE. Reprinted with permission from [2.10] (left) and [2.11] (right). 
Gate
3.0 nm high-K
Silicon Substrate
Silicon Substrate
1.2 nm SiO2
Gate
Silicon
SiO2
Silicon
high - K
SiGe
SiGe
SiGe
SiGe
NiSi
Metal
PolySi

[Page 56]
“Integrated Circuit Fabrication: Science and Technology”, © Plummer & Griffin 2022 
 
Not for distribution. September 2023. Full color print book to be distributed by CUP in 2023. 56 
2.12 The Back-End-Of-Line (BEOL)  
 
The next steps are representative of a whole series of steps in the back end of the process. 
BEOL processing consists basically of a series of insulator/metal depositions that are stacked on 
top of one another to produce the interconnect or wiring levels. They rely heavily on chemical-
mechanical polishing to planarize or flatten the deposited layers. Inter-level dielectric layers (ILD) 
in the back-end structure are typically deposited using plasma-enhanced chemical vapor 
deposition at low temperatures. The oxide layers are doped with fluorine or carbon to reduce 
the dielectric constant which is discussed in Chapter 11. This minimizes the coupling capacitance 
between layers and between wires. The deposition is conformal, so as to avoid the buildup of 
step heights with each additional layer, but ILD layers must be planarized using chemical-
mechanical polishing.  
In Figure 2.23 on the left, contact holes are etched to the source/drain silicide regions and 
the gate metal regions. The gate contacts are not shown since until very recently, they were 
typically made outside the active gate area of the transistor because the size of the gate was too 
small to allow alignment of a contact hole. This is the structure illustrated in Figure 2.3. In very 
recent technologies, self aligned contacts have been adopted that can be placed directly over the 
gate. A very thin TiN barrier layer is deposited by sputtering and a CVD tungsten (W) fill is 
performed. The W is overfilled to completely cover the top surface. A CMP step polishes the W, 
removing it from the oxide regions, leaving the W plugs as shown on the right of Figure 2.23. The 
iterative portion of the BEOL processing begins next.  
 
 
Figure 2.23 (Left side): Via holes are patterned in ILD1 using lithography and then etched. (Right 
side): Tungsten deposited by CVD (or sputtering) overfills the vias and is then planarized by CMP. 
 
An interlevel dielectric (ILD1) is deposited and the damascene (or embedded) vias are 
defined in the dielectric by two levels of lithography, shown in the left in Figure 2.24. These 
damascene vias will house the Metal 1 (M1) Copper interconnect. A TiN or TaN barrier/adhesion 
layer is deposited by sputtering and a copper seed layer (Cu) is deposited, followed by a thicker 
electroplated Cu layer. These details are not shown in Figure 2.24 but are discussed in Chapter 
11.   
Copper is a lifetime killer in MOS devices, so the barrier layers and temperature control in 
the back-end process are critical to avoid copper contamination. Earlier processes used 
aluminum, but the push for performance meant lower-resistance copper interconnects were 

[Page 57]
“Integrated Circuit Fabrication: Science and Technology”, © Plummer & Griffin 2022 
 
Not for distribution. September 2023. Full color print book to be distributed by CUP in 2023. 57 
needed, and they were first introduced by IBM in 1997. The copper is planarized using CMP to 
complete the M1 interconnect level as shown on the right in Figure 2.24. 
 
 
Figure 2.24 (Left side): The Cu interconnect pattern is formed and etched in ILD2 in preparation 
for copper seed layer deposition and electrodeposition of thick Cu. (Right side): Copper is 
electrodeposited in patterns etched in ILD1 and ILD2, overfilled, and then planarized by CMP. 
 
It is important to note that no etching of the Cu interconnect layer was required in this 
process. The Cu was “inlaid” in previously formed holes in ILD1 and then CMP was used to remove 
the Cu everywhere except in the ILD1 patterned regions. This process is called a damascene 
process, named after metal working methods developed hundreds of years ago. It is critical in 
the case of Cu interconnects because Cu cannot easily be plasma etched as we will see in Chapter 
9 when we discuss etching. For plasma etching to work effectively, the byproducts of the reaction 
must be volatile at the etching temperature and Cu does not form volatile byproducts with 
normally used etching chemistries.  
Figure 2.25 illustrates some of the details that were not shown in the earlier BEOL figures. 
The barrier layers and Cu seed layers are now shown in the inlaid Cu patterns. Also shown is the 
fact that the insulating layers in the BEOL structures are actually multilayer structures. The dual 
lithography steps needed for each Cu layer to form the vias and then the M1, M2 . . . wiring 
patterns need an etch stop layer to be manufacturable. These etch stop layers are the lighter 
blue/green-colored layers in the dielectric layers. Chapter 11 will discuss these process details. 
This process of ILD/Cu/CMP is then iterated to produce a dozen or more layers of 
interconnect in modern chips. The metal layers get thicker and wider in the upper layers to 
distribute the power supply lines across the chip with low resistance. Low-dielectric constant ILD 
layers (such as fluorinated oxides) are used to minimize capacitance between layers. The final 
layer typically uses a nitride dielectric to minimize contamination from the environment. 
Sophisticated automated wire routing programs would optimize the wiring distributions and 
minimize parasitics.  
This process in Figure 2.25 represents a state-of-the-art high-K/metal gate planar CMOS 
device at the 28nm node. An amazing number of inventions were required to push this process 
from the original transistors that Gordon Moore was familiar with in 1965 and they continue to 
this day. This “circuit and device cleverness” was one of the reasons Moore cited for progress, 
along with manufacturing experience allowing larger die sizes to be made and the finer minimum 
dimensions enabled by lithography advances. Each contribution was equally important to 

[Page 58]
“Integrated Circuit Fabrication: Science and Technology”, © Plummer & Griffin 2022 
 
Not for distribution. September 2023. Full color print book to be distributed by CUP in 2023. 58 
progress (approximately), but there is an outsized impact from lithography because its 
contribution gets squared (it happens in X and Y).  
  
 
Figure 2.25 More detailed BEOL technology structure showing some of the details discussed in 
Chapter 11.  
 
2.13 The Introduction of the FinFET 
 
At the 22 nm node in 2011, Intel introduced a FinFET device structure which is essentially a 
vertical silicon channel that has a gate on both sides for better gate control of the channel. It was 
competing with an extension of the planar process described above which was called ultra-thin-
body silicon-on-insulator (UTB-SOI). In the UTB-SOI usually fabricated with the “SmartCut” 
process, an ultra-thin layer of silicon was formed on a thermal oxide on a silicon wafer. The 
process was complex and involved bonding a silicon wafer with a hydrogen implant to an oxide-
coated base wafer. The hydrogen coalesced under heat treatment to form bubbles and led to 
cracking or splitting of a thin layer of silicon from the top wafer. A CMP step smoothed the split 
layer and thinned it so that it was fully depleted during device operation, thus minimizing leakage 
currents and improving gate control over the channel. We will discuss SOI structures in more 
detail in Chapter 8 as examples of ion implantation applications. For readers who wish to jump 
ahead, the “SmartCut” process is described in Section 8.12 and illustrated in Fig. 8.50.  
It was not obvious initially which device structure would win out. Devices basically compete 
on three axes  
1) the drive current or ON current ION which determines how fast the circuit will be  
2) the leakage current or OFF current IOFF which determines how long the battery will last  
3) the manufacturing complexity which determines the yield and cost of the devices [2.12].  
The UTB-SOI device had a low leakage current and a well-known manufacturing flow in spite of 
the higher cost of the initial wafer. But it had only a single channel so its drive current was limited 
to approximately half that of the FinFET. In spite of the enormously complex process flow, the 
FinFET has become the device of choice for almost all high-performance CMOS applications. 

[Page 59]
“Integrated Circuit Fabrication: Science and Technology”, © Plummer & Griffin 2022 
 
Not for distribution. September 2023. Full color print book to be distributed by CUP in 2023. 59 
We will describe a very simplified process for a single NMOS FinFET using a 3D simulator 
from Silvaco [2.13]. In the process flow pictures, we do not show the photolithography steps, 
since by this stage it should be obvious that if a nitride stripe appears on a wafer, it was produced 
by depositing a blanket nitride layer, masking it with photoresist and etching the nitride in the 
exposed photoresist areas.  
Several initial implants are used to prepare the substrate for the fin formation. Since the
