Repository: Alvintxh/nanofab-web

# Extracted Book Sources

All 11 textbooks extracted 2026-04-05 using PyMuPDF (extract_pdf.py).

## Extraction Summary

| Book Key | File | Pages | Words | Page Numbering |
|----------|------|-------|-------|----------------|
| cui_2025 | Zheng Cui - Nanofabrication (4th ed) | 419 | ~158K | PDF labels (C1, i-xi, 1-407) |
| campbell_2008 | Campbell - Fabrication Engineering (3e) | 825 | ~369K | offset=18 (front-1..18, then 1-807) |
| teresa_2020 | De Teresa - Nanofabrication (full) | 451 | ~183K | offset=0 (sequential PDF pages) |
| madou_vol1_2011 | Madou - Fundamentals of Microfab Vol.1 | 646 | ~366K | PDF labels |

File: sources/sources_processed/books/plummer_2022/plummer_2022_full.txt (part 6 of 43)
# plummer_2022
base of the fin is connected to the substrate and we do not want different fins interacting 
electrically through the substrate connection, the first step is to perform a heavily doped P-type 
implant at the depth of the fin’s base. The implant could be performed after the fin is made but 
it is perhaps simpler to do the implant at the very start of the process in the areas where the 
NMOS FinFET’s will be built. At the same time a second implant or series of implants can adjust 
the doping in the channel and thus the VT of the fins. An anneal is performed to activate the 
doping and repair the damage.  
A nitride layer is deposited on the surface of the wafer to act as a hard mask for the fin etch. 
Next an expensive lithography step is used to pattern the photoresist that will define the fins 
lateral dimension and the nitride is patterned to act as the mask. The actual lithography step is 
more complicated than the simple flow presented here and the techniques to produce the nitride 
hard mask at sub-wavelength dimensions are described in more detail in Chapter 5. The nitride 
hard mask is shown in (Figure 2.26(a)). This is followed by a deep anisotropic (directional) etch of 
the silicon to form the fin itself, stopping at the depth of the isolation implant, producing the 
structure shown in Figure 2.26(b). A short oxidation may be used to further narrow the fin 
dimension and remove etching damage on the critical channel sidewalls. 
 
 
Figure 2.26 (a) A nitride hard mask defines the Fin dimension (b) A deep anisotropic etch forms 
the silicon fin (c) A thick oxide is deposited prior to CMP  
 
The next step forms the equivalent of the STI isolation in the planar process. An oxide layer 
is deposited using LPCVD fully covering the fins (Figure 2.26(c)). A CMP step planarizes the surface 
and stops on the fins hard nitride mask (Figure 2.27(a)). An oxide wet etch can then be performed 
to reveal the portion of the fin that will act as the channel. At this stage the FinFET structure looks 
like that in Figure 2.27(b).  
After stripping the nitride hard mask, the next steps are to form the gate oxide and gate 
polysilicon but we know because this is an advanced node that these will eventually be replaced 
with a high-K/metal gate stack. A thin gate oxide is grown on the channel sidewalls and surface 

[Page 60]
“Integrated Circuit Fabrication: Science and Technology”, © Plummer & Griffin 2022 
 
Not for distribution. September 2023. Full color print book to be distributed by CUP in 2023. 60 
and a thick layer of polysilicon is deposited completely covering the fins, as shown in Figure 
2.27(c).  
 
 
Figure 2.27 (a) CMP of the deposited oxide stops on the nitride stop layer (b) FinFET structure 
after “fin reveal” step to expose the active channels surrounded by isolation oxide (equivalent to 
STI isolated devices in a planar process) (c) After nitride strip, a thick polysilicon layer is deposited 
on the fin, which will become the gate. 
 
The polysilicon surface is polished back by CMP to form a planar surface for the next high-
resolution lithography step (Figure 2.28(a)). A thick CVD nitride is deposited to act as a hard mask 
for the polysilicon gate etch (Figure 2.28(b)). Another expensive lithography step defines the gate 
dimension which runs at right angles to the fin and the nitride is etched to form the hard mask, 
as shown in Figure 2.28(c). A highly anisotropic polysilicon etch is then performed which stops on 
the isolation oxide, also shown in Figure 2.28(c).  
 
 
Figure 2.28 (a) Polysilicon is CMP polished to form a planar surface (b) A thick nitride layer is 
deposited (c) The nitride hard mask is patterned and etched. Then the polysilicon is 
anisotropically etched to the isolation oxide.  
 
The dummy gate crosses the fin at right angles. At this stage, the gate surrounds the channel 
on the sides and top and the fin sections extending beyond the gate function as the source/drain 
regions. Just as in the planar MOSFET, a tip or LDD implant is performed to connect to the edge 
of the channel. However, this implant is not only at the top surface of the fin, but also all along 
the sidewalls so it must be performed at an angle to uniformly span from the top to the bottom 

[Page 61]
“Integrated Circuit Fabrication: Science and Technology”, © Plummer & Griffin 2022 
 
Not for distribution. September 2023. Full color print book to be distributed by CUP in 2023. 61 
of the FinFET channel. The damage is removed by a short, high-temperature anneal. Special care 
must be taken with narrow fins to ensure that there is a crystalline region from which the 
regrowth can occur. In later FinFET nodes, this is difficult because of the shadowing from closely 
spaced, deep fins. Instead of implanting the fin, the fin extending past the spacer edge is etched 
away and an epitaxial growth step is used to extend and dope the source/drain regions. We will 
discuss more advanced doping options later in the book. 
Spacer formation occurs by depositing a thin nitride layer, Figure 2.29(a) which is then 
anisotropically etched to the isolation layer, Figure 2.29(b). This offsets the fin source/drain 
region from the gate edge with a spacer, just as in the 28nm planar process.  
 
 
Figure 2.29 (a) Thin nitride is conformally deposited everywhere (b) after anisotropic nitride etch, 
the spacer on the gate sidewall offsets the fin source/drain regions from the channel (c) a thick 
oxide is deposited and planarized by CMP to the nitride etch stop as the first step in forming the 
RMG. 
 
At this stage, the equivalent of the “deep source/drain” is formed by doping the fin 
extensions. It is possible to do this by implantation, but exceptional care must be taken to avoid 
fully amorphizing or damaging the fin in Figure 2.29(b), so that the damage can be repaired by 
an anneal and solid-phase epitaxy. To avoid the geometrical problems of implanting such a fin at 
steep angles where multiple adjacent fins may also cause shadowing, an implantation technique 
that uses plasma doping can be used. The plasma surrounds all 3D structures with the same fields 
to uniformly implant a shallow layer. Plasma implantation is discussed in Section 8.13 of Chapter 
8.  
An alternative technique which is more common in advanced fin processes uses a strained 
epitaxial growth of a silicon layer with in-situ doping on the fin extension, forming the doped 
source/drain. This process is shown in Fig.2.30, where the fin source/drain extension is etched 
away to the edge of the channel (shown in Fig.2.30(b)) and then a doped SiGe layer is epitaxially 
grown to strain the channel and improve the mobility. Because of the crystal orientation 
dependence of the epitaxial growth, these extensions take on the final triangular shapes shown 
in Fig.2.30(f).   
The final step is to perform the high-K/metal gate replacement process. A thick oxide is 
deposited and is etched back to the nitride stop layer using CMP (Figure 2.31(a)). After etching 
the nitride stop layer (Figure 2.31(a)), the polysilicon dummy gate can be removed (Figure 
2.31(b)). This is followed by ALD depositions of the high-K dielectric stack (Figure 2.31(c)). A 

[Page 62]
“Integrated Circuit Fabrication: Science and Technology”, © Plummer & Griffin 2022 
 
Not for distribution. September 2023. Full color print book to be distributed by CUP in 2023. 62 
sputtered thin-film metal stack is then deposited and planarized to produce the final structure 
with the appropriate work function (shown in Figure 2.32). 
 
 
Figure 2.30 (a) Source/Drain Fin extension (b) Source/Drain Fin etched (c) 15 seconds of SiGe 
epitaxial growth (d) 30 seconds (e) 1minute (f) 2minutes, showing formation of a strained SiGe 
souce/drain Fin extension which would be doped with Boron for a PMOS Fin.  
 
 
 
Figure 2.31 (a) the nitride CMP stop layer on the polysilicon is removed (b) the polysilicon dummy 
gate and oxide are removed (c) the high-K gate dielectric stack is deposited. 
 
 
Figure 2.32 The final FinFET structure with the planarized RMG stack on the gate crossing at right 
angles to the fin channel, simulated with Victory Process [2.13]. 
 
It is not trivial to visualize the complex three-dimensional structure of the FinFET so 
simulation tools like those used here are very helpful in figuring out if the fins can be doped by 

[Page 63]
“Integrated Circuit Fabrication: Science and Technology”, © Plummer & Griffin 2022 
 
Not for distribution. September 2023. Full color print book to be distributed by CUP in 2023. 63 
tilted implants or if alternative options are required. It should be clear even from this simplified 
description of the FinFET process that it is an enormously complex engineering operation and 
there was no guarantee that FinFETs would be the structure of choice for advanced device 
technologies in high-volume manufacturing today. Figure 2.33 shows actual cross-sections of 
FinFET devices from several manufacturers of these devices.  
 
 
Figure 2.33 Cross-sections of 14 nm FinFET devices from Samsung (left), Intel (center) and TSMC 
(right). © [2016] IEEE. Reprinted with permission from [2.14].  
 
In Section 1.6 of Chapter 1, the possible future evolution of the FinFET structure into gate-
all-around (GAA) devices and perhaps into stacked GAA structures was discussed. These future 
possibilities are shown in Figures 1.22 and 1.23. The technologies required to build these 
structures and to make them manufacturable in chips with billions of transistors, are formidable. 
There is active research and development today on the deposition and etching techniques that 
will be required. We will see over the next few years if they can be successfully implemented in 
products. 
 
2.14. Summary of Key Ideas 
 
The purpose of this chapter was to describe in some detail a complete modern CMOS 
process flow.  For readers relatively new to silicon technology, many new ideas were presented, 
often without full explanation or justification.  All of these will be described in later chapters as 
we deal with the individual process steps.  At this point, the context in which such processes are 
used should be clear. 
A final point which is important to make is that the process we have described is not a 
unique way of achieving the final result shown in Figure 2.2.  Many commercial companies and 
research laboratories today build chips with final cross-sections similar to this figure, with 
however, quite different process details. The reasons for these differences from one process to 
another may have to do with specific types of equipment a particular laboratory or plant has, or 
they may have to do with the applications targeted for the technology. Trade-offs in technology 
complexity and device performance may lead an individual company to a process flow quite 
different than the one we have described.  Some of these trade-offs will become clearer as we 
discuss the individual process steps in later chapters. 
Simulation tools are widely used today and are powerful adjuncts to experiments. 
Throughout this chapter we have used Silvaco’s Victory Process simulator to produce the cross-
sections and other quantitative information resulting from the process flows we have described. 
PMOS
NMOS
Gate
Gate
NMOS
Gate
PMOS
PMOS
STI
NMOS
Gate

[Page 64]
“Integrated Circuit Fabrication: Science and Technology”, © Plummer & Griffin 2022 
 
Not for distribution. September 2023. Full color print book to be distributed by CUP in 2023. 64 
We will continue this practice throughout this book but as we discuss individual process steps 
like ion implantation, etching, deposition etc., we will also discuss the physical models behind 
these technologies. These models are embedded in simulators such as Victory Process and in 
reality, the simulations and predictions made by these tools are only as useful as the underlying 
models permit. So it will be important to understand both the power and the limitations of these 
models as we discuss individual process technologies.  
 
2.15. References and Notes 
 
[2.1] 
P. Packan et al., "High performance 32nm logic technology featuring 2nd generation high-
K + metal gate transistors," in 2009 IEEE International Electron Devices Meeting (IEDM), 
2009, pp. 1-4: IEEE. 
[2.2] 
C. Auth et al., "A 22nm high performance and low-power CMOS technology featuring 
fully-depleted tri-gate transistors, self-aligned contacts and high-density MIM 
capacitors," in 2012 symposium on VLSI technology (VLSIT), 2012, pp. 131-132: IEEE. 
[2.3] 
S. Chih-Tang, "Evolution of the MOS transistor-from conception to VLSI," Proceedings of 
the IEEE, vol. 76, no. 10, pp. 1280-1326, 1988. 
[2.4] 
Athena 
and 
Victory 
Process 
are 
Silvaco 
process 
simulation 
tools. 
https://silvaco.com/published-papers/process-simulation. 
[2.5] 
E. Kooi, The Invention of LOCOS. IEEE, 1991. 
[2.6] 
W. Shockley, "Forming semiconductive devices by ionic bombardment," ed: US Patent 
2,787,564, 1957. 
[2.7] 
L. Wegmann, "Historical perspective and future trends for ion implantation systems," 
Nuclear Instruments and Methods in Physics Research, vol. 189, no. 1, pp. 1-6, 1981. 
[2.8] 
R. R. Troutman, Latchup in CMOS technology: the Problem and Its Cure. Springer, 1986. 
[2.9] 
P. A. Packan, "Pushing the limits," Science, vol. 285, no. 5436, pp. 2079-2081, 1999. 
[2.10] S. Tyagi et al., "An advanced low power, high performance, strained channel 65nm 
technology," IEEE InternationalElectron Devices Meeting, 2005. IEDM Technical Digest., 
2005, pp. 245-247, doi: 10.1109/IEDM.2005.1609318. 
[2.11] K. Mistry et al., "A 45nm Logic Technology with High-K+Metal Gate Transistors, Strained 
Silicon, 9 Cu Interconnect Layers, 193nm Dry Patterning, and 100% Pb-free 
Packaging," 2007 IEEE International Electron Devices Meeting, 2007, pp. 247-250, doi: 
10.1109/IEDM.2007.4418914. 
[2.12] S. Luning, personal communication. 
[2.13] Victory Process is a Silvaco Process simulation tool https://silvaco.com/tcad/victory-
process-3d/. 
[2.14]. D. James, "Moore's Law Continues into the 1x-nm Era," 2016 21st International 
Conference 
on 
Ion 
Implantation 
Technology 
(IIT), 
2016, 
pp. 
1-10, 
doi: 
10.1109/IIT.2016.7882895. 
 
2.16. Problems 
 
End of Chapter problems are not included in this version of the book. 
 

[Page 65]
“Integrated Circuit Fabrication: Science and Technology”, © Plummer & Griffin 2022 
 
Not for distribution. September 2023. Full color print book to be distributed by CUP in 2023. 65 
CHAPTER 3: SEMICONDUCTOR MATERIALS: CRYSTAL GROWTH, 
  WAFER PREPARATION AND MATERIAL PROPERTIES5  
 
3.1 Introduction  
 
Almost from the very beginning, it was clear that silicon was the best choice for the material 
on which to base the integrated circuits industry.  The abundance of silicon, the availability of 
simple techniques for refining it and growing single crystals, the essentially ideal properties of 
the Si/SiO2 interface and the invention of manufacturing techniques based on the planar process, 
all led to the dominance of silicon-based devices by the early 1960s.   
However, while silicon has dominated this $500B industry, other semiconductors have 
found markets where they outperform silicon or do things that silicon simply cannot do. The 
compound semiconductor market today is approximately $15B, dominated by GaAs devices that 
operate at higher frequencies than Si devices. SiC and GaN are opening multi $B market 
opportunities in power devices. Light-emitting diodes (LEDs) for general lighting and other 
displays are a $15B market today. And finally, even though it is silicon-based, the MEMS (micro-
electro-mechanical systems) market today is also roughly $15B today, producing a wide variety 
of sensors. All of these industries are built on the basic toolkit of fabrication technologies 
developed for mainstream silicon chips. 
The silicon industry depends on a ready supply of inexpensive, high quality single-crystal 
wafers.  In this chapter we will discuss the methods by which such wafers are prepared and some 
of the basic properties of these wafers.  Integrated circuit manufacturers typically specify physical 
parameters (diameter, thickness, flatness, mechanical defects like scratches, crystallographic 
defects like dislocation density etc.), electrical parameters (N- or P-type, dopant, resistivity etc.) 
and finally, impurity levels (oxygen and carbon in particular) when purchasing wafers.  All of these 
parameters must be tightly controlled in order to use the wafers in the high-volume 
manufacturing of complex chips.  We saw a specific example of this type of specification in 
Chapter 2 in the CMOS process.  In that example, we specified a starting substrate that was P 
type (1015 cm-3 boron-doped), (100) orientation, with a resistivity of ≈ 5 – 20 Wcm. Although these 
are the principal parameters that need to be specified, a more complete wafer description would 
actually include many additional parameters as outlined above. In the case of the other important 
semiconductors used today, similar specifications on the starting wafers would also apply. 
 
3.2 Crystal Structure 
 
Although the first transistors were built in polycrystalline germanium, all modern integrated 
circuits depend on single-crystal material for optimum device operation.  Polycrystalline or even 
amorphous materials can be used to build semiconductor devices, but the defects present in 
 
5 This material will be published by Cambridge University Press as “Integrated Circuit Fabrication 
Processes: Science and Technology” by James D. Plummer and Peter B. Griffin. This 
prepublication version is free to view and download for personal use only. Not for redistribution, 
resale or use in derivative works. © Plummer & Griffin 2022. 

[Page 66]
“Integrated Circuit Fabrication: Science and Technology”, © Plummer & Griffin 2022 
 
Not for distribution. September 2023. Full color print book to be distributed by CUP in 2023. 66 
these materials usually act as generation and recombination centers and have significant effects 
on basic device properties like mobility, carrier lifetime and very importantly the reproducibility 
of device parameters from one device to another.  The result is poor performance in the devices 
- lower output currents for a given applied voltage, higher leakage currents in junctions and 
variation from one device to another. These same issues apply to compound semiconductor 
materials used in the other applications described above. We begin this chapter with a discussion 
of some of the basic properties of crystals. 
In crystalline materials, the atoms are arranged spatially in a periodic fashion.  A basic unit 
cell can be defined which repeats in all three dimensions.  A standard terminology is used to 
describe crystal directions and planes, which we will briefly describe here.  We will first consider 
cubic crystals that include Si, Ge and some compound materials like GaAs. In some cases, the 
electrical properties of devices depend on the particular crystal orientation used for the starting 
wafer.  (Recall that in Chapter 2 in our discussion of the CMOS process, we chose a (100) crystal.)  
Quite often, these orientation-dependent effects are associated with wafer surfaces or material 
interfaces, where the crystal terminates. Here, atoms may be incompletely bonded and the exact 
atomic arrangement can make a difference in the electrical properties.  Bulk properties in cubic 
crystals like silicon are generally isotropic (independent of direction) because of the cubic 
symmetry of the crystal.   
Figure 3.1 illustrates three simple cubic crystal unit cells. The body-centered cubic or BCC 
cell has an extra atom in the center of the cube (shown in red); the face-centered cubic or FCC 
cell has an extra atom in the center of each face of the cube (shown in red).  Silicon and other 
semiconductors have more complex unit cells than these simple examples, but we can illustrate 
all of the basic ideas about crystal directions and planes with these simpler structures.  An xyz 
coordinate system defines the directions in the crystal.  The dimension a is called the lattice 
constant and is the basic distance over which the unit cell repeats in the cubic crystal.  Directions 
in cubic crystals are expressed in terms of three integers, which are the same as the components 
of a vector in that direction.  For example, to get from atom A in the cubic crystal to atom B, we 
move 1 unit in each (x, y and z) direction.  This is then the [111] direction in this crystal.  To get 
from atom A to atom C, we would move in the [010] direction.  By symmetry, many directions in 
a crystal are often equivalent, simply depending on our choice of reference.  For example, the 
[100], [010] and [001] directions are equivalent in this example and by convention are referred 
to as <100> directions. 
 
 
Figure 3.1 Unit cells in simple cubic crystals. 
Cubic
a
a
a
BCC
FCC
z
y
x
B
C
A

[Page 67]
“Integrated Circuit Fabrication: Science and Technology”, © Plummer & Griffin 2022 
 
Not for distribution. September 2023. Full color print book to be distributed by CUP in 2023. 67 
It is also useful to describe planes in a crystal and a convention has been adopted for doing 
this.  Figure 3.2 illustrates three simple planes in a cubic crystal.  Such planes are described by 
Miller indices, which are a set of three integers calculated as follows.  For a particular plane, the 
intercepts of that plane with the three crystal axes are determined.  In the middle example in 
Figure 3.2, the intercepts of the (110) plane with the x, y and z axes are 1,1 and ∞ respectively.  
The reciprocals of these three intercepts are then taken, which gives 1/1, 1/1 and 1/∞ or simply 
the (110) plane.  (The reciprocals eliminate infinities in the notation).   
 
 
Figure 3.2 Crystal planes and major directions for a cubic lattice.  The heavy arrows in each case 
illustrate crystal directions, designated [hkl].  The crosshatched areas are the corresponding 
crystal planes, designated (hkl).   
 
A minor complication can arise in this procedure if we pick a plane with intercepts outside 
the basic unit cell.  For example, if we picked a plane with xyz intercepts of 3, 4 and 2 respectively, 
the reciprocals would be 1/3, 1/4 and 1/2.  In this case the smallest set of integers that have the 
same relative values are chosen for the Miller indices, which would result in the (436) plane in 
this case (by multiplying by 12).  There is also no reason why we could not pick a plane with a 
negative intercept, for example 1, -1, 2.  In this case the reciprocals are 1/1, 1/-1 and 1/2 
respectively.  The nomenclature in this case places a bar over the corresponding Miller index, so 
that this plane becomes the (22R1) plane.  Finally, as was the case for crystal directions, many 
crystal planes are also equivalent. The (100), (010) and (01R0) planes are equivalent and are 
designated as {100} planes.  Note that there are conventions that are used here for the style of 
bracket used to describe crystal directions and planes. 
It should be noted that in cubic lattices, the direction [hkl] is perpendicular to a plane with 
the identical three integers (hkl), as illustrated in Figure 3.2 In this figure the red arrows represent 
directions and they are perpendicular to the red planes. This is sometimes helpful in visualizing 
directions and planes in these crystals.   
Silicon has a diamond cubic lattice structure, shown in Figure 3.3.  This structure is most 
easily visualized as two merged FCC lattices with the origin of the second lattice offset from the 
first by a/4 in all three directions.  Equivalently, one could think of the structure as an FCC lattice 
with two atoms at each lattice point, with the two offset from each other by a/4 in all three 
directions.  Each atom is individually covalently bonded to four nearest neighbors, providing the 
electrical properties that are described in Appendix 1. Figure 3.3 illustrates the construction of 
the diamond lattice from the two merged FCC lattices. 
[100]
[111]
(110) 
plane
(111) 
plane
a
z
y
x
a
z
y
x
(100) 
plane
a
z
y
x
[110]

[Page 68]
“Integrated Circuit Fabrication: Science and Technology”, © Plummer & Griffin 2022 
 
Not for distribution. September 2023. Full color print book to be distributed by CUP in 2023. 68 
 
Figure 3.3 Diamond crystal structure of silicon. The unit cell may be visualized as two merged FCC 
cells, offset from each other by a/4 in all three directions. Top left shows the basic FCC unit cell. 
Top right shows two merged cells, offset by a/4. In the bottom left, only the four atoms in the 
second FCC cell that lie within the first FCC cell are shown. The arrows show the corresponding 
a/4 displacement of these four atoms. In the bottom right, the actual tetragonal bonding 
between the atoms in the diamond cell is shown. Note that only the four red atoms have all four 
covalent bonds within the unit cell.  
 
There are two principal silicon crystal orientations that are used in manufacturing 
integrated circuits, (111) and (100) (meaning that the crystal terminates at the wafer surface on 
{111} or {100} planes respectively).  As mentioned earlier, bulk properties of silicon are generally 
isotropic since the cubic crystal is symmetric.  Thus we find for example, that dopant diffusion 
coefficients are independent of the direction in which the dopant is diffusing as long as surfaces 
play no role in the process (Chapter 7).  However, real devices are always built near surfaces and 
which crystal plane the surface terminates on can make a difference in the surface electrical and 
physical properties.   
{111} planes in silicon have the largest number of silicon atoms per cm2, {100} planes the 
lowest.  This results in a number of differences in properties.  {111} planes oxidize faster than 
{100} because the oxidation rate is proportional to the number of silicon atoms available for 
reaction (Chapter 6).  {111} surfaces have higher densities of electrical defects (interface states) 
a
a/4 in
x, y, z

[Page 69]
“Integrated Circuit Fabrication: Science and Technology”, © Plummer & Griffin 2022 
 
Not for distribution. September 2023. Full color print book to be distributed by CUP in 2023. 69 
because at least some of these defects are believed to be associated with dangling silicon bonds 
(Chapter 6). Finally, dopant diffusion coefficients and other properties in bulk silicon usually do 
depend on the surface orientation of the crystal because surfaces are often active interfaces. We 
will see in Chapter 7 that point defects (missing or extra silicon atoms in the crystal) play crucial 
roles in dopant diffusion and active surfaces can perturb the concentrations of these defects. 
Primarily because of the superior electrical properties of the (100) Si/SiO2 interface, (100) silicon 
is dominant in manufacturing today.  Virtually all MOS-based technologies use crystals with this 
orientation (like the CMOS process in Chapter 2).   
Other important semiconductors have the same crystal structure as Si, for example, Ge and 
GaAs. In the case of compound semiconductors like GaAs that have this structure the Ga and As 
atoms each occupy sites on the two FCC sublattices that make up the overall unit cell. In 
compound materials, the structure is called the zincblende lattice rather than the diamond 
lattice. In Figure 3.3, in the lower right unit cell, the blue atoms would be As and the red atoms 
Ga. Note that each As atom has four Ga nearest neighbors and each Ga atom has four As atom 
nearest neighbors, arranged in a tetragonal structure. Figure 3.4 shows the lattice constants vs. 
bandgap for a number of important semiconductor materials. Most of the semiconductors shown 
on the right part of Figure 3.4 have a diamond or zincblende lattice as shown in Figure 3.3. 
Semiconductors on the far left-hand part of the figure have a hexagonal crystal structure as 
discussed below and are labelled, for example hex-GaN in the figure. The dashed lines on the left 
represent data points for ternary compounds such as GaxIn1-xN or InxAl1-xN.  Many ternary 
compounds exist for elements on the right side such as GaxAl1-xAs, but are not shown for clarity. 
 
 
Figure 3.4 Bandgap vs. lattice constant for many important semiconductor materials.  
 

[Page 70]
“Integrated Circuit Fabrication: Science and Technology”, © Plummer & Griffin 2022 
 
Not for distribution. September 2023. Full color print book to be distributed by CUP in 2023. 70 
The colors in Figure 3.4 correspond to the color a photon would have if it were emitted by 
the semiconductor through direct band to band recombination. If all the energy released by the 
recombination of a hole and an electron is given to a photon, then the photon wavelength l is 
 
λ = hc/E'
(3.1) 
 
where EG is the bandgap of the semiconductor. 
In hexagonal crystals such as those on the far left-hand side of Figure 3.4, four axes are used 
to describe the crystal (the Miller-Bravais notation). Figure 3.5 illustrates this for GaN. The cell 
consists of alternating vertically stacked planes of the two atoms, arranged in a hexagon, with an 
atom in the center of each hexagon. Three of the axes are separated by equal angles and lie in 
the same plane (a1, a2 and a3). The fourth axis is perpendicular to the other three (z axis). The 
algorithm used to define crystal directions is also illustrated in Figure 3.5 for the specific example 
of the [112R0] direction. First the vector defining the direction is repositioned, if necessary, to 
pass through the origin of the coordinate system. Then the projections on the four axes are read 
off in terms of the cell dimensions. In this example these projections are ½, ½, -1, 0. These 
projections are then re-written in terms of the smallest integer values and square brackets are 
used to indicate the direction i.e. [112R0]. The bar over the 2 indicates a negative direction. This 
procedure is very similar to the process described earlier for cubic crystals. Note that in the 
Miller-Bravais system, since four indices are used to describe a 3D structure, the four indices are 
not all independent. In an [h k i l] system it is always the case that i = -(h+k).  
 
 
Figure 3.5 Hexagonal crystal structure of GaN (Ga blue, N red) using the Miller-Bravais notation.  
 
In the Miller-Bravais system, crystal directions are perpendicular to crystal planes with the 
same indices. Figure 3.6 shows two examples. The [112R0] example from Figure 3.5 is shown on 
the left. Independently of the direction, the crystal plane can be found as follows. First, find the 
intercepts of the plane with the four axes. In the left example these are 1, 1, -½,∞. We then take 
the reciprocals of these intercepts (to avoid infinity values) and find the lowest set of integers 
values that describe these reciprocal intercepts, in this case(112R0). The round brackets are used 
to indicate a plane. In the right-hand example in Figure 3.6, the plane has intercepts of ∞ , -1, 1, 
Ga
N
a3
a2
a1
a2/2
a1/2
-a3
a2
a1
a3
[1120]
-
z

[Page 71]
“Integrated Circuit Fabrication: Science and Technology”, © Plummer & Griffin 2022 
 
Not for distribution. September 2023. Full color print book to be distributed by CUP in 2023. 71 
∞, so the plane is the (01R10) plane. The vector showing the direction has projections on the four 
axes of 0, -1, 1, 0, so the direction is [01R10].  
 
 
Figure 3.6 Directions and planes in the Miller-Bravais system for hexagonal crystals. 
 
3.3 Defects In Crystals 
 
All semiconductor crystals contain defects and these defects can play important roles in 
device fabrication and in device operation. While raw materials used to form semiconductor 
crystals are highly purified, they do contain impurities that may sit on lattice sites or may exist in 
interstitial sites between lattice atoms. Even if the concentration of impurities could be reduced 
to zero, there are still defects that are found in otherwise perfect crystals. It is useful to classify 
these defects into four categories, depending on their dimensionality.  The usual categories are 
point defects, line defects, area defects and volume defects.  Figure 3.7 illustrates some of the 
more common defects in a simple two-dimensional representation.  
Point defects are the simplest to visualize and they play crucial roles in impurity diffusion 
(Chapter 7), in ion implantation damage (Chapter 8) and lesser roles in oxidation kinetics (Chapter 
6) and other phenomena.  In general, anything other than a silicon atom on a lattice site 
constitutes a point defect.  By this definition, for example, a substitutional doping atom is a point 
defect, and might be referred to as an impurity-related defect.  In compound semiconductors if 
element A sits on a site normally occupied by element B or vice-versa, this point defect is called 
an antisite defect.  
There are two principal types of point defects we shall be primarily concerned with, which 
are often referred to as native point defects.  The first is simply a missing lattice atom or vacancy, 
which we shall designate simply as V.  The other is an extra atom that we shall designate simply 
as I.  Figure 3.7 illustrates two possible arrangements of such an extra atom in the lattice.  The 
upper case illustrates a purely interstitial atom, that is an atom sitting unbonded in one of the 
available sites between silicon atoms.  The second illustrates two atoms sharing one lattice site, 
a defect usually referred to as an interstitialcy.  Most of the literature on silicon technology does 
not distinguish between these two defects, designating both of them as simply a silicon 
a2
a1
a3
[1120]
-
z
a2
a1
a3
[0110]
z
-
(0110) 
Plane
-
(1120)
Plane
-

[Page 72]
“Integrated Circuit Fabrication: Science and Technology”, © Plummer & Griffin 2022 
 
Not for distribution. September 2023. Full color print book to be distributed by CUP in 2023. 72 
interstitial or I.  Since the distinction is not usually important in modeling processes in silicon, we 
shall adopt this strategy in this book and simply use the symbol I to refer to an excess silicon 
atom.  Most workers in the field today believe that the interstitialcy is likely the defect that is 
important in silicon processes, because of the lower energies required to create this defect 
compared to a pure interstitial.  We will discuss native point defects (I and V) in more detail in 
the next section of this chapter. 
 
 
Figure 3.7 Simple 2D representation of some of the common defects found in crystals.  V and I 
are point defects, the dislocation represents a typical line defect, the stacking fault is an area 
defect and the precipitate is a volume defect. 
 
One-dimensional defects in crystals are known as dislocations. These are normally classified 
into two main types – edge and screw dislocations, but for our purposes these details are not 
critical.  An example is illustrated in Figure 3.7. The right-hand part of the crystal contains an extra 
plane of atoms, which terminates at a dislocation.  The dislocation itself, then, is a linear defect 
in the direction into the screen.  Dislocations either terminate at the edge of the crystal or they 
form a closed loop within the crystal. Macroscopic edge dislocations are never present in silicon 
wafers at the start of IC manufacturing; silicon wafers are normally specified as “dislocation-
free”.  However, such defects can be generated during the high-temperature steps normally used 
in wafer fabrication, particularly if thin films present on the wafer surface generate high stresses.  
Another way in which such stresses can be generated is through temperature gradients.  
These can occur during crystal growth, discussed later in this chapter, when the seed is first 
inserted into the melt and the outside of the seed heats up more rapidly than the inside or during 
wafer processing if a heating system is used which is non-uniform.  In the crystal growth case, 
dislocation formation is inevitable when the seed is first inserted into the liquid silicon as we 
discuss later in this chapter, but such dislocations can be grown out to the edge of the crystal 
during the initial stages of growth as discussed in Section 3.5.  In the wafer heating case, large 
temperature gradients are not normally a problem during gradual heating or cooling cycles such 
as those encountered in furnaces.  However, they can be a problem in rapid thermal processing 
Stacking Fault
Dislocation
I
V
Precipitate

[Page 73]
“Integrated Circuit Fabrication: Science and Technology”, © Plummer & Griffin 2022 
 
Not for distribution. September 2023. Full color print book to be distributed by CUP in 2023. 73 
systems, which use high-intensity lamps to heat wafers at a rate of hundreds of ˚C per second 
and are commonly used in semiconductor device fabrication. If the lamps in such systems are not 
configured to maintain a uniform temperature across the wafer, temperature gradients can 
result.  Note that maintaining a uniform temperature is not necessarily the same thing as 
maintaining uniform energy input into the wafer because heat loss due to radiation or conduction 
may vary with position across a wafer, especially at the edges. If temperature gradients exist, the 
resulting thermal stresses are given approximately by 
 
σ = αY∆T
(3.2) 
 
where a is the thermal expansion coefficient of silicon, Y is Young’s modulus and ∆T is the 
temperature gradient.  The yield strength of silicon is on the order of 0.5 x 109 dyne cm-2 at process 
temperatures.  Such stress levels can be reached, and dislocations therefore generated, with ∆T 
values on the order of 100˚C cm-1.   
Microscopic dislocation loops usually are present in silicon starting wafers.  At the high 
temperatures associated with crystal growth, point defect concentrations are quite high as we 
will see shortly.  As the crystal is pulled from the melt and cools, there may not be sufficient time 
for the populations of these defects to reduce to the much lower equilibrium populations 
associated with lower temperatures.  (The V and I concentrations could be reduced by 
recombination of the two defects with each other, or diffusion of the individual defects to the 
crystal surface.)  Small dislocation loops can form during the cooling process as a result of the 
agglomeration of excess V or I.  If, for example, the extra half plane of atoms on the right of Figure 
3.7 extended only over a small number of lattice sites, the dislocation bounding the extra plane 
would form a closed loop, often a circle, since a circle has the shortest dislocation length and 
lowest energy.  Such a defect could be formed by a group of I forming the extra half plane on the 
right of Figure 3.7, or by a group of V forming the missing half plane on the left.   
Dislocations are active defects in crystals, that is they can move when subjected to stresses 
or when excess point defects are present.  The process of “climb” occurs when excess point 
defects are absorbed by the dislocation.  It is easy to visualize in Figure 3.7, for example, the 
dislocation moving one lattice plane to the left by absorbing an I, or moving one lattice plane to 
the right by absorbing a V.  In fact these kinds of processes are often useful in determining 
whether a particular processing step increases or decreases V or I concentrations, by observing 
whether dislocations grow or shrink during that step.  
The most common kind of 2D or area defect found in silicon is the stacking fault.  Such a 
defect is also shown in Figure 3.7.  Stacking faults always form along {111} planes, and are simply 
the insertion or removal of an extra {111} plane.  In the silicon crystal structure shown in Figure
