Repository: Alvintxh/nanofab-web

# Extracted Book Sources

All 11 textbooks extracted 2026-04-05 using PyMuPDF (extract_pdf.py).

## Extraction Summary

| Book Key | File | Pages | Words | Page Numbering |
|----------|------|-------|-------|----------------|
| cui_2025 | Zheng Cui - Nanofabrication (4th ed) | 419 | ~158K | PDF labels (C1, i-xi, 1-407) |
| campbell_2008 | Campbell - Fabrication Engineering (3e) | 825 | ~369K | offset=18 (front-1..18, then 1-807) |
| teresa_2020 | De Teresa - Nanofabrication (full) | 451 | ~183K | offset=0 (sequential PDF pages) |
| madou_vol1_2011 | Madou - Fundamentals of Microfab Vol.1 | 646 | ~366K | PDF labels |

File: sources/sources_processed/books/plummer_2022/plummer_2022_full.txt (part 7 of 43)
# plummer_2022
3.3, there are actually 3 parallel {111} planes in each unit cell commonly referred to as A, B and 
C.  In a perfect crystal, the stacking order is ABCABC etc.  When a stacking fault is present, either 
an extra plane is inserted (ABCACBC etc.) or a plane is missing (ABCABABC etc.).  Such faults are 
referred to as “extrinsic” if there is an extra plane of atoms, or “intrinsic” if a plane is missing.  
Stacking faults are bounded by dislocations and when they intersect the wafer surface, are 
usually referred to as surface stacking faults.  It is relatively easy to measure the density and the 
size of stacking faults in silicon using chemical etchants, which preferentially attack the highly 
stressed regions associated with the dislocations that bound the faults.   

[Page 74]
“Integrated Circuit Fabrication: Science and Technology”, © Plummer & Griffin 2022 
 
Not for distribution. September 2023. Full color print book to be distributed by CUP in 2023. 74 
Most of the stacking faults observed in silicon have been determined to be of the extrinsic 
type, implying that they formed in an environment of excess interstitials.  Since the size of the 
faults can be determined experimentally, this measurement can be used as a means of 
determining whether a particular process increases or decreases point defect concentrations.  If 
the faults are extrinsic, then they will grow by absorbing more I, or shrink by absorbing V.  
Experiments like this have been used to determine that oxidation injects excess interstitials into 
the underlying substrate, since stacking faults are observed to grow during oxidation.  Stacking 
faults that are used as markers in such experiments are sometimes called oxidation-induced 
stacking faults or OISF. An example is shown on the left in Figure 3.8 (top view). In this case 
oxidation was used to produce stacking faults in a silicon wafer. The length of the faults or the 
rate at which they grow during oxidation can be used to study the injection of interstitials during 
oxidation. We will discuss this in more detail in Chapter 6. 
 
 
Figure 3.8 Left – top view of oxidation-induced stacking faults in silicon. Reprinted from [3.1] with 
the permission of AIP Publishing. Right – cross-sectional view of a GaN epitaxial structure grown 
on a silicon <111> substrate. Courtesy S. Chowdhury.  
 
Many modern semiconductor devices are fabricated using heteroepitaxy - that is the 
epitaxial growth of one semiconductor material on a substrate of a different material. Often this 
is done so that the bandgap of the structure can be changed throughout the layers of a device. 
One interesting example is shown on the right in Figure 3.8 in which a GaN layer is grown on a 
silicon <111> substrate. Si is a cubic crystal and GaN has a hexagonal unit cell so one might 
wonder how crystals of such different types could be grown on each other. We will discuss 
heteroepitaxy in Chapter 10 more deeply, but in this specific case, the Si <111> surface actually 
has a hexagonal atomic layout that can seed the GaN growth. Nevertheless, the lattice mismatch 
is substantial and one can observe in Figure 3.8 that a complex multi-material structure is used 
to achieve the GaN on Si structure. It is also clear from the figure that large numbers of crystal 
defects (109 cm-2 dislocations and stacking faults) are present in the layers of the structure. 
Volume defects in crystals can include agglomerations of point defects such as a void caused 
by a collection of vacancies, precipitates of dopants or impurities, which may be crystalline or 
<111> Si Substrate
AlN Seed Layer
AlGaN/GaN
Superlattice
≈ 3.5 µm
GaN
≈ 2 µm
0.5 µm
50 µm

[Page 75]
“Integrated Circuit Fabrication: Science and Technology”, © Plummer & Griffin 2022 
 
Not for distribution. September 2023. Full color print book to be distributed by CUP in 2023. 75 
amorphous or other 3D defects.  One example is shown in Figure 3.7 where a cluster of doping 
atoms is shown, in this case as a crystalline precipitate (presumed in this example to extend into 
the third dimension into the screen).  “Crystalline precipitate” is used in this case because each 
of the precipitated atoms occupies a lattice site. Such defects may nucleate either 
heterogeneously because of an existing crystal defect such as a dislocation, or homogeneously 
when through random diffusion, several of the species involved come close enough together to 
form a critical size nucleus for the precipitate.   
There are several such situations of importance in silicon technology.  When doping 
concentrations are pushed too high (beyond the solubility of the dopant in the crystal) 
precipitation of dopant atoms in amorphous or crystalline clusters is often observed.  The doping 
atoms in these clusters are usually not electrically active.  Another example occurs in Czochralski 
(CZ) silicon because of the relatively high oxygen impurity level.  The oxygen is usually 
incorporated at a level corresponding to its solubility at the crystal growth temperature (≈ 1018 
cm-3).  This is far higher than oxygen’s solubility at normal device fabrication temperatures, with 
the result that oxygen precipitation and clustering can occur during normal device fabrication.  In 
some situations, this can actually be a useful event, since if the resulting dislocations and damage 
are kept away from active device regions, these heavily faulted regions can preferentially getter 
or collect unwanted impurities like heavy metals, keeping them away from device active regions.  
This is usually accomplished by precipitating the oxygen in the bulk of the wafer, away from the 
surface where the active devices are located.  In CMOS processes that use an epitaxial layer (P 
on P+ for example) the epitaxial P layer is normally much lower in oxygen concentration than the 
P+ substrate so oxygen precipitation is naturally kept away from the region in which devices are 
fabricated. We will discuss this process in more detail in Chapter 4 when we consider intrinsic 
gettering. 
We will find many examples throughout this book in which crystalline defects play 
important roles in process steps.  In some cases the role is very beneficial; in others the defects 
are minimized as much as possible to prevent unwanted effects.  In both cases, it has become 
very important in recent years to both understand and control these defects.   
 
3.4 Point Defects 
 
Much of the understanding of fabrication processes such as impurity diffusion, ion 
implantation damage annealing, gettering and other similar process steps is based today on the 
role that native point defects, interstitials and vacancies, (I and V) play in these processes. As we 
saw in the previous section, many different types of crystal defects can exist in crystalline 
semiconductors. Native point defects are “fundamental” in the sense that thermodynamics 
predicts their existence and also gives us the mathematical tools to quantify concepts regarding 
these defects. The other types of defects we discussed are generally process-induced and can be 
minimized by appropriate choice of fabrication technologies. In this section we will develop the 
quantitative and qualitative tools to apply point defect concepts throughout this book.  
Thermodynamics predicts from fundamental principles that I and V defects will exist in 
equilibrium at all temperatures above 0K because the presence of such defects minimizes the 
free energy of the crystal.  The concentrations of both V and I increase with temperature and are 
given by [3.2, 3.3] 

[Page 76]
“Integrated Circuit Fabrication: Science and Technology”, © Plummer & Griffin 2022 
 
Not for distribution. September 2023. Full color print book to be distributed by CUP in 2023. 76 
 
C-!
∗, C/!
∗= N&exp ]S0
k ^ exp ]−H0
kT ^
(3.3) 
 
where C-!
∗ and C/!
∗ are the equilibrium concentrations (denoted by *) of the vacancies and 
interstitials in their neutral charge states, NS is the number of lattice sites, Sf  is the formation 
entropy of the defect and Hf is the enthalpy of formation of the defect.  There is no requirement 
from thermodynamics that these two concentrations be equal, so in general the Sf and Hf values 
for I and V are different.   
We should consider this a little more carefully because it will be important in later chapters.  
V and I can be generated in the interior of a crystal by simply moving a silicon atom off a lattice 
site.  This is known as the Frenkel process and it necessarily creates equal numbers of V and I.  
However, other processes are possible which can affect the two concentrations.  Generation 
processes at crystal surfaces can create a single type of defect.  For example, an I is created if a 
silicon atom at the surface moves into the bulk.  Recombination events can also take place 
between V and I in the bulk (which eliminates one defect of each type), or at the surface (which 
eliminates only one type of defect).  There may also be generation or recombination events that 
take place at other types of defects in crystals.  Stacking faults may capture either type of defect, 
for example, and grow or shrink by one lattice site in doing so.  The net result of all these 
processes is that the crystal has a number of means to achieve different, yet equilibrium 
populations of V and I.  Whenever a change is made in the temperature of the crystal, the 
equilibrium population of the native point defects will change through a combination of the 
processes described above.   
The time required for the crystal to achieve new equilibrium populations is not specified by 
thermodynamics and depends on the kinetics of the processes taking place (i.e. generation and 
recombination rates).  An important assumption which is usually made in modeling processes in 
silicon is that temperature changes instantaneously change C-!
∗ and C/!
∗. This assumption really 
says that the generation and recombination rates are fast compared to times of interest in 
process steps like oxidation and diffusion.  The actual generation and recombination rates for V 
and I are not known with any accuracy in silicon; however, the assumption of instantaneously 
achieved equilibrium populations at the start of any process step generally seems to produce 
reasonable models of silicon processes.  One clear exception to this statement occurs when ion 
implantation is used to introduce impurities into silicon.  The resulting damage introduces large 
excess concentrations of V and I and other types of defects, which do not disappear immediately 
upon heating the crystal.  Thus large, non-equilibrium populations of the defects may be present 
in the crystal for extended periods of time, with important implications for process phenomena 
like diffusion.  Other situations can also arise which produce non-equilibrium point defect 
concentrations.  We will pursue these issues further in later chapters, particularly in Chapters 7 
and 8.   
The equilibrium concentrations of V and I have never been measured directly in silicon at 
process temperatures, primarily because they are very small.  Most of the estimates of C-!
∗ and 
C/!
∗ come from fitting impurity diffusion data with models that involve the native point defect 
concentrations (Chapter 7).  Since such estimates are subject to the particular model used, and 

[Page 77]
“Integrated Circuit Fabrication: Science and Technology”, © Plummer & Griffin 2022 
 
Not for distribution. September 2023. Full color print book to be distributed by CUP in 2023. 77 
since there is still controversy over such models, exact values for the parameters in Equation 3.3 
are still in question. Values fitted to the diffusion models we will discuss in Chapter 7 give [3.3] 
 
C/!
∗≅5x10!!exp 3−2.36eV
kT
7
(3.4) 
 
C-!
∗
≅2.31x10!1exp 3−1.08eV
kT
7
(3.5) 
 
These expressions along with ni are plotted in Figure 3.9 for silicon as a function of inverse 
temperature. A more detailed discussion of these values is given in [3.4]. 
 
 
Figure 3.9 Intrinsic carrier concentration ni , C-!
∗, and C/!
∗ vs. inverse temperature in silicon.  
 
As shown in Figure 3.9, C/!
∗ ≈ 1014 cm-3 and C-!
∗ ≈ 1017 cm-3 at 1000˚C.  At this temperature, 
the intrinsic carrier concentration ni is about 7.14 x 1018 cm-3.  Normal doping concentrations in 
silicon devices are 1015 - 1020 cm-3.  It is easy to see then why it is so difficult to measure the point 
defect concentrations directly.  Their concentrations are much smaller than either the impurity 
concentrations or the intrinsic carrier concentration at all temperatures, and since silicon has ≈ 5 
x1022 atoms/cm3, they represent only about 1 in 105 to 1 in 1010 lattice sites, and are well below 
the detection limit of physical techniques.   
There are a few conditions under which point defect concentrations are large enough to be 
measurable.  At Si crystal growth temperatures (Section 3.6), equilibrium point defect 
concentrations are high.  If the crystal is cooled rapidly as it is pulled from the melt, there may 
not be time for these point defects to recombine or outdiffuse, with the result that non-
equilibrium, excess concentrations may be frozen into the crystal.  This often results in what are 
referred to as swirl defects in silicon crystals, which are believed to be condensed I defects.  Such 
1.00E+07
1.00E+08
1.00E+09
1.00E+10
1.00E+11
1.00E+12
1.00E+13
1.00E+14
1.00E+15
1.00E+16
1.00E+17
1.00E+18
1.00E+19
1.00E+20
0.650.851.051.251.451.651.852.052.252.452.652.853.053.253.45
ni
Concentration cm-3
1000/T (˚K)
T (˚C)
200
300
500
1000
RT
100
CV0
*
CI0
*
1020
1018
1016
1014
1012
1010
108
Concentration (cm-3)

[Page 78]
“Integrated Circuit Fabrication: Science and Technology”, © Plummer & Griffin 2022 
 
Not for distribution. September 2023. Full color print book to be distributed by CUP in 2023. 78 
macroscopic defects can be delineated in silicon by etchants and rough estimates can be made 
of defect populations.  Annealing of the crystal for extended periods at lower temperatures can 
dissolve such defect precipitates by allowing time for recombination and diffusion processes to 
eliminate the excess point defects.  A second example relates to the ion implantation process.  
Ion implantation damage often results in very large concentrations of point defects, large enough 
to completely destroy the crystalline nature of the semiconductor in many cases.  Such 
concentrations are easily measurable by physical techniques like Rutherford Backscattering.  We 
will discuss this particular case in more detail in Chapter 8.   
Point defects are extremely mobile in the silicon lattice. While their diffusivity cannot be 
directly measured experimentally (because of their small concentrations), it can be inferred from 
other experimental measurements of dopant diffusivities (Chapter 7). Point defect diffusivities 
can also be estimated by doing a computer simulation of an interstitial or vacancy in the silicon 
lattice at different lattice temperatures and following their migration path. The diffusivity can be 
estimated this way at different temperatures and can then be expressed in Arrhenius form. 
Current estimates for the diffusivities of interstitials and vacancies are [3.3, 3.4] 
 
D/ ≅600exp 3−2.44eV
kT
7 cm!sec%1
(3.6) 
 
D- ≅13exp 3−2.92eV
kT
7 cm!sec%1
(3.7) 
 
These equations which are plotted in Figure 3.10, give numbers for DI and DV that are orders of 
magnitude larger than dopant diffusivities. This will have significant implications in Chapter 4 
when we discuss gettering, and in Chapters 7 and 8 when we discuss dopant diffusion and ion 
implantation. 
It is well established that native point defects in silicon can exist in charged as well as neutral 
states [3.4, 3.5].  Singly charged (+, -) and doubly charged (++, =) vacancies have been identified 
experimentally using electronic techniques after excess point defects were introduced by high-
energy electron bombardment. Similar charge states for silicon I are assumed to exist, although 
they have not been measured experimentally, probably because of the fast diffusion of these 
defects in silicon.   
Charged point defects have energy levels in the silicon bandgap.  That is, the defects can 
take on various charge states depending on the location of the Fermi level EF.  Shallow donors 
and acceptors are usually ionized, at least at room temperature, while impurity levels lying 
deeper in the bandgap are ionized only when EF is above them (acceptors) or below them 
(donors). (These ideas are discussed in detail in Appendix A.1 for readers who wish to review 
them.)  The charged point defect levels behave very much like deep donors and acceptors.   
The positions of the vacancy energy levels are illustrated qualitatively in Figure 3.11 at a 
particular temperature. EF will be at the Ei position for intrinsic conditions and would be higher 
in the bandgap as illustrated, for N-type doping.  We saw in Figure 3.9, that ni = 7.14 x 1018 cm-3 
at 1000˚C, so that at this temperature, for all doping levels below this value, EF = Ei.  For higher 
doping levels, the material will be extrinsic and EF will move up or down in the bandgap for N- or 
P-type doping respectively.  Consider first the intrinsic case for which EF = Ei. In this situation, EF 

[Page 79]
“Integrated Circuit Fabrication: Science and Technology”, © Plummer & Griffin 2022 
 
Not for distribution. September 2023. Full color print book to be distributed by CUP in 2023. 79 
is below the vacancy acceptor levels V- and V=.  It is also above the vacancy donor level V+.  Thus, 
none of these levels will be ionized and the dominant vacancy charge state in the silicon will be 
the neutral vacancy V0.  There is some evidence that a V++ vacancy charge state also exists as 
mentioned earlier. However, modeling processing technologies such as dopant diffusion do not 
require using this charge state, so it is not shown in Fig. 3.11.  
 
 
Figure 3.10 Vacancy and interstitial diffusivities in silicon inferred from diffusion experiments 
[3.3]. 
 
 
Figure 3.11 Approximate location of charged vacancy energy levels in the silicon bandgap.  Ei is 
the intrinsic Fermi level. EF is the Fermi level in N-type material. 
 
If the silicon is extrinsic, the dominant vacancy charge state will be different.  Consider the 
case illustrated in Figure 3.11 for extrinsic N-type doping.  EF is now above the V- level.  Thus the 
V- level will be populated by an electron; that is, the vacancy will be acting as an acceptor and 
will be charged negatively.  Since the background material is N type in this example, there will be 
many electrons available from the shallow donors to charge the vacancy.  It is therefore likely 
that the dominant vacancy charge state will be V- and not the neutral vacancy.  Similarly in P-type 
1.00E-40
1.00E-38
1.00E-36
1.00E-34
1.00E-32
1.00E-30
1.00E-28
1.00E-26
1.00E-24
1.00E-22
1.00E-20
1.00E-18
1.00E-16
1.00E-14
1.00E-12
1.00E-10
1.00E-08
1.00E-06
1.00E-04
0.650.851.051.251.451.651.852.052.252.452.652.853.053.253.45
Diffusivity cm2/sec
1000/T (˚K)
T (˚C)
200
300
500
1000
RT
100
DI
DV
10-4
10-8
10-12
10-16
10-20
10-24
10-28
10-32
10-36
10-40
Diffusivity (cm2/sec)
V-
V=
V+
EC
EV
Ei
EF

[Page 80]
“Integrated Circuit Fabrication: Science and Technology”, © Plummer & Griffin 2022 
 
Not for distribution. September 2023. Full color print book to be distributed by CUP in 2023. 80 
material, the dominant vacancy charge state will be V+ since EF will be in the lower half of the 
bandgap, below the V+ level. 
The same statistics that we used in Appendix A.1 to describe donors and acceptors can also 
be used to describe the equilibrium populations of V and I in their various charge states.  Shockley 
and Last [3.6] first presented these results. 
 
C-"
∗
= C-!
∗exp 3E-" −E2
kT
7
(3.8) 
 
C-#
∗
= C-!
∗exp 3E2 −E3#
kT
7
(3.9) 
 
C-$
∗
= C-!
∗exp 32E2 −E-# −E-$
kT
7
(3.10) 
 
We can rewrite these equations in a form that will be particularly convenient in later 
chapters when we discuss diffusion, ion implantation and other specific processes. For example, 
using Equation A1.13 from Appendix A.1,  
 
C-#
∗
= C-!
∗exp 3E2 −E*
kT
7 exp 3−E-# −E*
kT
7 = n
n*
C-!
∗exp 3−E-# −E*
kT
7
(3.11) 
 
In a similar fashion, we can also show that  
 
C-"
∗
= p
n*
C-!
∗exp 3−E* −E-"
kT
7
(3.12) 
 
C-$
∗
= 3n
n*
7
!
C-!
∗exp 3−E-# −E*
kT
7 exp 3−E-$ −E*
kT
7
(3.13) 
 
Similar equations can be written for I defects. 
There are several important observations that need to be made regarding these equations 
and the populations of charged point defects in silicon.  The first is that the equilibrium 
populations of the neutral and charged defects are always small compared to either ni or dopant 
concentrations.  This is important because it means that the number of electrons or holes bound 
to V and I is always a negligible number compared to the total number of electrons or holes 
present in the material (at least in equilibrium).  This greatly simplifies calculations involving the 
charged point defects.  To find the charged defect populations, we simply 
1. Calculate the position of EF in the usual way (described in Appendix A.1), ignoring the 
point defects. 
2. Calculate the concentrations of the charged point defects using this value of EF and 
Equations 3.8 - 3.10 or 3.11 – 3.13.  The resulting numbers for the charged point defect 
populations will always be much smaller than either ni or n or p (whichever is dominant).  
Because of this, there is no need to take the charged defects into account when 

[Page 81]
“Integrated Circuit Fabrication: Science and Technology”, © Plummer & Griffin 2022 
 
Not for distribution. September 2023. Full color print book to be distributed by CUP in 2023. 81 
calculating the position of EF.  If the numbers of charged point defects were comparable 
to n or p, then the charging of the defects would necessarily reduce the free electron or 
hole population and hence change EF.   
A second point that turns out to be very important is that as the doping in the silicon 
changes and hence EF changes, not only does the dominant charge state of the V and I change, 
but so also does the total number of each type of defect.  This is not an obvious result at first 
glance but can be explained as follows.  The neutral vacancy and interstitial concentrations are 
only a function of temperature, not of doping.  Equations 3.4 and 3.5 depend only on 
temperature.  If we change the population of charged defects by doping the material and moving 
EF, C-!
∗ and C/!
∗ do not change.  So where do the charged vacancies and interstitial come from?   
Our initial guess would likely have been that we get the charged defects simply by adding 
an electron or hole to a neutral defect.  That cannot be correct, however, because that would 
decrease the population of neutral defects.  The correct answer, therefore, must be that new V 
and I are created by the crystal to supply the need for charged defects.  This, of course, can occur 
through the generation processes described earlier.  Thus in doped material, we should expect 
to find not only more charged point defects than in intrinsic material, but also more total V and 
I.  In fact, at the same temperature, the C-!
∗ and C/!
∗ will be identical in extrinsic and intrinsic 
silicon.  The difference will be that the extrinsic material will have many more charged defects - 
V-, V=, I- and I= in N-type material and V+ and I+ in P-type material. These points are discussed in 
more detail by Shockley and Last [3.6].  
Equations 3.11 – 3.13 also provide us with some very important insights. They show that 
the charged point defect populations are proportional to n/ni or p/ni. At processing 
temperatures, ni is on the order of 1018 – 1019 cm-3 (Figure 3.9), so for any doping concentrations 
less than this the material will be intrinsic.  In intrinsic material n/ni = p/ni = 1, and charged V or I 
concentrations are generally small. At processing temperatures doping levels can exceed ni by 10 
– 100 times, resulting in huge increases in the concentrations of charged point defects. We will 
see in later chapters that dopant diffusivities are proportional to n/ni or p/ni in extrinsic material. 
This provides a direct connection to the underlying mechanisms – charged point defects – that 
we will discuss in Chapter 7.  
In compound semiconductors the number of point defect types is larger as illustrated in a 
simple 2D representation in Figure 3.12. Two atom types (A and B in Figure 3.12) form the lattice 
so there are two types of interstitials and two types of vacancies. Both the pure interstitial and 
the interstitialcy are shown for each type as was the case in Figure 3.7. Both types of native point 
defects can exist in several charge states as was the case for silicon considered above. Finally, 
antisite defects can also exist in compound semiconductor crystals. Antisite defects such as AsGa 
or GaAs often play important roles in devices made in these materials (Section 4.4.5 in Chapter 
4).  
The same mathematical description of the concentrations of these various defects that was 
discussed above for silicon also applies to compound crystals [3.7]. Of course there are more such 
equations because there are more defect types. In general quantitative modeling using point 
defects is not as advanced today in compound materials as it is in silicon, but the same qualitative 
concepts apply as we will see in later chapters. Qualitatively we should expect that charged point 
defect populations should increase with doping in extrinsic material and total point defect 
concentrations should also, in other semiconductors, just as they do in silicon. 

[Page 82]
“Integrated Circuit Fabrication: Science and Technology”, © Plummer & Griffin 2022 
 
Not for distribution. September 2023. Full color print book to be distributed by CUP in 2023. 82 
 
 
Figure 3.12 Simple 2D representation of compound semiconductor point defects. 
 
3.5 Silicon Crystal Growth Methods - Czochralski and Float Zone  
 
Silicon is a very abundant material, representing about 25.7% of the earth's crust.  Naturally 
occurring minerals containing silicon are very impure however, which means that the silicon must 
be refined as well as converted into the crystalline form.  This is usually a multi-stage process, 
beginning with quartzite, a type of sand.  Chemically quartzite is SiO2.  The first step in the refining 
process is to convert the quartzite to metallurgical grade silicon or MGS.  This process usually 
takes place in a furnace in which a mixture of the quartzite and a carbon source (usually coal or 
coke) is heated to temperatures approaching 2000˚C. A number of reactions take place in the 
furnace, the overall result of which is that liquid silicon is drawn off and CO is given off as a gas.  
To convert the MGS to electronic grade silicon (EGS), several steps are required.  In the first 
of these the MGS reacts with gaseous HCl, usually by grinding the MGS to a fine powder and then 
reacting it in the presence of a catalyst at elevated temperatures.  This process can form any of 
a number of SiHCl compounds, SiHCl3 is most commonly used today.  SiHCl3 is a liquid at room 
temperature, so it can be purified by fractional distillation.  In this process, the SiHCl3 is boiled 
along with the impurities it contains and separated by its boiling point.  After this process, the 
SiHCl3 is extremely pure and is ready to be converted back to purified polysilicon.  This is 
accomplished in a large chemical vapor deposition (CVD) reactor.  
A thin silicon rod is used as the nucleation surface, on which the silicon deposits.  Since the 
rod is not a single crystal, polysilicon is deposited.  Typically the rod is heated by passing an 
electric current through it.  The polysilicon, which is deposited, may be several meters long and 
several hundred mm in diameter.  The overall deposition can take many days.  Finally, the 
resulting polysilicon is broken up into pieces to load into crucibles for Czochralski crystal growth 
or the polysilicon rod could itself be used for float-zone crystal growth which is described later. 
The overall result of these purification steps is that the final product (polysilicon) has only parts 
per billion (ppb) or on the order of 1013 - 1014 cm-3 impurities.  This represents about an eight 
order of magnitude improvement from the starting quartzite and makes EGS the purest material 
routinely available on earth.  
= A
= B
B Vacancy
A Vacancy
B Interstitial
A Interstitial
Antisite Defects

[Page 83]
“Integrated Circuit Fabrication: Science and Technology”, © Plummer & Griffin 2022 
 
Not for distribution. September 2023. Full color print book to be distributed by CUP in 2023. 83 
Starting with EGS silicon raw material, the two methods used to grow silicon crystals today 
are the Czochralski (CZ) and the float-zone (FZ) techniques.  CZ is much more common because 
it is capable of easily producing large-diameter crystals, from which large-diameter wafers can 
be cut.  The only significant drawback to the CZ method is that the silicon is contained in liquid 
form in a crucible during growth and as a result, impurities from the crucible are incorporated in 
the growing crystal.  Oxygen and carbon are the two most significant contaminants.  These 
impurities are not always a drawback, however.  Oxygen in particular can be very useful in 
mechanically strengthening the silicon crystal and in providing a means for gettering other 
unwanted impurities during device fabrication as discussed in Chapter 4.   
The CZ growth technique is illustrated conceptually in Figure 3.13.  Pieces of EGS are placed 
in a silica (SiO2) crucible along with a small amount of doped silicon and melted.  The melt 
temperature is stabilized at just above the silicon melting point (1417˚C). A small single-crystal 
seed is then lowered into the melt.  The crystal orientation of this seed will determine the 
orientation of the resulting pulled crystal and wafers.  The amount of dopant placed in the 
crucible with the silicon charge will determine the doping concentration in the resulting crystal.  
The seed is then slowly pulled out of the melt.  Silicon atoms from the melt bond to the atoms in 
the seed, lattice plane by lattice plane, forming a single crystal as the seed is pulled upwards.  The 
diameter of the resulting crystal is controlled primarily by the rate at which the crystal is pulled.  
Faster pulling results in a smaller diameter crystal, an intuitive result that we will quantify later 
in the chapter. 
       
Figure 3.13 Basic Czochralski (CZ) crystal growing apparatus. Photo courtesy of R. Carranza. 
Schematic reproduced from [3.8], open access publication.  
 
When the cold seed is first inserted into the molten silicon, very large temperature 
gradients exist through the seed volume.  This results in high stresses and the generation of 
dislocations in the crystal.  As discussed earlier, dislocations are active defects in a crystal.  They 
Seed
Rotation
Seed
Silicon Crystal
Quartz Crucible
Melt
Crucible Shaft
Viewing
Port
Graphite
Susceptor
Graphite
Heater
Thermal
Shield
Crucible Rotation
Camera
(Diameter
Control)

[Page 84]
“Integrated Circuit Fabrication: Science and Technology”, © Plummer & Griffin 2022 
 
Not for distribution. September 2023. Full color print book to be distributed by CUP in 2023. 84 
can grow or shrink during high-temperature processing and are very detrimental to device 
electrical characteristics.  Fortunately, it is possible to eliminate them from the crystal during the 
growth process.  Dash first demonstrated these ideas [3.9].  By beginning the growth at a high 
pull rate, a thin neck is produced just below the seed.  This grows out the dislocations to the 
crystal (neck) surface where they terminate.  The growth is then slowed down, the diameter 
increases, and a dislocation-free, large-diameter crystal is grown, provided of course, that the 
rest of the growth is done under conditions which do not introduce large stresses or growth 
perturbations. 
During CZ crystal growth, the seed and crucible are normally rotated in opposite directions 
to promote mixing in the liquid and more uniform growth.  Unfortunately, this also has the effect 
of increasing the corrosion of the crucible by the melt.  Very few options are available in terms 
of crucible materials that are relatively inert to molten silicon.  The dominant choice today is 
quartz, but these crucibles are slowly dissolved by the silicon, resulting in both silicon and oxygen 
being incorporated into the melt.  Much of the oxygen evaporates as SiO, but some is 
incorporated into the growing crystal, producing oxygen levels of 1017 - 1018 cm-3. (The solid 
solubility of oxygen in silicon is ≈ 1018 cm-3 at melt growth temperatures.) The quartz crucible 
requires a graphite susceptor for mechanical support.  During crystal growth, carbon evaporation 
from this source and carbon from the EGS charge itself, result in carbon incorporation in the 
crystal, typically at levels of 1015 - 1016 cm-3.  Both the oxygen and carbon concentrations are 
higher than the equilibrium bulk solubilities at typical IC fabrication temperatures. Therefore the 
Si is in non-equilibrium during processing and there is a driving force to precipitate both C and O. 
To avoid additional impurities from the ambient, the growth is normally performed in an argon 
ambient. 
Since the carbon and oxygen impurities evolve from time-dependent sources, they are 
usually not incorporated into the growing crystal uniformly along the length of the crystal.  Often 
the seed end of the crystal will contain higher oxygen concentrations than the tail end because 
as the level of silicon in the melt reduces, there is less dissolution of the crucible by the molten 
silicon. It is possible to more precisely control the oxygen and carbon concentrations in the crystal 
using more advanced growth methods. The rotation (mixing) of the melt is an important variable. 
Magnetic fields can be added with external magnets to help control the mixing processes in the 
crucible. 
Oxygen has three principal effects in the silicon crystal.  The first is beneficial.  In an as-
grown crystal, the oxygen is believed to be incorporated primarily as dispersed single atoms 
designated OI occupying interstitial positions in the silicon lattice, but covalently bonded to two 
silicon atoms.  The oxygen atoms thus replace one of the normal Si-Si covalent bonds with a Si-
O-Si structure.  The oxygen atom is neutral in this configuration.  Such interstitial oxygen atoms 
improve the yield strength of silicon by as much as 25%, making the silicon wafers more robust 
in a manufacturing facility.  The improvement, due to solution hardening, increases with oxygen 
concentration, as long as the oxygen stays on interstitial sites and does not precipitate. 
The second principal effect of oxygen in silicon is the formation of oxygen donors.  A small 
amount of the oxygen in the crystal forms what are thought to be SiO4 complexes which act as 
donors.  They can be detected by changes in the silicon resistivity corresponding to the free 
electrons donated by the oxygen complexes.  As many as 1016 cm-3 donors can be formed in this 
way, which is sufficient to dramatically increase the resistivity of lightly doped P-type wafers 

[Page 85]
“Integrated Circuit Fabrication: Science and Technology”, © Plummer & Griffin 2022 
 
Not for distribution. September 2023. Full color print book to be distributed by CUP in 2023. 85 
under extreme conditions.  The donors form most readily at temperatures around 400 - 500˚C at 
a rate proportional to [O/]4.  During the CZ growth process, the crystal cools slowly through this 
temperature range and oxygen donors normally form.  The SiO4 complexes are unstable at 
temperatures above 500˚C and so they can be removed by annealing wafers above this 
temperature.  The donors can re-form, however, during normal IC manufacturing, if a thermal 
step around 400 - 500˚C is used.   
The third effect of oxygen in silicon is the tendency of the oxygen to precipitate under 
normal device processing conditions, forming SiO2 regions inside the wafer. The precipitation 
arises because the oxygen was incorporated at the melt temperature and is therefore 
supersaturated in the silicon at process temperatures. The formation of SiO2 precipitates is a 
critical part of a process called “intrinsic gettering” that we will study in detail in Chapter 4 
because of its importance in removing unwanted impurities from silicon wafers. 
The carbon present in CZ grown crystals comes from the graphite components in the crystal 
pulling machine (see Figure 3.13). The actual mechanism of incorporation is believed to be the 
following. The melt contains silicon and modest concentrations of oxygen as discussed above. 
This results in the formation of SiO that evaporates from the melt surface. Generally the ambient 
in the crystal puller is Ar flowing at reduced pressure, and the SiO can be transported in the gas 
phase to the graphite crucible and other support fixtures. SiO reacts with graphite (carbon) to 
produce CO that again transports through the gas phase back to the melt. From the melt, the 
carbon is incorporated into the growing crystal. 
At the low concentrations in which it is normally present in CZ crystals, carbon is mostly 
substitutional in the silicon lattice. Since it is a column IV element, it does not act as a donor or 
acceptor in silicon and one might think that at 1 ppm, it might be relatively benign. This is not 
necessarily the case however. Carbon is known to affect the precipitation kinetics of oxygen in 
silicon even at such very small concentrations. This is likely because there is a volume expansion 
when oxygen precipitates and a volume contraction when carbon precipitates because of the 
relative sizes of O and C. There is thus a tendency for precipitates that are complexes of C and O 
to form to minimize stresses in the crystal. Since precipitated SiO2 is crucial in intrinsic gettering, 
this can have an effect on gettering efficiency.  
The basic CZ process has not changed very much since it was first applied to silicon and 
germanium in the early 1950s by Teal [3.10, 3.11]. It is really quite remarkable that large-
diameter silicon wafers (up to 300 mm or 12 inch today) with essentially ideal properties can be 
routinely purchased today at a cost of about $100 which is a small fraction of the total wafer 
fabrication costs associated with IC manufacturing. 
Simple analytic models have been developed that show the relationship between pull rate 
and crystal diameter.  Intuitively one would expect that faster pulling would produce a smaller 
diameter crystal, and this is in fact the case.  These models are based on heat transfer as 
illustrated in Figure 3.14. The control parameters during the process are temperature and pull 
rate and modern crystal pullers use computer control in a feedback system to monitor 
temperature and crystal diameter and to control both the pull rate and the power into the heater.  
Secondary parameters that influence the growth rate are the gas flows in the system and crystal 
and crucible rotation.  Typically, an infrared temperature sensor is focused on the melt/crystal 
interface and lasers may be used to monitor the crystal diameter and the level of liquid in the 

[Page 86]
“Integrated Circuit Fabrication: Science and Technology”, © Plummer & Griffin 2022 
 
Not for distribution. September 2023. Full color print book to be distributed by CUP in 2023. 86 
melt.  These inputs to the control system are used to adjust the pull rate and power levels to the 
heater.  
 
 
Figure 3.14 Freezing processes occurring during CZ crystal growth.
