Repository: Alvintxh/nanofab-web

# Extracted Book Sources

All 11 textbooks extracted 2026-04-05 using PyMuPDF (extract_pdf.py).

## Extraction Summary

| Book Key | File | Pages | Words | Page Numbering |
|----------|------|-------|-------|----------------|
| cui_2025 | Zheng Cui - Nanofabrication (4th ed) | 419 | ~158K | PDF labels (C1, i-xi, 1-407) |
| campbell_2008 | Campbell - Fabrication Engineering (3e) | 825 | ~369K | offset=18 (front-1..18, then 1-807) |
| teresa_2020 | De Teresa - Nanofabrication (full) | 451 | ~183K | offset=0 (sequential PDF pages) |
| madou_vol1_2011 | Madou - Fundamentals of Microfab Vol.1 | 646 | ~366K | PDF labels |

File: sources/sources_processed/books/plummer_2022/plummer_2022_full.txt (part 8 of 43)
# plummer_2022
In Figure 3.14, process A is the transfer of the latent heat of crystallization from the liquid 
to the solid. Process B is the conduction of the heat away from the freezing interface up the solid 
crystal. Process C is the transfer of the heat by radiation away from the crystal. In steady state, 
all three of these must be equal. Simple models for these processes result in the growth rate of 
the crystal being described by [3.12] 
 
v56$7 = 1
LN h]2σεk6T6
8
3r
^
(3.14) 
 
where L is the latent heat of fusion, N is the density of silicon, s is the Stefan-Boltzmann constant, 
e is the emissivity of the silicon, kM is the thermal conductivity of silicon, TM is the melting 
temperature of silicon and r is the radius of the crystal. This relationship confirms our intuition 
that faster pull rates result in smaller diameter crystals, although the relationship is an inverse 
square-root relationship, not a linear relationship. Substituting in numbers produces a maximum 
pull rate vPMAX of about 24 cm/hr for a 150 mm (6 inch) diameter crystal. Today powerful 
numerical modeling tools are available for simulating the growth process that can calculate not 
only the crystal pull rate, but also important quantities like the oxygen profile in the crystal [3.13, 
3.14]. An example using commercially available software is shown in Figure 3.15.  
Seed
Single
Crystal 
Silicon
Liquid Si Melt
Fused Silica Crucible
Graphite Susceptor
RF Coil
RF Coil
C
B
A

[Page 87]
“Integrated Circuit Fabrication: Science and Technology”, © Plummer & Griffin 2022 
 
Not for distribution. September 2023. Full color print book to be distributed by CUP in 2023. 87 
 
Figure 3.15 Example of numerical modeling of the CZ growth process showing the temperature 
distribution throughout the CZ puller. This example was taken from the FEMAG Soft website using 
FEMAG/CZ software (https://www.femagsoft.com/products/femag-cz.html). FEMAG Soft is a 
commercial supplier of software to simulate crystal growth. 
 
Some crystal growing machines use a magnetic field during CZ growth, resulting in MCZ or 
magnetic CZ ingots and wafers.  The principle is simple.  Surrounding the crucible containing the 
molten silicon with a magnetic field results in suppression of the thermal convection currents in 
the melt.  This occurs because according to Lenz's law, currents are induced in a conductor 
whenever that conductor crosses magnetic field lines.  The direction of the magnetic force tends 
to reduce the currents flowing in the silicon conductor due to thermal convection.  This produces 
a more uniform ingot diameter and resistivity because the temperature fluctuations are smaller, 
and it produces lower and more uniform oxygen concentrations in the crystal because there is 
less dissolution of the crucible walls. 
Another modification to the basic CZ process that has been investigated to improve the 
uniformity of crystal properties, is the double crucible method.  In this process, there are actually 
two crucibles of molten silicon.  Growth occurs in one of them; the second is a reservoir of 
additional molten silicon.  The two crucibles are usually concentric with the inner one used for 
growth.  Silicon pellets can be supplied to the outer crucible during growth, feeding silicon to the 
inner crucible continuously during growth. This can result in longer crystals but it also allows a 
more nearly constant doping concentration in the growth crucible.  The result is better control 
and uniformity of doping and oxygen concentration.  This process is not widely used today but 
may find increased use in the future. 
The float-zone (FZ) process is illustrated in Figure 3.16.  Since this same process can also be 
used to refine silicon, it is also sometimes referred to as zone refining. The principal difference 
between this process and the CZ process is that no crucible is used.  This markedly reduces 
6” diameter Si crystal
Liquid silicon

[Page 88]
“Integrated Circuit Fabrication: Science and Technology”, © Plummer & Griffin 2022 
 
Not for distribution. September 2023. Full color print book to be distributed by CUP in 2023. 88 
impurity levels in the resulting crystal, particularly oxygen, and makes it easier to grow high-
resistivity material.  FZ material is used primarily today in applications that require high resistivity 
and low oxygen content, or both, such as in some types of detectors and power devices.   
 
Figure 3.16 Basic Float Zone (FZ) crystal growth or zone refining apparatus shown conceptually 
on the left and in an actual machine on the right. Photo courtesy Topsil GlobalWafers A/S. 
Photographer Lars Dalby Nielsen.  
 
In the FZ process, a rod of EGS polysilicon is clamped at both ends, with the bottom in 
contact with a single-crystal seed.  An RF coil provides power, which generates large currents in 
the silicon and locally melts it through I2R heating.  Usually the molten zone is about 2 cm long.  
Surface tension and levitation due to the RF field keep the system stable.  If the melting is initiated 
in a zone at the seed end and slowly moved up the rod, a single crystal results.  As was the case 
in the CZ process, atoms from the liquid phase bond to the single-crystal solid material atomic 
plane by atomic plane as the zone slowly moves up the rod (or as the rod is translated downwards 
through a stationary coil).  Doping of the crystal can be accomplished either by starting with a 
doped polysilicon rod, a doped seed, or by maintaining a gas ambient during the FZ process that 
contains a dilute concentration of the desired dopant.  
It is not as straightforward to scale up the crystal diameter using the FZ process, because of 
stability problems associated with the liquid zone in a gravity environment.  For these same 
reasons, FZ wafers usually have greater microscopic resistivity variations than do CZ wafers.  It is 
thus likely that the CZ technique will remain the dominant growth method for large-diameter 
silicon crystals. Modern numerical simulation methods, similar to the example shown in Figure 
3.15, have also been applied to the float-zone method of growth [3.15]. An example is shown in 
Figure 3.17. This example involves a multi-physics simulation including heat transfer, fluid flow 
and electromagnetics to simulate the power transfer from the inductive heating coil to the 
silicon. Note the shape of the liquid/solid interface in the simulation which is semicircular. Float 
zone silicon wafers are generally available with diameters up to 6”, with limited availability of 
larger diameter wafers.  
 
Mechanical
Support
Polysilicon
Feed Rod
Liquid
Zone
Single
Crystal Si
Seed
RF
Coil
Support

[Page 89]
“Integrated Circuit Fabrication: Science and Technology”, © Plummer & Griffin 2022 
 
Not for distribution. September 2023. Full color print book to be distributed by CUP in 2023. 89 
 
Figure 3.17 Numerical modeling of the Si float zone growth process, simulating the growth of a 
100 mm Si crystal grown at a 1 mm/min growth rate. The left figure shows the temperature 
distribution around the liquid zone. The right figure shows a simulation of the flow lines in the 
liquid silicon region. After https://www.femagsoft.com/products/femag-fz.html . FEMAG Soft is 
a commercial supplier of software to simulate crystal growth. 
 
3.6 Compound Semiconductor Crystal Growth Methods 
 
Compound semiconductor crystals can often be grown with methods that are similar to 
those used for silicon crystals. However modifications are often required because one of the 
elements in the compound material is volatile at the melting temperature. GaAs is a good 
example. GaAs melts at 1240 ˚C. However at this temperature, the equilibrium vapor pressure of 
the GaAs is ≈ 80 kPa (just under 1 atm) and the As preferentially evaporates compared to the Ga 
[3.16, 3.17]. Thus a free GaAs liquid surface is not a good approach for GaAs CZ growth.  
To mitigate the high As vapor pressure issue, two crystal growth techniques are commonly 
used that are modifications of the silicon methods described earlier [3.17]. These are illustrated 
in Figure 3.18. In the liquid-encapsulated Czochralski (LEC) process shown on the left, boron 
trioxide (B2O3) is placed in a high-purity BN or SiO2 crucible along with the GaAs. As the crucible 
is heated, the B2O3 melts at 460 ˚C and forms a thick viscous liquid that covers the GaAs. This 
layer along with the As vapor pressure in the crystal puller prevents sublimation of the As from 
the melt. Continued heating results in the GaAs melting at 1240 ˚C. Then a single-crystal seed is 
inserted through the B2O3 layer and a crystal pulled just as in the Si CZ process.  
In the horizontal Bridgman method shown on the right in the figure, a two-zone furnace is 
used. The left-hand zone is maintained at ≈ 620 ˚C. This provides sufficient As overpressure in the 
sealed system to prevent As loss from the GaAs. The right side contains a single-crystal seed on 
the left and a GaAs polycrystalline charge. As the furnace moves to the right the GaAs crystallizes 
at the liquid solid interface. This growth method does not produce circular-shaped boules 

[Page 90]
“Integrated Circuit Fabrication: Science and Technology”, © Plummer & Griffin 2022 
 
Not for distribution. September 2023. Full color print book to be distributed by CUP in 2023. 90 
(typically D-shaped) so either the wafer processing has to be modified to deal with the unusual 
wafer shape, or circular wafers are cut from the boule, wasting some of the crystalline GaAs. The 
Bridgman method can also be accomplished with the furnaces oriented vertically, which 
produces more circular-shaped boules.  
 
 
Figure 3.18 Left - Liquid Encapsulated Czochralski (LEC) crystal growth method. Right – Bridgman 
two-zone furnace crystal growth apparatus [3.18]. 
 
The LEC method is used today for most GaAs single crystals. Wafers up to 150 mm (6”) in 
diameter are available. The most dominant defect in melt-grown GaAs crystals is the so-called 
EL2 defect that is believed to be an AsGa antisite defect (see Figure 3.12). This defect has a deep 
level in the GaAs bandgap and is often purposefully introduced during growth to create semi-
insulating material.  The concentration of AsGa defects can be controlled during growth through 
the As overpressure used during the growth.  
InP is another commercially important semiconductor. Boules up to 150 mm (6”) in 
diameter can be grown with the LEC technology described above for GaAs [3.19]. At the 1062 ˚C 
melting temperature of InP, P has a high vapor pressure so the B2O3 liquid performs the same 
function it did in GaAs LEC. Both horizontal and vertically oriented Bridgman two-zone furnaces 
have also been used to grow InP single crystals but the dominant method today is LEC. Many of 
the other compound semiconductors clustered around InP in Figure 3.4 can also be grown in 
single-crystal form using either CZ or LEC growth methods, the choice depending on the volatility 
of the Column V element. 
Several wide-bandgap semiconductors, primarily SiC and GaN are also of considerable 
current interest because they have much higher critical electric fields than Si and hence 
dramatically improve power devices that operate at high voltages and high currents. Both of 
these materials have much higher melting temperatures than the semiconductors we have 
discussed to this point and also other issues which make single-crystal growth very challenging.  
SiC does not exist in the liquid phase. Rather, it sublimes at temperatures in excess of 
2000˚C. This means single crystals generally must be grown either by a sublimation process or by 
a chemical vapor deposition process (CVD) that we will discuss in Chapter 9 in detail. Figure 3.19 
illustrates the basic idea of the sublimation process, known as the Lely process [3.20]. A SiC 
Seed
Liquid Melt
P > 1 atm
B2O3 Cap
P > 1 atm
Fused Silica Crucible
Graphite Susceptor
RF Coil
RF Coil
Single
Crystal
>1240
620
Direction of Furnace Travel
As
Seed
Crystal
GaAs
Charge
Furnace Zone 1 Furnace Zone 2
Temp ˚C

[Page 91]
“Integrated Circuit Fabrication: Science and Technology”, © Plummer & Griffin 2022 
 
Not for distribution. September 2023. Full color print book to be distributed by CUP in 2023. 91 
powder source is heated to 2300 – 2400 ˚C that causes sublimation. The growth occurs on a 
single-crystal seed. Alternatively, the Si and C can be introduced by gaseous precursors such as 
SiH4 and C3H8 that react to grow SiC on a single-crystal seed at temperatures above 1000 ˚C. 
Growth rates are slow and a seed with the full diameter of the growing boule must be used. The 
sublimation process is most commonly used today and SiC wafers up to 150 mm (6”) in diameter 
are commercially available.  
 
 
Figure 3.19 Sublimation growth of SiC single-crystal growth.  
 
Finally, GaN, the other wide-bandgap material of interest today is even more difficult to 
grow into large single crystals. GaN melts at ≈ 2500 ˚C, but it decomposes at temperatures > 1000 
˚C. To exist in the liquid state at its melting temperature, the N overpressure must be 4.5 GPa 
(45,000 atm.). This rules out most of the common crystal growth methods. As a result, CVD 
methods must generally be used which result in low growth rates [3.21, 3.22]. Today up to 100 
mm (4”) diameter GaN single-crystal wafers are commercially available but they are very 
expensive and the pathway to much lower cost is challenging. Because of this, current 
applications of GaN generally involve growing single-crystal GaN on other substrates that are 
lattice-matched to GaN as closely as possible. A very large industry exists today using GaN on SiC 
or sapphire (Al2O3) to produce GaN LEDs for lighting applications. A growing industry exists using 
GaN on Si (111) substrates to support the power device industry (see Figure 3.8). Both of these 
are examples of heteroepitaxy that we will consider in Chapter 9.  
 
3.7 Wafer Preparation  
 
After a crystal is grown by any of the methods described above, individual wafers must then 
be prepared for IC manufacturing.  This involves a series of mechanical steps, which result in 
wafers that are almost perfectly flat, polished to a mirror finish on the topside and free of any 
mechanical defects from the sawing and other operations. The processes are similar for all of the 
semiconductor materials but we will describe the steps for silicon wafers since that is the most 
common semiconductor used today.  
The process of creating the individual wafers begins with shaping the grown crystal or boule 
to a uniform diameter.  Modern crystal growers cannot maintain perfect control over the crystal 
Single Crystal SiC
SiC Powder
Chamber
RF Power
Graphite
Susceptor
Thermal
Insulator
Temperature
Source
Seed

[Page 92]
“Integrated Circuit Fabrication: Science and Technology”, © Plummer & Griffin 2022 
 
Not for distribution. September 2023. Full color print book to be distributed by CUP in 2023. 92 
diameter during growth so the crystal is normally grown slightly oversized and then trimmed to 
the desired final diameter.  This shaping operation involves placing the boule in a lathe-like 
machine and grinding it with a diamond wheel.  
After the boule is ground to an appropriate diameter, one or more "flats" are normally 
ground along its length.  These will end up as straight edges on otherwise circular wafers.  They 
serve several purposes.  The first is as a reference plane for many types of automatic equipment 
that handle wafers during manufacturing.  The second purpose is to indicate the type and crystal 
orientation of the wafers.  The flats are normally ground along a major crystal axis.  The longest 
(“primary”) flat is, by convention, oriented perpendicular to the <110> direction. In larger 
diameter wafers, (200mm and 300mm), the flats have been replaced by a simple notch to 
indicate orientation since a flat along one edge loses too much area otherwise usable for chip 
fabrication. The notch normally indicates the <110> direction on a (100) wafer. 
The next step in wafer preparation is the actual sawing of the boule into individual wafers.  
This is usually accomplished with a diamond tipped blade that cuts on its inside edge.  Using an 
inside edge cutting procedure allows the outer part of the saw blade to be thicker and hence 
more rigid, without wasting large amounts of the boule in the saw cut regions. The two common 
surface orientations for silicon wafers today are (100) and (111).  Wafers with these surface 
orientations are usually produced using seeds of the appropriate orientation, which then allows 
cutting of the individual wafers perpendicular to the boule.   
Two additional mechanical steps are performed on the individual wafers at this point.  The 
first is a mechanical lapping operation that removes about 50 µm of silicon using pressure and a 
mixture of Al2O3, water and glycerin.  This step serves to improve the flatness of the wafers to 
about ± 2 µm, removing most of the taper and bow that results from the sawing operation.  The 
lapping also removes much of the saw damage from the wafer surfaces. Successively finer grit 
Al2O3 powders are used in the lapping to produce the final uniform wafer.  It is important that 
the wafers be flat because later in the IC manufacturing process, high-resolution printing 
processes with limited depth of focus will be used to produce the patterns needed for the various 
device structures. The final purely mechanical process normally performed on the wafers 
produces rounded edges.  This is again performed on a tool with diamond cutting edges and 
grinds a radius on the wafer edges.  This greatly decreases chipping and the introduction of 
dislocations and other defects at the wafer edges during IC manufacturing.   
At this stage, the wafers are ready for the final few steps that produce a mirror finish on 
one surface. A two-step process is used, chemical etching, followed by chemical-mechanical 
polishing.  The chemical etching is done as a batch process, with the wafers loaded into cassettes 
and immersed in a mixture of nitric, hydrofluoric and acetic acids.  The acetic acid serves to dilute 
the mixture and control the etch rate.  The actual etching takes place with the nitric acid oxidizing 
the silicon and the HF dissolving the resulting oxide.  Overall the reaction that takes place is the 
following. 
 
3Si + 4HNO9 + 18HF ⟶3H!SiF: + 4NO + 8H!O
(3.15) 
 
Generally about 20 - 25 µm of silicon is etched off each side of the wafer.  The process removes 
the surface layers containing damage from the various mechanical operations performed earlier.  

[Page 93]
“Integrated Circuit Fabrication: Science and Technology”, © Plummer & Griffin 2022 
 
Not for distribution. September 2023. Full color print book to be distributed by CUP in 2023. 93 
The final step in preparing the wafers is chemical-mechanical polishing (CMP).  This process 
is illustrated in Figure 3.20.  The wafers are polished under pressures on the order of 20 psi (≈ 
140kPa).  The wafers are rotated in the polishing machine in a slurry consisting of a suspension 
of fine (10 nm) SiO2 particles in an aqueous solution of NaOH.  The rotation and pressure generate 
heat that drives a chemical reaction in which OH- radicals from the NaOH oxidize the silicon.  The 
SiO2 particles abrade the oxide away.  The overall process is thus a combination of chemical and 
mechanical polishing.  Typically about 25 µm of silicon is polished away, producing a surface that 
is defect-free and has a mirror finish suitable for IC fabrication. CMP has become a pervasive 
technology during wafer manufacturing. We saw a number of examples of this in the CMOS 
process in Chapter 2.  We will discuss CMP in detail in Chapter 9. 
 
 
Figure 3.20 CMP process shown schematically on the left with an actual machine on the right, 
(the Applied Materials Reflexion CMP tool). Photo courtesy of Applied Materials, Inc. 
 
A final point regarding wafer preparation should be mentioned.  It is often important in IC 
manufacturing to track individual wafers through the fabrication process. Lot tracking and 
individual wafer tracking require that the wafers carry some identification.  Generally either an 
alphanumeric code or a bar code is used, which is unique to each wafer. Typically the code is 
written with a laser on the wafer near the primary flat.  This operation could be performed either 
by the wafer or the IC manufacturer.  Since the laser process does damage the wafer surface and 
may create particle contamination of the surface, this step is often performed by the wafer 
supplier and is done before some of the final etching and polishing steps described above.   
 
3.8 Dopant and Impurity Incorporation During Crystal Growth  
 
The liquid melt used in many crystal growing methods always contains impurities. In 
addition to dopants that are purposely placed in the melt, trace levels of other impurities are 
always present because the refining processes used to produce the raw materials are not perfect. 
In addition, the crystal growing process itself may introduce impurities. We saw a specific 
example of this with O and C incorporation during the CZ growth process, O from the SiO2 crucible 
that holds the molten Si and C from the graphite components of the crystal puller. It is important 
Platten
Platten
Heating/Cooling
Slurry
Supply
Back
Pressure
Wafer
(Upside
Down)
Pad
Pad Conditioner

[Page 94]
“Integrated Circuit Fabrication: Science and Technology”, © Plummer & Griffin 2022 
 
Not for distribution. September 2023. Full color print book to be distributed by CUP in 2023. 94 
to understand the transfer of these dopants and impurities from the liquid melt to the growing 
crystal, since the devices later fabricated in the wafers may be affected by specific impurities.  
We will consider two examples of analytic models that describe dopant and impurity 
incorporation in growing crystals. These models provide insight into CZ and float zone crystal 
growth. Modeling dopant and impurity incorporation is not as straightforward as might be first 
thought because of a process called segregation.  All impurities segregate between the liquid and 
solid phases when the two phases are in intimate contact.  By this we mean that if the 
concentrations of the impurity are CS in the solid and CL in the liquid, then in general CS ≠ CL.  In 
fact we can define a segregation coefficient kO as follows 
 
k; = C&
C<
(3.16) 
 
CS and CL are the concentrations just on either side of the solid/liquid interface and kO is 
usually referred to as the equilibrium segregation coefficient.  If CS > CL, the impurity prefers to 
be in the solid phase; if CS < CL, the reverse is true.  Physically, segregation occurs because 
impurities have different solubilities in the two phases. Stated differently, the chemical potential 
of an impurity must be the same in the two phases across the interface and this results in 
segregation. kO values are normally experimentally measured quantities for a particular impurity 
in a particular system at a particular temperature.  If the experimental conditions are far from 
equilibrium, then an effective value different from kO may be measured.  This might happen, for 
example, if the freezing process occurred so rapidly that the impurities did not have time to adjust 
their concentrations across the interface before they were frozen into the solid.  Segregation will 
also be important in later chapters when we deal with oxidation and diffusion of impurities since 
in those cases we generally have interfaces like SiO2/Si across which dopants will also partition 
themselves. 
We first consider CZ crystal growth with the basic model shown in Figure 3.21. For most 
impurities in silicon, kO < 1.  This means that these impurities prefer to be in the liquid phase.  If 
we start with a certain concentration CL in the melt at the beginning of growth, then as the crystal 
grows, CL will increase over time as the silicon from the melt is incorporated into the growing 
crystal faster than the impurity is.  The result will be a crystal that is doped more heavily towards 
the end of growth than it is at the beginning.  In other words, both CL and CS will be functions of 
time during the growth and both will increase if kO < 1.  Table 3.1 contains equilibrium segregation 
coefficients for many of the impurities of interest in Si CZ growth. 
In Figure 3.21, we define VO, IO and CO to be the initial volume, number of impurities and 
impurity concentration in the melt, VL, IL and CL to be the volume, number and concentration of 
impurities in the melt during growth, and finally VS and CS to be the corresponding quantities in 
the solid crystal.  Note that VL, IL, CL, VS and CS will all be functions of time (or alternatively 
functions of position along the crystal) if  kO ≠ 1.   
If during the growth process an additional volume of melt dV freezes, it will remove from 
the melt a number of impurities given by 
 
dI = −k;C<dV = −k;
I<
V; −V&
dV
(3.17) 

[Page 95]
“Integrated Circuit Fabrication: Science and Technology”, © Plummer & Griffin 2022 
 
Not for distribution. September 2023. Full color print book to be distributed by CUP in 2023. 95 
 
 
Figure 3.21 (Left). Dopant behavior during CZ crystal growth. 
Table 3.1 (Right). Equilibrium segregation coefficients during CZ crystal growth for Si. 
 
∴k dI
I<
/%
=
= −k; k
dV
V; −V&
-&
=
(3.18)
 
 
∴log 3I<
I;
7 = log m31 −V&
V;
7
>'
n
(3.19)
 
 
∴I< = I; 31 −V&
V;
7
>'
(3.20) 
 
which gives the number of impurities in the melt as a function of how much of the melt has been 
frozen.  We are really interested, of course, in CS the impurity concentration in the solid crystal.  
When an incremental volume of the liquid freezes,  
 
C& = −dI<
dV&
(3.21) 
 
∴C& = C;k;(1 −f)>'%1
(3.22) 
 
which is the desired result, expressing CS in terms of f = VS/VO, the fraction frozen.  Equation 3.22 
is plotted in Figure 3.22 for the common dopants used in silicon technology.   
VS CS
IL CL
VO IO CO
Starting
Values
Liquid
Values f(t)
Solid
Values f(t)
Impurity
Segregation 
Coefficient
As
0.3
Bi
7 x 10-4
C
0.07
Li
10-2
O
0.5
P
0.35
Sb
0.023
Al
2.8 x 10-3
Ga
8 x 10-3
B
0.8
Au
2.5 x 10-5

[Page 96]
“Integrated Circuit Fabrication: Science and Technology”, © Plummer & Griffin 2022 
 
Not for distribution. September 2023. Full color print book to be distributed by CUP in 2023. 96 
For dopants like antimony where kO << 1, the doping concentration increases dramatically 
along the length of the pulled crystal.  The common P-type dopant, boron, produces a much 
flatter profile because kO is closer to 1.  In actual pulled crystals, Equation 3.22 is not exactly 
followed because of non-idealities that we did not model in the derivation above.  These include 
inhomogeneities in the impurity concentration in the melt, small temperature gradients in the 
melt, convection currents in the melt and boundary layers that form at the freezing interface.  
The rotation of the crystal and the crucible during growth help to minimize all these effects, but 
in real crystals, there are doping variations both radially and axially on microscopic and more 
macroscopic scales due to these non-idealities.  Radial doping variations also result from the fact 
that the freezing interface is actually concave into the melt, as illustrated conceptually in Figure 
3.21 and in the simulation in Figure 3.17, with the result that freezing at each radial point on a 
wafer occurs at a different time in the crystal growth process.  
 
 
Figure 3.22 Doping concentration versus position along the grown CZ crystal for common dopants 
in silicon. 
 
Segregation effects also play an important role in the float zone process that is also used 
for zone refining.  For most impurities in the liquid/solid silicon system, kO < 1.  As we saw in the 
CZ case, this means that most impurities prefer to be in the liquid phase.  We can now understand 
what is meant by zone refining.  As the liquid zone sweeps up the polycrystalline rod, impurities 
will tend to stay in the liquid and be swept to the top of the rod.  The resulting single crystal will 
have lower impurity levels than the starting rod.  The process thus refines the material or 
improves its purity.  Consider this process a little more carefully.  Referring to the idealized 
geometry in Figure 3.23, the zone length is L. This is a simplified version of Figure 3.16.   
 
0.01
0.1
1
10
0
0.2
0.4
0.6
0.8
1
Boron
Phosphorus, Arsenic
Antimony
Fraction of Melt Solidified
CS/CO

[Page 97]
“Integrated Circuit Fabrication: Science and Technology”, © Plummer & Griffin 2022 
 
Not for distribution. September 2023. Full color print book to be distributed by CUP in 2023. 97 
 
Figure 3.23 Float Zone crystal growth process. The liquid zone moves left to right. 
 
Assume that the rod has an initial uniform impurity concentration of CO.  If the molten zone 
moves by a distance dx, the number of impurities in the liquid zone will change since some will 
be dissolved into the melting liquid on the right and some will be lost to the freezing solid on the 
left. Thus 
dI = (C; −k;C<)dx
(3.23) 
 
where I is the number of impurities in the liquid.  But CL = I/L.  Substituting and integrating, we 
find that 
k dx
,
=
= k
dI
C; −k;I
L
/
/'
(3.24) 
 
where IO is the number of impurities in the zone when it is first formed at the bottom.  Carrying 
out the integration and noting that IO = COL and CS = kOI/L, we have finally that 
 
C&(x) = C; p1 −(1 −k;)exp%>',
< q
(3.25) 
 
 
This result is plotted in Figure 3.24.  Note that the initial single-crystal material will have an 
impurity level of kOCO which is generally much less than CO.  Thus the single-crystal material is 
purified and the impurities are swept up towards the top of the rod.  The simple solution given 
by Equation 3.27 applies only for a single pass through the solid rod because CO is assumed 
constant in the derivation. CS/CO asymptotically approaches 1 as the concentration in the liquid 
zone rises during refining. Note that when kO is close to 1 the impurity profile is relatively flat 
which is the same conclusion we drew for the CZ crystal growth method. 
The refining process can be repeated using multiple passes of the zone up the rod.  In this 
case, CO is not constant (after the first pass). This problem can be modeled using a simple 
spreadsheet analysis or with programs like MATLAB (see Problem 3.11 at the end of this Chapter). 
The resulting impurity profile is illustrated in Figure 3.25 for the particular case in which kO = 0.1.   
CO
CS(x)
dx
Liquid
Zone
L

[Page 98]
“Integrated Circuit Fabrication: Science and Technology”, © Plummer & Griffin 2022 
 
Not for distribution. September 2023. Full color print book to be distributed by CUP in 2023. 98 
 
 
Figure 3.24 Behavior of impurities during Float zone growth or zone refining.  The solid is assumed 
to start with a uniform doping concentration CO. The curves correspond to one pass of the molten 
zone through the solid. 
 
 
Figure 3.25 Zone refining with multiple passes. kO = 0.1 in this example. 
 
In practice, to reduce the refining time, multiple zones can be melted and moved along a 
horizontal boat. This does create the problem of finding a boat material that will not contaminate 
0.001
0.01
0.1
1
0
5
10
15
20
25
CS/CO
Zone Lengths Solidified x/L
kO = 0.001
kO = 0.1
kO = 0.05
kO = 0.01
kO = 0.8
0.00001
0.0001
0.001
0.01
0.1
1
0
5
10
15
20
25
Zone Lengths Solidified x/L
CS/CO
1st Pass
2nd Pass
3rd Pass
4th Pass
5th Pass

[Page 99]
“Integrated Circuit Fabrication: Science and Technology”, © Plummer & Griffin 2022 
 
Not for distribution. September 2023. Full color print book to be distributed by CUP in 2023. 99 
the molten silicon and to which the freezing silicon will not stick. Orienting the silicon vertically 
eliminates the need for a boat since the liquid zone can be supported by surface tension and 
electromagnetic forces, but only a single liquid zone can be used in this case. 
In most applications, the silicon wafers that result from the float zone process are required 
to be doped, usually very lightly since high-resistivity material is needed for most FZ-based 
devices.  It is clear from the analysis above that starting with uniform doping in the polycrystalline 
rod will not produce uniform doping along the length of the single-crystal ingot.  Several 
approaches can be used to solve this problem.  In some cases, the float zone process is carried 
out in a gas ambient that contains the dopant species.  Dilute concentrations of PH3 or B2H6 could 
be used for example.  In this case the dopants are incorporated into the liquid zone, in which they 
diffuse rapidly, producing a reasonably uniform doping profile.  Another alternative is to dope 
only the seed end of the polysilicon rod.  In this case, no additional dopant is added as the liquid 
zone moves up the rod and a fairly uniform doping profile can be obtained.  
The final possibility is to grow the float zone crystal undoped and then to use a process 
known as neutron transmutation doping (NTD) to uniformly dope the ingot.  In this process, the 
FZ ingot is placed inside a nuclear reactor and exposed to thermal neutrons.  Silicon naturally 
occurs in three isotopes 28Si, 29Si and 30Si with relative abundances of approximately 91%, 6% and 
3% respectively.  The neutrons in the reactor react with the 30Si atoms to produce an unstable 
isotope 31Si, which then decays to a stable phosphorus isotope 31P, with a half-life of about 2.6 
hours.  The overall reaction is 
 
Si
9=
+ (n, γ) ⟶
Si
91
⟶
P + β%
91
(3.26) 
 
Since the neutron absorption depth is large compared to the ingot diameter, very uniform 
doping tends to result from this process.  The ingot must be shielded during the radioactive decay 
process that produces the 31P.  Radiation damage does result from this technique, but it can be 
annealed at modest temperatures after the process is complete.  NTD silicon can generally be 
purchased only with resistivities greater than about 5 Ωcm because more heavily doped ingots 
would require excessive times to become safe to handle. This doping method also works in SiC 
crystals since half the crystal atoms are Si.  
 
3.9 Other Wafer Approaches: Silicon-on-Insulator and Bonded Wafers 
 
A portion of the silicon industry today uses starting wafers that are silicon-on-insulator (SOI) 
structures.  An example of such a starting wafer is shown in Figure 3.26.  The advantages of such 
a structure come about because the devices are built in a thin silicon film on an insulator (SiO2 in 
this case).  This can reduce parasitic capacitances and as a result, speed up circuits. SOI devices 
also easily provide lateral isolation between devices since the silicon layer can be etched away or 
oxidized in areas where there are no devices.  
Several approaches are being used to produce such wafers.  The first involves starting with 
a normal CZ or FZ wafer and ion implanting a large dose (≈ 1018 cm-2) of oxygen.  We will discuss 
this in more detail in Chapter 8 since ion implantation is involved. Subsequent annealing of the 
implanted oxygen at high temperature forms a buried SiO2 layer [3.23].  The silicon above the 
buried SiO2 can be of reasonable crystal quality if the structure is properly annealed, although 

[Page 100]
“Integrated Circuit Fabrication: Science and Technology”, © Plummer & Griffin 2022 
 
Not for distribution. September 2023. Full color print book to be distributed by CUP in 2023. 100 
the quality is generally not as good as the starting wafer.  This process is known as SIMOX for 
"separation by implanted oxygen" and such wafers are commercially available and are used in 
manufacturing. 
 
 
Figure 3.26 Silicon on Insulator (SOI) Wafer Technology.  The buried oxide layer is typically several 
hundred nm thick. 
 
A second approach to realizing "wafers" like Figure 3.26 is called the BESOI or bonded and 
etch-back technology. It starts with two oxidized conventional CZ wafers.  If these wafers are 
placed face to face after proper surface treatment they will "stick" together.  After annealing in 
a high-temperature furnace, an intimate bond is formed between the two wafers which is about 
as strong as the original wafers.  One of the two wafers can then be etched or lapped away to 
leave a thin silicon film on an insulating SiO2 substrate. The advantage of the bonded wafer 
approach is that the resulting silicon should be of the same quality as the starting wafer. Wafer 
bonding in various forms is finding increasing application in manufacturing because it is actually 
a more general approach than just using it for SOI wafers. The bonded wafers can made from 
different semiconductor materials or they can even be fully processed wafers containing 
different types of devices that can be wired together through vertical connections. This latter 
approach is one of many being considered today for so-called “3D” integration. We will discuss 
some of these “3D” approaches in Section 11.8 in Chapter 11.  
Another approach to SOI substrates is the “Smart-Cut” process [3.24] which we will also 
discuss in Chapter 8 since it involves ion implantation. In this approach, a high-dose hydrogen 
implant is done into an oxidized silicon wafer. The energy of the implant is chosen to place the 
peak of the hydrogen implant at a depth below the silicon surface corresponding to slightly more 
than the desired final silicon thickness in the SOI structure. This wafer is then “stuck” to a second 
oxidized silicon wafer as in the BESOI process. The two wafers are then annealed in a two-step 
process. During the first, low-temperature anneal (400 - 600˚C) the first wafer splits apart at the 
location of the hydrogen implant. This leaves a thin and very uniform silicon layer from the first 
wafer sitting on an oxide, on the second wafer. The second high-temperature anneal (> 1000˚C) 
strengthens the bond between the two wafers. A final polish of the thin silicon layer produces 
the SOI structure. This process has two significant advantages. First, it produces a thin, well 
controlled and high quality silicon layer in the SOI material. Second, it uses only one starting wafer 
per SOI substrate (unlike the two wafers in the BESOI process), because after the wafers split 
apart, the first wafer can be reused. Smart-Cut wafers are commercially available today and are 
used in manufacturing some products. Chapter 8 contains a more detailed discussion of these 
technologies. 
Silicon Substrate
SiO2
Silicon
0.1 – 1.0 µm

[Page 101]
“Integrated Circuit Fabrication: Science and Technology”, © Plummer & Griffin 2022 
 
Not for distribution. September 2023. Full color print book to be distributed by CUP in 2023. 101 
3.10 Summary of Key Ideas 
 
In this chapter we have described the techniques by which silicon wafers are produced.  
Through a process of refining, raw materials like quartzite (SiO2) are turned into silicon with a 
purity unmatched by any other routinely available material on earth.  This raw material is then 
used to grow single crystals, principally using the Czochralski method.  Today the resulting boules 
are up to 300 mm (12 inch) in diameter and up to a meter long.  450 mm (15”) wafers have been 
demonstrated but to this point they have not been adopted in manufacturing presumably 
because the high costs of larger machines to handle these wafers have not justified the larger 
diameter wafers. Silicon wafers are essentially defect-free and the only significant impurities in 
the crystals aside from dopants, are usually oxygen and carbon that come from the machines 
used to grow the crystals.  A series of sawing, mechanical lapping and chemical-mechanical
