Repository: Alvintxh/nanofab-web

# Extracted Book Sources

All 11 textbooks extracted 2026-04-05 using PyMuPDF (extract_pdf.py).

## Extraction Summary

| Book Key | File | Pages | Words | Page Numbering |
|----------|------|-------|-------|----------------|
| cui_2025 | Zheng Cui - Nanofabrication (4th ed) | 419 | ~158K | PDF labels (C1, i-xi, 1-407) |
| campbell_2008 | Campbell - Fabrication Engineering (3e) | 825 | ~369K | offset=18 (front-1..18, then 1-807) |
| teresa_2020 | De Teresa - Nanofabrication (full) | 451 | ~183K | offset=0 (sequential PDF pages) |
| madou_vol1_2011 | Madou - Fundamentals of Microfab Vol.1 | 646 | ~366K | PDF labels |

File: sources/sources_processed/books/plummer_2022/plummer_2022_full.txt (part 9 of 43)
# plummer_2022
polishing steps finally produce the individual wafers that are supplied to IC manufacturers.  These 
wafers are mirror polished on one side and are defect-free.  They contain dopants typically in the 
ppm range with tight tolerances, controlled oxygen concentrations in the 1017 - 1018 cm-3, 
controlled carbon concentrations in the 1016 cm-3 range and levels of all other undesirable 
impurities in the ppb range or lower.  These wafers then form the starting material for IC 
manufacturers.  
Compound semiconductor wafers are produced by modified CZ growth methods such as 
liquid-encapsulated Czochralski (LEC). In this method a liquid layer, usually B2O3 floats on top of 
the liquid semiconductor in the growth crucible, in order to mitigate the high vapor pressure of 
some column V elements. Other III-V semiconductor crystals are produced using sublimation (SiC) 
or chemical vapor deposition (CVD) methods (SiC and GaN). The wafers produced by these 
methods are generally significantly more expensive than Si wafers because growth rates are 
much slower than with the standard CZ method. Compound semiconductor wafers are also 
generally available only in smaller diameters, 100 – 150 mm today.  
Semiconductor wafers are normal doped during the CZ or FZ growth process. We saw in 
this Chapter that segregation of the dopant atoms between the liquid and solid phases plays a 
critical role in determining the doping in the finished wafers. Segregation across material 
interfaces will also be important in later chapters. 
We also introduced in the Chapter various types of defects that can be present in crystalline 
semiconductor wafers. Many of these are process-induced and can be minimized by appropriate 
choice of process conditions. Point defects are fundamental and are always present. Their 
concentration depends on temperature and on EF (doping) because these defects exist in both 
neutral and charged states. Point defects play key roles in many fabrication processes and will be 
important in our discussion in later chapters. 
 
3.11 References and Notes 
 
[3.1].    H. Wang et. al., Effect of oxygen precipitates and induced dislocations on oxidation 
induced stacking faults in nitrogen-doped Czochralski silicon”, J. Appl. Phys. 96, 3031 
(2004); https://doi.org/10.1063/1.1777804.  

[Page 102]
“Integrated Circuit Fabrication: Science and Technology”, © Plummer & Griffin 2022 
 
Not for distribution. September 2023. Full color print book to be distributed by CUP in 2023. 102 
[3.2] 
M. Lannoo, Point defects in semiconductors I: theoretical aspects. Springer Science & 
Business Media, 2012. 
[3.3] 
H. Park and M. E. Law, "Point defect based modeling of low dose silicon implant damage 
and oxidation effects on phosphorus and boron diffusion in silicon," Journal of Applied 
Physics, vol. 72, no. 8, pp. 3431-3439, 1992. 
[3.4] 
P. M. Fahey, P. Griffin, and J. Plummer, "Point defects and dopant diffusion in silicon," 
Reviews of Modern Physics, vol. 61, no. 2, p. 289, 1989. 
[3.5] 
M. Tang, L. Colombo, J. Zhu, and T. D. De La Rubia, "Intrinsic point defects in crystalline 
silicon: Tight-binding molecular dynamics studies of self-diffusion, interstitial-vacancy 
recombination, and formation volumes," Physical Review B, vol. 55, no. 21, p. 14279, 
1997. 
[3.6] 
W. Shockley and J. Last, "Statistics of the charge distribution for a localized flaw in a 
semiconductor," Physical Review, vol. 107, no. 2, p. 392, 1957. 
[3.7] 
D. Hurle, "Point defects in compound semiconductors," in Crystal Growth-From 
Fundamentals to Technology: Elsevier, 2004, pp. 323-343. 
[3.8]. Zhang, J.; Liu, H.; Cao, J.; Zhu, W.; Jin, B.; Li, W., “A Deep Learning Based Dislocation 
Detection Method for Cylindrical Crystal Growth Process”. Appl. Sci. 2020, 10, 7799. 
https://doi.org/10.3390/app10217799 
[3.9] 
W. C. Dash, "Evidence of dislocation jogs in deformed silicon," Journal of Applied Physics, 
vol. 29, no. 4, pp. 705-709, 1958. 
[3.10] G. Fisher, M. R. Seacrist, and R. W. Standley, "Silicon crystal growth and wafer 
technologies," Proceedings of the IEEE, vol. 100, no. Special Centennial Issue, pp. 1454-
1474, 2012. 
[3.11] G. K. Teal, "Single crystals of germanium and silicon—basic to the transistor and 
integrated circuit," IEEE Transactions on Electron Devices, vol. 23, no. 7, pp. 621-639, 
1976. 
[3.12] J. D. Plummer, M.D. Deal and P.B. Griffin, Silicon VLSI technology: Fundamentals, Practice 
and Modeling, Chapter 3. Pearson Hall, 2000. 
[3.13] M. Kirpo, "Global simulation of the Czochralski silicon crystal growth in ANSYS FLUENT," 
Journal of Crystal Growth, vol. 371, pp. 60-69, 2013. 
[3.14] B. Nacke and A. Muiznieks, "Numerical modelling of the industrial silicon single crystal 
growth processes," GAMM-Mitteilungen, vol. 30, no. 1, pp. 113-124, 2007. 
[3.15] X. F. Han, X. Liu, S. Nakano, H. Harada, Y. Miyamura, and K. Kakimoto, "3D global heat 
transfer model on floating zone for silicon single crystal growth," Crystal Research and 
Technology, vol. 53, no. 5, p. 1700246, 2018. 
[3.16]. C. Smith and A. R. Barron, “Synthesis and purification of bulk semiconductors: electronic-
grade gallium arsenide,” in Chemistry of the Main Group Elements, ed. A. R. Barron, 
OpenStax CNX, p. 414, 2014. See https://cnx.org/contents/9G6Gee4A@25.9:u-
A3POtF@2/Electronic-Grade-Gallium-Arsenide. 
[3.16] C. Smith and A. R. Barron, “Synthesis and purification of bulk semiconductors: electronic-
grade gallium arsenide,” page 414 in Chemistry of the Main Group Elements, ed. A. R. 
Barron, 
OpenStax 
CNX, 
2014, 
https://cnx.org/contents/9G6Gee4A@25.9:u-
A3POtF@2/Electronic-Grade-Gallium-Arsenide, ISBN 9781300065227. 

[Page 103]
“Integrated Circuit Fabrication: Science and Technology”, © Plummer & Griffin 2022 
 
Not for distribution. September 2023. Full color print book to be distributed by CUP in 2023. 103 
[3.17] S. Hegewald, K. Hein, C. Frank, M. John, and E. Buhrig, "Investigation on the equilibrium 
vapour pressure over a GaAs melt," Crystal Research and Technology, vol. 29, no. 4, pp. 
549-554, 1994. 
[3.18] P. Rudolph and M. Jurisch, "Bulk growth of GaAs An overview," Journal of Crystal Growth, 
vol. 198, pp. 325-335, 1999. 
[3.19] I. R. Grant, "Indium phosphide crystal growth," Bulk Crystal Growth of Electronic, Optical 
& Optoelectronic Materials, pp. 121-147, 2005. 
[3.20] P. J. Wellmann, "Review of SiC crystal growth technology," Semiconductor Science and 
Technology, vol. 33, no. 10, p. 103001, 2018. 
[3.21] K. Fujito, S. Kubo, H. Nagaoka, T. Mochizuki, H. Namita, and S. Nagao, "Bulk GaN crystals 
grown by HVPE," Journal of Crystal Growth, vol. 311, no. 10, pp. 3011-3014, 2009. 
[3.22] A. Yoshikawa, E. Ohshima, T. Fukuda, H. Tsuji, and K. Oshima, "Crystal growth of GaN by 
ammonothermal method," Journal of Crystal Growth, vol. 260, no. 1-2, pp. 67-72, 2004. 
[3.23] K. Izumi, "History of SIMOX material," MRS Bulletin, vol. 23, no. 12, pp. 20-24, 1998. 
[3.24] M. Bruel, "Silicon on insulator material technology," Electronics Letters, vol. 31, no. 14, 
pp. 1201-1202, 1995. 
 
 
3.12 Problems 
 
End of Chapter problems are not included in this version of the book. 
 
 
 

[Page 104]
“Integrated Circuit Fabrication: Science and Technology”, © Plummer & Griffin 2022 
 
Not for distribution. September 2023. Full color print book to be distributed by CUP in 2023. 104 
CHAPTER 4: SEMICONDUCTOR MANUFACTURING: CLEAN ROOMS,  
  WAFER CLEANING, GETTERING AND CHIP YIELD6 
 
4.1 Introduction and Basic Concepts 
 
If workers from one of today's multi-billion dollar IC manufacturing plants were suddenly 
transported to a 1960s semiconductor plant they would likely be amazed that chips could be 
successfully manufactured in such a place. Such factories were “dirty” by today’s standards, and 
wafer cleaning procedures were poorly understood. Of course chips were manufacturable even 
in those days, but they were very small and contained very few components by today’s standards. 
Since defects on a chip tend to reduce yields (fraction of good chips on a wafer) exponentially as 
chip size increases, small chips can be manufactured with a yield greater than zero even in quite 
dirty environments. However all of the progress that has been made in the past six decades in 
shrinking device sizes and designing very complex chips would have been for naught if similar 
advances had not been made in manufacturing capability, especially in defect density.  
In a typical silicon or compound semiconductor fabrication process, a single defect generally 
renders the chip inoperable. There are a few exceptions to this such as in devices like memories 
in which extra rows and columns can be built on the chip and electrically connected during testing 
to replace defective cells. But in most cases, with chip sizes today as large as many cm2, it is easy 
to see why defect densities must be much smaller than 1 defect per cm2 to achieve reasonable 
yields. It is also important to keep in mind that the manufacturing process consists of hundreds 
of sequential steps and a defect in almost any of these steps can be fatal. So the required defect 
density in each process step must be very small. Since wafers typically contain hundreds of 
identical chips, the yield at the end of the process can often determine the profitability (or not) 
of a chip manufacturing company.  
In order to understand some of the issues that arise in semiconductor manufacturing, it is 
useful to first briefly discuss how a manufacturing process is actually developed. The silicon 
industry has been driven by Moore’s Law for decades and this means that a new generation of 
technology and a new manufacturing process is introduced roughly every 2 – 3 years. This 
happens through a rigorously defined process illustrated in Figure 4.1 (the names for the various 
steps vary from company to company). 
In order for a new technology to enter manufacturing in year 0 in this example, research on 
the devices and the process technologies to be used would typically start a decade earlier. Some 
of this research would be done in universities, some in industrial research labs and some in 
shared R&D programs like imec [4.1]. Often this research is openly published at conferences and 
in technical journals because it is generally precompetitive, although specific breakthroughs may 
be kept as proprietary information within individual companies. Today work in this category 
would include for example, carbon nanotubes and 2D electronic materials such as MoSe2. 
 
6 This material will be published by Cambridge University Press as “Integrated Circuit Fabrication 
Processes: Science and Technology” by James D. Plummer and Peter B. Griffin. This 
prepublication version is free to view and download for personal use only. Not for redistribution, 
resale or use in derivative works. © Plummer & Griffin 2022. 

[Page 105]
“Integrated Circuit Fabrication: Science and Technology”, © Plummer & Griffin 2022 
 
Not for distribution. September 2023. Full color print book to be distributed by CUP in 2023. 105 
 
Figure 4.1 Typical industrial process for developing a new generation of silicon technology. 
 
Approximately 6 years before entering manufacturing (on the two-year cadence illustrated 
in this example), pathfinding is a focus. This is essentially a process in which the many options 
identified in basic research are narrowed down to a much smaller number that have promise of 
being successful in manufacturing. This usually happens through a combination of experiments, 
simulation and feasibility studies. Today, some of the nanoribbon and nanowire extensions to 
FinFET devices such as vertically stacked gate-all-around (GAA) NMOS and PMOS devices (see 
Figure 1.23 in Chapter 1) would be in this stage or perhaps even in the next definition stage.  
The next stage in development is the box labelled definition that happens roughly 4 years 
before a process enters high-volume manufacturing. This step is what its name implies. The new 
technology is defined explicitly with all of the process steps defined quantitatively. Ion implant 
doses, doping profiles, dielectric thicknesses etc. are all specified at this point so that wafers can 
be run through the complete process in a development line. Again, this involves lots of 
experiments, simulations and optimizations.  
The final stage development involves running wafer lots with carefully designed test chips 
on them through a complete manufacturing process and evaluating the process yield and device 
characteristics. This is the stage during which yields are improved so that the process will be 
economic, that is so that it will produce chips that are profitable. Typically what happens during 
this phase is illustrated if Figure 4.2.  
 
 
Figure 4.2 Illustration of the yield improvement that occurs during the development phase.  
 
To understand what is happening in Figure 4.2, we need to distinguish between systematic 
and random defects [4.2, 4.3]. Random defects are primarily what we will discuss in this chapter. 
These are particles and contaminants that randomly impact individual devices or circuits on a 
Research
Pathfinding
Definition
Development
Year -10
Year 0
Year -6
Year -4
Year -2
Manufacturing
Defect Density cm-2
0.1
1
100
Time
103
104
105
10
Development
Manufacturing
106

[Page 106]
“Integrated Circuit Fabrication: Science and Technology”, © Plummer & Griffin 2022 
 
Not for distribution. September 2023. Full color print book to be distributed by CUP in 2023. 106 
wafer (much more on this later). These types of defects normally dominate in high-volume 
manufacturing, the right-hand part of both Figures 4.1 and 4.2. During the development phase, 
systematic defects are dominant. These are things like an etch process being marginally too short 
so that contact holes don’t reliably open, or a lithography step having too large a process 
variation so that significant numbers of devices either don’t work or perform out of design 
specifications. Often one of the most difficult types of systematic defects to find and fix occurs 
when process modules that were developed separately, are placed in series in a manufacturing 
line and unexpected interactions between the process modules occur. The development stage, 
in other words, is about centering and optimizing the manufacturing process flow so that 
complex circuits can be built at high yield. 
In the beginning stages of development, defect densities are usually huge, so large that no 
working chips would be obtained if the process were put into manufacturing. The goal is to 
eliminate the many systematic defects that are always present when a new process is developed 
and to get well below 1 defect/cm2 that is typical of successful high-volume silicon chip 
manufacturing lines. Often the red curve illustrated in Figure 4.2 is called the “learning curve”. 
While it is shown as monotonically decreasing over the roughly two-year development phase, in 
reality it often looks more like a stairstep curve. Test wafers are processed, text vehicles reveal a 
systematic defect, that defect is fixed by “tweaking” the manufacturing process or the design 
rules or perhaps by a change in the process flow. New wafers are run, if the “fix” is successful, 
then the defect density improves.  
Since there are usually many different kinds of systematic defects, they often cannot be 
resolved in parallel. Fixing one uncovers the next layer of problems. This has been compared to 
“peeling back the layers of an onion”. In state-of-the-art processes, the time required for wafer 
lots to go through the development line is generally many weeks which limits the number of 
“learning cycles” that are possible per quarter. There is an obvious premium on making this 
learning cycle as short as possible because the new process is not producing any revenue for the 
company as long as it is in development. Sometimes “short loop” experiments can be run in which 
wafers do not go through the entire process flow if a systematic defect is known to be in a 
particular part of the process. In the end, the defect density is reduced to the random defects 
typical of a successful high-volume manufacturing process.  
Figure 4.3 illustrates the situation once we are in the high-volume manufacturing phase and 
random defects dominate chip yield. During the manufacturing process semiconductor wafers 
often are coated with photoresist as part of the lithography process. Particles may well be 
present from the room air or from process steps the wafers have been exposed to; these must 
be removed. Small concentrations of undesirable elements such as metals (Fe, Au, Cu etc.) and 
alkali ions (Na, K etc.) may be present from machines, chemicals, or the people the wafers have 
been exposed to; these must also be removed. The wafers themselves contain a variety of thin 
films, doped regions and metal films that generally must not be significantly attacked by cleaning 
processes.  
Until 2015, the international semiconductor community met annually to produce the 
“International Technology Roadmap for Semiconductors” or ITRS [4.4]. This roadmap laid out in 
great detail how the industry expected to keep Moore’s Law on track for the subsequent 10 – 15 
years. The ITRS contained many detailed quantitative roadmaps for device dimensions, film 
thicknesses and hundreds of other parameters. The ITRS was discontinued in 2015 because 

[Page 107]
“Integrated Circuit Fabrication: Science and Technology”, © Plummer & Griffin 2022 
 
Not for distribution. September 2023. Full color print book to be distributed by CUP in 2023. 107 
individual companies by that time were following their own roadmaps since it had become clear 
that there no longer was a universal roadmap. In one of the last versions of the ITRS the numbers 
in Table 4.1 were set out as goals for the early 2020s. 
 
         
 
Figure 4.3 Example of some of the contaminants and defect causing particles semiconductor 
wafers are exposed to during chip manufacturing. The photomicrograph on the right shows a 
human hair (≈ 50 µm in diameter) on a memory chip. Photo courtesy of © H. Föll (Electronic 
Materials – Script). 
 
Critical defect size 
15 nm 
Particles on starting wafer 
< 0.18 cm-2 
Front-end processing defect density 
< 0.01 cm-2 
Mobile ions (Na+, K+) on surface 
< 2 x1010 cm-2 
Metal ions on surface 
< 5 x 109 cm-2 
Table 4.1 2013 ITRS specifications for Si CMOS processing in the early 2020s [4.4].  
 
Front-end processing defect density specifies the particle count introduced on the wafer 
during a typical front-end process step. The critical defect size in the table is an indication of how 
large a random particle needs to be in order to create a malfunctioning chip.  For example, if a 
particle is present on the wafer surface when photoresist is being exposed, then that particle will 
likely prevent exposure beneath it.  If such a defect is a significant fraction of the feature size 
being printed and it is located in a “critical area” of the chip, it will likely lead to a malfunctioning 
device. It has been estimated that about 50% - 75% of the yield loss in a modern silicon IC 
manufacturing plant is due directly to defects caused by particles on the wafer. Note that the 
projected critical defect size is only 15 nm or about 60 atoms across. Also note that the 
specification of < 0.01 particles/cm2 corresponds to less than 10 such particles on a 300 mm 
diameter silicon wafer. 
Mobile ions and metal ions are expressed in area densities since these are commonly 
deposited on the surface of the wafer during process steps. These specifications (metal 
contamination levels on the order of 1010 cm-2) represent only about 0.001% of a monolayer. If 
this metal ion area density were uniformly distributed throughout a wafer 700 µm thick, the 
volume density would be ≈ 1011 cm-3, or less than 1 atom per trillion in the substrate.  
The defect density numbers in Table 4.1 arise from the fact that economic manufacturing 
of complex chips requires that most of the ICs on a wafer work at the end of the process.  The 
N
P
N
P
N
P
Au
Cu
Na
Fe
Particle
Photoresist

[Page 108]
“Integrated Circuit Fabrication: Science and Technology”, © Plummer & Griffin 2022 
 
Not for distribution. September 2023. Full color print book to be distributed by CUP in 2023. 108 
numbers are driven by the desire to achieve chip yields on the order of 90% at the end of the 
manufacturing process. This implies that the yield on each individual step must be far higher 
(>99%) since so many steps are performed in series in a manufacturing process. Fortunately, not 
all steps are critical and so optimizing the yield of chips requires identifying the critical steps, 
understanding the types of defects or contaminants that affect the yield in each step, and then 
setting upper bounds on those types of defects for each step.  
Two simple device examples will help to illustrate why contamination levels are such a 
concern in semiconductor fabrication. Mobile ions (Na+ and K+) are specified to be less than 2 x 
1010 cm-2 in Table 4.1. These ions are mobile in dielectrics like SiO2. If an MOS transistor were 
built with a gate dielectric 2 nm thick and that dielectric were contaminated with mobile ions, 
then the threshold voltage of that transistor would be given by [4.5] 
 
V() = V2? + 2ϕ0 + v2ε&qN$(2ϕ0)
C+,
−qQ6
C+,
(4.1) 
 
where QM is the mobile charge density (number of charges per cm2) associated with Na+ or K+ in 
the gate oxide and Cox is the oxide capacitance. The other terms are defined in standard texts on 
MOS devices [4.5]. The last term represents the instability in VTH that the mobile charges can 
cause. With QM = 2 x 1010 cm-2 and tox = 2 nm (Cox = eA/tox), the last term has a magnitude of about 
1 mV which would be of little concern in normal device operation. However much larger QM 
values would cause instabilities large enough to be of concern. Identifying the sources of Na+ or 
K+ contamination and learning to control them dominated research on the MOS system in the 
1960s and largely prevented MOS technologies from being important commercially until towards 
the end of that decade.  
As a second example, consider the dynamic random access memory (DRAM). The basic 
memory cell structure is shown in Figure 4.4.  Charge stored on an MOS capacitor represents the 
"1" or "0" state.  The MOS transistor is used to write information onto the capacitor and to access 
the stored information. The stored charge will decay because of leakage currents that discharge 
the capacitor.  The drain-substrate junction of the MOS transistor is electrically in parallel with 
the capacitor and the junction leakage will discharge it.  Periodically, circuitry on the DRAM chip 
must refresh the stored charge so that the data is not permanently lost.  This typically happens 
automatically every few msec (the "refresh" time in a DRAM).   
In silicon devices, junction leakage currents are often dominated by Shockley-Read-Hall 
(SRH) recombination (see Appendix A.1). To provide a refresh time of a few msec, the minority 
carrier lifetime in the silicon must typically be on the order of 1 msec. The generation lifetime 
associated with SRH centers from Appendix A.1 is  
τ' =
1
σv@AN@
(4.2) 
 
where tG is the generation lifetime, s is the capture cross-section of the trap (on the order of the 
atom cross-section or about 10-16 cm
2), vth is the minority carrier thermal velocity (about 107 cm 
sec-1) and Nt is the density of traps per cm3.  If tG = 1 msec, then using typical values for s and Vth, 
gives Nt ≈ 1012 cm-3. SRH traps are normally associated with deep level impurities like Au, Cu, Fe 

[Page 109]
“Integrated Circuit Fabrication: Science and Technology”, © Plummer & Griffin 2022 
 
Not for distribution. September 2023. Full color print book to be distributed by CUP in 2023. 109 
and other elements (the metal ions in Table 4.1).  This simple calculation therefore suggests that 
proper DRAM operation requires impurity levels of these elements in the range of the values 
given in Table 4.1. 
 
 
Figure 4.4 Equivalent circuit of a DRAM memory cell. Charge is stored on a MOS capacitor and 
the stored information is accessed through the MOS transistor switch. 
 
Modern IC manufacturing plants employ a three-tiered approach to control unwanted 
impurities - clean rooms, wafer cleaning and gettering. The first tier is implemented by building 
the chips in a clean environment. The air is highly filtered. Machines are designed to minimize 
particle production. Ultra-pure chemicals and gases are used in wafer processing. The second line 
of defense is to chemically clean the wafers often and thoroughly. This removes particles and 
contaminant films from the wafer surface before they can get into the thin films on the wafer or 
into the semiconductor substrate. The final line of defense is called gettering and is a method 
used in silicon IC manufacturing in which these unwanted impurities are made to collect in non-
critical parts of the wafer, typically the wafer backside or the wafer bulk, far away from the active 
devices on the top wafer surface. We will discuss these three levels in the next three sections.  
 
4.2 Level 1 Contamination Reduction: Clean Factories 
 
The factories in which ICs are manufactured today clearly must be clean facilities.  Particles 
that might deposit on a silicon wafer and cause a defect may originate from many sources 
including people, machines, chemicals and process gases.  Such particles may be airborne or may 
be suspended in liquids or gases. The cleanliness of the air in IC manufacturing plants is described 
by ISO standards that are shown in Table 4.2. Prior to the adoption of these ISO standards, 
cleanrooms were described by their “class” that is also shown in Table 4.2. The “class” had a 
simple meaning. Class X simply meant that in each cubic foot of air in the factory, there were less 
than X total particles greater than 0.5 µm in size.  A typical office building is about ISO 8 or Class 
100,000, while room air in state-of-the-art Si manufacturing facilities today is typically ISO 1 in 
critical areas.  This level of cleanliness is obtained through a combination of air filtration and 
circulation, clean room design, and through careful elimination of particulate sources.  
 
Word Line
Bit
Line
Charge
Storage
Capacitor
MOS
Transistor
Diode

[Page 110]
“Integrated Circuit Fabrication: Science and Technology”, © Plummer & Griffin 2022 
 
Not for distribution. September 2023. Full color print book to be distributed by CUP in 2023. 110 
 
Table 4.2 ISO (International Standards Organization) cleanroom classification. The number in 
each cell is the maximum concentration limit (particles/m3) in the air that are equal to or larger 
than the specified size.  Prior to adoption of the ISO standards, Federal Standard 209 was used 
for cleanroom specification.  
 
Particles are always present in a distribution of sizes and shapes and it has been estimated 
that particles are responsible for 50% - 75% of the yield loss in modern IC manufacturing plants 
[4.6].  Those particles that are of most concern in semiconductor plants are between about 10 
nm and 10 µm in size as illustrated in Figure 4.5.  In room air, particles smaller than 10 nm tend 
to coagulate into larger sizes; those larger than 10 µm tend to be heavy enough to precipitate 
fairly quickly.   
 
 
Figure 4.5 Left axis - Empirical particle size distribution in room air. Right axis - Probability of a 
particle causing a chip defect. 
 
Particles between 10 nm and 10 µm can remain suspended in the air for very long periods 
of time. Such particles deposit on surfaces primarily through two mechanisms, Brownian motion 
and gravitational sedimentation.  The first is the random motion of the particles in the air that 
occasionally brings them into contact with surfaces; the second is the gravitational force acting 
ISO Class 
Number
≥0.1µm
≥0.2µm
≥0.3µm
≥0.5µm
≥1µm
≥5µm
Equiv
FS209 
Class
ISO 1
10
2
ISO 2
100
24
10
4
ISO 3
103
237
102
35
8
1
ISO 4
104
2,370
1,020
352
83
10
ISO 5
105
23.7x104
1.02x104
3,520
832
29
100
ISO 6
106
2.37x105
1.02x105
3.52x104
8,320
293
1000
ISO 7
3.52x105
8.32x104
2,930
10,000
ISO 8
3.52x106
8.32x105
2.93x104
100,000
ISO 9
3.52x107
8.32x106
2.93x105
0.2
0.4
0.6
0.8
1
Probability of Particles
Causing Yield Loss
Particle Density
≈ 0.1 – 0.3 µm
Particle Diameter

[Page 111]
“Integrated Circuit Fabrication: Science and Technology”, © Plummer & Griffin 2022 
 
Not for distribution. September 2023. Full color print book to be distributed by CUP in 2023. 111 
on the particles.  Assuming a clean room environment in which the airflow is laminar at 50 
cm/sec, Hu has estimated the rate of particle deposition on horizontal surfaces [4.7].  He finds 
that Brownian motion dominates for particles smaller than about 0.5 µm and gravitational effects 
dominate for larger particles.  The net result is that in a class ISO 5 clean room, about 5 particles 
larger than 0.1 µm will deposit on each square cm of surface area per hour. Of course the 
numbers are much smaller in ISO 1 cleanrooms, but nevertheless, it is not a good idea to leave 
in-process wafers exposed to the air in a cleanroom, a topic we will revisit shortly. 
The ISO specification for particle counts can be expressed mathematically as [4.8] 
 
particles of size ≥D in 1 m9 of air = 10B y0.1
D z
!.=D
                           
(4.3) 
 
where N is the ISO class. This formula must fail for very small particles and so in practice, the 
distribution function, which cannot be easily measured at small sizes, is assumed to also fall off 
at small sizes as illustrated in Figure 4.5 [4.9]. 
The second issue with respect to particles and yield, is how large a particle needs to be to 
cause a defect. Generally, particles on the order of the technology minimum feature size or larger 
will cause defects unless they happen to occur in a non-critical area of the chip. For example, an 
unintended isolated area of metal due to a photolithography defect during the metal etching 
may not cause a yield problem if it is well away from other metal lines. If the particle is in a critical 
area, then the probability it will cause a defect behaves empirically as shown in Figure 4.5. The 
probability is 1 for large particles and falls off as the particle or defect size decreases. Note that 
the probability may not be zero for very small particles, depending on the type of process 
involved (dotted area near the origin in Figure 4.5). For example, a pinhole in a gate oxide is a 
catastrophic failure no matter how small the pinhole is.  
Particles in the air in a manufacturing plant generally come from several main sources. 
These include the people who work in the plant, machines that operate in the plant, and supplies 
that are brought into the plant. Many studies have been done to identify particle sources and the 
relative importance of various sources. For example, people typically emit several hundred 
particles per minute from each cm2 of surface area. The actual rate is different for clothing versus 
skin versus hair, but the net result is that a typical person emits 5 - 10 million particles per minute. 
This rate also varies with activity level, ranging from less than 106 to more than 107 particles/min 
for sitting versus running.  
The first step in reducing particles is to minimize these sources. People in the plant wear 
“bunny suits” which cover their bodies and clothing and which block particle emission from these 
sources. Often face masks and sometimes even individual air filters are worn to prevent exhaling 
particles into the room air. Air showers at the entrance to the clean room blow loose particles 
off people before they enter and clean room protocols are enforced to minimize particle 
generation. Machines that handle the wafers in the plant are specifically designed to minimize 
particle generation and materials are chosen for use inside the plant that minimize particle 
emission.  
Since the sources of particles can never be completely eliminated, constant air filtration is 
used to remove particles as they are generated. This is accomplished by recirculating the factory 
air through high-efficiency particulate air (HEPA) filters as shown in Figure 4.6 (red arrows). 

[Page 112]
“Integrated Circuit Fabrication: Science and Technology”, © Plummer & Griffin 2022 
 
Not for distribution. September 2023. Full color print book to be distributed by CUP in 2023. 112 
Interestingly, these filters were developed during World War II for the removal of airborne 
fissionable particulates. HEPA filters are composed of thin porous sheets of ultrafine glass fibers 
(< 1 µm diameter). Room air is forced through the filters with a velocity of about 50 cm sec-1. 
Large particles are trapped by the filters, small particles impact the fibers as they pass through 
the filter and “stick” to these fibers primarily through electrostatic forces. The airborne particles 
may be charged when they impact the filter. Even if they are neutral, differences in the electron 
work function between the particle and the filter material can result in charge transfer and 
electrostatic forces. The net result is that HEPA filters are 99.97% efficient at removing particles 
from the air. The pumps, RF power etc. may be located in a basement below the clean room or 
in the equipment area. Makeup air replaces air lost in the recirculating air system. 
 
 
Figure 4.6 Conceptual drawing of a modern semiconductor cleanroom. 
 
Actual modern silicon IC manufacturing plants are shown in Figure 4.7. In addition to the 
features illustrated in Figure 4.6, the photos also show the wafer transport boxes carrying wafers 
from machine to machine (in the ceiling tracks). The use of these boxes minimizes the exposure 
of the wafers to the air in the cleanroom. Some pictures that the reader might find on the internet 
of modern IC manufacturing plants show yellow lighting in the rooms. This is because those areas 
of the facility are used for photolithography operations that are sensitive to ultraviolet light. As 
a result the room lighting is normally yellow. We will discuss this in more detail in Chapter 5.  
Particles can also be introduced to wafer surfaces during chemical cleaning steps. The 
chemicals that are used in semiconductor manufacturing are ultrapure or “semiconductor grade” 
which means that particles and metal impurity concentrations are very small, typically parts per 
billion or less. Point-of-use ultrafiltration is used to further minimize the particles in these liquids 
in the manufacturing process. An interesting alternative approach to creating ultrapure 
chemicals is point-of-use generation using gaseous sources with deionized (DI) water [4.6]. In the 
Raised Floor
Hepa Filters
Fans
Makeup Air
Process
Tool
Process
Tool
Equipment
Area
Equipment
Area
Process
Area
Return
Air
Pumps,
RF etc.

[Page 113]
“Integrated Circuit Fabrication: Science and Technology”, © Plummer & Griffin 2022 
 
Not for distribution. September 2023. Full color print book to be distributed by CUP in 2023. 113 
next section when we discuss wafer cleaning procedures we will look more carefully at how 
particles can be “cleaned” from the wafer surface. 
 
   
 
Figure 4.7 Modern silicon chip manufacturing facilities. The wafers are carried in sealed 
containers on the ceiling tracks from machine to machine. Left photo courtesy Intel, right photo 
courtesy Taiwan Semiconductor Manufacturing Co., Ltd. (TSMC). 
 
Most IC manufacturing facilities produce their own clean water on site, starting with water 
from the local water supply. This water is filtered to remove dissolved particles and organics. 
Dissolved ionic species are removed by ion exchange or reverse osmosis. The result is high-purity 
water that is used in large quantities in the plant. The most common impurities in DI water are 
ions. A simple measurement of water resistivity is often used to assess the “quality” of DI water. 
In pure water the resistivity is not infinite because the following reaction, at equilibrium, provides 
finite concentrations of H+ and OH- ions 
 
H!O ⟷H# + OH%
(4.4) 
----------------------------------------------------------------------------------------------------------- 
Example:  
At room temperature in equilibrium, [H+] = [OH-] ≈ 6 x 1013 cm-3 in water. The diffusivities of the 
H+ and OH- ions are 9.3 x 10-5 cm2 sec-1 and 5.3 x 10-5 cm2 sec-1 respectively. Using the Nerst-
Einstein relationship µ = zqD/kT, where z is the charge on the ion, calculate the ion mobilities, 
and the DI water resistivity. 
 
Answer: 
µ)" = qD
kT = 9.3x10%8cm!sec%1
25.9x10%9V
= 3.59 cm!volt%1sec%1 
 
µ;)# = qD
kT = 5.3x10%8cm!sec%1
25.9x10%9V
= 2.04 cm!volt%1sec%1 
 
Using Equation A1.1 in Appendix A.1 for the resistivity, we finally have: 
 
ρ =
1
1.6x10%1E[(3.59)(6x1019) + (2.04)(6x1019)] ≅18.5MΩcm 

[Page 114]
“Integrated Circuit Fabrication: Science and Technology”, © Plummer & Griffin 2022 
 
Not for distribution. September 2023. Full color print book to be distributed by CUP in 2023. 114 
DI water in an IC manufacturing facility is normally monitored to make certain its resistivity 
is ≥ 18 MΩcm.  DI water used for rinsing at the end of cleaning procedures, can also have its 
resistivity monitored to determine when the rinsing is complete. 
 ----------------------------------------------------------------------------------------------------------- 
 
Clean factories provide the first level of defense against contamination affecting modern IC 
manufacturing. While most of the examples discussed above relate to silicon technology, very 
similar approaches are used in all semiconductor manufacturing factories whether the product 
is advanced CMOS microprocessors, GaAs high speed amplifiers or SiC or GaN power devices or 
even light-emitting diodes (LEDs). Figure 4.8 shows two examples of recent compound 
semiconductor facilities. The basic cleanroom strategy is apparent in both. Generally such 
facilities are much smaller than state-of-the-art silicon manufacturing plants, there is much less 
automation and of course the cost is much smaller ($M vs. $B).  
 
   
 
Figure 4.8 The photo on the left is a recent 16,000 sq. ft. GaAs ISO 4 fabrication facility at 
Skyworks Solutions. The right photo is a SiC manufacturing facility at NY Power Electronics 
Manufacturing Consortium that processes 6” (150 mm) SiC wafers for power electronic devices. 
Right photo courtesy of SUNY Polytechnic Institute. The yellow color on the right is typical of the 
parts of manufacturing facilities that are used for photolithography because yellow light will not 
expose the photoresist. 
 
By itself, having clean factories is not sufficient. No matter how carefully designed the 
factory is, no matter how careful the people operating the factory are, no matter how purified 
and filtered the chemicals used in manufacturing are, and no matter how well designed the 
machines used in manufacturing are, particles and contaminants will get on wafers. In addition, 
the very manufacturing process itself puts materials like photoresist on wafers as part of the 
manufacturing process. The second tier of attack on contamination and particles is wafer 
cleaning, the topic we take up in the next section. 
 
4.3 Level 2 Contamination Reduction: Wafer Cleaning 
 
Contamination on wafers consists of particles, which we discussed in the last section, films 
such as photoresist which must be removed after they serve their purpose in lithography, and 

[Page 115]
“Integrated Circuit Fabrication: Science and Technology”, © Plummer & Griffin 2022 
 
Not for distribution. September 2023. Full color print book to be distributed by CUP in 2023. 115
