Repository: Alvintxh/nanofab-web

# Extracted Book Sources

All 11 textbooks extracted 2026-04-05 using PyMuPDF (extract_pdf.py).

## Extraction Summary

| Book Key | File | Pages | Words | Page Numbering |
|----------|------|-------|-------|----------------|
| cui_2025 | Zheng Cui - Nanofabrication (4th ed) | 419 | ~158K | PDF labels (C1, i-xi, 1-407) |
| campbell_2008 | Campbell - Fabrication Engineering (3e) | 825 | ~369K | offset=18 (front-1..18, then 1-807) |
| teresa_2020 | De Teresa - Nanofabrication (full) | 451 | ~183K | offset=0 (sequential PDF pages) |
| madou_vol1_2011 | Madou - Fundamentals of Microfab Vol.1 | 646 | ~366K | PDF labels |

File: sources/sources_processed/books/plummer_2022/plummer_2022_full.txt (part 10 of 43)
# plummer_2022
trace levels of any element which has not been purposely introduced. A particular example is 
chemical-mechanical polishing (CMP) which was introduced in the process flow described in 
Chapter 2 and is widely used today. After CMP, the wafer surface may contain a variety of 
particles from the polishing slurry as well as residues of all of the materials that have been 
polished on the wafer. The second level of contamination reduction is wafer cleaning. There is 
probably no step that is used more often in IC manufacturing. Cleaning must remove particles, 
films such as photoresist, and it must remove trace concentrations of any other elements present 
on the wafer surface. 
Figure 4.9 illustrates the general strategy used in cleaning wafers. Most cleaning procedures 
begin with photoresist removal since photolithography normally precedes each processing step. 
Photoresists are organic compounds and can be stripped in a variety of chemicals. For front-end 
processing (no metals on the wafers), two methods are common. The first uses an acid (usually 
H2SO4) and a strong oxidant (usually H2O2) to decompose the resist into CO2 and H2O. The second 
method uses an oxygen plasma to convert the resist to gaseous byproducts (again CO2 and H2O). 
The oxygen plasma method offers the advantages of reduced pollution problems and very good 
selectivity to almost all underlying materials. For removal of photoresists in back-end processes 
the oxygen plasma approach can often be used as can a variety of phenol-based organic strippers 
that do not significantly attack metals.  
 
 
Figure 4.9 Typical cleaning strategies in a modern IC fabrication process: front-end cleaning (left) 
and back-end cleaning (right).  
 
The most important aspects of wafer cleaning are the steps that are used following 
photoresist removal for front-end processes. Front-end processes often involve high 
temperatures (oxidations, anneals, film deposition etc.) and it is these steps which can allow 
diffusion of contaminants into thin films on the silicon or into the silicon itself. It is thus essential 
that the cleaning procedure remove contaminants from the wafer surface prior to these steps. 
Back-end processes are normally low temperature, so the wafer cleaning, while important, is not 
as critical. (Both front-end and back-end cleaning procedures must remove particles from the 
wafers however, since these translate directly into defects.) 
Prior to about 1970, a variety of front-end chemical cleaning procedures were used in the 
semiconductor industry. In that year, however, a classic paper was published [4.10] which 
provided both a “standard” cleaning procedure and the beginnings of a scientific basis for wafer 
Silicon Wafer
Resist Strip
(if necessary)
Resist Strip
(if necessary)
RCA Clean
Post metal
Clean
Next Process Step
Next Process Step

[Page 116]
“Integrated Circuit Fabrication: Science and Technology”, © Plummer & Griffin 2022 
 
Not for distribution. September 2023. Full color print book to be distributed by CUP in 2023. 116 
cleaning. This paper described work done at RCA over the previous several years in which detailed 
measurements were made of the effectiveness of various cleaning procedures in removing 
contaminants from silicon wafers. The resulting cleaning procedure became known as the “RCA 
clean” and has been the mainstay of the industry since that time. The RCA clean uses aqueous-
chemical processes involving H2O2 mixtures. The large chemical consumption and the 
corresponding disposal issues of these cleaning procedures have led to the development of 
methods with reduced chemical use in recent years. An excellent recent general reference on 
wafer cleaning issues is [4.6].  
Modern silicon and other semiconductor structures have introduced many new materials 
such as high-K and low-K dielectrics, metal gates, SiGe and other semiconductor materials into 
the device structures. This has complicated cleaning methods because chemical reactions 
between the cleaning chemistries and these materials must obviously be considered. In addition, 
modern-day structures often have high-aspect-ratio structures like contact holes, which means 
that cleaning approaches must be able to penetrate to the bottom of these structures.  
 
4.3.1. Photoresist Removal 
 
Photoresist materials are hydrocarbon polymers that consist of a resin, a photoactive 
compound and a solvent. We will discuss these materials in detail in Chapter 5. Removal of 
photoresist from wafers can be accomplished by submerging the wafers in a bath of 98 wt% 
H2SO4 and 30 wt% H2O2. Volume ratios of 2:1 – 4:1 are used at a temperature of 100 – 130 ˚C for 
10 – 15 minutes. Organics like photoresist are destroyed and eliminated by this wet chemical 
oxidation. However, inorganic contaminants such as metals are not desorbed by this process and 
the silicon surface is contaminated with sulfur (S) from the H2SO4. Vigorous rinsing with DI H2O is 
required to completely remove the liquid mixture from the wafer surface. The wet oxidation 
process forms a thin SiO2 layer on the silicon surface which is contaminated with metals and S 
and is therefore generally removed by submerging the wafers in a dilute (50:1) H2O:HF solution 
followed by another DI rinse.  
Wet chemistry removal of organics is not possible for back-end structures because the 
H2SO4/H2O2 solution attacks metals and other backend materials. In addition to this, chemical 
disposal and cost issues associated with wet chemical removal of organics have led to increasing 
use of vapor-phase or plasma-enhanced approaches to organic removal. The most common 
method today for removing photoresist utilizes downstream plasma generation of atomic oxygen 
from O2. “Downstream” means that the actual plasma environment is kept away from the wafer 
surface to minimize damage and to minimize the impact of charged ions on the wafer surface. 
The atomic oxygen diffuses to the wafer surface where it oxidizes the organic photoresist, with 
H2O and CO2 as the primary byproducts. In some cases, additional species are added to the 
plasma system such as fluorine-containing gases or H2O vapor to speed up the photoresist 
stripping rate. We will discuss these types of systems in more detail in Chapter 9. Figure 4.10 
adds the detail on the resist stripping options commonly used in silicon manufacturing today. 
An alternative to the plasma-enhanced systems uses ultraviolet light and O2. A Hg discharge 
lamp is used which generates UV radiation at many wavelengths. 185nm wavelength photons 
are absorbed by O2 to create ozone (O3) that is highly reactive. Additional wavelengths are 

[Page 117]
“Integrated Circuit Fabrication: Science and Technology”, © Plummer & Griffin 2022 
 
Not for distribution. September 2023. Full color print book to be distributed by CUP in 2023. 117 
absorbed by the organic molecules, aiding the reactions between the O3 and the photoresist. As 
in the plasma systems, H2O and CO2 are the primary byproducts.  
 
 
Figure 4.10 Resist stripping details added to cleaning strategies in a modern silicon IC fabrication 
process: front-end cleaning (left) and back-end cleaning (right).  
 
4.3.2. Front-end Cleaning: The RCA Clean 
 
The original RCA clean (Figure 4.11) [4.10] is based on a two-step oxidizing and complexing 
treatment using hydrogen peroxide solutions. The first solution (called SC-1 in the literature for 
“Standard Clean 1”) is a high-pH solution consisting of 5:1:1 to 7:2:1  H2O:H2O2:NH4OH in which 
the wafers are placed at 75 - 85˚C for 10 - 20 minutes..  
The SC-1 solution was designed to remove from Si, oxide and quartz surfaces organic 
contaminants that are attacked by both the solvating action of the NH4OH and the powerful 
oxidizing action of the alkaline H2O2. The NH4OH also serves to remove by complexing some 
periodic group IB and IIB metals such as Cu, Au, Ag, Zn, and Cd, and some elements from other 
groups such as Ni, Co, and Cr. In fact, Cu, Ni, Co, and Zn are known to form amine complexes. The 
SC-1 solution slowly dissolves the thin native oxide layer on silicon and continuously grows a new 
oxide layer by oxidation. This combination of etching and reoxidation helps to dislodge particles 
from the wafer surface. NH4OH etches silicon and this solution can produce micro-roughening of 
the silicon. In recent years, the concentration of NH4OH in the SC-1 solution has generally been 
reduced to minimize these effects. This improves the quality of very thin oxides grown in modern 
devices on these cleaned surfaces.  
The second solution (called SC-2 in the literature for “Standard Clean 2”) is a low-pH 
solution consisting of 6:1:1 to 8:2:1 H2O:H2O2:HCl in which the wafers are placed at 75 - 85˚C for 
10 - 20 minutes. The SC-2 solution was designed to dissolve and remove from the Si surface alkali 
residues, any residual trace metals (such as Au and Ag), and metal hydroxides including Al(OH)3 , 
Fe(OH)3 , Mg(OH)2 , and Zn(OH)2. These metals precipitate onto the wafer surface in the SC-1 
solution. Displacement replating from solution is prevented by formation of soluble metal 
complexes with the dissolved ions. The solution does not etch Si or SiO2 and does not have the 
beneficial surfactant activity of SC-1 for removing particles. SC-2 has better thermal stability than 
SC-1 so that the treatment temperature need not be as closely controlled. 
Silicon Wafer
Resist Strip
H2SO4/H2O2
Resist Strip
O2 Plasma
RCA Clean
Post metal
Clean
Next Process Step
Next Process Step
Resist Strip
O2 Plasma

[Page 118]
“Integrated Circuit Fabrication: Science and Technology”, © Plummer & Griffin 2022 
 
Not for distribution. September 2023. Full color print book to be distributed by CUP in 2023. 118 
 
Figure 4.11 RCA Clean details added to cleaning strategies in a modern silicon IC fabrication 
process: front-end cleaning (left) and back-end cleaning (right).  
 
Several improvements to the original RCA cleaning procedure were reported by Kern and 
others in a number of papers following the original paper in 1970. The most influential of these 
changes was the introduction of ultrasonic or megasonic agitation for cleaning and rinsing of 
wafers [4.11]. Particles may sometimes adhere tenaciously to surfaces primarily due to 
electrostatic forces, so additional steps may be necessary to remove them. We depend on these 
forces in HEPA filters that clean the room air in semiconductor fabrication plants. On wafer 
surfaces, however, we need to fully remove such particles. The original RCA cleaning procedure 
was really designed for removing contaminant films and atomic elements rather than particles, 
so additional strategies have evolved for dealing with particles. Ultrasonic scrubbing works well 
and can be combined with the RCA cleaning chemicals. Ultrasonic agitation is produced usually 
with piezoelectric transducers operating at 20 - 50 KHz. The sound waves in an appropriate liquid 
cause the generation, expansion and violent collapse of tiny vapor bubbles under the alternating 
tensile and compressive stresses of the ultrasound. The bubble collapsing is known as cavitation 
and it literally knocks particles off the wafers or loosens them.   
Ultrasonic cleaning generally becomes less efficient as the frequency increases because at 
higher frequencies only very small bubbles can collapse in the compressive portion of the sound 
cycle. However, very high frequencies (megasonic ≈ 1 MHz) are also quite effective for wafer 
Silicon Wafer
Resist Strip
H2SO4/H2O2
Resist Strip
O2 Plasma
50:1 H2O:HF
Post metal
Clean
Next Process Step
Next Process Step
Resist Strip
O2 Plasma
NH4OH/H2O2/H2O
SC1
DI H2O Rinse
50:1 H2O:HF
HCL/H2O2/H2O
SC2
DI H2O Rinse
DI H2O Rinse

[Page 119]
“Integrated Circuit Fabrication: Science and Technology”, © Plummer & Griffin 2022 
 
Not for distribution. September 2023. Full color print book to be distributed by CUP in 2023. 119 
cleaning and some commercial systems use these frequencies. Megasonic treatment in an SC-1 
bath is especially advantageous for physically dislodging particles from the wafer surface because 
of the high level of kinetic energy. It allows a reduction in solution temperature and offers a much 
more efficient mode of rinsing than immersion tank processing. 
Other important improvements include the simplification of the composition ratios for both 
SC-1 and SC-2 to 5:1:1 and a reduction of treatment temperature and time to 70 - 75 ˚C for just 
5 - 10 min. Finally, an optional process step was introduced by stripping the hydrous oxide film 
formed after SC-1 with high-purity particle-free, 50:1 H2O:HF for 10 seconds to re-expose the Si 
surface for the subsequent SC-2 step. Figure 4.11 adds the details of the RCA cleaning procedure 
to the overall cleaning sequence. 
The original implementation of the RCA cleaning procedure utilized simple immersion tanks 
for the various liquid solutions (Figure 4.12 left). Today these units are quite elaborate (Figure 
4.12 right), featuring a series of tanks for different bath solutions, all enclosed with HEPA-filtered 
airflow, and a fully automated robotic processing capability. In some manufacturing facilities 
today, centrifugal spray machines for batch or single-wafer dynamic wet cleaning use freshly 
mixed and separately introduced cleaning solutions. Closed systems designed for batch or single-
wafer processing retain the wafers in an enclosed module for the entire cleaning, rinsing, and 
drying sequence. Isopropyl alcohol (IPA, propan-2-ol) is generally the purest organic solvent and 
is widely used for vapor drying of wafers at the end of the cleaning process.  
Figure 4.12 Left: A simple cleaning station. Wet chemical cleaning baths are in the sinks. The 
robot is loading a cassette of wafers into a spin dryer. Photo courtesy Ruth Carranza. Right: a 
modern fully enclosed automated system for RCA cleaning. Photo courtesy SCREEN 
Semiconductor Solutions, reprinted with permission https://www.screen.co.jp/spe/en. 
 
Some of the scientific basis for the SC-1 and SC-2 solutions comes from reaction chemistry 
and oxidation potentials. Consider the simple experiment illustrated in Figure 4.13, in which a 
silicon wafer is immersed in H2O. A metal ion is also present in the liquid. To remove metal atoms 
from the surface of a silicon wafer, they need to be converted into ions that are soluble in the 
cleaning solution. This process involves oxidizing the metal atoms. Oxidation is defined as a 
process that removes electrons from an atom, while reduction is the opposite process in which 
an atom gains electrons. Consider the following reactions, which could take place on a silicon 
wafer in the simple experiment illustrated in Figure 4.13.  

[Page 120]
“Integrated Circuit Fabrication: Science and Technology”, © Plummer & Griffin 2022 
 
Not for distribution. September 2023. Full color print book to be distributed by CUP in 2023. 120 
 
Si + 2H!O ⟷SiO! + 4H# + 4e%
(4.5) 
 
M ⟷MF# + ze%
(4.6) 
 
where M represents a metal atom and z is the charge on the metal ion. Oxidation reactions go to 
the right, reduction reactions to the left. If electrons are available to drive reactions, the stronger 
oxidant will consume them. 
 
Figure 4.13 Conceptual experiment in which a Si wafer is immersed in water. 
 
Table 4.3 summarizes the standard oxidation potentials of a number of reactions of interest 
in wafer cleaning (Cu, Ni and Fe are usually the dominant impurities in silicon). These potentials 
are the open-circuit voltages that would be measured in an electrochemical cell operating with 
the given reaction, referenced to a standard hydrogen cell. In this table, stronger oxidants have 
more negative oxidation potentials. In the chemical reactions, oxidants are on the right side of 
the equations, reductants are on the left side. Standard chemistry references discuss these 
concepts in more detail (see for example [4.12]). 
 
Oxidant/ 
Reductant 
Standard Oxidation 
Potential (volts) 
Oxidation-Reduction Reaction 
Mn2+/Mn 
1.05 
M ⟷Mn!# + 2e% 
SiO2/Si 
0.84 
Si + 2H!O ⟷SiO! + 4H# + 4e% 
Cr3+/Cr 
0.71 
Cr ⟷Cr9# + 3e% 
Ni2+/Ni 
0.25 
Ni ⟷Ni!# + 2e% 
Fe3+/Fe 
0.17 
Fe ⟷Fe9# + 3e% 
H2SO4/H2SO3 
-0.20 
H!O + H!SO9 ⟷H!SO4 + 2H# + 2e% 
Cu2+/Cu 
-0.34 
Cu ⟷Cu!# + 2e% 
O2/H2O 
-1.23 
2H!O ⟷O! + 4H# + 4e% 
Au3+/Au 
-1.42 
Au ⟷Au9# + 3e% 
H2O2/H2O 
-1.78 
2H!O ⟷H!O! + 2H# + 2e% 
O3/O2 
-2.07 
O! + H!O ⟷O9 + 2H# + 2e% 
Table 4.3 Oxidation-reduction reactions for a number of species of interest in silicon wafer 
cleaning.  
Si
Wafer
M+
H2O

[Page 121]
“Integrated Circuit Fabrication: Science and Technology”, © Plummer & Griffin 2022 
 
Not for distribution. September 2023. Full color print book to be distributed by CUP in 2023. 121 
Suppose we now have a water solution containing a silicon wafer and metal atoms 
(dissolved in the liquid or on the wafer surface) as in Figure 4.13. Consider the SiO2/Si and Fe3+/Fe 
reactions as examples. Here the Fe3+/Fe reaction has the stronger oxidation potential and hence 
this reaction will go to the left, plating out Fe atoms on the wafer surface. The SiO2/Si reaction 
will go to the right, oxidizing the silicon. This is exactly what we do not want to happen in a 
cleaning procedure! In this system, metal ions would be plated out on the Si wafer.  
If we now consider adding H2O2 to the solution, the H2O2/H2O reaction near the bottom of 
the table will dominate the Fe3+/Fe reaction because of its stronger oxidation potential. Thus the 
H2O2 will take electrons from the metal atoms, creating ions that are soluble in aqueous solutions. 
This is the basis for the use of H2O2 in the RCA cleaning procedure.  At the same time, the silicon 
will also be oxidized by the H2O2 since the SiO2/Si reaction is also dominated by the H2O2/H2O 
reaction. The general rule is that the lowest reaction in Table 4.3 dominates, going to the left and 
driving all reactions above it to the right.  Only ozone O3 has a stronger oxidation potential than 
H2O2. Ozone based cleaning procedures have been investigated [4.6] and we will discuss these 
briefly below.  
We can now see on a more fundamental level how the RCA cleaning procedure works. The 
first solution (SC-1) is a high-pH solution consisting of H2O/H2O2/NH4OH. This solution oxidizes 
organic films into water soluble compounds (CO2, H2O etc.) and complexes Group IB and IIB 
metals as well as other metals like Au, Ag, Cu, Ni, Zn, Cd, Zn, Co and Cr. For example, Cu forms a 
Cu(NH3)4+2 soluble amino-complex.  
The second solution (SC-2) is a low-pH solution consisting of H2O/H2O2/HCl. This solution 
removes alkali ions and cations like Al+3, Fe+3 and Mg+2 that form NH4OH insoluble hydroxides in 
basic solutions like SC-1. The SC-2 solution also completes the removal of metallic contaminates 
such as Au through reactions like Equation 4.6 that may not have been completely removed by 
the SC-1 step. Both SC-1 and SC-2 solutions depend on the strong oxidation potential of H2O2 to 
remove metal atoms from the wafer surface. The kinetics of the cleaning process depend of 
course on the reaction rate constants associated with reactions like Equation 4.6. These are 
temperature-dependent so the necessary cleaning time is reduced at elevated temperatures. 
In recent years, modifications to the basic RCA cleaning process have been adopted in the 
semiconductor industry [4.6]. The RCA cleaning method uses large quantities of chemicals and DI 
water at high temperatures. This generates large amounts of chemical vapors that must be 
exhausted from the cleanrooms and then treated. The chemicals themselves must also be 
treated before disposal. These environmental issues are becoming increasingly important as the 
scale of IC manufacturing plants increases. One simple change which is being used by some wafer 
manufacturers is to simply use SC-1 and SC-2 solutions that are more dilute. These have been 
found to be as effective as the original concentrations and they reduce the environmental issues 
associated with chemical disposal. In addition, H2O2 is unstable at the temperatures used in the 
SC-1 and SC-2 solutions, especially in acidic solutions, decomposing into H2O and O2. As a result, 
the composition of the solutions can change with time, resulting in less effective cleaning.  
In the SC-1 solution, if the concentration of H2O2 drops too much, the NH4OH will attack 
silicon. Reduction of the NH4OH concentration in the SC-1 solution by 2 – 10 X helps to prevent 
surface micro-roughening and aids particle removal. In some cases the SC-2 solution has been 
replaced with a very dilute, room-temperature HCl solution because Ag and Au are now no longer 
present in high-purity process chemicals. Other metals and their hydroxides are readily soluble 

[Page 122]
“Integrated Circuit Fabrication: Science and Technology”, © Plummer & Griffin 2022 
 
Not for distribution. September 2023. Full color print book to be distributed by CUP in 2023. 122 
in dilute HCl. Finally, in some situations a final dip in 50:1 H2O:HF is used to strip the chemical 
oxide from the cleaned wafers and to create a hydrogen-passivated surface, depending on the 
next processing step the wafers will see.  
Beyond these relatively minor changes to the basic RCA cleaning process, more radical 
changes to wet-chemical cleaning have also been investigated [4.6, 4.13, 4.14] and to some 
degree incorporated in modern silicon wafer cleaning. Not surprisingly, these alternative 
processes have focused on using ozone (O3) given its position in Table 4.3. Ohmi’s process [4.14] 
uses ozonized ultrapure water, is all at room temperature, uses far fewer chemicals than the 
standard RCA clean and is claimed to be as effective in cleaning wafers. The principles behind 
Ohmi’s cleaning procedure are similar to the RCA clean. A strong oxidant is used to oxidize 
organics and metals. Megasonic agitation is used to loosen particles that may have adhered to 
the wafers. The imec process [4.13] also uses ozonized ultrapure water, megasonic agitation and 
a dilute HCl/HF second step. Again, the principles behind this procedure are similar to those 
governing the effectiveness of the RCA clean. The details of these and several other alternative 
cleaning procedures are described in the references cited above.  
There has also been considerable work on “dry” or vapor phase cleaning procedures [4.3]. 
This work has been motivated both by the environmental issues associated with wet chemistries 
and by the increasing use of cluster tools in IC manufacturing. In these tools, multiple process 
steps, often on single wafers, are performed in a single machine by moving wafers from one 
chamber to another. There is great interest in accomplishing the cleaning process in one of these 
chambers because the wafers would then move directly to the process step under well-controlled 
ambient conditions, minimizing contamination between cleaning and the next step. Removing 
liquid cleaning solutions from the very small and often high-aspect-ratio structures being 
fabricated today is also an issue that vapor-phase cleaning would help to solve. However, 
removing particles using vapor-phase cleaning approaches is often challenging and H2O rinsing 
may still be required to completely remove reaction products. Some applications of vapor-phase 
cleaning have begun to be used in the semiconductor industry, and this continues to be an active 
area of research and development. 
 
4.3.3. Back-End Cleaning 
 
Cleaning strategies for back-end structures are somewhat different than for the front-end 
structures described in the previous section. These differences are largely driven by the fact that 
back-end structures contain metals (Cu or Al), low-K dielectrics that are not very chemically 
resistant or mechanically strong and a variety of other materials like silicides, W, TaN and many 
others. In addition, CMP is used frequently in back-end processing as we saw in the CMOS 
example in Chapter 2. The CMP process uses a slurry to thin down films and form a planar surface. 
The slurry is composed of small particulates, the abrasive material, which mechanically removes 
the film, and a chemical etchant that assists with the chemical film removal. The process is very 
effective, but leaves a large quantity of small slurry particles, such as silica (SiOx), alumina (AlOx), 
or ceria (CeOx), on the wafer.  
As a result of all these issues, there generally is no standard back-end cleaning procedure 
analogous to the RCA clean used for front-end processing. Photoresist generally must be stripped 
using vapor-phase or plasma-enhanced approaches to organic removal as described earlier 

[Page 123]
“Integrated Circuit Fabrication: Science and Technology”, © Plummer & Griffin 2022 
 
Not for distribution. September 2023. Full color print book to be distributed by CUP in 2023. 123 
because the wet-chemical options involving H2SO4/H2O2 react with many back-end materials. 
Wet cleaning chemicals are generally formulated by manufacturers for specific applications. 
These formulations contain compounds like NH4F, H2O, apriotic solvents (molecules that do not 
contain an O-H bond, e.g., acetone), amines, glycols and other components [4.15]. There are also 
a number of vapor-phase cleaning options available for backend cleaning. A number of these are 
described in [4.16].  
 
4.3.4. Compound Semiconductor Cleaning Procedures 
 
The compound semiconductor industry is much smaller and much more fragmented than 
the silicon industry is. In addition, most of the chips that are built in materials like GaAs, InP, SiC 
and GaN are significantly smaller than chips like Si microprocessors and memories. Finally, all of 
these materials except SiC are direct-bandgap materials which means that they are less sensitive 
to deep levels introduced by trace contaminants because SRH recombination does not dominate 
carrier lifetime in these materials. One might therefore conclude that particle (yield) and 
contamination issues are less critical in chips based on these materials than they are in silicon 
manufacturing plants.  
While there is some validity to these arguments, particle and contamination control are still 
very important in compound semiconductor manufacturing plants. The photos in Figure 4.8 look 
very much like silicon manufacturing plans although the scale is obviously smaller and generally 
the level of cleanliness does not need to be as high as in the latest silicon manufacturing plants. 
The GaAs facility shown in Figure 4.8 is ISO 4 whereas state-of-the-art silicon facilities are ISO 1 
in the most critical areas. 
Cleaning procedures for compound semiconductors generally follow the same philosophy 
as in silicon manufacturing. Particles are removed using ultrasonic or megasonic agitation in 
liquid baths. Photoresist is stripped using the same methods described earlier for silicon. And 
cleaning procedures based on the same scientific principles as the RCA clean are used. The 
differences that exist are a result of the fact that chemical reactions with the compound materials 
must be considered and the oxidation process that is part of Si cleaning, is obviously different in 
compound materials. Another important difference is that compound semiconductors are used 
for a wide range of products (high-speed digital and analog circuits, optoelectronic circuits, LEDs, 
lasers etc.). Differences in these manufacturing processes result in much more variety in cleaning 
approaches than is found in Si manufacturing. We consider two examples below to illustrate 
these differences.  
GaAs is a material that is used for a variety of semiconductor products including RF power 
amplifiers for smartphones and communication base stations, LEDs and optoelectronic circuits. 
Cleaning GaAs wafers generally requires that particles and contaminants are removed from the 
surface, surface oxide layers are removed and that the surface remains flat. GaAs can be cleaned 
with wet solutions very similar to the RCA SC-1 and SC-2 used in Si processing, although often 
with more dilute solutions than the standard SC-1 and SC-2 and often at room temperature 
[4.17]. This process leaves a native oxide on the GaAs surface that is a mixture of GaOx, As2O3 and 
As2O5. Generally a final rinse in a dilute HF or HCl or TMAH (N(CH3)4+OH−, tetramethyl ammonium 
hydroxide) followed by spin drying is used to remove the native oxide layer [4.18]. (TMAH is a 
strong base which is often used as a photoresist developer.) The GaAs surface is highly reactive 

[Page 124]
“Integrated Circuit Fabrication: Science and Technology”, © Plummer & Griffin 2022 
 
Not for distribution. September 2023. Full color print book to be distributed by CUP in 2023. 124 
and readily forms a new native oxide after cleaning. Some recent work has been aimed at in-situ 
methods to remove this oxide prior to critical next steps such as epitaxial growth [4.19].  
SiC is another compound semiconductor material of considerable commercial interest. SiC 
is a wide-bandgap material which makes it very attractive for power applications. A variety of 
power MOSFETs, insulated-gate bipolar transistors (IGBTs), PIN diodes and other devices have 
been demonstrated and are commercially available. SiC is an indirect-bandgap material like Si. 
All of the particle and contamination issues that are of concern in Si manufacturing are also 
important in SiC device fabrication although generally SiC chips are smaller than state-of-the-art 
Si chips and so manufacturing facilities are simpler and less stringently controlled than modern 
Si plants (see Figure 4.8). SiC wafer cleaning is actually very similar to Si wafer cleaning. 
Photoresist can be stripped with any of the methods described earlier for Si, including 
H2SO4/H2O2 liquid mixtures. The RCA cleaning process can be used directly on SiC [4.20]. The only 
real difference with Si cleaning is in the final step that strips the native oxide prior to the next 
process step. In Si, a simple dilute HF dip strips the SiO2 oxide and leaves a hydrogen passivated 
surface ready for the next process step. In SiC, the surface chemistry is different and an HF dip 
leaves a surface that is hydrophilic and terminated with O or OH bonds [4.21]. As a result, H 
plasma techniques are sometimes used to strip the native oxide on SiC wafers [4.22].  
 
4.4 Level 3 Contamination Reduction: Gettering in Si 
 
The term gettering has its origins in the vacuum tube industry where it referred to the use 
of materials like barium or cesium that react with or absorb trace gases in vacuum tubes and thus 
help to maintain a vacuum environment during the lifetime of the tubes. It is very difficult to 
reduce the concentration of undesirable elements such as metals (Fe, Au, Cu etc.) and alkali ions 
(Na+, K+ etc.) in silicon materials to levels where they would have no effect on device performance 
using only clean factories and wafer cleaning strategies. The deleterious effects of both types of 
contaminants were illustrated in examples in the introduction to this chapter.  
Gettering is the third tier defense and is a means of collecting these unwanted elements in 
regions of the chip where they do minimal harm. This is not as difficult as it might seem because 
the active devices in most silicon chips are located in a thin region at the top of the wafer. In 
addition, the undesirable elements tend to have very high diffusivities (which is part of the reason 
why they are so “bad”) and they tend to be easily captured either in regions with mechanical 
defects or in regions which chemically trap them. The elements we are most concerned about 
are highlighted on the periodic table in Figure 4.14.  The transition metals in the middle of the 
periodic table generally cause deep levels in the Si bandgap and act as SRH recombination 
centers. The alkali ions are mobile in dielectrics like SiO2 and cause device instabilities. 
Gettering therefore consists of three steps. First, the elements to be gettered must be 
“freed” from any trapping sites they may currently occupy and made mobile. Second, they must 
diffuse to the gettering site. Finally, they must be trapped. Figure 4.15 illustrates some of the key 
points with the three steps labeled for metal atoms being trapped either in the bulk or on the 
backside of the wafer.  
Alkali ions can be trapped in deposited PSG (phosphosilicate glass) layers. Transition metals 
can be trapped in the silicon bulk or on the wafer backside. Since in silicon ICs, the devices are 
usually fabricated in a thin layer on the top surface, intrinsic or bulk gettering is the most common 

[Page 125]
“Integrated Circuit Fabrication: Science and Technology”, © Plummer & Griffin 2022 
 
Not for distribution. September 2023. Full color print book to be distributed by CUP in 2023. 125 
approach since almost the entire thickness of the wafer can be used to trap metal impurities in a 
location where they will not degrade device performance.  
 
 
Figure 4.14 Periodic table indicating the elements that are of most concern in gettering. The alkali 
ions are in Column 1 of the table; the metal atoms that form deep level SRH centers are largely 
in the central portion of the table.  
 
 
Figure 4.15 Wafer gettering strategies showing a surface denuded zone, intrinsic or bulk gettering 
regions and backside or extrinsic gettering. AuS is Au on a substitutional site in the silicon lattice, 
Aui is Au in an interstitial site. 
H
1
Og
118
Ts
117
Lv
116
Mc
115
Fl
114
Nh
113
Cn
112
Rg
111
Ds
110
Mt
109
Hs
108
Bh
107
Sg
106
Db
105
Rf
104
Ra
88
Fr
87
Rn
86
At
85
Po
84
Bi
83
Pb
82
Tl
81
Hg
80
Au
79
Pt
78
Ir
77
Os
76
Re
75
W
74
Ta
73
Hf
72
Ba
56
Cs
55
Xe
54
I
53
Te
52
Sb
51
Sn
50
In
49
Cd
48
Ag
47
Pd
46
Rh
45
Ru
44
Tc
43
Mo
42
Nb
41
Zr
40
Y
39
Sr
38
Rb
37
Kr
36
Br
35
Se
34
As
33
Ge
32
Ga
31
Zn
30
Cu
29
Ni
28
Co
27
Fe
26
Mn
25
Cr
24
V
23
Ti
22
Sc
21
Ca
20
K
19
Ar
18
Cl
17
S
16
P
15
Si
14
Al
13
Mg
12
Na
11
Ne
10
F
9
O
8
N
7
C
6
B
5
Be
4
Li
3
He
2
La
57
Ce
58
Pr
59
Nd
60
Pm
61
Sm
62
Eu
63
Gd
64
Tb
65
Dy
66
Ho
67
Er
68
Tm
69
Yb
70
Lu
71
Ac
89
Th
90
Pa
91
U
92
Np
93
Pu
94
Am
95
Cm
96
Bk
97
Cf
98
Es
99
Fm
100
Md
101
No
102
Lr
103
Alkali Ions
Deep Level Impurities in Si
Semiconductors and Dopants
Lanthanides
Actinides
P
N
P
N
P
PSG or Si3N4 Layer
Denuded Zone
or 
Epilayer
Intrinsic or
Internal
Gettering
Region
Extrinsic
Gettering
Region
Several µm
500+ µm
AuS
AuI
1
2
3
3
Trapping
Trapping *
*
Diffusion

[Page 126]
“Integrated Circuit Fabrication: Science and Technology”, © Plummer & Griffin 2022 
 
Not for distribution. September 2023. Full color print book to be distributed by CUP in 2023. 126 
Some types of silicon devices, for example solar cells and power devices, use most of the 
thickness of the wafer as part of the active device and hence intrinsic gettering is not an option. 
In these cases, gettering sites can be introduced in places where trapped metals will not degrade 
device operation, often the backside of the wafer. This is known as extrinsic gettering. 
 
4.4.1. Gettering Alkali Ions 
 
In the early years of silicon IC manufacturing (1960 – 1980), instabilities especially in MOS 
structures were common problems, for example the VTH stability issue discussed at the beginning 
of this chapter. As was described in that example, alkali ions (Na+, K+ in particular) were found to 
be the cause of these instabilities. The sources of these contaminants in manufacturing plants 
were traced to people handling the wafers (our bodies are full of these elements), process 
chemicals and the machines used in manufacturing plants. Tier 1 and 2 strategies (clean factories 
and wafer cleaning) helped enormously in mitigating these instabilities, but several approaches 
to gettering such elements were also explored [4.23 - 4.26]. The PSG (phosphosilicate glass) or 
Si3N4 layer on the top of the wafer in Figure 4.15 is a common example. PSG is a P2O5/SiO2 glass 
that is normally deposited by chemical vapor deposition (CVD) or low-pressure chemical vapor 
deposition (LPCVD). Usually it is about 5% by weight phosphorus. This glass has been found to be 
a very efficient trap for alkali ions, forming a stable complex that binds Na+ or K+ ions. Depositing 
such a glass as one of the upper thin-film layers on a chip can thus effectively keep such ions from 
penetrating down to sensitive gate oxides or field oxides which are adjacent to the silicon surface. 
PSG layers are effective getters for such ions. Na+ and K+ are very mobile in SiO2 at temperatures 
above room temperature and they will easily diffuse to and be trapped by a PSG layer. Effective 
gettering of these ions from dielectric layers below the PSG can thus take place.  
There are some drawbacks to PSG layers however. These layers contain charge dipoles that 
can affect surface electric fields [4.26], they are susceptible to absorbing water vapor and they 
can cause Al corrosion problems. These effects can be minimized by keeping the P concentration 
to a few percent. An alternative or an additional strategy, is to use a deposited Si3N4 layer as the 
top dielectric layer on a chip. These layers are impermeable to alkali ions and can form effective 
barriers to indiffusion. Using a barrier layer like this requires that earlier processing steps be free 
from significant alkali ion contamination since if Na+ or K+ ions were introduced earlier in the 
process, they would simply be locked into the IC structure by the surface nitride layer and could 
therefore cause instability problems.  
In modern silicon structures with many levels of Cu interconnect, low-K dielectric layers to 
minimize capacitances and generally low-temperature processing for backend structures, the use 
of PSG layers is less practicable. In early Si technologies, the PSG layer was “reflowed” at a 
temperature on the order of 900 ˚C to help in planarizing backend structures, but such 
temperatures are not possible today in back-end processing. And, of course, today CMP is the 
dominant technology used for planarization and so PSG reflow is unnecessary. As a result, it is 
common today to eliminate the PSG gettering layers, and use a final Si3N4 layer as the top 
dielectric. In modern Si manufacturing plants Na+ and K+ contaminants are low enough in 
concentration that this strategy is viable.  
 

[Page 127]
“Integrated Circuit Fabrication: Science and Technology”, © Plummer & Griffin 2022 
 
Not for distribution. September 2023. Full color print book to be distributed by CUP in 2023. 127 
4.4.2. Gettering Metal Impurities in Silicon 
 
Most of the metals of interest in gettering (those that create deep levels in silicon), exist in 
two states in the silicon crystal, either occupying a substitutional lattice site MS, or an interstitial 
site Mi. These metals are pure interstitials in the latter case, and generally do not occupy 
interstitialcy sites (we distinguished between these two in Figure 3.7 in Chapter 3). Metals can 
diffuse in silicon in either state, but their diffusivities are generally orders of magnitude higher in 
the interstitial form as we will see below. We will discuss diffusion mechanisms in much more 
detail in Chapter 7, but it should be easy to imagine that substitutional diffusion involves hopping 
from lattice site to lattice site, a process that involves breaking bonds. Interstitial diffusion simply 
involves moving through the interstitial spaces between lattice atoms with no bond breaking. In 
general the interstitial process is much faster. The data in Figure 4.16 which we will discuss 
shortly, illustrates this. Interstitial diffusers like Au and Cu have orders of magnitude higher 
diffusivities than substitutional dopants like P or even Si itself. Thus step 1 in gettering these
