Repository: Alvintxh/nanofab-web

# Extracted Book Sources

All 11 textbooks extracted 2026-04-05 using PyMuPDF (extract_pdf.py).

## Extraction Summary

| Book Key | File | Pages | Words | Page Numbering |
|----------|------|-------|-------|----------------|
| cui_2025 | Zheng Cui - Nanofabrication (4th ed) | 419 | ~158K | PDF labels (C1, i-xi, 1-407) |
| campbell_2008 | Campbell - Fabrication Engineering (3e) | 825 | ~369K | offset=18 (front-1..18, then 1-807) |
| teresa_2020 | De Teresa - Nanofabrication (full) | 451 | ~183K | offset=0 (sequential PDF pages) |
| madou_vol1_2011 | Madou - Fundamentals of Microfab Vol.1 | 646 | ~366K | PDF labels |

File: sources/sources_processed/books/plummer_2022/plummer_2022_full.txt (part 11 of 43)
# plummer_2022
metals - making the metal atoms mobile - generally involves getting the metal atoms into their 
interstitial form. 
The importance of this first step depends on the specific metal atom being considered. 
Some metals (Cu and Ni for example) have much higher solubilities in their interstitial form and 
so most such atoms are in the interstitial form naturally. The release step is therefore 
unnecessary unless these atoms have formed precipitates due to very high concentrations. A 
second category of metals (Au and Pt are examples) have much higher solubilities in their 
substitutional form but diffuse rapidly once they become interstitials. For these elements, the 
release process is very important. Finally, there are some elements (Ti and Mo for example), that 
are primarily substitutional, but which have relative slow diffusion rates in either interstitial or 
substitutional form (see Figure 4.16). These elements are the most difficult to getter effectively 
because they will not diffuse over long distances (to the wafer backside for example), unless very 
long thermal cycles are used.  
Metals such as Au and Pt are the most interesting case, because they need to be converted 
from substitutional to interstitial sites to be gettered effectively. This can happen through one of 
two reactions, where we have taken Au as a specific example. 
 
Au& + I ⟷Au*
(4.7) 
 
Au& ⟷Au* + V
(4.8) 
 
In Equation 4.7, a silicon interstitial exchanges places with the Au atom on a lattice site, 
creating a Au interstitial. This is called the “kick-out” mechanism. In Equation 4.8, the Au atom 
jumps off its lattice site, creating a silicon vacancy. This is known as the dissociative or Frank-
Turnbull mechanism [4.27]. Process conditions that create excess concentrations of I should be 
useful in driving AuS to Aui and thus help the gettering process. Similarly, processes that create 
excess V should hinder the gettering process by driving Aui back on to substitutional sites. It has 
been proposed that many of the effective gettering procedures inject excess concentrations of I 
and thus drive Equation 4.7 to the right [4.28]. For example, we will see in Chapter 7 that high 
concentration phosphorus diffusions produce very large supersaturations of I. Backside P 

[Page 128]
“Integrated Circuit Fabrication: Science and Technology”, © Plummer & Griffin 2022 
 
Not for distribution. September 2023. Full color print book to be distributed by CUP in 2023. 128 
diffusions are known to be among the most effective gettering treatments and such diffusions 
are thought to inject large quantities of I. Similarly, ion implantation damage creates excess I as 
we will see in Chapter 8. Such damage is also effective at backside gettering. Intrinsic gettering 
involves oxidation (SiO2 formation) and this process also injects I. 
Once transition metals are in their interstitial forms, most metals have very high diffusion 
coefficients in silicon. Figure 4.16 shows some representative data [4.29, 4.30]. There are several 
interesting things to note in Figure 4.16. In general diffusion coefficients increase exponentially 
with temperature and are of the form 
 
D = D;exp 3−E$
kT7
(4.9) 
 
where EA is the activation energy. Plotting D on a semi-log plot vs. 1/T therefore produces a 
straight line as shown in Figure 4.16. We will discuss the physical basis for this mathematical form 
in Chapter 8. 
 
Figure 4.16 Diffusivities of various species in silicon. Metal atoms that diffuse interstitially are 
shown in red. AuS refers to gold in substitutional form (on a lattice site); AuI to gold in an 
interstitial site. The silicon interstitial (I) diffusivity is also shown and will be discussed later. The 
shaded red area indicates the uncertainty in this parameter. (After [4.29, 4.30].) 
 
Note that the diffusivities of the dopants in silicon (As, B, P) are orders of magnitude smaller 
than the D values for the metal contaminants. Because of this, in the same time that standard 
dopants are diffusing to produce a PN junction 1 µm below the silicon surface, metals such as Au 
can easily diffuse completely through a silicon wafer. From a positive perspective, this makes it 
1000/T (Kelvin)
Si
B, P
As
AuS
AuI
Cu
Fe
Ti
Cr
I Diffusivity
800˚C
900˚C
1000˚C
1100˚C
1200˚C
1.00E-16
1.00E-15
1.00E-14
1.00E-13
1.00E-12
1.00E-11
1.00E-10
1.00E-09
1.00E-08
1.00E-07
1.00E-06
1.00E-05
1.00E-04
1.00E-03
0.65
0.7
0.75
0.8
0.85
0.9
0.95
1
10-4
10-6
10-8
10-10
10-12
10-14
10-16
Diffusivity (cm2/sec)

[Page 129]
“Integrated Circuit Fabrication: Science and Technology”, © Plummer & Griffin 2022 
 
Not for distribution. September 2023. Full color print book to be distributed by CUP in 2023. 129 
easy to getter these elements to regions away from active devices. From a negative perspective, 
metal contamination anywhere on a wafer can redistribute throughout an entire wafer. Note 
also the large difference in D for AuS vs. AuI that emphasizes the importance of getting impurities 
like Au into their interstitial forms for gettering to be effective. Finally, note the relatively small 
Ti diffusion coefficient compared to other transition metals. This explains the statement made 
above that metals like Ti are difficult to getter.  
Once the metal atoms are in their interstitial (fast-diffusing) form, they can diffuse through 
the wafer to a backside sink, or to the trap sites in the bulk of the wafer if intrinsic gettering is 
being used. Obviously the diffusion distance is a lot smaller for the intrinsic gettering case, which 
is one of the reasons why it is more popular today.  
The final thing to note about Figure 4.16 is the region labeled I diffusivity. The red dashed 
line is a plot of Equation 3.6 from Chapter 3. There is still uncertainty about the diffusivity of 
silicon interstitials and the red region is intended to indicate the range of possible values. The I 
diffusivity is much larger than dopant diffusivities but considerably smaller than most metal 
contaminants in their interstitial form. We will return to this topic later in Section 4.4.4 on 
extrinsic gettering because effective backside trapping regions also inject interstitials and we will 
see how this affects the conversion of the metal atoms from their substitutional to interstitial 
form and as a result, how this affects the gettering of the metal atoms. 
 
4.4.3. Intrinsic or Internal Gettering Trapping Sites in Silicon 
 
Once the metals we wish to getter are mobile and can diffuse, we next need to create 
trapping sites for those metals that are away from the active device regions. The most common 
strategy today for doing this uses intrinsic or internal gettering that creates trapping sites 
throughout the bulk of CZ grown silicon crystals. The other alternative is to create backside 
trapping sites which we will discuss in the next section on extrinsic gettering. 
The intrinsic gettering region shown in Figure 4.15 is created using an interesting byproduct 
of the CZ crystal growth method. In Chapter 3 we saw that the liquid silicon in CZ growth is 
contained in an SiO2 crucible and that because the liquid silicon is corrosive at its melting 
temperature, some SiO2 is dissolved in the liquid silicon. As a result, oxygen is incorporated in CZ 
crystals at concentrations in the range of 1017 – 1018 cm-3. We saw in Chapter 3 that this dissolved 
oxygen has several effects on the silicon wafers grown with the CZ method. It improves the yield 
strength of silicon by as much as 25%, making the silicon wafers more robust in a manufacturing 
facility. Second, SiO4 complexes can form which act as donors and these can compensate the 
resistivity of P-type silicon. Most importantly, the third effect of oxygen in silicon is the tendency 
of the oxygen to precipitate under normal device processing conditions, forming SiO2 regions 
inside the wafer. It is this property of oxygen that we will discuss in more detail here because it 
provides the foundation for intrinsic gettering.  
The solubility of oxygen in silicon increases at higher temperatures and is given by [4.31] 
 
C;
∗= 5.5x10!=exp 3−0.89eV
kT
7
(4.10) 
 

[Page 130]
“Integrated Circuit Fabrication: Science and Technology”, © Plummer & Griffin 2022 
 
Not for distribution. September 2023. Full color print book to be distributed by CUP in 2023. 130 
where C;
∗ is the equilibrium solubility.  This gives a value of about 1.2 x 1018 cm-3 at the melting 
point of 1417˚C.  At normal processing temperatures of about 1000˚C, the solubility is much 
lower, about 1 x 1017 cm-3.  There is thus a strong driving force for the grown-in oxygen to 
precipitate during wafer processing.   
If a wafer containing oxygen in this form is heated as part of a normal IC fabrication process, 
precipitation of the oxygen can occur. The process can really be thought of as an internal 
oxidation, occurring in the bulk of the wafer, with the oxidant provided by the grown in oxygen.  
Precipitates can be nucleated either by heterogeneous or homogeneous means.  Heterogeneous 
nucleation occurs when there is a particular lattice site (perhaps a defect or impurity cluster) that 
provides a disturbance in the otherwise perfect lattice at which precipitation can take place.  
Homogeneous nucleation occurs when enough oxygen atoms come together through random 
diffusion to form a cluster of critical size.  The distinction between the two is often not important.  
From a more macroscopic point of view, small SiO2 precipitates are constantly forming and either 
growing or shrinking as oxygen atoms are either added or escape.  The growth process is 
controlled by the indiffusion of the oxygen atoms.  These ideas are illustrated in Figure 4.17. 
Oxygen's diffusivity in silicon is well characterized and is given by [4.32] 
 
D;( = 0.13exp 3−2.53eV
kT
7 cm!sec%1
(4.11) 
 
 
Figure 4.17 Illustration of point defect and diffusion mechanisms that contribute to the growth 
or shrinkage of SiO2 precipitates in silicon. OI is interstitial oxygen. After Kennel [4.33]. 
 
Qualitatively, what occurs is the following.  At any temperature, small SiO2 precipitates or 
embryos are constantly forming as diffusing oxygen atoms randomly encounter each other.  
Normally these embryos dissolve because when they are small, there is a strong tendency for 
them to shrink.  This occurs simply because in-diffusing oxygen atoms do not arrive at a rate 
sufficient to overcome the flow of oxygen atoms that leave the embryo due to normal thermal 
bond breaking and diffusion processes.  If the embryo manages to reach a critical size of 
SiO2
OI
OI
OI
OI
OI
I
V
Stacking
Fault
[OI]
SiO2
OI Diffusion
OI

[Page 131]
“Integrated Circuit Fabrication: Science and Technology”, © Plummer & Griffin 2022 
 
Not for distribution. September 2023. Full color print book to be distributed by CUP in 2023. 131 
something like 1 nm, then it is stable.  That is, it will only grow beyond that point and is considered 
to have nucleated.  Because all of these processes are temperature-dependent, there is an 
optimum temperature at which SiO2 precipitates can be nucleated.  That temperature is around 
700˚C in silicon.  At lower temperatures the diffusivity of oxygen is too low to provide an 
appreciable probability of nuclei forming; at higher temperatures, the embryos tend to break up 
before they reach the critical size.   
The growth of these SiO2 precipitates can be described in a slightly different way, which is 
also illustrated in Figure 4.17.  An important observation regarding their growth, is that volume 
must be provided for the SiO2 to form.  The volume occupied by the SiO2 precipitates is larger by 
about a factor of two than the volume occupied by the silicon atoms used to form the SiO2.  The 
oxygen atoms that help to form the SiO2 were originally located on interstitial sites (OI), not lattice 
sites.  In the SiO2 precipitates, however, the oxygen atoms take up a lattice site, requiring the 
volume expansion. When we discuss surface oxidation in Chapter 6, we will see that volume 
expansion is inherent to the oxidation process. The same thing happens here during the 
"internal" oxidation.   
Because of the need for volume during the precipitation process, we can consider the roles 
that point defects present in the crystal might play.  Vacancies can be thought of as microscopic 
empty sites in the crystal or, in other words, they could provide some of the volume or lattice 
sites needed for the SiO2 precipitates to form.  Stated another way, if a V happened to be present 
at a precipitate, an in-diffusing oxygen atom could occupy the site of the V.  Thus the V could 
provide the volume required.  Growing precipitates should thus consume V as illustrated in Figure 
4.17.  By a similar argument, precipitates should also be able to obtain the needed volume by 
ejecting an I, that is by removing a silicon atom from the perimeter of the precipitate.  This I 
would then diffuse off into the crystal. We can express the precipitate growth process as follows 
[4.33] 
 
(1 + 2γ)Si + 2O/ + 2βV ⟷SiO! + 2γI + stress
(4.12) 
 
where 
 is the number of I that contribute to the precipitation process per OI atom joining the 
SiO2, and 
 is a similar fraction for V.  OI represents the interstitial oxygen atom and Si is simply 
a Si atom on a lattice site in the crystal.  We have included a stress term on the right-hand side 
because it is unlikely that the point defects could provide all the necessary volume and so it is 
likely that the region surrounding the SiO2 precipitates will be under stress with the precipitate 
and the surrounding silicon under compression.  From Equation 4.12 we can observe that process 
environments that enhance the V population should promote precipitate growth, while those 
which enhance the I population should retard growth.  We can also observe that when 
precipitates are growing, they themselves should produce an excess of I and a deficiency of V in 
the surrounding crystal.  We will see examples of these effects in later chapters when we see 
how point defect populations affect diffusion (Chapter 7) and other processes.  A final point 
worth noting in connection with Fig. 4.17 is that a stacking fault (see Fig. 3.7) is shown associated 
with the SiO2 precipitate.  Such faults along with dislocation loops are often found in connection 
with such precipitates.  They occur as a result of the high compressive stresses generated around 
the SiO2 region because of volume expansion.  
γ
β

[Page 132]
“Integrated Circuit Fabrication: Science and Technology”, © Plummer & Griffin 2022 
 
Not for distribution. September 2023. Full color print book to be distributed by CUP in 2023. 132 
Such sites are ideal trapping sites for unwanted metal ions. The trick here is to cause this 
precipitation to occur in the bulk of the Si wafer, but not in the near-surface region where the 
devices are located. This turns out to be quite possible. In many cases, an epitaxial layer is grown 
on the silicon substrate as part of normal device fabrication. If this is the case, epitaxial silicon is 
normally very low in oxygen and so no precipitation would occur in the epilayer. Alternatively, 
the oxygen in the near-surface region can be outdiffused from the wafer as one of the first steps 
in wafer processing, creating the denuded zone shown in Figure 4.15. In either case, SiO2 
precipitation can then take place only in the wafer bulk, away from the active devices.  
The SiO2 precipitates and the resulting damage are created using a thermal cycle like that 
illustrated in Figure 4.18. This is normally done near the beginning of the wafer fabrication 
process flow and in some cases is actually done by the wafer supplier so that the as-supplied 
wafers already have an intrinsic gettering region in the wafers. If there is no epilayer on the wafer 
surface, an initial high-temperature step is used to outdiffuse the oxygen in the near-surface 
region. This creates the denuded zone shown in Figure 4.15.  
 
Figure 4.18 Processes and time/temperature cycle for a typical intrinsic gettering process. 
 
The time required to create an “oxygen free” surface region can be calculated using Equation 
4.11. The surface region does not actually have to be oxygen free. What is required is that the 
oxygen concentration is reduced below the level at which precipitation will occur in the next part of 
the cycle. Normal oxygen concentrations in CZ silicon are 15 - 20 ppm (≈ 1018 cm-3). If the 
concentration is much higher than 20 ppm, too much precipitation will take place and there may be 
problems with wafer warpage or excessive defect formation. Precipitation does not readily occur 
below concentrations of about 10 ppm. A temperature cycle of several hours at 1100 - 1200˚C is 
sufficient to create a denuded zone many µm deep.  
The next step in the process is precipitation of the oxygen to nucleate small SiO2 precipitates 
or embryos. Nucleation usually takes place over several hours. The embryos must be grown to a 
minimum critical size during this step so that during the subsequent higher temperature growth 
step they will grow and not shrink. This critical size depends on process conditions (especially 
Temperature ˚C
500
700
900
1100
Time
Precipitate
Growth
Nucleation
Outdiffusion
(if no epilayer)

[Page 133]
“Integrated Circuit Fabrication: Science and Technology”, © Plummer & Griffin 2022 
 
Not for distribution. September 2023. Full color print book to be distributed by CUP in 2023. 133 
temperature), but is on the order of 1 - 3 nm. The density of embryos created also depends 
strongly on process conditions, but is on the order of 1011 cm-3.  
The final step in creating the intrinsic gettering region is growth of the embryo precipitates. 
This is accomplished by raising the temperature to approximately 1000˚C for several hours, which 
allows them to grow to 50 - 100 nm in size. It may be necessary to carefully control the 
temperature ramp rate at the start of the growth cycle, because the critical embryo size increases 
with temperature. If the temperature is ramped up too quickly, the embryos may be below the 
critical size at the growth temperature and therefore shrink rather than grow. Slow ramping gives 
them a chance to grow during the ramp up in temperature. An example of the result of these 
process steps is shown in Figure 4.19 [4.34]. A denuded zone about 25 µm deep is visible at the 
surface of the wafer. Longer precipitation and growth times result in a higher density and larger 
precipitates in the wafer bulk. Once the oxygen precipitates are formed, they are relatively stable 
throughout the rest of the IC manufacturing process and as a result they serve as gettering sites 
throughout device fabrication. 
 
 
Figure 4.19 Cross-sectional optical image of a CZ wafer with a starting [O] of 1 x1018 cm-3. The 
wafer was heat-treated for 4 hr at 1150 ˚C (outdiffusion) + 8 hr at 800 ˚C (nucleation) + 16 hr. at 
1050 ˚C (precipitate growth), resulting in the surface denuded zone and the SiO2 precipitates in 
the wafer bulk. Used with permission of IOP Publishing Ltd. from [4.34]; permission conveyed 
through Copyright Clearance Center Inc.  
 
Transition metal atoms preferentially reside at sites in the silicon lattice where 
“imperfections” exist. This is likely because these atoms do not fit well in the silicon lattice 
because of their very different atomic size, so disordered regions provide better sites for them. 
Thus creating such sites through oxygen precipitation in the bulk of the wafer or on the backside 
of the wafer provides places that can efficiently capture and trap metal contaminants. The third 
stage of the gettering process, trapping of the metal atoms thus occurs when the fast-diffusing 
interstitial atoms reach either the intrinsic gettering sites due to SiO2 formation in CZ wafers, or 
the extrinsic damage regions, usually on the wafer backside.  
 
4.4.4. Extrinsic Gettering Trapping Sites in Silicon 
 
Extrinsic gettering sites are obviously further away from the active devices in silicon ICs, so 
generally intrinisic gettering is preferred. However there are situations in which intrinsic gettering 
Surface 
Denuded
Zone
SiO2
Precipitates
In Wafer
Bulk
20 µm

[Page 134]
“Integrated Circuit Fabrication: Science and Technology”, © Plummer & Griffin 2022 
 
Not for distribution. September 2023. Full color print book to be distributed by CUP in 2023. 134 
is not possible. Examples include power devices (Si vertical MOSFETs, IGBTs, thyristors etc.) in 
which current flow is vertically through the wafer. In many of these devices float zone silicon is 
used for the starting wafers so the oxygen content is well below the levels needed to form the 
SiO2 precipitates for intrinsic gettering. Other examples include photovoltaic devices in which the 
entire wafer thickness is again part of the active device. So even in spite of the dominance today 
of intrinsic gettering, there remains interest in extrinsic gettering methods.  
Extrinsic gettering sites have been formed in silicon by a wide variety of methods. Normally 
they are created on the wafer backside, which is an accessible surface far away from the devices 
on the top surface. Methods that have been used range from grinding and sandpaper abrasion, 
to ion implantation, laser melting, depositing amorphous or polycrystalline films (usually 
polysilicon), or high-concentration backside diffusions (usually phosphorous). Whatever the 
method, the objective is to create extended defects - dislocation loops, grain boundaries, 
precipitates - or other traps, that are stable through subsequent high-temperature processing 
and hence can trap and hold metal atoms. Modern processes tend to use the “cleaner” methods 
from this list to produce backside damage (ion implantation, deposited polysilicon films or 
backside phosphorus diffusions), since it is clearly not desirable to introduce additional 
contamination into the wafer during the gettering step. Once the backside damage sites are 
created, any subsequent high-temperature processing step will allow the metal atoms to diffuse 
to the backside where they can be trapped.  
The question of how they are trapped, however, is less clear. Physical damage to the wafer 
backside (ion implantation, laser or mechanical damage or polysilicon films containing many grain 
boundaries), is generally believed to trap the metal atoms at defect sites. This trapping process 
is most simply characterized by some binding energy EB of the metal atom to the trap site. In that 
case, the metal atoms are kept trapped at modest temperatures. As T increases, more and more 
of them are able to escape the traps. Clearly we would want EB as large as possible.  
 
Fraction Bound = ]1 −K1exp 3−E?
kT7^
(4.13) 
 
where K1 represents some of the details of the trapping process and would be empirically 
determined in a specific case. Other models have been developed to explain the trapping 
process. These include segregation models in which the metals preferentially segregate to the 
damaged layer [4.35], enhanced solubility of metals like Au in heavily doped silicon, and ion 
pairing models in which large atoms like Au prefer to pair up with small atoms like P to minimize 
lattice strain [4.36].  
Finally, we saw in Chapter 3 that the point defect concentrations are much higher in doped 
silicon than in intrinsic silicon. Au diffuses primarily by an interstitial mechanism as we have seen, 
so when it arrives at the gettering site at the wafer backside, it needs to find a lattice site on 
which to sit since in equilibrium, the Au prefers to be predominantly on substitutional sites. One 
possible reaction is 
 
Au* + V% ⟷Au&
%
(4.14) 
 

[Page 135]
“Integrated Circuit Fabrication: Science and Technology”, © Plummer & Griffin 2022 
 
Not for distribution. September 2023. Full color print book to be distributed by CUP in 2023. 135 
The much higher V- population in N+ silicon would drive this reaction to the right, with the 
vacancies essentially providing lattice sites for the Au atoms. Whatever the exact trapping 
mechanism is (and it may vary with the type of damage produced on the wafer backside), 
extrinsic gettering has been found to work very effectively.  
One final interesting point should be made with regard to extrinsic gettering. Suppose we 
have a wafer that is uniformly contaminated with, for example, Au. If we placed extrinsic 
gettering sites on the backside of the wafer and then heated the wafer to allow Au diffusion and 
trapping, the expected general shape of the Au profiles as diffusion to the backside occurs, is 
illustrated in Figure 4.20 [4.37]. The mobile Au concentration goes to zero at the wafer backside 
where the Au atoms are trapped. We will see in Chapter 7 how to calculate the actual detailed 
shape of such profiles, but the general shape should be intuitive. As time increases, the depth 
over which the Au is gettered increases away from the wafer backside, until at long enough times, 
the Au is removed entirely from the wafer.  
 
 
Figure 4.20 General shape of Au outdiffusion profiles from Athena simulations [4.37] if simple 
outdiffusion dominates the gettering process. Starting with a flat profile (1015 cm-3), the 
concentration drops off with time through the wafer as the Au diffuses to the back surface.  
 
Some actual experimental measurements of Au profiles are shown in Figure 4.21 [4.38]. 
Note that the shape is quite different from the expected simple outdiffusion profile in Figure 
4.20. The experimental data can be understood in connection with the idea that AuS needs to be 
converted to AuI to make it mobile. The diffusivity of the I species indicated in Figure 4.16 is also 
important [4.28]. Note that this diffusion coefficient is much faster than dopant diffusivities, but 
significantly slower than interstitial metal atom diffusivities. Thus if the gettering process 
depends on the backside gettering region for injection of I to drive Equation 4.7 as simulated on 
the left side of Figure 4.21, then the slowest (rate-limiting) part of the process would be the 
indiffusion of the I from the backside. As quickly as silicon interstitials reach a particular depth 
from the backside, the AuS in that region are driven to Aui that then quickly diffuse to the wafer 
backside where they are trapped. This qualitative explanation leads to Au profiles like those in 

[Page 136]
“Integrated Circuit Fabrication: Science and Technology”, © Plummer & Griffin 2022 
 
Not for distribution. September 2023. Full color print book to be distributed by CUP in 2023. 136 
Figure 4.21 The sharp drop in the Au profile which moves away from the backside as time goes 
on, occurs at the depth corresponding to how far the silicon interstitials have diffused in from 
the backside at that particular time.  
 
Figure 4.21 Simulated interstitial injection from wafer back surface (left) [4.37]. Right, 
experimental 1000˚C Au outdiffusion profiles during gettering to the wafer backside. After [4.38]. 
 
When gettering is performed at higher temperatures, the equilibrium concentration of I 
may be high enough that Equation 4.7 can proceed without the excess I provided by the backside. 
In that case the metal outdiffusion profiles should be more like Figure 4.20 and the rate-limiting 
process should be simply the metal atom diffusivity. The few metals which have diffusivities 
smaller than I (Ti for example in Figure 4.16) should also show outdiffusion profiles similar to 
Figure 4.20 since the rate-limiting step in this case is also metal diffusion at all temperatures. 
 
4.4.5. Gettering in Compound Semiconductor Technologies 
 
Gettering methods are generally not used in compound semiconductor chip manufacturing. 
Many of the applications involve direct-bandgap materials in which metal impurities play minor 
roles. Two examples will illustrate this point.  
The only indirect-bandgap compound semiconductor of commercial interest today is SiC. 
Because of its wide bandgap (≈ 3.26 eV in the 4H polytype ) SiC is currently being used for a 
variety of power devices including vertical power MOSFETs, IGBTs and PIN diodes. In all of these 
applications, the current flow is vertically through the wafer so that intrinsic gettering is not a 
viable approach. SiC crystal growth methods also do not introduce oxygen into the crystal in 
significant amounts, so even if intrinsic or bulk gettering approaches were viable, the SiO2 
precipitation approach used in Si would not work.  
Because SiC is an indirect-bandgap material, long carrier lifetimes are possible. Metal ions 
generally act as SRH recombination centers and reduce carrier lifetime and increase junction 
leakage currents just as they do in Si. Fe, Cr, Ti, Ni and other transition metals are known to create 
deep levels in SiC [4.39]. Very little work seems to have been done to this point on gettering 
approaches in SiC. What is known is that the transition metals essentially do not diffuse at 
0
50
100
Depth (μm
Gold Concentration
5 min12
20
25
30
60
50
Depth µm
100
Back
Surface
Au Concentration
12
25
30
60
20
5 min
1014
1015
I Concentration  cm-3
1016
Distance From Wafer Backside 
Back
Surface
t1 < t2 < t3 < t4
t1
t2
t3
t4

[Page 137]
“Integrated Circuit Fabrication: Science and Technology”, © Plummer & Griffin 2022 
 
Not for distribution. September 2023. Full color print book to be distributed by CUP in 2023. 137 
temperatures below 1500 ˚C. Above this temperature they do diffuse although the diffusion 
coefficients are very small (Cr is estimated to have a diffusivity of ≈ 5 x 10-13 cm2/sec at 1780˚C 
[4.39]). This is eight orders of magnitude smaller than the Cr value in Si shown in Figure 4.16 even 
though the temperature is much higher in the SiC data point. While 1780 ˚C may seem like an 
extraordinarily high temperature to those familiar with Si technology (it’s higher than the melting 
temperature of Si), such temperatures are used in SiC processing to anneal implant damage as 
we will see in Chapters 7 and 8.  
There is some evidence that transition metals can be trapped in damage regions in SiC just 
as they are in Si, so in principle extrinsic gettering could work [4.39]. However gettering seems to 
be basically unused in SiC manufacturing today, likely because the metal diffusivities are so small 
that getting them to diffuse to trapping sites is very difficult.  
In GaAs devices deep-level traps also play very important roles [4.40]. Unlike Si in which 
deep-level traps are primarily caused by metal impurities, those in GaAs are primarily due to 
antisite defects such as AsGa (see Figure 3.12). Antisite defects can be grown into GaAs crystals 
by controlling the Ga/As ratio during the growth process. These defects are used to create semi-
insulating material by pinning the Fermi level deep in the bandgap. They behave and are modeled 
just like SRH recombination centers in Si and can affect device characteristics both at DC and at 
high frequencies. A significant literature on these effects exists [4.40, 4.41]. Because GaAs is a 
direct-bandgap material, minority carrier lifetimes are very short and so the impact of metal 
impurities on lifetime is minimal. As a consequence, gettering methods are generally not used in 
GaAs IC manufacturing.  
 
4.5 Lifetime Control in Indirect-Bandgap Semiconductors (Si and SiC)  
 
In semiconductor devices that depend on minority carriers for their operation, controlling 
minority carrier lifetime is critical to device performance. This is generally only possible in 
indirect-bandgap materials because the intrinsic lifetimes are so short in direct-bandgap 
materials. The most important applications of these methods are in power semiconductor 
devices, IGBTs, thyristors and PIN diodes fabricated in Si and SiC. There are major markets for 
these devices and so we include here a brief discussion of lifetime control methods. Interestingly, 
these methods involve introducing controlled amounts of deep levels that act as SRH 
recombination centers. This can be done using transition metals like Au or Pt, or it can be done 
by damaging the crystal in some other way to produce the deep levels. In many ways, these 
processes are the exact opposite of the gettering methods we discussed in the previous sections. 
There we were trying to remove the metal contaminants, here we purposely introduce them, but 
in a controlled manner. 
Standard textbooks on semiconductor device physics derive the result from SRH theory, so 
that the rate of recombination (or generation) for a deep level trap with an energy level ET is 
 
U =
np −n*
!
τ ]p + n + 2n*cosh ÉE( −E*
kT
Ñ^
(4.15) 
 

[Page 138]
“Integrated Circuit Fabrication: Science and Technology”, © Plummer & Griffin 2022 
 
Not for distribution. September 2023. Full color print book to be distributed by CUP in 2023. 138 
where t is the carrier lifetime. SRH theory is also discussed in Appendix A.1. In equilibrium np =
n*
! and U goes to zero. In this case, recombination and generation exactly balance each other. 
When excess carriers are present, np > n*
!  and U is positive (net recombination). When np <
n*
! , U is negative (net generation). Note that the rate of recombination (or generation) is 
maximized when the trap level is near the middle of the bandgap (ET ≈ Ei). The carrier lifetime is 
given by  
τG =
1
σv@AN@
(4.16) 
 
where τG is the recombination lifetime, s is the capture cross-section of the trap (on the order 
of the atom cross-sectional area or about 10-16 cm2), vth is the minority carrier thermal velocity 
(about 107 cm sec-1) and Nt is the density of traps per cm3. This is the same equation we used in 
the example at the beginning of this chapter to illustrate the bad effects of metal atoms on DRAM 
devices.  
The key parameter is Nt the density of deep-level traps. A simple approach to creating these 
traps is to deposit a metal contaminant on the backside of the wafer and then let it diffuse into 
the wafer at high temperatures. An example is shown in Figure 4.22 in which Au was deposited 
on the backside of a 450 µm thick wafer and then diffused at 900 ˚C.  
 
 
Figure 4.22 Au experimentally diffused through a 450 µm thick wafer at 900 ˚C from the wafer 
backside (right) for times between 10 minutes and 465 minutes. Used with permission of IOP 
Publishing Ltd., from [4.42]; permission conveyed through Copyright Clearance Center Inc. 
 
The Au diffuses rapidly as AuI and then becomes substitutional so that it can act as a deep-
level trap. Because of the very high diffusivity of AuI (Figure 4.16), the Au profiles are relatively 
10 min
40 min
100 min
465 min
Wafer
Back
Surface
Top
Surface
1012
1013
1014
1015
1016
1017
Au Concentration atoms/cm3

[Page 139]
“Integrated Circuit Fabrication: Science and Technology”, © Plummer & Griffin 2022 
 
Not for distribution. September 2023. Full color print book to be distributed by CUP in 2023. 139 
flat even for a 10 min diffusion. This produces a carrier lifetime according to Equation 4.16 that 
is relatively constant throughout the wafer.  
While controlled metal contamination was used in some early Si power devices, much more 
reproducible methods are used today [4.43]. These generally involve ion implantation of 
electrons, protons or He ions that create damage by knocking Si atoms off their lattice sites. This 
approach has two major advantages. First, the amount of damage is controlled by the dose of 
the implant and this is very well controlled in modern ion implantation machines. Second, the 
energy of the implant controls where the damage is located so it is possible to control the carrier 
lifetime spatially within the device. This provides enormous flexibility in optimizing the design of 
modern power devices. The damage is stable only up to a few hundred ˚C, so it must be done at 
the end of the device fabrication process. We will study ion implantation in Chapter 8 and learn 
how energy and dose are controlled. These same methods can be used in SiC power devices 
although because of the low diffusivities of metals in SiC, ion implantation methods would be 
preferred.  
 
4.6 Modeling Yield in Chip Manufacturing 
 
For companies involved in manufacturing semiconductor chips, yield is an extremely 
important parameter. Manufacturing yield is defined simply as the fraction of products that 
function correctly. In the case of ICs since large numbers of chips are fabricated on a common 
substrate, yield is the fraction of the die that work at the end of the manufacturing process. Since 
wafer manufacturing costs are largely independent of how many chips function correctly, yield 
determines how many chips can be sold and hence what the revenue is for a company per wafer. 
Profitability of the company is thus directly tied to yield.  
In this section we will discuss functional yield, which is the fraction of die that do not have 
defects. In the next section on manufacturing process control, we will discuss parametric yield. 
Since all manufacturing processes have distributions of process parameters, the die that are 
produced will have parametric variations even when they are fully functional. Manufacturing 
process control is aimed at keeping these parametric variations within specified limits. 
Functional yield is generally limited by particles that create defects. For this reason, yield 
models are based on a defect density DO such as defects/cm2. The second basic parameter in 
yield modeling is the critical area AC which is the fraction of the die area in which a defect has a 
high probability of causing a fault. Generally AC is less than the total die area because defects can 
occur in a chip region where there is no device or where the particle won’t cause a fault. We 
discussed this concept earlier in connection with Figure 4.3. Yield models can thus be formulated 
as follows [4.44] 
 
Y = f(D;, AH)
(4.17) 
 
A variety of mathematical models have been developed to describe die yield. These models 
are differentiated by how the defect density DO is modeled. The simplest of these models is the 
Poisson model which assumes that the defects are spatially uncorrelated and uniformly 
distributed across the wafer. The model also assumes that each defect causes a faulty chip. The 
model can be derived in an elegant way, following [4.44]. Let C be the number of chips on a wafer 

[Page 140]
“Integrated Circuit Fabrication: Science and Technology”, © Plummer & Griffin 2022 
 
Not for distribution. September 2023. Full color print book to be distributed by CUP in 2023. 140 
and M be the number of possible defects. Then there are CM unique ways to distribute the defects 
between the chips. If one chip is found to not have a defect, then the number of ways to 
distribute the defects among the remaining chips is 
 
(C −1)6
(4.18) 
 
Thus the probability that a circuit will contain zero defects is 
 
(C −1)6
C6
= 31 −1
C7
6
(4.19) 
 
Since M=CACDO, the yield is the number of chips that have zero defects which is given by 
 
Y = lim
H⟶J 31 −1
C7
H$)"'
= exp(−AHD;)
(4.20) 
 
The Poisson model generally gives reasonable results for small chips but underestimates 
the yield for large chips compared to actual experimental data. A variety of other yield models 
have been proposed [4.9, 4.44, 4.45]. Generally these models use different assumptions about 
the defect density distribution. The Poisson distribution assumes that the defect density is 
constant across the wafer and this is generally not the case in practice. Defects are often 
clustered in specific regions and often the defect density is larger around the perimeter of the 
wafer.  
Murphy first proposed that the defect density D should not be constant [4.46]. He
