Repository: Alvintxh/nanofab-web

# Extracted Book Sources

All 11 textbooks extracted 2026-04-05 using PyMuPDF (extract_pdf.py).

## Extraction Summary

| Book Key | File | Pages | Words | Page Numbering |
|----------|------|-------|-------|----------------|
| cui_2025 | Zheng Cui - Nanofabrication (4th ed) | 419 | ~158K | PDF labels (C1, i-xi, 1-407) |
| campbell_2008 | Campbell - Fabrication Engineering (3e) | 825 | ~369K | offset=18 (front-1..18, then 1-807) |
| teresa_2020 | De Teresa - Nanofabrication (full) | 451 | ~183K | offset=0 (sequential PDF pages) |
| madou_vol1_2011 | Madou - Fundamentals of Microfab Vol.1 | 646 | ~366K | PDF labels |

File: sources/sources_processed/books/plummer_2022/plummer_2022_full.txt (part 13 of 43)
# plummer_2022
EUV exposure systems that operate at a wavelength of 13.5 nm are configured as shown in 
Figure 5.2. Reflecting optics are used (mirrors) and the system operates under high vacuum 
because the EUV photons would be absorbed by air. The mask itself is also made on a mirror and 
is typically 4X larger than the printed pattern on the wafer which means that the mask is scanned 
4X times faster than the wafer. The purple color illustrates the path of the EUV photons, which 
are not visible.  
 
 
Figure 5.2 EUV exposure system [5.4]. Copyright © ASML Corporation, reprinted with permission.   
 
It is convenient to separate the lithography process into three parts. The first is the light 
source used to generate the photons that ultimately expose the resist. While this might seem to 
be a simple task, higher-resolution lithography demands shorter-wavelength photons and this 
makes the source issue more complex especially in EUV systems in which very-short-wavelength, 
high-energy photons are required. The second part of the lithography process is the exposure 
system that images the mask on the wafer surface. This system produces what is known as the 
aerial image (Figure 5.3) at the top surface of the resist. This image is basically the pattern of 
optical radiation striking the top surface of the resist. In the example in Figure 5.3, a positive 
EUV 
Source
Illumination
Optics
Mask
Projection 
Optics
Mag = 4
Wafer

[Page 155]
“Integrated Circuit Fabrication: Science and Technology”, © Plummer & Griffin 2022 
 
Not for distribution. September 2023. Full color print book to be distributed by CUP in 2023. 155 
resist is illustrated since this polarity of resist represents the vast majority of manufacturing 
applications today. The incoming photons (red) strike the resist in the light areas, changing its 
properties in those regions. The three-dimensional optical intensity pattern through the 
photoresist layer produces a 3D latent image of the mask pattern that can then be developed. 
The exposed positive resist in this example would dissolve in the resist developer allowing the 
unexposed resist to then be used as a mask to etch, for example, contact holes down to the 
source and drain regions in Figure 5.3. The third part of the lithography process contains all the 
issues associated with the resist itself, exposure, developing, baking etc.  
 
 
Figure 5.3 Separation of the lithography process into exposure and wafer features. The dividing 
line is the aerial image of the mask, which is the pattern of radiation that strikes the surface of 
the photoresist. This example corresponds to Figure 2.23 in Chapter 2.  
 
The aerial image thus serves as the dividing line between the major parts of the lithography 
system (the exposure tool and the resist). The job of the exposure tool is to produce the best 
aerial image possible. Best is defined in terms of resolution, exposure field, depth of focus, 
uniformity and lack of aberrations across the field, photon intensity etc.  The job of the 
photoresist is to translate this aerial image into the best thin-film 3D replica (latent image) of the 
aerial image possible. Here best is defined in terms of geometric accuracy, exposure speed and 
resist tolerance to subsequent processing (ruggedness). In the sections that follow we will discuss 
in turn the various components of the lithography system introducing a set of basic ideas about 
each that we can then apply to more detailed and more quantitative models and understanding 
later in the chapter.  
 
5.2.1. Light Sources  
 
We will discuss this in much more detail later in this chapter, but it is likely intuitively 
obvious that higher resolution can be achieved in lithography systems when shorter-wavelength 
Photoresist
Aerial Image
(Surface)
Latent Image
(3D)
Incoming 
Photons
P+
N+
P+
N+
NMOS
PMOS

[Page 156]
“Integrated Circuit Fabrication: Science and Technology”, © Plummer & Griffin 2022 
 
Not for distribution. September 2023. Full color print book to be distributed by CUP in 2023. 156 
light is used. To first order the minimum feature size that can be printed with a lithography tool 
is directly proportional to the wavelength of the light used to print the feature. Lithography 
systems used for IC manufacturing are monochromatic (single-wavelength) because it is much 
easier to design optical systems when only one wavelength is used. Figure 5.4 summarizes the 
history of silicon IC manufacturing showing the light wavelength used in manufacturing for the 
various technology nodes. Recall from Figures 1.17 and 1.21 that the technology node names 
since about 2000 are not synonymous with the feature sizes actually being printed in a particular 
technology node. The red curve shows step-function changes in l as new generations of 
lithography tools were introduced. Since the mid-1990s feature sizes on silicon chips have been 
smaller than l (subwavelength lithography) and today are more than 10X smaller than l, 
something that might seem “impossible” given the general rule of thumb that printing features 
smaller than about l/2 is “impossible”. Clearly it is not impossible but the list in Figure 5.4 of 
tricks – OPC, phase shift, immersion . . . – is a subject we will return to later in this chapter. EUV 
systems operating at 13.5 nm are shown with a dashed line since their introduction is just now 
starting. 193 nm immersion optical systems are still the dominant tools used today. 
 
 
Figure 5.4 Light wavelengths used in silicon manufacturing over time (red). Technology nodes vs. 
time are shown in blue. Note that node names are not equal to minimum feature sizes after 2000. 
(After [5.5]). 
 
Prior to 1995, most lithography systems used arc lamps as the primary light source. These 
lamps usually contain Hg vapor inside a sealed glass envelope. Two conducting electrodes inside 
the envelope are separated by several mm. An arc is struck between the electrodes by applying 
a high enough voltage to ionize the gas (typically several kV). Once the gas is ionized, it behaves 
like a plasma. In the arc lamp, the plasma is conducting and consists of ions, electrons and neutral 
species. Typical lamps used for photolithography consume about one kW of power. At room 
temperature, the Hg vapor pressure is on the order of 1 atm, but once the lamp is operating, 
0.01
0.1
1
1980
1985
1990
1995
2000
2005
2010
2015
2020
248 nm
193 nm
13.5 nm
OPC
Phaseshift
Immersion
+ . . . . . 
436 nm
365 nm
Subwavelength
Lithography 
Technology 
Node 
nm
10
100
1000
1980   1985    1990  1995 2000    2005 2010    2015 2020

[Page 157]
“Integrated Circuit Fabrication: Science and Technology”, © Plummer & Griffin 2022 
 
Not for distribution. September 2023. Full color print book to be distributed by CUP in 2023. 157 
power dissipation quickly raises the temperature and therefore the internal pressure to ≈ 20 - 40 
atm.  
Light emission occurs through two processes. The free electrons in the plasma have an 
effective temperature on the order of 40,000K and emit black body radiation according to 
Planck’s Law. The wavelength corresponding to this temperature is very deep in the ultraviolet 
and is above the bandgap of the fused silica used to form the glass envelope of the lamp. Thus 
this radiation is mostly absorbed before it exits the lamp.  
The second source of emitted light comes from the Hg atoms themselves. Collisions in the 
gas between the free electrons and the Hg atoms provide energy to some of the electrons in the 
Hg atoms, raising them to higher energy levels. When these electrons drop back to their lower 
energy states, they radiate photons at specific energies (frequencies) characteristic of the 
allowed energy levels in the Hg atom. In the case of Hg, there is strong emission at a number of 
UV wavelengths. Two that were commonly used are 436 nm (g-line) and 365 nm (i-line) shown 
in Figure 5.4.  
The brightest light sources in the deep-UV part of the spectrum are excimer lasers. Two that 
are of specific interest for lithography are KrF (248 nm) and ArF (193 nm). In excimer lasers two 
elements are present which do not normally react in their unexcited state (often a noble gas and 
a halogen-containing compound). However if these elements (Kr and NF3 for example) are 
excited, a chemical reaction forming, for example KrF, is possible. When the excited molecule 
returns to its ground state, a photon is emitted in the deep UV and the molecule breaks up. 
Energy must be continually provided, usually from an internal pulsed discharge, to replenish the 
population of the excited species. Usually the laser source is pulsed at a frequency up to several 
kHz and modern excimer laser sources can produce pulses of several hundred watts. Multiple 
flashes are used at each exposure site on the wafer to minimize speckle noise. Speckle arises 
because of the use of a single wavelength in lithography systems and can be reduced by 
superimposing multiple images from multiple flashes of the light source. A total energy up to 
several hundred mJ is provided to each exposure site. In steppers, this energy is focused on a 
wafer area of a few cm2, providing reasonable exposure times.  
As is apparent in Figure 5.4, the first excimer laser systems were introduced in the mid-
1990s and these used KrF laser sources (248 nm). In the early 2000s, those systems were 
gradually replaced with ArF systems (193 nm) and these systems have been used ever since. 
There are shorter-wavelength excimer lasers available, for example F2 lasers (157 nm) but as 
discussed earlier, these systems have never been used in manufacturing for a variety of reasons. 
The energy of a photon is given by 
 
E(eV) = hc
λ = 1.2398
λ(µm)
(5.1) 
 
Thus in the excimer laser systems discussed above, the photon energy is about 5 eV in a 
248 nm system and about 6.4 eV in a 193 nm system. The next step in lithography systems is EUV 
which uses 13.5 nm wavelength photons. These photons have an energy of about 92 eV, so 
generating such photons, particularly at the high intensities needed for an EUV lithography 
system is a major challenge. Photons at these energies are absorbed by virtually all materials 
which is the reason for the switch to reflecting optics and operating under a vacuum as shown in 

[Page 158]
“Integrated Circuit Fabrication: Science and Technology”, © Plummer & Griffin 2022 
 
Not for distribution. September 2023. Full color print book to be distributed by CUP in 2023. 158 
Figure 5.2. We will discuss masks in more detail in the next section, but in EUV systems, the masks 
and the system mirrors reflect less than half of the energy incident on them. Since there are 
multiple mirrors in these systems as Figure 5.2 illustrates, approximately 98% of the EUV energy 
generated by the light source does not reach the wafer for exposure. Thus compared to a 193 
nm excimer laser source with refracting optics which do not absorb much of the light, an EUV 
source needs to be much brighter (≈ 10X) to achieve reasonable throughput in manufacturing. 
Finally, the very high energy of EUV photons also changes how these photons interact with 
photoresist materials as we will discuss later. 
The dominant method used today to produce 13.5 nm photons for EUV systems is a laser-
pulsed Sn plasma. Neutral atoms or condensed matter cannot emit EUV photons because the 
energy is simply too high. Ionization resulting from the thermal production of multi-charged 
positive ions is only possible in a hot, dense plasma. Generally a CO2 pulsed laser is used to 
provide energy to small droplets of Sn. But these are very complex systems for a number of 
reasons. First the energy levels are very high to produce enough EUV photons. Sn “splattering” is 
a challenge because if such deposits get on the parts of the lithography tool such as the mirrors, 
performance quickly degrades. Second the plasma produced by the laser absorbs EUV radiation 
as do the atoms in the plasma so getting the photons out of the plasma is also a challenge. For 
the interested reader, the details are in [5.6]. There is also a quite good discussion of EUV systems 
in Wikipedia [5.7].  
EUV lithography systems are just beginning to enter high-volume silicon manufacturing for 
the latest generation of chips (7 nm and 5 nm). These systems should make possible continued 
printing of smaller features for some years to come. However, they are enormously complex and 
expensive and only a few leading-edge companies are likely to use them. Indeed, there is only 
one manufacturer of EUV exposures systems in the world today – ASML. Most silicon chips will 
continue to be manufactured with 193 nm lithography systems unless it is leading-edge 
technology. And virtually all compound semiconductor manufacturing will continue to use DUV 
or even i-line lithography systems.  
 
5.2.2. Masks  
 
Masks used in lithography systems used to be very straightforward. In simple optical 
lithography systems, masks are digital (opaque or transparent regions) on a glass (fused silica) 
substrate. If you were to look at such a mask it would look exactly like the pattern on the CAD 
system used to design the chip, for one level of the chip. Beginning about 20 years ago when 
subwavelength lithography became important (Figure 5.2), masks began to be much more 
sophisticated. In this section we will deal only with simple digital masks for optical and EUV 
systems. Towards the end of this chapter we will return to masks and discuss the resolution 
enhancement techniques that have made subwavelength lithography possible. Much of that 
discussion will make more sense after we discuss the details of how lithographic systems actually 
work. 
As discussed earlier, simple digital masks for optical lithography are made using direct-write 
e-beam or laser exposures of patterns on glass masks. The laser writing systems can write 
patterns down to about 0.5 µm, limited by diffraction effects due to the wavelength of the laser. 
E-beam writing systems have a very small effective wavelength as we will see later in this chapter 

[Page 159]
“Integrated Circuit Fabrication: Science and Technology”, © Plummer & Griffin 2022 
 
Not for distribution. September 2023. Full color print book to be distributed by CUP in 2023. 159 
and can write patterns at the nm scale. The masks are coated with a thin Cr layer with photoresist 
on top of the Cr. After exposure, the photoresist pattern is developed and then used as a mask 
to etch the Cr. Because the Cr is very thin, it can usually be wet etched but for very small 
geometries, dry etch methods can be used which are much more anisotropic (no undercutting 
during the etching). We will discuss etching in Chapter 9. An example of a simple mask is shown 
in Figure 5.5. In this case 12 identical circuits have been written on the mask and would be printed 
simultaneously on the wafer by the lithography tool.  
The concept of a “pellicle” is also shown in Figure 5.5. As described earlier in this chapter, 
a pellicle is a thin, transparent membrane that covers a mask in a manufacturing environment. 
They are typically ≈ 1 µm thick polymer films stretched across a frame that separates them from 
the mask by 5 – 10 µm. The pellicle is a dust cover, preventing particles and contaminates from 
falling on the mask. It also must be transparent enough to allow light to transmit from the 
lithography scanner to the mask. In DUV lithography tools, transparency is not generally a major 
issue since many materials are transparent at 193 nm. If dust particles do fall on the pellicle, they 
will be out of focus when printed on the wafer by the lithography tool and hence there is more 
tolerance for particles on the pellicle than there would be if they fell directly on the mask. The 
importance of pellicles is perhaps illustrated by the fact that typical masks contain only a few 
circuits (1 to 10 with 4-6 being typical), so if a single dust particle deposits on the mask itself that 
could reduce the yield by 25% if there are 4 chips on the mask.  
 
 
Figure 5.5 Example (left) of a relatively simple mask for an optical lithography system. The use of 
a pellicle for mask protection is shown on the right.  
 
EUV masks are reflecting masks because almost all materials absorb EUV radiation and 
hence a refracting or transmitting mask is not possible. The basic structure is shown in Figure 5.6. 
Between 40 and 50 alternating layers of silicon and molybdenum are deposited on the top of a 
very flat substrate to act as a Bragg reflector that maximizes the reflection of the 13.5nm 
wavelength. The individual Mo and Si layers have nm thicknesses and must be atomically uniform 
over the large areas required for masks. This multilayer reflector is then capped to prevent 
oxidation, typically with a thin layer of ruthenium. A tantalum boron nitride film topped by a thin 
anti-reflective oxide acts as the EUV absorber. The absorber is typically dry etched after a pattern 
is written by an e-beam writer to produce vertical edges with very fine resolution. Typically the 
masks are 4X larger than the final printed pattern, as illustrated in Figure 5.2. Not surprisingly, 
Mask
Frame
Pellicle

[Page 160]
“Integrated Circuit Fabrication: Science and Technology”, © Plummer & Griffin 2022 
 
Not for distribution. September 2023. Full color print book to be distributed by CUP in 2023. 160 
EUV masks are very expensive. Just the substrates alone can cost over $100K, 10X more than the 
glass substrates for optical photomasks. Because significant EUV energy is absorbed by the mask, 
(or system mirrors which have a similar structure), materials must be chosen that have low 
thermal expansion coefficients. Otherwise thermal expansion would distort the pattern being 
printed. 
A final issue with EUV masks is implementing pellicles. Pellicles protect the mask from 
unwanted particle deposition and are very important in increasing yield. In EUV systems, the 
issue is that essentially no materials are transparent to EUV photons and so how can one 
implement a pellicle? Current technology involves using a 50 nm thick polysilicon or SiNx pellicle 
mounted above the EUV mask. These extremely thin films must cover an area of hundreds of cm2 
since they must protect the entire mask which is obviously a challenging materials problem. Such 
pellicles transmit about 90% of the EUV photons because they are so thin. Nevertheless, with 250 
watts of EUV power passing through the pellicle, the absorption raises the temperature of the 
pellicle to as much as 1000 ˚C [5.8]. Successive heating and cooling of the pellicle as it is used 
creates difficult materials issues.  
 
 
Figure 5.6 EUV mask structure. The Mo/Si stack shown is an actual TEM image of an EUV mirror 
or mask. The period of the stack is 6.8 nm (Purdue University). 
 
5.2.3. Wafer Exposure Systems 
 
We now consider in more detail the systems used to create the aerial image at the 
photoresist surface. There are three general classes of wafer exposure tools, contact, proximity 
and projection systems, although only the last is in widespread high-volume manufacturing use 
today. These are conceptually illustrated in Figure 5.7. While EUV systems (Figure 5.2) appear 
radically different than the optical systems illustrated in Figure 5.7, they are, in fact, simply 
projection printers that use reflecting rather than refracting optics. 
Contact printing is the oldest and the simplest printing process. The mask is placed chrome 
side down in direct contact with the resist layer on the wafer. The exposure of the resist then 
takes place by shining light through the mask. The aligning of the mask to patterns already on the 
wafer takes place prior to exposure, by observing both the mask and wafer patterns through a 
microscope with the mask slightly separated from the wafer. Contact printing systems are 
actually capable of fairly high-resolution printing because with the mask and wafer in contact, 
diffraction effects are minimized. In addition, the machines to perform contact printing are 
relatively inexpensive since they are so simple. However these types of systems cannot be used 
Mo/Si 
Reflecting 
Stack
Mask 
Pattern

[Page 161]
“Integrated Circuit Fabrication: Science and Technology”, © Plummer & Griffin 2022 
 
Not for distribution. September 2023. Full color print book to be distributed by CUP in 2023. 161 
in high-volume manufacturing of complex chips for one very simple reason. The hard contact 
between the mask and the wafer results in damage to both the mask and the resist layer and 
therefore results in high defect densities. The resulting chip yields are not compatible with 
economic manufacturing of today’s chips. However, contact printing systems are used in some 
manufacturing applications where low volumes or small chip sizes make the economics of these 
systems more attractive and they are also commonly used in universities and research facilities 
in which yield is not a primary issue.  
 
Figure 5.7 Three basic methods of wafer exposure in optical lithography systems. 
 
Proximity printing largely solves the defect issues associated with contact printing, because 
the mask and wafer are kept separated. However, these systems are also not suitable for 
manufacturing most of today’s chips because the separation of the mask and wafer degrades the 
resolution of the printed patterns due to diffraction effects. Interestingly, the resolution of these 
systems improves as the exposure wavelength decreases and X-ray lithography systems can use 
proximity printing and achieve high resolution because of the very short exposure wavelength (1 
- 2 nm). Such systems are, however, not commonly used today. There are a wide variety of 
contact/proximity lithography tools commercially available. Two examples are shown in Fig. 5.8.  
These systems are much simpler than projection aligners. They usually operate with 
broadband light sources, often from Hg lamps so the light is not monochromatic. They are 
generally specified as having a resolution capability of a few microns in proximity mode and 
operate with a gap g between 0 and 100 µm. They usually provide an alignment capability on the 
order of 0.5 µm. The masks are 1:1 since there are no reducing optics and usually the exposure 
covers a full wafer so the mask would contain hundreds of identical circuit patterns. For 
applications in which the lower resolution is adequate, these types of systems are a much lower 
cost option.  
The dominant method of wafer exposure today is projection printing, examples of which 
are shown in Fig. 5.9. These systems provide high resolution but without the defect problems of 
contact printing. 
Mask
Wafer
Resist
Light 
Source
Projection Printer
Light 
Source
Mask
Wafer
Resist
Proximity Printer
Light 
Source
Mask
Wafer
Resist
Contact Printer
Optical
System
Gap
1:1 Exposure Systems
Usually 4X or 5X
Reducing Optics

[Page 162]
“Integrated Circuit Fabrication: Science and Technology”, © Plummer & Griffin 2022 
 
Not for distribution. September 2023. Full color print book to be distributed by CUP in 2023. 162 
 
Figure 5.8 Examples of typical contact/proximity aligners. Left – SÜSS MJB4 system designed for 
research labs and small-scale production. Right – SÜSS MA300 system designed for production 
with up to 300 mm (12 inch) wafers. Photos from SÜSS MicroTec website.  
 
 
Figure 5.9 Examples of state-of-the-art lithography tools. Upper photo: ASML 193 nm immersion 
tool. Lower photo: ASML EUV exposure tool (yellow regions indicate the EUV path, see Fig. 5.2). 
Copyright © ASML Corporation, reprinted with permission. 
Wafer 
Stage
193 nm 
Excimer 
Laser
Projection 
Lens
Wafer 
Handler
Mask 
Handler
Mask
Wafer 
Stage
EUV 
Light 
Source
Mirrors
Wafer and 
Mask 
Handler
Mask

[Page 163]
“Integrated Circuit Fabrication: Science and Technology”, © Plummer & Griffin 2022 
 
Not for distribution. September 2023. Full color print book to be distributed by CUP in 2023. 163 
In projection exposure tools, the mask is physically separated from the wafer and an optical 
system is used to image the mask on the wafer. This obviously solves the defect issues associated 
with contact printing. The resolution of projection printers is limited by diffraction effects that 
we will describe in detail. Generally the optical system reduces the mask image by 4X to 5X which 
means that only a small portion of the wafer is printed during each exposure. Systems designed 
for high-volume manufacturing cost approximately $50M and are extremely high precision 
machines.  
193 nm optical lithography tools like that shown in the top part of Figure 5.9 today can print 
features as small as 40 nm over a field of 26 x 33 mm with an overlay accuracy of 1 – 2 nm, on 
275, 300 mm wafers per hour. The latest EUV lithography tools like that shown in the bottom 
photo in Figure 5.9 can print features as small as 13 nm with an overlay of 1 - 2 nm on 125, 300 
mm wafers per hour [5.9]. 
Some readers may have wondered when looking at Figure 5.1, why it is necessary to always 
make a physical mask. In other words, why not use the mask making machine to directly write 
the pattern on the wafer itself rather than creating a mask which is then used to transfer the 
pattern to the wafer? The answer is that “direct writing” lithographic tools do exist and are 
actually widely used in some applications. Direct writing essentially involves writing the pattern 
pixel by pixel either on a mask or on a wafer. This is a serial process. Printing through a mask is a 
parallel process in which many pixels are exposed in parallel. Thus modern projection printers 
like those shown in Figure 5.9 can print a 300 mm wafer in well under one minute. Creating the 
mask with an electron beam writing system or using that system to serially expose all the pixels 
on a wafer is a process that takes hours. Thus direct writing is not feasible for high-volume 
manufacturing. However in research labs, academic institutions and in some small-volume 
manufacturing plants, direct writing is entirely feasible so we briefly discuss here some of these 
direct writing system options. 
Direct write systems using electron beams are illustrated in Figure 5.10. Under high 
vacuum, a beam of electrons is steered using magnetic or electromagnetic lenses to write a 
pattern in photoresist. The resist could be on a mask or on a wafer. The time required to write a 
pattern is simply 
t =
(required dose)(area)
(beam current)
(5.2) 
 
----------------------------------------------------------------------------------------------------------- 
Example: 
A typical exposure dose for an electron beam resist is 500 µcoulombs/cm2. The Raith system 
shown in Figure 5.10 has a maximum beam current of 350 nA. How long would it take to write a 
1 cm2 area? 
 
Answer:    
t = (500x10%:coul/cm!)(1cm!)
(350x10%Ecoul/sec)
= 1428 sec = 24 min 
 
Obviously to pattern an entire 300 mm (12 inch) silicon wafer would take a very long time! 
----------------------------------------------------------------------------------------------------------- 

[Page 164]
“Integrated Circuit Fabrication: Science and Technology”, © Plummer & Griffin 2022 
 
Not for distribution. September 2023. Full color print book to be distributed by CUP in 2023. 164 
There are direct write lithography tools available that use photons rather than electrons to 
write patterns. These systems are available commercially from a variety of companies. They often 
use laser light sources. The light is often controlled using mirrors to “steer” it to specific locations 
on a mask or on a wafer. Some systems use a “digital micromirror  device” or DMD (Figure 5.11), 
which is a silicon chip containing thousands of controllable tiny mirrors which can individually 
direct light beams so that parallel processing with many light beams is possible [5.10].  
 
Figure 5.10 Schematic of an electron beam lithography/mask making tool (left). The machine on 
the right is a Raith product EBPG5200 used for both direct writing on wafers and mask writing. 
Photo courtesy Raith Corp. Reprinted with permission. 
 
Figure 5.11 Simple schematic of the DMD approach to laser direct writing (left). After [5.11]. An 
example of a commercial laser direct write system is shown on the right. Photo courtesy 
Heidelberg Instruments. Reprinted with permission. This DWL 66+ laser lithography system is a 
high-resolution pattern generator for direct writing and low-volume mask making.  
 
Systems like that shown in Figure 5.11 are capable of writing submicron features and can 
pattern from a few to hundreds of mm2 per minute, depending on the resolution of the pattern 
being written [5.12]. These types of systems are thus very useful in academic institutions, in R&D 
facilities and for small-scale production when they can meet the resolution required in a 
particular application.  
Mask
PR
Electron 
Source
Electron 
Beam
Focusing
Deflection
Cr

[Page 165]
“Integrated Circuit Fabrication: Science and Technology”, © Plummer & Griffin 2022 
 
Not for distribution. September 2023. Full color print book to be distributed by CUP in 2023. 165 
5.2.4. Photoresists 
 
Photoresist materials are designed to respond to incident photons by changing their 
properties when they are exposed to light. Many materials of course absorb light, but often the 
absorption results in electronic processes rather than chemical changes. Semiconductors for 
example absorb photons and the energy is given to electrons and holes. Generally the free 
carriers will dissipate the absorbed energy through recombination or through phonon 
interactions (transferring the energy to heat). In some cases the energy can actually be collected 
as in solar cells. None of these processes are useful in lithography because in photoresists we 
require a material that maintains a latent image of the impinging photons at least until the resist 
is developed. A long-lived response to light generally requires a chemical change in the material. 
Almost all resists today are fabricated from hydrocarbon-based materials. When these 
materials absorb light, the energy from the photons generally breaks chemical bonds. After this 
happens, the resist material chemically restructures itself into a new stable form. Positive resists 
respond to light by becoming more soluble in the developer solution. Negative resists do the 
opposite. They become less soluble where they are exposed. Current practice in the 
semiconductor industry relies primarily on positive resists because they generally have better 
resolution than do negative resists. 
Photoresists in use today are liquids at room temperature and are applied to the surface of 
wafers by placing the liquid on the wafer and then spinning the wafer at several thousand 
revolutions per minute (rpm). The spin speed and the viscosity of the resist determine the final 
resist thickness. The viscosity of the resist is controlled by a solvent, which is a constituent of the 
resist. Once the resist is spun on to the wafer a baking step (pre-bake) is generally used to drive 
off the remaining solvent. The resist is then exposed using one of the lithography systems 
described in the previous section. Developing is done using liquid developers either by immersion 
of the wafer in the liquid, or by spraying the developer on the wafer. After developing is 
complete, the resist is generally baked again to harden it and to improve its ability to act as an 
etch mask or ion implantation mask, depending on the particular step in the process flow. Finally, 
after the etching or implantation process, the resist is removed, usually in an oxygen plasma, 
although chemical stripping can also be used, as described in Chapter 4.  
A number of important parameters determine the usefulness of a particular resist. 
Sensitivity is a measure of how much light is required to expose the resist. This is usually 
measured in millijoules per square centimeter (mJ cm-2) and for g-line and i-line resists is typically 
100 mJ cm-2. DUV resists designed to work with 193 nm exposure systems achieve sensitivities of 
20-40 mJ cm-2 because they use chemical amplification, a process we will describe shortly. 
Generally high sensitivity is desired because this decreases the exposure time of the resist and 
therefore improves throughput in the lithography process. However, extremely high sensitivity 
is usually not desired because this tends to make the resist material unstable, makes it very 
sensitive to temperature and can also create problems with statistical variations due to shot noise 
during the exposure. Usually higher contrast and more process latitude are achieved at lower 
sensitivities. Since the light used to expose the resist is monochromatic, it is also important that 
the sensitivity of the resist be optimized for the exposure wavelength.  
Resolution is obviously important in resists. The quality of resist patterns today is generally 
limited by the exposure system (aerial image) and not by the resist itself. However, the resist 

[Page 166]
“Integrated Circuit Fabrication: Science and Technology”, © Plummer & Griffin 2022 
 
Not for distribution. September 2023. Full color print book to be distributed by CUP in 2023. 166 
materials and the process steps (exposure dose, baking and developing cycles) must be carefully 
controlled to maintain the aerial image resolution in the resist developed images.  
The third parameter of importance has to do with the “resist” function of photoresists. The 
term “resist” describes the need for the photoresist to withstand etching or ion implantation 
after the mask pattern is transferred to the resist. Practical resists need to have reasonable 
robustness with respect to these processes. In practice this means that resists must be able to 
resolve small features even when the resist is of reasonable thickness. Alternatively, we will see 
later that it is possible to use “hard masks”, a material placed below the resist, in order to allow 
the very thin resist layers needed for high-resolution imaging. 
We will briefly discuss three generations of photoresists in the remainder of this section. g-
line and i-line photoresists are designed to work with lithography tools using those wavelengths 
of light. While Figure 5.4 suggests that these systems became outdated in the mid-1990s, in fact 
they are still used today in situations in which they have adequate resolution because these 
lithography systems are much less expensive than the newer DUV and EUV systems. The second 
generation of resists works with DUV systems, primarily at 193 nm today and these resists 
introduced a new concept, chemical amplification to improve sensitivity. Finally, the newest 
resists are those designed to work with EUV exposure tools.  
g-line and i-line photoresists generally consist of three components: an inactive resin which 
is usually a hydrocarbon which forms the base of the material; a photoactive compound (PAC) 
which is also a hydrocarbon; and a solvent which is used to adjust the viscosity of the resist. Most 
of the solvent evaporates during spinning onto the wafer and during pre-bake processes before 
the resist is exposed, leaving a material that is about 1:1 base and active components.  
The most commonly used g-line and i-line resists are diazonaphthoquinone or DNQ 
materials. The base resin is generally novolac which is a polymer material consisting of basic 
hydrocarbon rings with 2 methyl (CH3) groups and 1 hydroxyl (OH) group attached. The basic ring 
structure may be repeated many times to form a long-chain polymer material. Novolac by itself 
will readily dissolve in the developer solution at a typical dissolution rate of about 15 nm sec-1.  
The PACs in these resists are often diazoquinones. The photoactive part of the molecule is 
shown in the left-hand side of Figure 5.12. The role of the PAC is to inhibit the dissolution of the 
resist material in the developer. Diazoquinones are insoluble in typical developers and they 
reduce the overall dissolution rate of the resist to approximately 1-2 nm sec-1. Thus the DNQ 
material is essentially insoluble in the resist developer before it is exposed to light. 
When the resist is exposed to light, the diazoquinone molecules chemically change as 
illustrated in Figure 5.12. The N2 molecule is weakly bonded in the PAC and the first part of the 
photochemical reaction involves the light breaking this bond. The 5 – 6 eV energy of the DUV 
photons is sufficient to break the N2 bond. This leaves behind a highly reactive carbon site. The 
PAC structure can stabilize itself by moving a carbon atom outside the ring with the oxygen atom 
covalently bonded to it. This is known as the Wolff rearrangement as shown in the center of Fig. 
5.12. The resulting ketene molecule finally transforms into carboxylic acid (right-hand side of 
Figure 5.12) in the presence of water vapor from the room air. The carboxylic acid is now readily 
soluble in a basic developer (typically TMAH - tetramethyl ammonium hydroxide, KOH or NaOH 
dissolved in H2O). The novolac matrix material is also readily soluble in this solution. The exposed 
resist material thus dissolves at a rate of 100 - 200 nm sec-1. The unexposed regions of the resist 

[Page 167]
“Integrated Circuit Fabrication: Science and Technology”, © Plummer & Griffin 2022 
 
Not for distribution. September 2023. Full color print book to be distributed by CUP in 2023. 167 
are essentially unaffected by the developer and so if the exposed pattern accurately reproduces 
the mask pattern, the photoresist can produce a high-resolution image of the mask.  
 
 
Figure 5.12 Process occurring in diazoquinones upon exposure to light. The top representation 
uses organic chemistry nomenclature; the bottom shows the same reaction using atoms. R refers 
to the rest of the molecule. 
 
Conventional DNQ resist materials have two significant problems when shorter exposure 
wavelengths are used. The first is that for wavelengths below i-line (365 nm), these resists 
strongly absorb the incident photons. Thus the incident radiation cannot penetrate through the 
full thickness of the resist. This is a significant issue in DUV exposure systems. The second 
problem has to do with resist sensitivity. When resists suitable for DUV applications were first 
being explored, the only viable light source was the Hg arc lamp described earlier in this chapter. 
These sources work well for g-line and i-line systems, but the intensity of their output in the DUV 
is much lower than at i-line. Thus it was believed at that time that whatever resist was used for 
DUV applications, it would have to have improved sensitivity over the standard DNQ resists, in 
order to maintain manufacturing throughput. The development of bright excimer laser sources 
obviated this issue somewhat, but nevertheless higher sensitivity was still desirable in the DUV 
resists in order to improve throughput. 
DUV resists are based on a completely new chemistry and make use of chemical 
amplification (CA resists or CAR) [5.13 – 5.15]. Standard DNQ resists achieve quantum efficiencies 
of about 0.3. This means that about 30% of the incoming photons interact with PAC molecules 
and are effective in exposing the resist. Thus the sensitivity improvement possible with these 
resists is at most a factor of about 3. CARs use a different exposure process in which the incoming 
photons react with a photo-acid generator (PAG) molecule, creating an acid molecule. These acid 
O
N2
S
O
N2
C
Wolff
Rearrangement
O
C
OH
+N2
N
O
H
C
S
N2
H2O
Light
Light
H2O
O
O
O R
S
O
O
O R
S
O
O
O R

[Page 168]
“Integrated Circuit Fabrication: Science and Technology”, © Plummer & Griffin 2022
