Repository: Alvintxh/nanofab-web

# Extracted Book Sources

All 11 textbooks extracted 2026-04-05 using PyMuPDF (extract_pdf.py).

## Extraction Summary

| Book Key | File | Pages | Words | Page Numbering |
|----------|------|-------|-------|----------------|
| cui_2025 | Zheng Cui - Nanofabrication (4th ed) | 419 | ~158K | PDF labels (C1, i-xi, 1-407) |
| campbell_2008 | Campbell - Fabrication Engineering (3e) | 825 | ~369K | offset=18 (front-1..18, then 1-807) |
| teresa_2020 | De Teresa - Nanofabrication (full) | 451 | ~183K | offset=0 (sequential PDF pages) |
| madou_vol1_2011 | Madou - Fundamentals of Microfab Vol.1 | 646 | ~366K | PDF labels |

File: sources/sources_processed/books/plummer_2022/plummer_2022_full.txt (part 14 of 43)
# plummer_2022
Not for distribution. September 2023. Full color print book to be distributed by CUP in 2023. 168 
molecules then act as catalysts during a subsequent resist bake to change the resist properties in 
the exposed regions. Both positive and negative resist versions are possible. In the positive resist 
case, the PAG initiates a chemical reaction that makes the resist soluble in the developer; in a 
negative resist, the opposite happens. The key point in either case is that the reactions are 
catalytic; the acid molecule is regenerated after each chemical reaction and may thus participate 
in tens or hundreds of further reactions. Thus the overall quantum efficiency in a CAR is the 
product of the initial efficiency of the light-PAG reaction, times the number of subsequent 
reactions that are catalyzed. This product can be much larger than 1 and is responsible for the 
improvement in sensitivity of DUV resists compared to DNQ resists (20-40 mJ cm-2 compared to 
100 mJ cm-2).  
Chemical amplification is a very powerful approach to create more efficient resists. Figure 
5.13 illustrates the basic principle behind these resists. A typical example would be a poly-
hydroxy-styrene (PHS) polymer with attached blocking groups that are insoluble in the developer 
[5.16, 17].  
 
Figure 5.13 Basic operation of a chemically amplified (CA) resist. PAG is the photo-acid generator; 
the blocking groups are insoluble in the developer. Step c) may repeat tens or hundreds of times 
during the PEB.  
 
The incident DUV photons react with the PAG molecules to create an H+ ion (proton or acid 
molecule). The spatial pattern of acid molecules in the resist after the exposure is thus a “stored” 
or latent acid 3D image of the mask pattern. After exposure, the wafer is baked at a temperature 
on the order of 120˚C for a few minutes (post-exposure bake or PEB). The heat provides the 
energy needed for the reaction between the acid molecules and the insoluble fragments on the 
polymer chains to take place. It also provides mobility (through diffusion) for the acid molecules 
to find the insoluble fragments and to react with tens or hundreds of such fragments during the 
PHS
Blocking
Groups
H+
DUV Exposure
A. Unexposed Photoresist
B. Exposure
C. Catalytic Reaction
D. End of Reaction
PAG
PAG
H+
H+
H+

[Page 169]
“Integrated Circuit Fabrication: Science and Technology”, © Plummer & Griffin 2022 
 
Not for distribution. September 2023. Full color print book to be distributed by CUP in 2023. 169 
PEB. Thus, during the PEB, the insoluble blocked polymer is converted into an unblocked polymer 
that is soluble in an aqueous alkaline developer. In negative working DUV resists, the PAG 
catalyzes a reaction which crosslinks the polymer chains, making the resist insoluble in the 
developer. The key mechanism in either process is the catalytic behavior of the acid molecules 
that are regenerated after each reaction. 
Figures 5.14 and 5.15 illustrate the reactions taking place in a chemically amplified resist. In 
Fig. 5.14 a triphenylsulfonium salt molecule is struck by a DUV photon. This creates the strong 
acid molecule, trifluoroacetic acid (CF3COOH) in this example. By strong acid, we mean that the 
H easily splits off from the PAG molecule as an H+ ion and can then be used in the PEB to react 
with the blocking groups as shown in Figure 5.15. Real CARs use more complicated acid molecules 
than this simple example, but the principle is the same.  
 
 
Figure 5.14: Creating the acid molecule in a CAR resist. 
 
 
Figure 5.15: During the PEB, the H+ reacts with the blocking group to produce OH terminated PHS 
which is very soluble in the developer.  
S+CF3COO-
Ph
Ph
Light
CF3COOH   + Others
C
C
C
C
C
C
H
H
H
H
H
Ph (Phenyl) Group
Triphenylsulfonium Salt
Strong
Acid (PAG)
O
H
C
H+
Heat
. . . . CH2-CH . . . .
Polyhydroxystyrene (PHS)
Blocking 
Group
+ CH2=C
CH3
CH3
+ CO2 + H+

[Page 170]
“Integrated Circuit Fabrication: Science and Technology”, © Plummer & Griffin 2022 
 
Not for distribution. September 2023. Full color print book to be distributed by CUP in 2023. 170 
In Fig. 5.15, the chemistry occurring during the PEB is illustrated. The H+ ion from the PAG 
reacts with the blocking group on the polyhydroxystyrene (PHS) backbone polymer. In this 
example, the blocking layer is a t-butoxycarbonyl (t-BOC) group which makes the PHS much less 
soluble in the developer. The reaction cuts off the blocking group and terminates the PHS with 
an OH molecule which makes the polymer soluble in the developer. Note that the H+ ion is 
conserved (red arrow) in this reaction so it is available to repeat the reaction multiple times on 
multiple blocking groups. In other words, the H+ catalyzes the reaction. There are many other 
possible blocking groups that are used in CAR resists. The t-BOC example shown here was used 
in the very earliest CARs.  
DUV resists require very careful control of the PEB conditions because that bake is used to 
drive the chemical reaction that completes the resist exposure. Chemical reactions and the 
diffusion associated with the acid molecules during the PEB, generally depend exponentially on 
temperature, requiring careful temperature control during the PEB.  
In EUV resists, there is a fundamental change in the absorption of the photons and in the 
exposure process. This occurs because of the energy difference between DUV and EUV photons. 
We saw in our discussion of Equation 5.1 that the energy of DUV photons is in the range of 5 – 6 
eV. Since the binding energy of electrons to the atoms and molecules they are part of is generally 
greater than this, DUV photons interact with DUV resists by raising the energy levels of electrons 
from a ground state to an excited state within the molecule they are part of or by breaking 
chemical bonds. This results in chemical changes locally in the molecules as we saw in the 
discussion in connection with Figures 5.12 and 5.13.  
EUV photons have energies of approximately 92 eV, far greater than the binding energies 
of electrons to the atoms and molecules they are part of. As a result, when an EUV photon is 
absorbed, an electron is typically ejected from the molecule it is part of, with an energy of 70 – 
80 eV, leaving behind a radical cation “hole” in the molecule. These ejected electrons have 
sufficient energy to ionize additional electrons in the photoresist so that the quantum efficiency 
(# electrons released per photon) can easily be higher than one. The ejected electrons have been 
estimated to have a “travel distance” of 2 – 4 nm over which they can release their energy. It is 
thought that the electrons interact with PAG molecules, giving them the energy needed to 
produce the H+ ion needed for subsequent reaction with the insoluble “blocking groups” in the 
resist. However, while the physical mechanisms occurring in DUV resists are fairly well 
understood as described above, the mechanisms operating in EUV resists are still subjects of 
active research [5.18].  
EUV resists are CARs just like DUV resists. The EUV photon creates PAG molecules just as in 
DUV resists, even if the detailed mechanism is not fully understood. Whereas in DUV resists each 
photon generates at most 1 PAG molecule, several may be generated per photon in EUV resists 
because of the much higher photon energies. There is still significant research today in exploring 
chemistries for EUV resists, with [5.18] providing a good summary of current efforts. Since 
essentially all materials absorb EUV photons, all of the molecules in the photoresist in addition 
to the PAG molecules absorb the EUV photons, so there are many choices to explore for EUV 
resists. Following the exposure process, a PEB (generally about 1 minute at 100 ˚C) is used as was 
the case with DUV resists to complete the exposure process and allow chemical amplification to 
occur.  

[Page 171]
“Integrated Circuit Fabrication: Science and Technology”, © Plummer & Griffin 2022 
 
Not for distribution. September 2023. Full color print book to be distributed by CUP in 2023. 171 
A final point should be made with regard to the thickness of photoresist layers. We will 
discuss in the next section the idea that projection optical systems, whether DUV or EUV, have a 
finite depth of focus. As the wavelength decreases, this depth of focus also decreases. This means 
that the image the lithography system is producing is only in focus for a finite thickness of 
photoresist, a thickness that decreases as l decreases. This generally means that the resist 
thickness must also decrease as l decreases. In addition, since virtually all the components in 
EUV resists absorb EUV photons, the thickness of EUV resists must be fairly small in order to 
expose the resist through its entire thickness. This issue implies that when EUV exposure tools 
are used, generally a hard mask below the EUV resist must be used in order to provide a more 
robust mask against subsequent etching or ion implantation or other process steps. 
 
5.3 Optical System Basics – Ray Tracing and Diffraction 
 
In order to understand and quantify the capabilities of modern wafer exposure systems we 
will need to review some basic concepts about light and optical systems. Many standard 
references exist on these topics (see for example [5.19]) and the reader is referred to these texts 
for a more detailed treatment of the concepts described here. The application of basic optical 
principles to lithography systems is also described in detail in a number of books, for example 
[5.20, 5.21]. In this section we will introduce the basic ideas in a somewhat qualitative way. In 
section 5.5, we will be more quantitative and show how mathematical models can be 
implemented in simulation programs that provide significant insight into the performance of 
optical systems.  
Light travels as an electromagnetic wave through space. When one is interested in the 
behavior of an optical system in which all of the dimensions are very large compared to the 
wavelength of light, the light can usually be treated as particles traveling in straight lines between 
the optical components. This simplifies the problem to one of “ray tracing.” In projection 
lithography systems for example, this approach can often be used in describing the optical source 
and condenser lens, but it fails when the light passes through the mask because the feature 
dimensions on the mask are comparable to the wavelength of the light. Ray tracing is 
accomplished simply by calculating the angle of refraction or reflection at each surface the ray 
encounters as it passes through the optical system. These calculations rely on three laws of 
geometrical optics: 
1. Light travels in a straight line in a region of constant refractive index. 
2. The angle of incidence equals the angle of reflection. 
3. Snell’s Law  n1sinq1 = n2sinq2  
A simple example of ray tracing is shown in Figure 5.16 in which a “point” light source is 
passed through a convex lens to produce collimated light. At each air/glass interface Snell’s Law 
is invoked to change the direction of the light ray. We will actually use this example shortly in the 
condenser portion of an optical lithography system. 
To understand the behavior of the light as it passes through the mask, the objective lens 
and on to the wafer, we must include the wave nature of light. The single most important effect 
that we must account for is diffraction. Diffraction effects occur because light does not in fact 
travel in straight lines. Many simple experiments can demonstrate this fact. Figure 5.17 illustrates 

[Page 172]
“Integrated Circuit Fabrication: Science and Technology”, © Plummer & Griffin 2022 
 
Not for distribution. September 2023. Full color print book to be distributed by CUP in 2023. 172 
the passage of light through a small aperture. The light pattern which strikes the screen (image 
plane) covers a much larger area than can be accounted for by simply drawing straight lines (ray 
tracing) to describe the light propagation. In fact the smaller the aperture becomes, the more 
spread out the screen image becomes. This is very much like the situation we find in modern 
lithography where light passes through a mask with apertures (clear regions) with dimensions 
smaller than the light wavelength. (We actually illustrated these effects in Figures 5.1 and 5.7 by 
showing the light spreading out after passing through the mask, but did not explain why this 
happens in connection with those figures.) 
 
 
Figure 5.16 Simple example of ray tracing applying Snell’s Law at each material interface. (After 
[5.22]). 
 
 
Figure 5.17 Simple example of diffraction effects. Light passes through a narrow aperture. The 
image formed covers a much larger area than can be explained based on simple straight line ray 
tracing. 
 
Consider Figure 5.18. A plane wave is shown propagating through space, unobstructed in 
a) and passing through an aperture in b). The Huygens-Fresnel Principle can be used to construct 
the wavefront versus position as it propagates. This principle states that every unobstructed 
point of a wavefront at a given instant in time acts as a source of a spherical secondary wavelet 
of the same frequency as the primary wave. The amplitude of the optical field can be found by 
superimposing all these wavelets, considering their relative magnitudes and phases. In a) this 
superposition simply results in a propagating plane wave. In b), only the source points in the 
•
Light 
Source
Aperture
Image
Plane

[Page 173]
“Integrated Circuit Fabrication: Science and Technology”, © Plummer & Griffin 2022 
 
Not for distribution. September 2023. Full color print book to be distributed by CUP in 2023. 173 
aperture serve as sources of Huygens wavelets and the resulting propagating pattern beyond the 
aperture involves diffraction. As the arrows in b) illustrate, the light spreads out beyond the 
aperture. In fact the smaller the aperture becomes, the more the light spreads out because there 
are fewer wavelets able to pass through the aperture and thus more spherical propagation 
results beyond the aperture.  
 
 
Figure 5.18 Propagation of a plane wave in a) free space and b) through a small aperture, 
illustrating the use of the Huygens-Fresnel Principle to construct the wavefront as it propagates. 
 
Diffraction can be thought of simply as the “bending” of light when it passes through an 
aperture. The light that passes through the aperture carries with it the information on the size 
and shape of that aperture. If, for example, the aperture were part of a mask that we wished to 
print on a wafer, then the information about the aperture size and shape needs to be carried by 
the light to the photoresist on the wafer. The problem is that this information spreads out in 
space because of diffraction and it must all be collected to convey perfect information about the 
aperture to the resist on the wafer. Figure 5.19 illustrates this in a qualitative way.  
 
 
Figure 5.19 Qualitative example of a small aperture being imaged. 
 
a).
b).
Point
Source
•
Collimating
Lens
Aperture
Focusing
Lens
Image
Plane
Diffracted
Light
Collected
Light
d
f

[Page 174]
“Integrated Circuit Fabrication: Science and Technology”, © Plummer & Griffin 2022 
 
Not for distribution. September 2023. Full color print book to be distributed by CUP in 2023. 174 
Because of its finite size, the focusing lens collects only part of the total diffraction pattern 
associated with the light passing through the aperture. The light diffracted to wider angles carries 
the information about the finer details of the aperture, so it is those details that are lost first 
when a lens of finite size is used to collect and focus the light. 
The aperture information carried by the extreme parts of the diffraction pattern is known 
as the “high-spatial-frequency information”. Frequency does not imply that the photon 
frequency is changing since all the light is monochromatic. What is meant is that information 
about the sharp corners of the aperture shape is carried in the extreme parts of the diffraction 
pattern. Thus if that information is “lost” or not captured by the focusing lens, the printed pattern 
will show rounded corners rather than sharp square corners. We will see many examples of this 
later in this chapter.  
The actual image produced in this simple example is shown in Figure 5.20 for a small circular 
aperture and is known as Airy’s disk after Sir George Biddell Airy who first derived the expression 
describing the central intensity maximum. The central maximum approximates the image of the 
circular aperture. Because of diffraction effects, the image is composed of a bright center disk 
surrounded by a series of faint rings. The image intensity can be described mathematically by 
Bessel functions, and the approximate size of the image is given by 
 
Distance to first minimum = 1.22λf
d
(5.3) 
 
where d is the focusing lens diameter, f is the focal length and l is the wavelength of the light. 
Note that a point source only produces a point image if d = infinity (or if l or f = 0). 
 
 
Figure 5.20 Image intensity of a circular aperture in the image plane (Fraunhofer diffraction 
pattern). The intensity is sketched along any diameter on the left. The pattern on the right 
illustrates the diffraction pattern which is described more fully later in this Chapter (Fig. 5.33).  
 
The propagation of light waves can be described mathematically using Maxwell’s equations 
and we will pursue a mathematical approach later in this chapter in Section 5.5. There are two 
approximations to a full electromagnetic wave treatment that are used in calculating diffraction 
patterns in semiconductor lithography applications. In Fresnel diffraction (often called near field), 
the image plane is close to the aperture (or mask). The light travels directly from the aperture to 
1.22 lf/d

[Page 175]
“Integrated Circuit Fabrication: Science and Technology”, © Plummer & Griffin 2022 
 
Not for distribution. September 2023. Full color print book to be distributed by CUP in 2023. 175 
the plane where the image is formed with no intervening lens system. Fresnel diffraction is thus 
appropriate for modeling contact and proximity lithography tools (Figure 5.7).  
In Fraunhofer diffraction (often called far field), the image is far from the aperture and a 
lens is normally placed between the aperture and the image plane to capture and focus the 
image. Fraunhofer diffraction theory is thus appropriate for modeling projection lithography 
systems (Figure 5.7). Mathematical descriptions and detailed models have been developed for 
both of these regimes. Powerful simulation tools based on these models have also been 
developed, which allow the calculation of the aerial image formed by the wafer exposure system. 
We will discuss the mathematics and these simulation tools in Section 5.5. Here, we will discuss 
qualitatively a set of ideas that allow estimates of the resolution, depth of focus and other 
parameters associated with modern lithography systems.  
Figure 5.21 illustrates the situation for contact and proximity lithography systems. We 
assume that the mask and the wafer are separated by some small gap g. A plane wave is assumed 
to be incident on an aperture in a mask. The diffraction pattern on the opposite side of the mask 
can be constructed by imagining Huygens wavelets as emanating from each point in the aperture 
or mathematically using Fresnel diffraction theory. The resulting light intensity distribution 
striking the top surface of the resist is also shown in Figure 5.21.  
 
 
Figure 5.21 Basic contact or proximity (near-field) exposure system illustrating the use of 
Huygen’s wavelets emanating from an aperture in the mask. A mask feature size of W is assumed, 
along with a mask-to-resist separation of g. The resulting light intensity distribution (aerial image) 
at the resist surface due to Fresnel diffraction is shown on the right. 
 
There are several features in the light distribution of interest. First, notice that the intensity 
drops off gradually outside the edges of the mask aperture. Because of diffraction effects the 
light “bends” away from the aperture edges producing some resist exposure outside the aperture 
edges. Second, note the “ringing” in the intensity distribution within the aperture dimension. This 
arises because of constructive and destructive interference between the Huygens wavelets 
Mask
Aperture Resist
Wafer
Light Intensity
At Wafer 
Surface
Incident
Plane
Wave
g
W

[Page 176]
“Integrated Circuit Fabrication: Science and Technology”, © Plummer & Griffin 2022 
 
Not for distribution. September 2023. Full color print book to be distributed by CUP in 2023. 176 
emanating from the aperture. The ringing effects can be reduced in contact and proximity 
lithography systems through the use of multiple exposure wavelengths, and through using light 
sources that are not perfect plane waves. We will discuss some of these methods at the end of 
this chapter. 
As the separation g increases between the mask and the resist, the quality of the aerial 
image produced at the resist surface will degrade because diffraction effects will become even 
more important. Contact printers minimize these effects by attempting to reduce g to zero. 
However, even in this case, the resist itself still has a finite thickness and the resolution will still 
be limited by light scattering in the resist and by light reflection from surface features on the 
underlying wafer that scatter the light laterally into regions adjacent to the mask apertures. 
Contact printers can achieve resolutions of perhaps 0.1 µm under optimized conditions today, 
but generally they are used at much larger feature sizes.  
Generally the aerial image can be calculated using Fresnel diffraction theory whenever the 
gap g falls within the limits 
 
λ < g < W!
λ
(5.4) 
 
where W is the size of the mask aperture (feature size). The lower limit on g is certainly satisfied 
by proximity printing systems and is often satisfied by contact printing systems unless hard 
contact and thin resist layers are used. If g is below the wavelength of the light used for the 
exposure, the resulting light intensity distribution can still be calculated but only by a full 
numerical solution to Maxwell’s equations. Such solutions are very complex, but fortunately are 
rarely needed [5.23]. The upper bound on g arises because when g increases, Fresnel diffraction 
theory must be replaced by far field (Fraunhofer) diffraction theory in order to calculate the aerial 
image. Within the Fresnel diffraction range, the minimum resolvable feature size is on the order 
of 
 
WQ*R ≈vλg
(5.5) 
 
Therefore, a proximity exposure system operating with a 10 µm gap g and an i-line light 
source (l = 365 nm), can resolve features slightly smaller than 2 µm. This is much larger than the 
dimensions used in modern silicon chips, so these systems are not useful for manufacturing such 
chips. However proximity printers are much less expensive than DUV or EUV projection systems, 
so for applications in which features sizes are compatible with them, proximity printers are an 
economical solution. 
Contact lithography has been projected to have ultimate resolution limits of ≈ l/20 [5.24] 
which for an i-line lithography tool would imply a resolution of ≈ 20 nm. However such systems 
are very unlikely to be used in manufacturing complex chips because of the defect density issues 
associated with repeated hard contacts between the mask and the resist-covered wafers. (The 
one exception to this could be Nanoimprint Lithography – NIL - which is discussed in Section 5.8.) 
For the interested reader, there are online video demonstrations of calculated Fresnel diffraction 
patterns for a variety of simple shapes [5.25]. In this book we will primarily be interested in 

[Page 177]
“Integrated Circuit Fabrication: Science and Technology”, © Plummer & Griffin 2022 
 
Not for distribution. September 2023. Full color print book to be distributed by CUP in 2023. 177 
projection systems since these are the most commonly used systems in most semiconductor 
manufacturing plants today. 
The performance of projection printers is usually specified in terms of a number of basic 
parameters such as resolution, depth of focus, field of view, modulation transfer function (MTF), 
alignment accuracy, throughput etc. At least the first four of these are directly related to the 
basic properties of optical systems, which we will discuss in this section. The last two issues are 
more associated with the mechanical design of the system. 
Consider Figure 5.22 where we now imagine that we have two point sources close together 
that we are trying to image. Qualitatively when they are far apart, they are easily resolved. At 
some point as they move closer, we would say that we can’t resolve two separate sources.  
 
 
Figure 5.22 Two point sources moving closer together from top to bottom. The Airy patterns are 
shown on the left (Wikipedia); the light intensity on the white cutline through the center is shown 
on the right. 
 
Rayleigh suggested that a reasonable criterion for resolution was that the central 
maximums of each point image lie at the first minima of the adjacent point image, the distance 
given by Equation 5.3. While this definition is somewhat arbitrary, it is useful and has been widely 
adopted. The Rayleigh criterion is the middle example in Figure 5.22. With this definition and 
using the dimensions shown in Figure 5.23, the resolution R of the lens is given by  
 
R = 1.22λf
d
=
1.22λf
n(2fsinα) = 0.61λ
nsinα
(5.6) 
 
where n has been included for generality and is the index of refraction of the material between 
the object and the lens (usually air with n =1 in lithography systems). a is the maximum half angle 
of the diffracted light that can enter the lens or the acceptance angle of the lens. The angle a 
may be limited by the physical size of the lens itself, or by an entrance aperture or pupil in front 
of the lens.  

[Page 178]
“Integrated Circuit Fabrication: Science and Technology”, © Plummer & Griffin 2022 
 
Not for distribution. September 2023. Full color print book to be distributed by CUP in 2023. 178 
The angle a is really a measure of the ability of the lens to collect diffracted light. This 
property was named the numerical aperture (NA) by Ernst Abbe. 
 
NA = nsinα
(5.7) 
 
∴R = 0.61λ
NA
= k1
λ
NA
(5.8) 
 
 
Figure 5.23 Illustration of the resolving power of a lens when two point sources are to be 
separated in the image. Note that d is the aperture size, or if there is no aperture, it is the lens 
diameter. 
 
Equation 5.6 is based on the Fraunhofer diffraction pattern for an Airy Disk and as such 
strictly applies only to point sources. Because of this the 0.61 factor is often replaced by k1 in 
Equation 5.8. In real lithography systems the mask contains a variety of shapes. k1 also depends 
in practice on the ability of the resist chemistry to distinguish closely spaced features, on the 
wafer structure below the resist (topography, reflectivity etc.) and on defocusing at the image 
plane. Actual k1 values achieved in simple optical lithography systems are 0.6 to 0.8, but k1 can 
be much smaller when “tricks” are used in lithographic systems as we will discuss later in this 
chapter. 
It is obvious from Equation 5.8 that shorter exposure wavelengths lead to better image 
resolution. It is also clear that lenses with higher numerical apertures also achieve better 
resolution, basically because they are able to capture more of the diffracted light and therefore 
construct a better image. Aside from the difficulty of building larger (higher NA) lenses, there is 
also a significant drawback to using higher NA lenses. This is the depth of focus of the lens, which 
can be estimated as shown in Figure 5.24. 
The impact of focus errors on the resulting aerial image can be thought of as an aberration 
[5.21]. In Fig. 5.24 the black lines represent a spherical wave converging or focusing on a point. 
In this example the wafer is actually a distance d away from the image plane and the image 
therefore is out of focus on the wafer. An ideal projection lens would create such a spherical 
•
•
•
•
f
A
B
A
B
Entrance
Aperture
Image
Plane
d
Point
Sources
a
a

[Page 179]
“Integrated Circuit Fabrication: Science and Technology”, © Plummer & Griffin 2022 
 
Not for distribution. September 2023. Full color print book to be distributed by CUP in 2023. 179 
wave coming out of the lens aperture. The image would be in focus on the wafer if the red 
spherical wave were produced by the projection lens. This is why we can think of the depth of 
focus problem as an aberration. 
 
 
Figure 5.24 Geometry for estimating the depth of focus of an imaging system. 
 
If d is the on-axis path length difference at the limit of focus, then the path length difference 
(OPD) for a ray from the edge of the entrance aperture is simply dcosa [5.21]. The Rayleigh 
criteria for depth of focus is simply that these two lengths not differ by more than l/4.  
 
λ
4 = δ −δcosα
(5.9) 
Assuming a is small,  
λ
4 = δ m1 −]1 −α!
2 ^n ≅δ α!
2
(5.10) 
α ≅sinα = d
2f = NA
(5.11) 
∴DOF = δ = ±
λ
2(NA)! = ±k!
λ
(NA)!
(5.12) 
 
The factor of 1/2 is often replaced by k2 in Equation 5.12 because the 1/2 value is appropriate at 
the Rayleigh resolution limit but does not take into account the increase in depth of focus for 
larger features nor the dependence in practice on other parameters like the resist process.  
 
----------------------------------------------------------------------------------------------------------- 
Example: 
We can estimate the resolution and depth of focus of two lithography systems, a DUV 
stepper operating at l = 193 nm and an EUV stepper operating at 13.5 nm. For simplicity we’ll 
assume both systems have an NA = 0.6, k1 =0.75 and k2 = 0.5.  
 
Answer: 
R1E9 = k1
λ
NA = 0.75 193nm
0.6
= 241nm,   R19.8 = 0.75 13.5nm
0.6
= 16.9nm 

[Page 180]
“Integrated Circuit Fabrication: Science and Technology”, © Plummer & Griffin 2022 
 
Not for distribution. September 2023. Full color print book to be distributed by CUP in 2023. 180 
 
DOF1E9 = ±k!
λ
(NA)! = ±0.5 193nm
(0.6)! = ±270nm,   DOF19.8 = ±0.5 13.5nm
(0.6)! = ±9.4nm 
 
The resolution of each system is on the order of the wavelength using these simple models. 
We will see later in this chapter that with resolution enhancement methods we can actually do 
much better than this. As expected, the EUV system has much better resolution (>10X), but it 
also has a very small depth of focus which means that a very thin resist layer would need to be 
used and the mechanical position of the wafer would need to be very precise to produce an in 
focus image.  
----------------------------------------------------------------------------------------------------------- 
 
There are two additional basic concepts regarding optical exposure systems that will be 
useful to us, modulation transfer function (MTF) and spatial coherence (s). MTF is illustrated in 
Figure 5.25. This concept strictly applies only to coherent illumination and as a result is not really 
applicable to modern lithography tools, which generally use partially coherent illumination as 
described below. However the basic idea is a useful one in understanding lithography issues.  
 
 
Figure 5.25 Modulation Transfer Function (MTF) concept. A generic lithography system is shown 
at the top with a mask being imaged on photoresist on a wafer. The mask MTF is almost ideal (M 
= 1) since the feature sizes are 4 - 5 X larger than those imaged in the resist and diffraction effects 
are minimal. The wafer aerial image MTF is much lower (M ≈ 0.6) because of diffraction in the 
optical system. 
 
Figure 5.25 shows a generic projection lithography system in which a reducing lens system 
is used to image a mask pattern in resist. Since diffraction effects are only important after the 
0
1
0
1
Intensity
at Mask
Intensity
On Wafer
Position
Position
IMAX
IMIN
Light
Source
Condenser
Lens
Mask
Photoresist
On Wafer
Entrance
Aperture
Objective or
Focusing Lens

[Page 181]
“Integrated Circuit Fabrication: Science and Technology”, © Plummer & Griffin 2022 
 
Not for distribution. September 2023. Full color print book to be distributed by CUP in 2023. 181 
light passes through the mask, the optical intensity pattern as the light exits the mask will be 
almost an ideal representation of the mask. Because of diffraction effects and other non-
idealities in the optical system however, the aerial image produced at the resist plane will not be 
perfectly black and white. If the features are widely separated and large, the aerial image may 
approach the ideal shown on the left in the Figure 5.25, but as the features move closer together 
and the feature sizes become smaller compared to the light wavelength, the aerial image will 
look more like that sketched on the right (see Figure 5.22). A useful measure of the quality of the 
aerial image is the Modulation Transfer Function (MTF) that can be defined as 
 
MTF = I6$7 −I6/B
I6$7 + I6/B
(5.13) 
 
where I is the intensity of the light. 
The MTF is really a measure of the contrast in the aerial image produced by the exposure 
system. Generally an exposure system needs to achieve a MTF value of 0.5 or larger in order for 
the resist to properly resolve the features. Deep-UV (DUV) resists can work with somewhat 
smaller MTF values. It should be obvious that the MTF depends on the feature size being printed 
and that the MTF will be closer to 1 (ideal) for larger feature sizes. 
Figure 5.26 illustrates the concept of spatial coherency. An ideal point source produces light 
in which the waves are in phase at all points along the emitted wavefronts. A condenser lens can 
then convert these waves to plane waves, all of which strike the mask at exactly the same angle 
as illustrated on the left of the figure. Such a source is an ideal coherent source. As the physical 
size of the source increases as shown on the right of Figure 5.26, light is emitted from a volume 
rather than a point and the waves will not be perfectly in phase everywhere. If the same 
condenser lens is used to convert the light to plane waves, the result will be light arriving at the 
mask from a variety of angles as illustrated. Such a source is a partially coherent source. A useful 
definition of the spatial coherence of practical light sources, usually called s in the lithography 
literature is  
σ =
light source diameter S
condenser lens diameter d
(5.14) 
 
 
Figure 5.26 Ideal point source (left) produces coherent light at the mask. A realistic light source 
(right) produces partially incoherent light at the mask. 
 
•
S
d
Light
Source
Condenser
Lens
Mask

[Page 182]
“Integrated Circuit Fabrication: Science and Technology”, © Plummer & Griffin 2022 
 
Not for distribution. September 2023. Full color print book to be distributed by CUP in 2023. 182 
It might appear at first glance that we would choose to have an ideal coherent source (s = 
0) for optical lithography. However, this is not the case for the following reasons. First, as s 
approaches 0, the optical intensity also approaches zero, resulting in infinite exposure times to 
print the mask pattern in the resist. Second, the MTF is also affected by the value of s and having 
s = 0 in not the optimum choice.  
To understand this latter point, we need to consider diffraction effects once again. If the 
light passing through the mask is partially coherent (i.e. coming in at a variety of angles), then 
the diffraction patterns resulting from mask features will be smeared out. If we refer again to 
Figure 5.19, this means that the diffraction pattern for a given feature will be spread over an 
angle larger than 
. This initially seems like a bad thing, because it means that some information 
will be lost because the finite aperture of the objective lens will not collect it. However, this 
smearing also means that information from closely spaced features that would have been 
completely lost outside the aperture of the focusing lens, is now partially collected because it is 
smeared inside the lens aperture. The result of these effects is that imaging is actually improved 
for small features when partially incoherent light is used. We will discuss this in more detail at 
the end of the chapter when we consider resolution enhancement techniques. In practice, a 
spatial coherence of 0.5 to 0.7 is often used in IC manufacturing, using the definition in Equation 
5.14. 
Figure 5.27 summarizes the discussion on lithography systems. We imagine a plane wave 
passing through a mask aperture. The aperture is imaged on the resist on a wafer through one of 
the three types of exposure systems.  
 
 
Figure 5.27 Aerial images produced by the three types of optical lithography tools. The mask and 
wafer would be in hard contact in a contact aligner, separated by a gap g in a proximity aligner, 
and far apart with an intervening focusing lens in a projection system.  
 
In the contact printing case, a very-high-resolution image is produced because the mask 
and resist are assumed to be in hard contact. If the wafer and mask are separated slightly as in a 
α
Mask
Aperture Resist
Wafer
Incident
Plane
Wave
W
Proximity
Contact
Separation 
Depends On 
System Type
Light Intensity
At Wafer Surface
Projection

[Page 183]
“Integrated Circuit Fabrication: Science and Technology”, © Plummer & Griffin 2022 
 
Not for distribution. September 2023. Full color print book to be distributed by CUP in 2023. 183 
proximity printing system, the resolution degrades because of near-field Fresnel diffraction 
effects (the “ringing” shown in the proximity curve). Finally, if we place a lens between the mask 
and wafer and focus the aperture on the wafer, an image characterized by Fraunhofer (far-field) 
diffraction is produced. In this example, the resolution of the proximity system image is inferior 
to both of the other systems. This is usually the case in actual systems. Given the choice therefore 
of contact or projection systems to manufacture state-of-the-art chips, the choice is almost 
always projection systems because of the high defect densities associated with contact systems. 
 
5.4 Photoresist Basics: Properties and Processing 
 
We discussed earlier the types of resists used for g-line and i-line, DUV and EUV exposure 
systems. Regardless of which type of photoresist is being used in a particular lithography system, 
two basic parameters are often used to describe the properties of photoresists, contrast and the 
critical modulation transfer function or CMTF. We will define these terms and explain their 
importance in the following paragraphs.  
Contrast is really a measure of the resist’s ability to distinguish light from dark areas in the 
aerial image the exposure system produces. As we have seen, diffraction effects and perhaps 
other imperfections in the exposure system result in an aerial image that does not have abrupt 
transitions from dark to light. An important question is how the resist responds to the “gray” 
region at the edges of features in the aerial image.  
Contrast is an experimentally determined parameter for each resist and its value is 
extracted from plots like those shown in Figure 5.28. The data from which these plots can be 
derived, is obtained by exposing resist layers to a variety of exposure doses. Each of the samples 
is then developed for a fixed period of time and the thickness of the photoresist remaining after 
developing is measured. For positive resists, samples receiving small exposure doses will not be 
attacked by the developer to any appreciable extent; those receiving large doses will completely
