Repository: Alvintxh/nanofab-web

# Extracted Book Sources

All 11 textbooks extracted 2026-04-05 using PyMuPDF (extract_pdf.py).

## Extraction Summary

| Book Key | File | Pages | Words | Page Numbering |
|----------|------|-------|-------|----------------|
| cui_2025 | Zheng Cui - Nanofabrication (4th ed) | 419 | ~158K | PDF labels (C1, i-xi, 1-407) |
| campbell_2008 | Campbell - Fabrication Engineering (3e) | 825 | ~369K | offset=18 (front-1..18, then 1-807) |
| teresa_2020 | De Teresa - Nanofabrication (full) | 451 | ~183K | offset=0 (sequential PDF pages) |
| madou_vol1_2011 | Madou - Fundamentals of Microfab Vol.1 | 646 | ~366K | PDF labels |

File: sources/sources_processed/books/plummer_2022/plummer_2022_full.txt (part 15 of 43)
# plummer_2022
dissolve in the developer. Intermediate doses will result in partial dissolution of the resist. For 
negative resists, the opposite behavior occurs.  
 
 
Figure 5.28 Idealized contrast curves for positive and negative resists. 
 
0
1.0
Fraction of Resist Remaining
Exposure Dose mJ/cm2
0.75
0.5
0.25
1
10
100
Qo
Qf
Positive
Resist
0
1.0
Fraction of Resist Remaining
0.75
0.5
0.25
1
10
100
Qo
Qf
Negative
Resist

[Page 184]
“Integrated Circuit Fabrication: Science and Technology”, © Plummer & Griffin 2022 
 
Not for distribution. September 2023. Full color print book to be distributed by CUP in 2023. 184 
Given data like that shown in the figure, the contrast is simply the slope of the steep part 
of the curve, defined as 
 
γ =
1
log1= Q0
Q=
(5.15) 
 
where Q0 is the dose at which the exposure first begins to have an effect and Qf is the dose at 
which exposure is complete.  
Typical g-line and i-line resists achieve contrasts of 2-3 and Qf values of about 100 mJ cm-2. 
DUV resists achieve significantly better contrast and better sensitivities than this. This is basically 
because the chemical amplification that occurs in DUV resists steepens the transition from the 
unexposed to the exposed condition. (Once the reaction is begun, the catalytic nature of the 
process carries it to completion unlike DNQ resists where the PAC molecules in the resist must 
be exposed one by one by incoming photons during the exposure.) Thus DUV resists typically 
achieve g values of 5 - 10 and Qf values of about 20 - 40 mJ cm-2.  
It is important to note, however, that g is not a constant for a particular resist composition. 
Rather, the experimentally extracted value of g depends on process parameters like the 
development chemistry, bake times and temperatures before and after exposure, the 
wavelength of the exposing light and the underlying structure of the wafer on which the resist is 
spun. In general it is desirable to have a resist with a high contrast because this produces better 
(steeper) edge profiles in the developed resist patterns. (See Figure 5.29.) Intuitively, this arises 
because a high contrast implies that the resist sharply distinguishes between dark and light areas 
in the aerial image. Thus resists with high contrast can actually "sharpen up" a poor aerial image.  
 
 
Figure 5.29 Two examples of how the quality of the aerial image and the resist contrast combine 
to produce the resist edge profile. The left side shows a sharp aerial image and narrow resist 
transition region (gray area). The example on the right shows a poorer aerial image and the 
resulting wider transition region in the resist profile. 
 
The modulation transfer function (MTF) of the aerial image was defined in Equation 5.13 
and in Figure 5.25. The MTF is simply a measure of the “dark” versus “light” intensities in the 
0
1.0
Relative Exposure Dose
Position
0.75
0.5
0.25
Qo
Qf
0
1.0
Relative Exposure Dose
Position
0.75
0.5
0.25
Qf
Qo
Aerial Image
Aerial Image

[Page 185]
“Integrated Circuit Fabrication: Science and Technology”, © Plummer & Griffin 2022 
 
Not for distribution. September 2023. Full color print book to be distributed by CUP in 2023. 185 
aerial image produced by the exposure system. It is often useful to define a similar quantity for 
the resist, in this case called the critical MTF or CMTF. The CMTF is roughly the minimum optical 
transfer function necessary to resolve a pattern in the resist. 
 
CMTFSMO*O@ = Q0 −Q=
Q0 + Q=
= 101/U −1
101/U + 1
(5.16) 
 
Typical CMTF values for g-line and i-line resists are around 0.4. With their higher g values, 
chemically amplified DUV resists achieve significantly smaller CMTF values (≈ 0.1 - 0.2). The 
significance of this number is that the CMTF must be less than the aerial image MTF if the resist 
is going to resolve the aerial image.  
A typical photoresist process sequence is shown in Figure 5.30. The first step in the 
lithography process is ensuring that the resist will adhere well to the wafer. Depending on the 
stage in the process flow, this may involve one or more operations. Normally the wafer is clean 
just before resist application since resist is commonly deposited on wafers just after thin-film 
deposition or just after some other high-temperature process step. If this is not the case, the 
wafer may need to be chemically cleaned, using the procedures described in Chapter 4. It may 
also be necessary to heat the wafer to several hundred ˚C to drive off any water vapor on the 
surface. These steps are represented by the first box in Figure 5.30.  
 
 
Figure 5.30 Typical photoresist process flow for i-line, DUV and EUV resists. Differences in the 
process flow for the various resist types are described in the text. 
Surface cleaning, dyhydration baking 
(prepares surface for photoresist)
HMDS application
(adhesion promoter)
Resist application
(typically spun on wafer at 5000 rpm)
Pre-bake resist
(typically 10 – 30 min @ 90 – 100˚C)
Align wafer, expose resist
(i-line, DUV or EUV exposure tool)
Post-exposure bake
(Typically 10 min @ 100˚C)
Resist develop
(spray or puddle develop)
Post-bake resist
(typically 10 – 30 min @ 125 – 150 ˚C)

[Page 186]
“Integrated Circuit Fabrication: Science and Technology”, © Plummer & Griffin 2022 
 
Not for distribution. September 2023. Full color print book to be distributed by CUP in 2023. 186 
 
Even with a clean, dry surface, adhesion of resists to ICs may not be as good as desired. The 
surface materials may include semiconductors, deposited dielectrics, metals and many other 
materials, and so it is common practice to use an adhesion promoter. Hexamethyldisilane 
(HMDS) is the most common substance used for this purpose. HMDS can be applied to the wafer 
in liquid form at room temperature by spinning under conditions similar to resist spinning (3000 
- 6000 rpm for ≈ 30 sec). However, in most cases it is applied in vapor form with the HMDS being 
introduced as a vapor into a chamber containing the wafers since this more easily produces the 
desired single monolayer on the wafers. In either case, one end of the HMDS molecule bonds 
readily with SiO2 surfaces and the other bonds with the resist. Thus the HMDS acts an adhesion 
promoter. For surfaces other than SiO2, other adhesion treatments may be used in addition to or 
instead of HMDS (Chapter 6 of [5.26]).  
The next step is spinning the resist itself onto the wafer and this should normally be done 
immediately after the HMDS application. The resist is dispensed onto the wafer and then the 
wafer is spun (3000 - 6000 rpm for ≈ 30 sec) to produce a thin uniform layer (≈ 0.1 – 0.5 µm 
typically but thinner in high-resolution imaging situations). If the resist is going to be used to mask 
an implant, it may be thicker than these values. While the procedure sounds simple, there are 
some subtleties associated with it. The dispensing of the resist can be done while the wafer is 
stationary or while it is spinning at slow speed to produce a uniform liquid layer on the wafer. 
The acceleration of the wafer to its final spin speed is also important and is typically done rapidly 
(in a fraction of a second). The solvent in the resist begins to evaporate rapidly after the resist is 
dispensed and while it is being accelerated. Generally more uniform films are obtained if the 
acceleration is as rapid as possible. During the first few seconds the wafer spends at high spin 
rates, the film levels to a uniform thickness. During the remainder of the ≈ 30 sec spin, the solvent 
continues to evaporate to produce the final resist thickness. The fluid dynamics of the spin 
coating process have been studied in some detail [5.26], but the exact process for a particular 
resist is usually determined experimentally. The viscosity of the resist in its liquid state (solvent 
content) and the spin speed are the primary factors affecting the final resist thickness.  
The next step in the lithography process is the pre-bake. This is normally accomplished at 
90 - 100˚C. Infrared or microwave heating can also be used, which are faster processes. The pre-
bake step accomplishes several things. First, the remaining solvent in the resist is largely 
evaporated, reduced from ≈ 25% to ≈ 5% of the resist content. Second, adhesion of the resist is 
improved since the heating strengthens the bonds between the resist and the HMDS and 
substrate. Finally, stresses present in the resist as a result of the spinning process are relieved 
through thermal relaxation. Chemical changes do take place in the resist during this high-
temperature bake with the result that required exposure times are increased as the bake 
temperature increases. The mechanism responsible for this is believed to be a decomposition of 
the light-sensitive molecules at high temperature with the result that the resist sensitivity is 
degraded.  
The exposure process creates a latent image in the resist that can be later developed. Most 
resists exhibit reciprocity, which means that light intensity and exposure time can be directly 
traded off with each other. Thus increases in the exposure system aerial intensity directly reduce 
exposure times. The required exposure time is also affected by the pre-bake thermal cycle as was 
just discussed and by the thickness of the resist. All of these parameters must therefore be 

[Page 187]
“Integrated Circuit Fabrication: Science and Technology”, © Plummer & Griffin 2022 
 
Not for distribution. September 2023. Full color print book to be distributed by CUP in 2023. 187 
carefully controlled. Exposure doses are normally designed to be well above Qf (Figure 5.28) since 
this produces latent images in the resist that have the sharpest edges (limited of course by the 
quality of the aerial image). For typical DNQ resists, this corresponds to a dose > 100 mJ cm-2. For 
DUV and EUV resists, which use chemical amplification, the dose is typically > 20 - 40 mJ cm-2.  
The next step illustrated in Figure 5.30 is a post exposure bake (PEB). In g-line and i-line 
resists, this step is sometimes performed before development of the resist latent image, in order 
to minimize standing wave effects in the resist (discussed later in Figure 5.61). The mechanism is 
straightforward. At elevated temperatures, the PAC in these resists can diffuse. If the 
temperature and time are well controlled in this bake, the PAC molecules can diffuse far enough 
to “smear out” the standing wave effects along the edge of the resist features, but not diffuse far 
enough to significantly distort the image features themselves. We will see some examples of 
standing wave patterns in resists later in this chapter. A typical bake cycle might be ≈ 10 min at 
100˚C.  
In DUV and EUV resists, the PEB is a necessary and critical step in the process. This is the 
step in which the PAG reacts with the polymer chain to complete the exposure process. The time 
and especially the temperature must be very tightly controlled because chemical reaction rates 
and diffusion typically depend exponentially on temperature.  
DNQ resists are developed in basic solutions (normally TMAH - tetramethyl ammonium 
hydroxide solutions diluted with H2O, but NaOH or KOH solutions can also be used). The 
developer can be applied in a number of ways. The wafers may be immersed in the developer, 
the developer may be sprayed on a batch of wafers or on a single wafer at a time, or a puddle of 
the developer may be placed on the wafer. In each case, rinsing the wafers with H2O stops the 
developing process. The rate at which developing proceeds is highly dependent on temperature, 
on developer concentration and on all the exposure and bake procedures used before 
developing. In DNQ resists, the developing proceeds by dissolving the carboxylic acid that results 
from the exposed PAC in the alkaline solution. The rate of developing is dependent on the local 
carboxylic acid concentration, which is proportional to the local exposure intensity in the resist. 
In positive working DUV resists, developing takes place in a similar fashion since the unblocked 
polymer chains are soluble in the basic developer. We will consider detailed models in Section 
5.6.  
The final step in the photolithography process is the post-exposure bake. This step is done 
at higher temperature than the earlier bakes (typically 10 - 30 min at 125 - 150˚C), and is designed 
to harden the resist and improve its etch resistance. This bake process causes the resist to flow 
slightly and hence may also modify edge profiles. Any remaining solvents in the resist are driven 
off by this bake and the adhesion of the resist to the underlying substrate is also improved. In 
some cases when the resist must withstand a particularly harsh etching process or a high current 
ion implantation which may raise its temperature considerably, a further hardening and 
crosslinking of the resist with a blanket deep-UV exposure at elevated temperatures can improve 
the robustness of the resist layer.  
In modern lithography processes, many of the steps we have described above are 
accomplished in a single integrated machine known as a wafer track system. These machines are 
usually tightly integrated with the exposure tool so that easy wafer transfer can occur between 
the two systems.  
 

[Page 188]
“Integrated Circuit Fabrication: Science and Technology”, © Plummer & Griffin 2022 
 
Not for distribution. September 2023. Full color print book to be distributed by CUP in 2023. 188 
 
5.5 Modeling and Simulation of Wafer Exposure Systems (Calculating the  
      Aerial Image) 
 
Up to this point in this chapter we have discussed lithography systems in somewhat 
qualitative terms in order to make clear what the basic concepts are that govern these systems. 
More quantitative lithography modeling and simulation relies on two principal areas of science. 
The first of these is optics, which provides a mathematical description of the behavior of light in 
the exposure systems used in modern lithographic tools. The second is chemistry which provides 
the tools to treat exposure, baking and developing of the resists that are used to convert the 
aerial image created by the exposure system into a three-dimensional replica (latent image) of 
the mask patterns. Many of the basic ideas and models that optics provides about light 
propagation and diffraction effects have their origins in work done more than 100 years ago by 
Maxwell, Kirchhoff and others. And of course, the basic ideas from chemistry regarding the rates 
of chemical reactions, catalysts and the like, are equally old ideas.  
Applying this science to lithography dates back to the mid-1970s. The pioneering work in 
this area began at IBM and resulted in a series of widely referenced papers written by Dill and his 
coworkers [5.27 - 5.30]. Following that work, a number of other groups began work on 
lithography simulation [5.31, 5.32]. Today, several simulation tools for optical lithography are 
commercially available. Two examples are Athena and Victory Process (Silvaco) [5.33] and 
Sentaurus Lithography (Synopsys) [5.34]. See also [5.35]. In this section we will describe the 
physics behind these simulators and will use the Athena simulation tool to illustrate the kinds of 
very useful insights and quantitative information that they can provide. In Section 5.6 we will 
discuss modeling and simulation of the latent image in the resist. 
The science describing optical system performance comes from physics and is described by 
Maxwell’s equations that describe propagating electric fields. Exact solutions of these equations 
are possible with today’s computers, but they are quite complicated and the usual approach is 
to seek approximate solutions that apply under specific circumstances. This approach is shown 
in Figure 5.31 in which a plane wave is incident on a mask aperture. As we have seen the light 
field propagating beyond the aperture is strongly affected by diffraction effects. Depending on 
the distance away from the mask three approximations are illustrated in Figure 5.31.  
 
----------------------------------------------------------------------------------------------------------- 
Example: 
Suppose we have an optical system operating at 193 nm and the light passes through an 
aperture (mask feature) 2 µm in size. Based on the definitions in Figure 5.31, the various 
diffraction approximate solutions would apply as follows for various distances beyond the mask: 
Kirchhoff diffraction: z > 96 nm (≈ 0.1µm)  
Fresnel diffraction: z >> 2 µm 
Fraunhofer diffraction: z >> 65 µm 
Thus if we were imaging relatively large features in a projection lithography tool with a gap on 
the order of 10 µm, Fresnel or near field diffraction would be an appropriate approximation. If 
we were using a projection lithography tool with much larger separations from the mask, 

[Page 189]
“Integrated Circuit Fabrication: Science and Technology”, © Plummer & Griffin 2022 
 
Not for distribution. September 2023. Full color print book to be distributed by CUP in 2023. 189 
Fraunhofer or far field diffraction would be appropriate. However, if we were trying to image 
much smaller features, a similar calculation would show that essentially any practical separation 
would require Fraunhofer diffraction. Simulation tools like Athena implement both types of 
diffraction models, but the Fresnel model should only be used for large features (micron size).  
----------------------------------------------------------------------------------------------------------- 
 
 
Figure 5.31 Diffraction regions where various approximations become accurate. W is the width 
of a slit that extends infinitely far into the page. l is the light wavelength and z is the distance 
from the slit [5.21]. 
 
There are excellent references that deal in detail with the mathematics of diffraction, for 
example [5.19, 5.21] and the interested reader is referred to these references for a complete 
mathematical treatment of these topics. Here we will outline the theory and discuss the 
implementation of this theory in modern lithography simulation tools. Since the vast majority of 
systems used in IC manufacturing today are projection systems (Fraunhofer diffraction), we will 
discuss these systems first. 
 
5.5.1. Projection Systems 
 
For the purposes of this discussion, we will consider a generic projection lithography system 
as illustrated in Figure 5.32. Modeling such a system requires a mathematical description of how 
light behaves. We begin with a basic description of light waves and their propagation. 
Light travels as an electromagnetic wave. The electric and magnetic fields are perpendicular 
to each other and both are perpendicular to the direction of wave propagation. However the 
materials that photons interact with in lithography are generally nonmagnetic, so we can treat 
Incident
Plane
Wave
W
Kirchhoff
Diffraction
Region
z > l/2, W > l
Fresnel
Diffraction
Region
z >> W
Fraunhofer
Diffraction
Region
z >> pW2/l

[Page 190]
“Integrated Circuit Fabrication: Science and Technology”, © Plummer & Griffin 2022 
 
Not for distribution. September 2023. Full color print book to be distributed by CUP in 2023. 190 
the light waves in such systems simply in terms of a traveling electric field ℇ. Thus a general 
description of a propagating monochromatic light wave at a point P in space is simply 
 
ℇ(P, t) = C(P)cosòωt + ϕ(t)ö
(5.17) 
 
where C is the amplitude, w is the frequency and f is the phase. We can also write this in the 
form of a complex exponential function where j is the imaginary unit. 
 
ℇ(P, t) = ReõU(P)e%VW@ú   where   U(P) = C(P)e%VX(5)
(5.18) 
 
 
Figure 5.32 Generic projection lithography system. The shaded area inside the entrance aperture 
to the right of the mask illustrates the portion of the diffraction pattern that is collected by the 
projection lens and used to form the aerial image of the mask feature. 
 
The generic projection lithography system in Figure 5.32 consists of several components, 
each of which we have discussed in earlier sections of this chapter. The light source and 
condenser lens form the illumination system that needs to deliver light to the mask with the 
specified intensity, uniformity, spectral characteristics and spatial coherency. Once the light 
passes through the mask, diffraction effects come into play. The objective or projection lens is 
required to collect as much of the diffracted light as possible and focus it onto the resist layer on 
the wafer. Generally demagnification also takes place through the objective lens. In Figure 5.32, 
the reduction ratio is given by the Abbe sine condition that holds for any good imaging system 
 
R = n[sinα[
nsinα
(5.19) 
 
where the w subscripts refer to the wafer side of the lens. Usually R = 4 in modern projection 
printers.  
Light
Source
Condenser
Lens
Mask
Objective or
Focusing Lens Photoresist
On Wafer
Entrance
Aperture
x1 y1 Plane
x’ y’ Plane
x y Plane
x
y
z
a
aw

[Page 191]
“Integrated Circuit Fabrication: Science and Technology”, © Plummer & Griffin 2022 
 
Not for distribution. September 2023. Full color print book to be distributed by CUP in 2023. 191 
We will consider the mask to be transparent in some areas and completely opaque in 
others. For the chrome masks that are typically used today, this is a very good approximation 
since the mask contrast is very high. Thus in the x1y1 plane, we can represent the transmission of 
the mask with a simple digital function. 
 
t(x1, y1) = p 1 in clear areas
 0 in opaque areas q
(5.20) 
 
where t(x1,y1) is the mask transmittance. If more advanced mask techniques such as phase 
shifting are used, then t(x1,y1) will vary both in magnitude and phase and will obviously be more 
complex than a simple digital function. We will consider such options in Section 5.7.  After the 
mask diffracts the light, it is described by the Fraunhofer diffraction integral in the far field region. 
Thus in the far field diffraction region the electric field intensity pattern of the light is given by 
[5.19, 5.21] 
 
ℇ(x\, y\) = k
k t(x1, y1)e%!]V^0,,#0-_`
#J
%J
#J
%J
dxdy
(5.21) 
 
In this expression, the terms fx and fy are known as the spatial frequencies of the diffraction 
pattern and are defined as 
 
f, = x\
zλ      and     f_ = y\
zλ
(5.22) 
 
where z is the distance from the mask to the lens. Equation 5.21 is simply the Fourier transform 
of the mask pattern. The light intensity pattern entering the objective lens can thus be calculated 
using well-known methods from the field of Fourier optics. In the shorthand of the Fourier 
transform, we can re-write Equation 5.21 as 
 
ℇòf,, f_ö = F{t(x1, y1)}
(5.23) 
 
where F represents the Fourier transform. fx and fy are simply scaled spatial coordinates in the x’, 
y’ plane. The intensity distribution of the light is the square of the magnitude of the electric field, 
so that 
Iòf,, f_ö = †ℇòf,, f_ö†
! = |F{t(x1, y1)}|!
(5.24) 
 
----------------------------------------------------------------------------------------------------------- 
Example: 
The Fourier transforms of simple shapes are generally described in standard texts on optical 
systems [5.19, 21]. Several examples that are relevant to lithography systems are illustrated here.  
 
Long rectangular slit of width w
2 :       ℇ(x\) = F{t(x)} = sin(πwf,)
πf,
 

[Page 192]
“Integrated Circuit Fabrication: Science and Technology”, © Plummer & Griffin 2022 
 
Not for distribution. September 2023. Full color print book to be distributed by CUP in 2023. 192 
Square aperture of size w
2 by w
2 :       ℇ(x\y\) ∝ ]sin(πwf,)
πf,
^ ]sinòπwf_ö
πf_
^ 
 
Circular aperture radius b: ℇ(x\y\) ∝ J1(kρb/z)
kρb/z
 where ρ = §x1
! + y1
! (radial coordinate) 
 
The square diffraction pattern is simply the product of two slits perpendicular to each other. 
In the circle, J1 is a Bessel function of the first kind. The intensities for each of these are shown in 
Figure 5.33 (using MATLAB). If a light detector were scanned over the x’ y’ plane at some distance 
z from the mask these computed images are what would be measured. Of course, these 
calculations assume that far field diffraction holds. More generally, well know computational 
methods exist for calculating the Fourier transform of arbitrarily shaped mask patterns and this 
is the approach taken in simulators. We will consider a number of examples shortly. 
 
 
Figure 5.33 Far field Fraunhofer diffraction patterns for a slit (left), a square (center) and a circle 
(right).  
----------------------------------------------------------------------------------------------------------- 
 
We now return to our generic lithography system in Figure 5.32. When the diffracted light 
passes the x’y’ plane, it enters the objective lens. Note that only a portion of the diffracted light 
is captured by the lens because of the entrance aperture or because of the limited physical size 
of the lens. We characterized this through the NA = sina in our earlier discussion. The function of 
the objective lens is to reconstruct the diffraction pattern and to focus it on the wafer. Since the 
intensity pattern of the light at the x’y’ plane is simply the Fourier transform of the mask pattern, 
the objective lens effectively needs to perform an inverse Fourier transform. This is in fact exactly 
what spherical lenses do. The lens can perform this operation only on the portion of the diffracted 
light that enters the lens and in this sense we speak of the image that the lens forms as being 
“diffraction limited”.  
We can characterize the portion of the diffracted light that the objective lens captures with 
a “pupil function P” defined as 
Pòf,, f_ö =
⎩
⎨
⎧1 if §f,! + f_! < NA
λ
0 if §f,! + f_! > NA
λ ⎭
⎬
⎫
(5.25) 
 
since for small angles the spatial frequencies fx and fy are given by,  

[Page 193]
“Integrated Circuit Fabrication: Science and Technology”, © Plummer & Griffin 2022 
 
Not for distribution. September 2023. Full color print book to be distributed by CUP in 2023. 193 
f, = x\
zλ ≅sinα
λ
= NA
λ
(5.26) 
 
P may be limited by the physical size of the objective lens, or by an aperture placed in front of 
the lens. Either way, the information passing through the objective lens is effectively low-pass 
filtered by the pupil function P. Spatial frequencies higher than NA/l are simply not passed on to 
the image on the wafer. The analogy in electric circuits, a sharp pulse passed through a low-pass 
filter which then ends up with rounded edges, may help to explain the optical degradation in the 
aerial image caused by P. A sharply defined object on the mask is imaged on the wafer with 
“smeared” edges, and sharp corners become rounded.  
The objective lens now performs the inverse Fourier transform function on the portion of 
the diffracted light that it captures. Thus at the image plane on the wafer (resist surface), the 
electric field associated with the light pattern is given by 
 
ℇ(x, y) = F%1õℇòf,, f_öPòf,, f_öú = F%1õF{t(x1, y1)}Pòf,, f_öú
(5.27) 
 
Finally, the intensity of the light distribution at the resist surface Ii(x,y) is simply given by 
 
I*(x, y) = |ℇ(x, y)|!
(5.28) 
 
Equation 5.28 now represents the aerial image produced by the exposure system. Figure 5.34 
summarizes the mathematical models that are used to describe the exposure system.  
 
 
Figure 5.34 Mathematical models used to describe the projection exposure system. 
Mask
Transmittance
t(x1,y1)
Far Field
Fraunhofer
Diffraction Pattern
ℇfx, fy = F t x1, y1
Pupil Function
P(fx,fy) 
Lens Performs
Inverse Fourier
Transform
ℇx, y = F−1 ℇfx, fy P fx, fy
Light Intensity
Ii x, y = ℇx, y
2

[Page 194]
“Integrated Circuit Fabrication: Science and Technology”, © Plummer & Griffin 2022 
 
Not for distribution. September 2023. Full color print book to be distributed by CUP in 2023. 194 
In real projection lithography systems, there are some additional issues that must be 
considered in calculating the aerial image. These include off-axis illumination, the use of a 
partially coherent light source, aberrations in the lens system, depth-of-focus issues and the finite 
thickness of the photoresist, which means that the aerial image must be determined over some 
volume, not just at the resist surface. All of these are typically modeled in modern lithography 
simulators like Athena and Victory Process (Silvaco) [5.33] and Sentaurus Lithography (Synopsys) 
[5.34]. We will describe in the following paragraphs the modifications needed in Equation 5.28 
in order to deal with these issues.  
The first issues are off-axis illumination and partially coherent light sources. In both cases, 
the light that enters the mask does not have a direction normal to the mask. The result of this 
(Figure 5.26) is that the position of the diffraction pattern is shifted in the x’ y’ plane at the 
entrance to the objective lens. If the light enters the mask at an angle q, then in terms of the 
spatial frequencies fx and fy, the diffraction pattern is shifted by an amount sinq/l. The result 
then is that the electric field associated with the light pattern in the image plane is expressed as 
[5.21] 
 
ℇòx, y, f,
\, f_
\ö = F%1õℇòf, −f,
\, f_ −f_
\öPòf,, f_öú
(5.29) 
 
and     I*òx, y, f,
\, f_
\ö = †ℇòx, y, f,
\, f_
\ö†
!
(5.30) 
 
In the case of a partially coherent source, light enters the mask from a variety of angles. 
This is usually treated by superposition. The source is divided up into individual point sources and 
the intensities of the light at the image plane due to each point source are added. Expressed 
mathematically, if S(f,
\, f_
\) is the function describing the source intensity versus position or angle, 
then [5.21] 
I@+@aL(x, y) =
∬
Iòx, y, f,
\, f_
\öSòf,
\, f_
\ödf,
\, df_
\
O+bScM
∬
Sòf,\, f_\ödf,\, df_\
O+bScM
(5.31) 
 
where Itotal is the total light flux falling on the resist surface. Equation 5.31 thus allows the 
calculation of the aerial image for an arbitrary source illumination.  
Aberrations or defects are always present in practical lens systems. They arise from 
manufacturing tolerances, mechanical changes in a system during use (lenses out of alignment 
with each other), and from the fact that it is impossible to design a perfect lens which is 
completely free of aberrations. If these aberrations are known, they can also be incorporated in 
the modeling [5.21].  
If the resist is not physically located in the plane of focus of the objective lens, further image 
degradation will occur. These effects can also be treated as a phase error in the wavefront 
emerging from the objective lens [5.19, 5.21]. Thus they can be treated mathematically in the 
same manner as lens aberrations. The interested reader is referred to the cited references, or to 
the users manuals for simulators like [5.33, 5.34]. 
We now turn to some examples from lithography simulators. We will use Silvaco’s Athena 
which includes Optolith as its lithography simulator. All of the models we have described above 

[Page 195]
“Integrated Circuit Fabrication: Science and Technology”, © Plummer & Griffin 2022 
 
Not for distribution. September 2023. Full color print book to be distributed by CUP in 2023. 195 
are implemented in this simulator. Figure 5.35 shows the optical system modeled in Optolith 
[5.2]. It is quite similar to the generic system we have discussed.  
 
 
Figure 5.35 Optolith’s lithography system model. See the Optolith User’s Manual [5.2]. 
 
In the first example in Figure 5.36, we use Optolith to calculate the aerial image of a 
technology that was state-of-the-art around 1990 (see Figure 5.4). The feature size is 1 µm and 
the exposure system is an i-line projection printer with a NA = 0.43. The color on the left 
corresponds to the calculated light intensity at each point in the aerial image. The features are 
fairly well resolved although there is obvious rounding of sharp corners. On the right, the 
calculated light intensity is plotted along a cutline at y = 0. Using the definition of MTF (Equation 
5.13), the MTF in this aerial image = 1 since IMIN is zero.  
  
 
Figure 5.36 Optolith simulation of the aerial image (left) of two elbow shapes and a contact hole. 
The mask geometry is shown with the solid black lines. System: i-line (365 nm) stepper, NA = 
0.43, 1 µm feature sizes. The right plot shows the intensity along a cutline at y = 0 (dashed line). 
Light
Source
Mask
Aperture
Image
Plane
Condenser
Lens
Projection
Lens
Projection
Lens
Microns
Relative Light Intensity
0
1
2
3
-1
-2
-3
0
0.2
0.4
0.6
0.8
1
1.2
Microns
0
1
2
3
-1
-2
-3
0
1
2
3
-1
-2
-3
Microns
1.5
0
1.4
Intensity

[Page 196]
“Integrated Circuit Fabrication: Science and Technology”, © Plummer & Griffin 2022 
 
Not for distribution. September 2023. Full color print book to be distributed by CUP in 2023. 196 
In the next example (Figure 5.37), we jump forward in time to a technology at the state-of-
the-art around 2005. The feature size is 0.2 µm and the exposure system is a 193 nm KrF excimer 
laser projection printer with a NA = 0.8. We used a more modern lithography tool and increased 
the numerical aperture so that smaller feature sizes can now be printed fairly well. The quality of 
the aerial image is roughly the same as the example in Figure 5.36. The MTF in this image is still 
approximately 1.  
 
Figure 5.37 Optolith simulation of the aerial image (left) of two elbow shapes and a contact hole. 
The mask geometry is shown with the solid black lines. System: 193 nm stepper, NA = 0.8, 0.2 µm 
feature sizes. The right plot shows the intensity along a cutline at y = 0 (dashed line).  
 
In Figure 5.38, the feature size is reduced to 0.1 µm with the same exposure system as in 
Figure 5.37. Clearly the quality of this “subwavelength” aerial image is not great. The contact hole 
is barely resolved and the MTF has degraded to ≈ 0.8. It’s likely that the quality of this aerial image 
would not be acceptable in a manufacturing environment.  
So what can we do to improve the quality of the aerial image? If we look again at Figure 5.4, 
it seems that 193 nm lithography systems continue to be used today and that they are somehow 
printing features very much smaller than 0.1 µm. At least in optical systems as we have discussed 
them to date, the only “knobs” we have to turn are the NA (size of the lens) and perhaps spatial 
coherence. We will discuss these and other options in detail at the end of this chapter since there 
obviously must be solutions if Figure 5.4 is to be believed. The final simulation we will do here 
(Figure 5.39) increases the NA of the optical system to 0.93 which is the highest value currently 
available in simple “dry” optical systems [5.36]. We will see later in the chapter that we can 
actually build systems with NA values > 1, but for now, Figure 5.39 shows the impact of increasing 
the NA to 0.93. Clearly the aerial image is improved. 
It should be clear from these examples that the last decade of progress illustrated in Figure 
5.4 would not have happened without some breakthroughs in how lithography systems operate. 
We will return to this topic in Section 5.7 and discover how conceptual breakthroughs led to the 
Microns
0
0.2
0.4
0.6
-0.2
-0.4
-0.6
Microns
0
0.2
0.4
0.6
-0.2
-0.4
-0.6
Microns
0
0.2
0.6
-0.2
Relative Light Intensity
0
0.2
0.4
0.6
0.8
1
1.2
1.4
-0.6
0.4
-0.4

[Page 197]
“Integrated Circuit Fabrication: Science and Technology”, © Plummer & Griffin 2022 
 
Not for distribution. September 2023. Full color print book to be distributed by CUP in 2023. 197 
ability to print aerial images with features 10X smaller than the wavelength of the light being 
used in the lithography tool.  
 
 
Figure 5.38 Optolith simulation of the aerial image (left) of two elbow shapes and a contact hole. 
The mask geometry is shown with the solid black lines. System: 193 nm stepper, NA = 0.8, 0.1 µm 
feature sizes. The right plot shows the intensity along a cutline at y = 0 (dashed line).  
 
 
Figure 5.39 Optolith simulation of the aerial image (left) of two elbow shapes and a contact hole. 
The mask geometry is shown with the solid black lines. System: 193 nm stepper, NA = 0.93, 0.1 
µm feature sizes. The right plot shows the intensity along a cutline at y = 0 (dashed line).  
 
Using Equations 5.8 and 5.12, we estimated earlier in this chapter that the resolution and 
depth of focus of an EUV projection lithography tool should be on the order of 15 – 20 nm and 
Microns
0
0.1
0.2 0.3
-0.1
-0.2
-0.3
Microns
0
0.1
0.2
0.3
-0.1
-0.2
-0.3
Microns
0
0.2
0.4
0.6
-0.2
-0.4
Relative Light Intensity
0
0.1
0.2
0.3
0.4
0.5
0.6
0.7
-0.6
Microns
0
0.1 0.2
0.3
-0.1
-0.2
-0.3
Microns
0
0.1
0.2
0.3
-0.1
-0.2
-0.3
Microns
0
0.2
0.4
0.6
-0.2
-0.4
-0.6
Relative Light Intensity
0
0.1
0.2
0.3
0.4
0.5
0.6
0.7
0.8

[Page 198]
“Integrated Circuit Fabrication: Science and Technology”, © Plummer & Griffin 2022 
 
Not for distribution. September 2023. Full color print book to be distributed by CUP in 2023. 198 
±10 nm respectively. The resolution numbers are vastly superior to the 193 nm systems currently 
in widespread use because the wavelength of the EUV photons is 14X smaller. EUV systems are 
governed by the same physics as the 193 nm systems and so the starting point for simulating the 
performance of EUV systems is Fraunhofer far-field diffraction just as was the case above for the 
193 nm systems.  
Beyond the basic mathematics of Fraunhofer diffraction, there are a number of additional 
complications in predictive modeling for EUV systems. These areas are currently active research 
topics and we mention several of them here. First, there are several issues associated with the 
masks in EUV systems. These masks are reflective and we discussed them qualitatively in 
connection with Figure 5.6. In EUV systems, the photons incident on the mask arrive at an angle 
of 6˚ as shown in Figure 5.40. This results in shadowing effects which can be visualized in the 
figure because the photons are reflected by the multilayer Mo/Si mirror and the absorber pattern 
has a finite thickness. In addition, not all of the photons are reflected by the mirror (typically 70%) 
so there is considerable energy absorbed by the mask. Finally, defects in the mirror structure can 
cause distortion or printing defects on the wafer. Modeling of all these effects is possible but 
generally requires full electromagnetic wave solutions [5.37 - 5.39]. Of course, all of the mirrors 
in EUV systems have the same physical structure as the mask, except that there is no absorber 
layer, so the same issues with energy absorption and defects exist in the mirrors as well.  
 
 
Figure 5.40 EUV mask with photon irradiation at 6˚ from the normal. After [5.37].  
 
Some of the commercially available lithography simulation tools do currently model EUV 
systems [5.34, 5.35], but these models are still being refined. It is to be expected that as EUV 
tools are introduced into manufacturing over the next few years, the simulation tools will become 
more robust and will include more of the effects that are unique to EUV systems. 
 
Anti-reflection 
coating (ARC)
Absorber
Ru Cap
Mo/Si 
Multilayer
Mirror
Low Thermal
Expansion
Material
Conductive Backside
Coating
6˚ 
Angle

[Page 199]
“Integrated Circuit Fabrication: Science and Technology”, © Plummer & Griffin 2022 
 
Not for distribution. September 2023. Full color print book to be distributed by CUP in 2023. 199 
5.5.2. Contact and Proximity Systems 
 
Contact and proximity lithographic tools are still widely used today when their resolution 
limitations and higher defect densities, especially in the case of contact systems, are adequate 
for the intended application. They cannot, of course, be used for state-of-the-art silicon chips. 
Universities, R&D labs, applications such as sensors, LEDs and micro-electromechanical systems
