Repository: Alvintxh/nanofab-web

# Extracted Book Sources

All 11 textbooks extracted 2026-04-05 using PyMuPDF (extract_pdf.py).

## Extraction Summary

| Book Key | File | Pages | Words | Page Numbering |
|----------|------|-------|-------|----------------|
| cui_2025 | Zheng Cui - Nanofabrication (4th ed) | 419 | ~158K | PDF labels (C1, i-xi, 1-407) |
| campbell_2008 | Campbell - Fabrication Engineering (3e) | 825 | ~369K | offset=18 (front-1..18, then 1-807) |
| teresa_2020 | De Teresa - Nanofabrication (full) | 451 | ~183K | offset=0 (sequential PDF pages) |
| madou_vol1_2011 | Madou - Fundamentals of Microfab Vol.1 | 646 | ~366K | PDF labels |

File: sources/sources_processed/books/plummer_2022/plummer_2022_full.txt (part 16 of 43)
# plummer_2022
(MEMS) devices are typical examples of where these systems are used.  
As we saw in Figure 5.31, when light passes through a mask, there are several regions 
beyond the mask in which the propagating diffracted light field can be approximated. In the 
previous section we considered far-field or Fraunhofer diffraction which is an approximate 
solution that is useful for projection lithography systems. For contact and proximity systems, 
Fresnel diffraction is another approximation that may be useful depending on the mask feature 
sizes and on the distance between the mask and the resist-covered wafer. Commercially available 
simulators generally offer a Fresnel diffraction module in addition to a Fraunhofer diffraction 
module. We will outline here the mathematics behind the Fresnel approximation and then 
discuss some simulation results using this approximation.  
Consider Figure 5.41.  g is the gap that exists in a projection printing system. In a contact 
printing system, g approaches zero. The diffracted light beyond the mask is described 
mathematically by the Fresnel diffraction integral if g and the mask features satisfy the 
constraints shown in Figure 5.31. The Fresnel equivalent to Equation 5.21 is  
 
ℇ(x, y, z) = 1
jλz exp ≠2πj z
λÆ k k t(x1, y1)exp è−πj
(x −x1)! + (y −y1)!
λz
í dxdy
J
%J
J
%J
(5.32) 
 
In this expression, t(x1, y1) is defined exactly as it was in Equation 5.20, j is again the imaginary 
unit.  
 
Figure 5.41 Generic proximity lithography system. The shaded area to the right of the mask 
illustrates the diffracted light that is incident on the resist.  
 
In contact and proximity lithography systems, there is no pupil usually and there is no 
focusing or objective lens, so simulating the aerial image basically comes down to solving 
Light
Source
Condenser
Lens
Mask
Photoresist
On Wafer
x1 y1 Plane
x y Plane
x
y
z
Gap
g

[Page 200]
“Integrated Circuit Fabrication: Science and Technology”, © Plummer & Griffin 2022 
 
Not for distribution. September 2023. Full color print book to be distributed by CUP in 2023. 200 
Equation 5.32. Analytic solutions to this equation are possible only in a few rare cases, so 
computational approaches are generally used. There are a number of such approaches to doing 
this including using convolution and Fourier transforms [5.31, 5.33, 5.34]. In general these 
approaches are more complex than the Fourier transform approach described earlier for far field 
Fraunhofer diffraction. The interested reader is referred to the references for a discussion of 
these mathematical approaches. The Optolith simulator we will use below uses a beam 
propagation method to solve Equation 5.32 [5.33].  
 
----------------------------------------------------------------------------------------------------------- 
Example: 
In Figure 5.31, we saw that Fresnel diffraction is a useful approximation to a full solution of 
the wave equations provided that z >> W. Fraunhofer diffraction becomes the appropriate 
approximation when z >> pW2/l. So if we consider a typical proximity printing lithography tool 
that uses a Hg vapor lamp source, l would be 436 nm if we consider g-line light. As discussed 
earlier, proximity printers often use multiple wavelengths from the Hg lamp source but we’ll 
consider g-line illumination in the examples below.  
 
Assuming a feature size of 10 µm, Fresnel diffraction applies when 
 
g >> W = 10µm and g <<  pW2/l. = 720 µm 
----------------------------------------------------------------------------------------------------------- 
 
In order to illustrate the resolution capabilities of these kinds of systems, we include below 
several simulations using the Optolith simulator [5.33]. We will use the same simple mask pattern 
that we used earlier for projection system simulations. The first example is shown in Figure 5.42 
where 10 µm features are imaged in a proximity printer using g-line light. The gap g in this case 
is 50 µm which is well within the range where Fresnel diffraction should be appropriate. The 
aerial image shows that the features are quite well resolved. The intensity plotted on the right 
along the y = 0 cutline illustrates some of the “ringing” that was conceptually illustrated in Figure 
5.21.  
Figure 5.43 shows a second simulation of the same mask pattern, this time with a 100 µm 
gap between the mask and the wafer. This is still well within the gap range appropriate for Fresnel 
diffraction although a 100 µm gap is at the upper end of gap spaces typically used in modern 
proximity printing tools.  
There is an important observation regarding Figures 5.42 and 5.43. The fact that the image 
quality is acceptable even when the gap increases by 50 µm implies that the depth of focus of 
proximity printing tools is very large compared to projection printers (see the example earlier in 
connection with Figure 5.24). There are manufacturing applications in which quite thick layers of 
photoresist are used, primarily in the MEMs industry. Provided the printed geometries are 
micron-scale, proximity printers do a very good job of exposing these thick resist layers, 
something high-resolution projection printers would find much more difficult.  
In order to explore the limits of proximity printing systems, we now reduce the feature size 
to 1µm in our final simulations. With this feature size, Fresnel diffraction is appropriate if z >> 1 
µm and z << 7 µm using the same bounds as we used above. Figure 5.44 shows the simulated 

[Page 201]
“Integrated Circuit Fabrication: Science and Technology”, © Plummer & Griffin 2022 
 
Not for distribution. September 2023. Full color print book to be distributed by CUP in 2023. 201 
results for 1µm features and a gap of 5 µm. Clearly the 1µm features are not resolved with a 5µm 
gap.  
 
 
Figure 5.42 Optolith simulation of the aerial image (left) of two elbow shapes and a contact hole. 
The mask geometry is shown with the solid black lines. System: g-line (436 nm) stepper, 10 µm 
feature sizes, gap g = 50 µm. The right plot shows the intensity along a cutline at y = 0 (dashed 
line).  
 
 
Figure 5.43 Optolith simulation of the aerial image (left) of two elbow shapes and a contact hole. 
The mask geometry is shown with the solid black lines. System: g-line (436 nm) stepper, 10 µm 
feature sizes, gap g = 100 µm. The right plot shows the intensity along a cutline at y = 0 (dashed 
line). 
 
Microns
0
10
20
30
-10
-20
-30
Microns
0
10
20
30
-10
-20
-30
Microns
0
10
20
30
-10
-20
Relative Light Intensity
0
0.2
0.4
0.6
0.8
1
1.2
1.4
-30
Microns
0
10
20
30
-10
-20
Microns
0
10
20
30
-10
-20
-30
-30
Microns
0
10
20
30
-10
-20
Relative Light Intensity
0
0.2
0.4
0.6
0.8
1
1.2
1.4
1.6
-30

[Page 202]
“Integrated Circuit Fabrication: Science and Technology”, © Plummer & Griffin 2022 
 
Not for distribution. September 2023. Full color print book to be distributed by CUP in 2023. 202 
 
Figure 5.44 Optolith simulation of the aerial image (left) of two elbow shapes and a contact hole. 
The mask geometry is shown with the solid black lines. System: g-line (436 nm) stepper, 1 µm 
feature sizes, gap g = 5 µm. The right plot shows the intensity along a cutline at y = 0 (dashed 
line). 
 
The only options we have to improve the resolution are to reduce the exposing wavelength 
or to reduce the gap size. Figure 5.45 shows examples of both approaches. Reducing the gap from 
5 µm to 2 µm (left) clearly produces a much better aerial image, one that quite likely would be 
useable in manufacturing. Similarly reducing the exposing wavelength to the DUV 193 nm 
wavelength used in modern projection systems, also produces a much better image, even with 
the gap g left at 5 µm. It should be pointed out that gaps as small as 2 µm are at the limits of what 
is generally possible in modern proximity printers.  
 
 
Figure 5.45 Optolith simulation of the aerial image (left) of two elbow shapes and a contact hole 
with 1 µm feature sizes. The mask geometry is shown with the solid black lines. On the left the 
gap is reduced to 2 µm with a g-line (436 nm) stepper. On the right the exposing wavelength is 
reduced to 193 nm with the gap g at 5 µm. 

[Page 203]
“Integrated Circuit Fabrication: Science and Technology”, © Plummer & Griffin 2022 
 
Not for distribution. September 2023. Full color print book to be distributed by CUP in 2023. 203 
The final observation regarding Figure 5.45 is that the improvements seen in reducing the 
gap g suggest that hard contact lithography systems could actually achieve quite good resolution 
and this is indeed the case. However, the simulation tool used in these examples uses the Fresnel 
diffraction approximation and so it really can’t be used to simulate aerial images that contact 
aligners might produce.  
To summarize the discussion in the last two sections, Figure 5.46 illustrates the diffraction 
pattern propagating away from a small slit. The sketches are the light intensity vs. position that 
would be measured at each plane. In the region very close to the slit, the shape approximates a 
shadow of the slit but requires a full solution of the wave equations to calculate quantitatively. 
For distances greater than the size of the slit (z > W), Fresnel diffraction provides a good 
approximation for calculating the image of the slit. For larger distances, z > πW2/l, Fraunhofer 
diffraction provides a good approximation.  
 
 
Figure 5.46 Summary of diffraction regimes.  
 
5.6 Modeling and Simulation of Photoresists (Calculating and Developing the  
      Latent Image) 
 
5.6.1. Optical Intensity Pattern in the Photoresist 
 
In Section 5.5 we discussed models and simulation methods for calculating the aerial image 
produced by modern lithography tools. The aerial image is the optical intensity in the air 
immediately above the surface of the photoresist. This is {ℇ*(x, y)}! as we saw in Equation 5.28. 
The second step in simulating the performance of lithography tools is to calculate the optical 
intensity {ℇ5G(x, y, z)}! pattern through the photoresist layer as illustrated in Figure 5.47. Once 
this is done, we can then calculate the chemical response of the resist and therefore the three-
dimensional latent image produced in the resist by the incoming photons. Note that while the 
aerial image is 2D (x and y), the resist light intensity and the latent image are 3D (x,y and z).  
Incident 
Plane Wave
Fresnel
Diffraction
z >> W
Fraunhofer
Diffraction
z >> πW2/l
W
z

[Page 204]
“Integrated Circuit Fabrication: Science and Technology”, © Plummer & Griffin 2022 
 
Not for distribution. September 2023. Full color print book to be distributed by CUP in 2023. 204 
 
Figure 5.47 Representation of the electric field distribution in the photoresist layer. 
 
Simulation tools use different mathematical approaches to calculating {ℇ5G(x, y, z)}!. The 
simulation tool we will use (Optolith [5.33]) computes the field in the photoresist by numerically 
solving the Helmholtz equation which is a time independent form of the wave equation. The 
Helmholtz equation is often used in electromagnetic problems and is 
 
∇!ℇ+ k!n!ℇ= 0
(5.33) 
 
where k is the wave number and n(x,y) is the complex index of refraction of the various materials. 
Because the incoming photons interact with the photoresist components by creating PAC 
molecules or PAG molecules as we discussed earlier in Section 5.2.4, the resulting field and 
therefore light intensity is generally not only a function of x, y and z, but also of time during the 
exposure process. This is certainly true in DNQ resists that have fairly low quantum efficiencies. 
In chemically amplified resists used for DUV and EUV systems, it is often the case that the light 
intensity in the resist is fairly constant during the exposure and this simplifies the situation. In 
DNQ resists, n(x,y) is also often a function of time because this parameter is used to model some 
of the chemistry occurring in the resist. So the calculation of {ℇ5G(x, y, z)}!  is normally done in 
multiple time steps for DNQ resists during the exposure simulation, with material parameters 
updated after each iteration. The details of how this is done are described in the user’s manuals 
for the various simulation tools [5.33 – 5.35].  
An example of a calculated optical intensity pattern is shown in Figure 5.48. The structure 
is a 0.5 µm layer of AZ1350J resist on an SiO2 substrate which is exposed in an i-line lithography 
tool with a NA of 0.43. The use of an SiO2 substrate is simply because this is the most common 
situation in device processing. Of course, underneath the SiO2 would be other materials including 
the silicon or semiconductor substrate, but these are not needed in the simulation. The photons 
are incident on the left and right sides. The central 1 µm feature is supposed to be unexposed.  
There are several features of note in this simulation. First, note that the optical intensity 
decreases with depth into the photoresist. Second, note that there seem to be periodic increases 
and decreases of intensity in the vertical direction. These are actually due to the fact that some 
of the light that penetrates to the photoresist/SiO2 interface reflects back up into the photoresist, 
setting up a standing wave pattern as the incoming and outgoing waves interfere. We will discuss 
this issue more carefully in Section 5.6.3 but will ignore it in this section. Finally, note that the 
Wafer
Photoresist
Aerial
Image
ℇi x, y
ℇPR x, y, z
n1
n2
n3
z

[Page 205]
“Integrated Circuit Fabrication: Science and Technology”, © Plummer & Griffin 2022 
 
Not for distribution. September 2023. Full color print book to be distributed by CUP in 2023. 205 
light penetrates into the SiO2 substrate beyond the photoresist. These photons obviously do not 
help to expose the resist. 
 
Figure 5.48 Cross-sectional view of calculated optical intensity pattern for a 1 µm feature exposed 
in an i-line lithography system with a NA = 0.43 using the Optolith simulator [5.33]. 
 
5.6.2. Exposure and Latent Image in the Photoresist 
 
We will consider in this section the chemistries and the models that are used to simulate 
exposure in simple resists (non-chemically amplified, novolac-based resists used for g-line and i-
line), and also in chemically amplified resists used for DUV and EUV lithography systems. These 
models are used to provide the material parameters needed along with the photon intensity 
{ℇ5G(x, y, z)}!  to calculate the latent image in the resist at the end of the exposure process. 
The light incident on a DNQ photoresist is primarily absorbed by the PAC component of the 
resist. The PAC is assumed to be uniformly distributed throughout the resist. The basic equation 
describing the light absorption is known as Lambert’s Law and is given by 
 
dI
dz = −αI
(5.34) 
 
where z is the direction into the resist as shown in Figure 5.47 or downward in Figure 5.48. This 
equation basically says that the probability that a photon will be absorbed is proportional to the 
light intensity with a, the absorption coefficient, as the proportionality constant. If a is a 
constant, integration of this equation results in Equation 5.35, which simply says that the light 
intensity falls off exponentially with distance z into the resist with a decay length of a. 
 
I = I;e%de
(5.35) 
Microns
0
1
2
-1
-2
Microns
0
0.2
0.4
-0.8
-0.2
-0.4
-0.6
SiO2
Photoresist
1µm 
Feature
Intensity
0
300

[Page 206]
“Integrated Circuit Fabrication: Science and Technology”, © Plummer & Griffin 2022 
 
Not for distribution. September 2023. Full color print book to be distributed by CUP in 2023. 206 
 
This simple relationship will turn out to hold in chemically amplified resists (discussed 
shortly) but in DNQ resists, a will turn out to be related to the concentration of the PAC that is 
unexposed in the resist at a particular time and location. Thus in DNQ resists, a is not a constant, 
but rather is a function of position and time. At any time during the exposure, the light intensity 
profile in the resist will be given by 
 
I(z) = I;exp ãk α(z\)dz\
e
=
ç
(5.36) 
 
where the integral in the exponent is the absorbance of the resist down to a depth z.  
Before proceeding further, we need to consider physically why the absorption coefficient 
a in DNQ resists depends on time and position within the resist. Imagine in connection with 
Figure 5.47 that the exposure process has just begun. The PAC concentration is assumed uniform 
throughout the resist. As PAC molecules near the resist surface absorb photons, those photons 
are not available for exposing the deeper layers of the resist. Thus the light concentration falls 
off with depth and the resist is first exposed near the top surface. 
Fortunately a process known as “bleaching” occurs in most DNQ resists. As the resist is 
exposed, the PAC is altered, absorbing less and less light, and therefore it becomes more and 
more transparent. Thus as the top layers of the resist are exposed, they transmit more of the 
light to the deeper layers which are subsequently exposed. The bleaching process is not 
surprising since as the PAC component of these resists reacts and converts to carboxylic acid, 
more of the light will pass through to the deeper layers.  
We now need to relate 
 to the material properties of the resist. If the PAC component of 
the resist is dilute, then the absorption coefficient of the resist is simply 
 
αSMO*O@ = α5$H[PAC]
(5.37) 
 
where [PAC] is the concentration of the PAC constituent in the resist and aPAC is the absorption 
coefficient of the PAC material. Equation 5.37 simply says that the resist absorption is determined 
by the amount of PAC in the resist. The dilute approximation required for Equation 5.37 has been 
shown to hold for practical resist formulations [5.40]. 
DNQ resists consist of several constituents as we saw in Section 5.2.4. In general, such 
resists will have a resin R (usually novolac), a photoactive component PAC, a solvent S and as the 
exposure proceeds, exposure products P (principally the carboxylic acid produced by the PAC). 
More generally, then, Equation 5.37 can be written as 
 
αSMO*O@ = α5$H[PAC] + αG[R] + α&[S] + α5[P]
(5.38) 
 
Since the exposure products result from the PAC, we may write that 
 
[P] = [PAC]= −[PAC]
(5.39) 
 
α

[Page 207]
“Integrated Circuit Fabrication: Science and Technology”, © Plummer & Griffin 2022 
 
Not for distribution. September 2023. Full color print book to be distributed by CUP in 2023. 207 
Following the approach of [5.28], we rewrite Equation 5.38 in the following form 
 
αSMO*O@ = Am + B
(5.40) 
 
where  
⎩
⎨
⎧
A = (α5$H −α5)[PAC]=
B = α5[PAC]= + αG[R] + α&[S]
m =
[PAC]
[PAC]=
⎭
⎬
⎫
(5.41) 
 
A and B in Equation 5.40 are experimentally measurable parameters for a given photoresist 
and are known as the first two Dill parameters [5.28]. A is the absorption coefficient of the 
bleachable components of the resist and B is the absorption coefficient of the non-bleachable 
components of the resist. We will describe how these parameters can be measured for a given 
resist shortly. Note that when the resist is unexposed, m = 1 and aresist = A + B. When the resist is 
fully exposed, m = 0 and aresist =  B.  
We can now substitute Equation 5.40 into Equation 5.34 and express the light intensity 
through the resist layer as 
dI
dz = −(Am + B)I
(5.42) 
 
Unfortunately, solving this equation is complicated by the fact that m is a function of time and 
position so that Equation 5.42 really should be written as 
 
dI
dz = −(Am(z, t) + B)I
(5.43) 
 
where m is the fraction of the PAC component of the resist that is unexposed at time t. If we 
again assume first order reaction kinetics, then 
 
dm
dt = −CIm
(5.44) 
 
This equation states that the exposure rate of the PAC is proportional to the remaining 
unexposed PAC concentration and to the light intensity. The constant of proportionality is C, 
which is the third Dill resist parameter. 
Equations 5.43 and 5.44 are coupled equations that must be solved simultaneously. The 
photon intensity I is also in these equations and we know that it depends on time and position 
so the third equation that must be solved is Equation 5.33 which gives {ℇ5G(x, y, z)}! which is I. 
Simulators which are available today [5.33 – 5.35] solve this system of equations to calculate the 
time evolution of the exposure of the resist. An iterative procedure is used which basically 
operates as follows.  
At t = 0, m = 1 and the light intensity pattern can be calculated in the resist using Equation 
5.33. This intensity distribution is then used in Equation 5.44 to calculate the exposure versus 
position. The result is m(x,y,z,t0) in the general three-dimensional case. The result is then used in 

[Page 208]
“Integrated Circuit Fabrication: Science and Technology”, © Plummer & Griffin 2022 
 
Not for distribution. September 2023. Full color print book to be distributed by CUP in 2023. 208 
Equations 5.43 and 5.33 to calculate the light intensity for the next time step. This result is again 
used in Equation 5.44 to calculate the new light intensity after this next time step. Through this 
iterative procedure, the time evolution of the exposure process is simulated. The overall result is 
that the aerial image produced by the optical system is converted into a latent 3D image in the 
photoresist. We will show and discuss some examples shortly. 
Calculation of the latent image in the resist requires knowledge of the Dill resist parameters 
A, B and C. These parameters can be measured experimentally for a particular resist material as 
illustrated in Figure 5.49. In their series of classic papers in 1975, Dill and his coworkers showed 
that a simple measurement of the time-dependent light transmission through an exposing resist 
film could be used to extract the A, B, and C parameters.  
 
 
Figure 5.49 Conceptual experimental setup for measuring the Dill parameters characterizing a 
particular DNQ resist. 
 
As illustrated in Figure 5.49, light at the exposing wavelength is used to illuminate a resist 
coated substrate. In the simplest case, a transparent substrate is chosen to have the same index 
of refraction as the resist, so that there are no reflections at the resist/substrate interface. An 
antireflection coating is used on the backside of the substrate to avoid reflections at that 
interface. A typical measurement result is shown schematically in Figure 5.50. For this simple 
case, Dill et. al. showed that [5.28] 
 
A = 1
D ln 3TJ
T=
7
(5.45) 
B = −1
D ln(TJ)
(5.46) 
C =
A + B
AT=(1 −T=)T1!
dT
dE∞
fP=
(5.47) 
where  T1! = 1 −3nSMO*O@ −1
nSMO*O@ + 17
!
(5.48) 
 
TO is the transmitted light intensity at the start of the exposure, 
 is the transmitted light 
intensity at the end of the exposure, dT/dE is the slope of the red curve at E = 0, D is the resist 
Light
Source
Condenser
Lens
Filter to Select
Wavelength
Photoresist
On Transparent
Substrate
Light
Detector
Transmitted
Light
D
T∞

[Page 209]
“Integrated Circuit Fabrication: Science and Technology”, © Plummer & Griffin 2022 
 
Not for distribution. September 2023. Full color print book to be distributed by CUP in 2023. 209 
thickness and T12 is the transmittance through the air/resist interface, with nresist the index of 
refraction of the resist. More sophisticated parameter extraction methods can be used if the 
experimental situation is not quite as ideal as Figure 5.49 [5.28, 5.31].  
 
 
Figure 5.50 Typical experimental result from a measurement like that shown in Figure 5.49.  
 
Unlike DNQ resists, chemically amplified resists (CARs), require two chemical reactions in 
order to change their solubility in the developer. The first reaction caused by incoming photons, 
creates the PAG molecules and stores a latent image of the photon intensity pattern in the resist. 
The second reaction occurs during the post exposure bake (PEB) in which the PAG molecules 
diffuse and react with blocking molecules that make the resist insoluble in the developer. These 
reactions convert the blocking molecules into a soluble form (in a positive resist) and are catalytic 
since the PAG molecules are not used up during this reaction. Thus as we saw earlier in this 
chapter, CARs can have quantum efficiencies larger than one and as a result require lower 
exposure doses than do DNQ resists. For readers interested in the details of the chemical 
reactions occurring in CARs both during exposure and during the PEB, a good reference is [5.21].  
Chemically amplified DUV resists consist of a polymer resin (blocked to make it insoluble in 
the developer in the case of a positive resist), a PAG and other additives. For most CARs, the 
bleachable component of the resist is negligible and so the light intensity in the resist is 
independent of time during the exposure. This means that the light intensity pattern resulting 
from Equation 5.33, which is a f(x,y,z) only needs to be calculated once rather than at each time 
step as in the case of DNQ resists. The kinetics of the exposure reaction are assumed to be first 
order, i.e.  
 
d[PAG]
dt
= −CI[PAG]
(5.49) 
 
where [PAG] is the time- and position-dependent PAG concentration, I is the exposure intensity 
and C is the exposure rate. Note the similarity to Equation 5.44. If I is constant during the 
exposure,  
 
[PAG] = [PAG]=e%H/@ 
(5.50) 
0
1.0
Transmittance
Exposure Dose mJ/cm2
0.75
0.5
0.25
100
200
TO
T∞

[Page 210]
“Integrated Circuit Fabrication: Science and Technology”, © Plummer & Griffin 2022 
 
Not for distribution. September 2023. Full color print book to be distributed by CUP in 2023. 210 
Since the acid concentration [H] results directly from the PAG exposure, [H] is given by 
 
[H] = [PAG]=(1 −e%H/@)
(5.51) 
 
where in general, [H] and I will be f(x,y,z). If the light intensity is also a function of time, then an 
iterative technique like that described earlier for DNQ resists can be used to calculate [H](x,y,z,t) 
but this is generally not necessary in CARs. The aerial image is thus converted into a latent 3D 
image in the resist which is “stored” as [H](x, y, z) at the end of the exposure.  
The fact that CARs do not bleach means that the experimental setup shown in Figures 5.49 
and 5.50 does not work to extract experimental information about the parameter C in Equation 
5.51. There are other approaches to determining this value. The interested reader is referred to 
[5.21]. The final point to be made about CAR exposure is that since bleaching does not occur, if 
the light intensity is to be reasonably uniform through the resist thickness, then C must be small 
enough that many of the photons actually propagate completely through the resist without 
interacting with a PAG molecule. If the material below the resist is reflective, this can set up 
standing waves in the resist as the incoming and outgoing waves interfere. We will consider this 
more carefully in Section 5.7.3, but these effects can be mitigated by placing an antireflection 
coating (ARC) below the resist. 
An example of the exposure process is shown in Figure 5.51 using the Optolith simulator 
[5.33]. In this example, a 1 µm feature is exposed using an i-line lithography tool.  
 
 
Figure 5.51 Simulation cross-section of the exposure of a 1µm feature in 0.5 µm AZ1350J resist 
on an SiO2 substrate using an i-line stepper and the Optolith simulator [5.33].  
 
The three simulations show the PAC concentration in the i-line resist (AZ1350J) at various 
times during the exposure process. The substrate in these simulations is SiO2 as it was in Figure 
100 mJ/cm2
0.25
1.0
200 mJ/cm2
0.05
1.0
Microns
0
0.4
2
0.8
1.2
1.6
2.4
2.8
Microns
0
0.5
-0.5
-1
1µm 
Feature
50 mJ/cm2
0.5
1.0
[PAC]
[PAC]
[PAC]

[Page 211]
“Integrated Circuit Fabrication: Science and Technology”, © Plummer & Griffin 2022 
 
Not for distribution. September 2023. Full color print book to be distributed by CUP in 2023. 211 
5.48. The top left simulation is after 50 mJ/cm2 (25% of the full exposure dose), the top right 
image is after 100 mJ/cm2 (50% of the full dose), and the bottom simulation is after full exposure 
(200 mJ/cm2). Note that while the colors are similar in all three simulations, the scale of remaining 
PAC concentration changes so that in the bottom image, the PAC concentration everywhere in 
the exposed region is approaching zero. The progression of the exposure from top to bottom in 
the resist layer is evident in each of the simulations as is the presence of standing wave effects 
due to reflections from the photoresist/SiO2 interface.  
 
5.6.3. Post-Exposure Bake (PEB) 
 
We saw in the photoresist process flow in Figure 5.30 that following resist exposure, the 
next step is usually a post-exposure bake (PEB). In DNQ resists, this is intended to smooth out 
effects due to standing waves before development. It has been found that a simple thermal bake 
between exposure and development can have a dramatic effect on standing wave effects [5.41]. 
Typically this bake is a few minutes at 100˚C – 125˚C (similar to the resist pre-bake step).  
The effect of the PEB on DNQ resist chemistry is usually modeled as a simple diffusion 
process. The exposed PAC (P in our terminology), is assumed to be able to diffuse in the resist 
with some diffusivity given by 
 
D5 = D=exp%f./>(
(5.52) 
 
This is of the same form as dopant diffusion coefficients that we will discuss in Chapter 7. The 
effect of the PAC diffusion is simply to “smear out” the standing wave effects. Such a diffusion 
process is generally modeled in lithography simulators. However, this is more complicated than 
might appear, first because DP has not been measured for most resists, and second, because it is 
likely that the diffusivity is not as simple as Equation 5.52 might suggest. For example, it is 
believed that DP is concentration dependent.  
In some lithography simulators like Optolith, default or user-specified values for DP are used 
along with Equation 5.52. The PEB is then modeled as a diffusion process. It is also possible in 
these simulators to take an even simpler approach because of the lack of DP data. In this 
approach, the distance over which the PAC “smearing” occurs during the bake is simply given by 
a diffusion length 
 
σ = v2D5tga>M
(5.53) 
 
where tbake is the bake time. s has units of distance and is generally a user-supplied parameter in 
simulators. A typical value ≈ 0.05 µm (50 nm) [5.33]. 
An example of such a PEB simulation in a DNQ resist is shown in Figure 5.52. This is the 
same structure simulated in Figure 5.51. On the left in Figure 5.52 is the same output for the fully 
exposed resist shown in Figure 5.51. On the right, that structure has been subjected to a 45 sec 
115 ˚C PEB. The simulation uses default parameters for AZ1350J photoresist and models the PEB 
as a diffusion process. The smearing out of the standing wave pattern in the exposed photoresist 
is apparent in the simulation on the right. Note particularly the edges of the 1 µm wide exposed 

[Page 212]
“Integrated Circuit Fabrication: Science and Technology”, © Plummer & Griffin 2022 
 
Not for distribution. September 2023. Full color print book to be distributed by CUP in 2023. 212 
region. The “scalloped” edges that appear before the PEB can cause non-vertical or non-straight 
edges in developed photoresist images which can cause process issues when the photoresist is 
subsequently used to mask implants or mask etching processes. The PEB largely eliminates these 
issues. We will discuss standing waves more fully in Section 5.7.3.  
 
 
Figure 5.52 Simulation cross-section of the post exposure bake (PEB) of a 1µm feature in 0.5 µm 
AZ1350J resist on an SiO2 substrate using an i-line stepper and the Optolith simulator [5.33]: left, 
before PEB and right after a 45 sec 115˚C PEB.  
 
In DUV resists, the PEB is a critical step because it completes the exposure process by driving 
the reaction between the PAG molecules and the blocking molecules in the polymer chains. In 
positive DUV resists this reaction unblocks the polymer chain, making it soluble in the developer. 
In negative resists, the PAG drives a crosslinking reaction that makes the resist insoluble in the 
developer. In either case, the acid molecules are not consumed by the reactions and hence to 
first order, [H], given by Equation 5.51, remains constant during the PEB. 
If [M] represents the concentration of the reactive sites on the resist polymer chains, then 
 
d[M]
dt
= −C[M][H]
(5.54) 
 
where C is the reaction rate constant. This expression assumes that the reaction between the 
acid H and the reactive sites M is first order. During the PEB, M begins with a starting 
concentration [M0] and decreases with time. 
 
[M=] −[M] = [M=]ò1 −e%H[)]@ö
(5.55) 
 
In general [H] and therefore [M] are f(x, y, z, t).  
The PEB provides the thermal energy for this reaction to take place because C in Equation 
5.54 is generally exponentially dependent on temperature. The second process driven by 
200 mJ/cm2
0.05
Microns
0
0.4
2
0.8 1.2 1.6
2.4 2.8
0
0.5
-0.5
-1
[PAC]
Microns
45 sec @ 115˚C
Microns
0
0.4
2
0.8 1.2 1.6
2.4 2.8
1.0

[Page 213]
“Integrated Circuit Fabrication: Science and Technology”, © Plummer & Griffin 2022 
 
Not for distribution. September 2023. Full color print book to be distributed by CUP in 2023. 213 
temperature is the diffusion of the acid molecules, since they must physically move from reactive 
site to reactive site to complete the resist exposure (recall Figure 5.13).  
The diffusivity DH of the acid molecules generally depends exponentially on temperature as 
in Equation 5.52. But it may also depend on the acid concentration, making the modeling problem 
more difficult. Simulation of the PEB effects on DUV resists would look similar to Figure 5.52, 
although the degree of exposure would increase during the PEB rather than just the smearing 
that Figure 5.52 illustrates. 
 
5.6.4. Photoresist Developing 
 
A number of models have been used to describe photoresist developing. The earliest 
models came from Dill and his coworkers and were empirically based [5.28]. Additional models 
have also been developed [5.31]. In all cases, the process is basically described as a surface 
controlled etching process. The developer solution is assumed to etch the surface of the resist 
isotropically at a point (x,y,z) and at a rate that is determined by the resist inhibitor concentration 
at that point. The photoactive compound (PAC) in DNQ resists or the blocked polymers in DUV 
resists are insoluble in the developer whereas when the PAC is converted to carboxylic acid (P) 
in DNQ resists, or when the PAG unblocks the polymer chains in DUV resists in the exposure 
process, the resist becomes quite soluble in the developer. We will describe the developing 
process below in terms of DNQ resist parameters. However, the same models apply to DUV 
resists.  
The development or etching rate at point (x,y,z), thus depends on the [P] or [PAC] at that 
point. This is exactly what is calculated by the exposure models described in the previous section, 
and what is shown in the examples in Figures 5.51 and 5.52. What is needed then, is a 
mathematical relationship between [P] or [PAC] and the development rate.  
The first such relationship was described by Dill et. al. [5.28] and is implemented in 
simulators today typically in a form like the following expression which is used in Optolith [5.33] 
 
R(x, y, z) = p exp(E1 + E!m + E9m!)     if m > 0.4
exp(E1 + 0.4E! + 0.16E9)     if m ≤0.4 q
(5.56) 
 
R(x,y,z) is the local development or etching rate in µm min-1, m(x,y,z) was defined in Equation 
5.41 and is the local [PAC] after exposure, and E1, E2 and E3 are empirical parameters obtained 
from fitting Equation 5.56 to experimental data for a particular resist.  
Another development model is due to Mack [5.31]. This model is based on a physical model 
that involves diffusion of the developer from the solution to the resist surface, chemical reaction 
of the developer with the resist, and finally diffusion of the reaction products from the surface 
back into the liquid developer. Mathematically it is expressed as  
 
R(x, y, z) = RQa,
(a + 1)(1 −m)R
a + (1 −m)R
+ RQ*R
(5.57) 
 
where Rmax is the etch rate of fully exposed resist (m = 0), Rmin is the etch rate of unexposed resist, 
and a and n are constants that are determined experimentally for a given resist material. 

[Page 214]
“Integrated Circuit Fabrication: Science and Technology”, © Plummer & Griffin 2022 
 
Not for distribution. September 2023. Full color print book to be distributed by CUP in 2023. 214 
Commercially available simulators generally implement a number of models for resist 
development, including the two described above. The time evolution of the developing resist 
profile is calculated by setting up a two or three-dimensional grid in which each grid point in the 
resist has a specific value of m(x,y,z). The developing pattern is then allowed to evolve over time 
with the developer moving into the resist at a local rate determined by the development model.  
Figure 5.53 shows an example using Optolith of the development of a resist pattern. The 
structure is the same as in Figure 5.52 on the right, which includes the post-exposure bake. The 
Dill development model was used in the simulation with default model parameters for AZ1350J 
resist. The simulation on the left is part way through the development cycle. The right side shows 
the structure after the develop cycle is complete. Note in the right-hand simulation that the 
developed image is actually about 1.15 µm wide (dashed lines) rather than the designed 1.0 µm. 
This simulation used a large exposure dose (200 mJ/cm2) and a long development time (60 sec), 
that resulted in some degree of overexposure. In a real manufacturing environment, additional 
simulations could be run at smaller doses and development times to better optimize the final 
result. Alternatively, a better resolution lithography tool could be used that would produce a 
sharper aerial image with less grayscale at the edges of the 1 µm feature. 
 
 
Figure 5.53 Simulation cross-section of the develop cycle of a 1µm feature in 0.5 µm AZ1350J 
resist on an SiO2 substrate using an i-line stepper and the Optolith simulator [5.33]. 
 
5.6.5. Photoresist Post-Exposure Bake 
 
As shown in Figure 5.30, the final step in a typical photoresist process is a post-exposure 
bake, typically done at 100 - 140˚C for 10 - 30 minutes. This step hardens the resist by evaporating 
any remaining solvents and also improves adhesion to underlying materials. Since the resist is 
often used to mask a plasma etching step, or to block an ion implantation step, this hardening 
process is important in improving the robustness of the resist. The resist will generally flow 
somewhat during this post-exposure bake, rounding the edges of the profile. Obviously, the 
degree of flowing depends on the time and temperature of the post-exposure bake, as well as 
on the resist material properties.  
Lithography simulators generally model the post-exposure bake process using models that 
are similar to glass reflow models. The interested reader is referred to the user manuals of these 
Microns
0
0.4
2
0.8 1.2
1.6
2.4
2.8
0
0.5
-0.5
Microns
Microns
0
0.4
2
0.8 1.2
1.6
2.4
2.8
0
0.5
Microns
-0.5

[Page 215]
“Integrated Circuit Fabrication: Science and Technology”, © Plummer & Griffin 2022 
 
Not for distribution. September 2023. Full color print book to be distributed by CUP in 2023. 215 
simulation tools. Figure 5.54 shows an example of the simulated effects of the post-exposure 
bake on the resist profile. In this case, the developed resist structure from Figure 5.53 was post-
exposure baked at 125 ˚C for 5 min. The rounding of the corners and general smoothing of the 
profile is evident.
