Repository: Alvintxh/nanofab-web

# Extracted Book Sources

All 11 textbooks extracted 2026-04-05 using PyMuPDF (extract_pdf.py).

## Extraction Summary

| Book Key | File | Pages | Words | Page Numbering |
|----------|------|-------|-------|----------------|
| cui_2025 | Zheng Cui - Nanofabrication (4th ed) | 419 | ~158K | PDF labels (C1, i-xi, 1-407) |
| campbell_2008 | Campbell - Fabrication Engineering (3e) | 825 | ~369K | offset=18 (front-1..18, then 1-807) |
| teresa_2020 | De Teresa - Nanofabrication (full) | 451 | ~183K | offset=0 (sequential PDF pages) |
| madou_vol1_2011 | Madou - Fundamentals of Microfab Vol.1 | 646 | ~366K | PDF labels |

File: sources/sources_processed/books/plummer_2022/plummer_2022_full.txt (part 17 of 43)
# plummer_2022
Figure 5.54 Simulation cross-section of the post-exposure bake (5 min @ 125˚C) of a 1µm feature 
in 0.5 µm AZ1350J resist on an SiO2 substrate using an i-line stepper and the Optolith simulator 
[5.33]. 
 
5.7 Resolution Enhancement Methods 
 
Given what we have discussed to this point regarding modern lithography systems, perhaps 
the most interesting question we have not yet answered, is how did the feature size reduction 
shown in Figure 5.4 (or more accurately in Figure 1.21) after 2000 actually occur? For close to 
two decades lithography has been based on 193 nm exposure systems and simulations such as 
Figure 5.39 would suggest it might be extremely difficult to go much below 0.1 µm (or 100nm) 
features with these systems. Yet Figure 5.4 shows that today, features more like 20 nm are being 
routinely produced in high-volume manufacturing. How can this be? 
We will first consider in the sections below a variety of improvements to 193 nm projection 
systems and photoresist materials (Sections 5.7.1 – 5.7.3) that have made some of this progress 
possible. Then in Sections 5.7.4 – 5.7.7 we will discuss several conceptual breakthroughs that 
account for most of the feature size reduction in the past 20 years. The key conceptual 
breakthrough was the following: the mask does not have to look like the pattern we are trying to 
print! We will explain this in detail below.  
 
5.7.1. Off-Axis and Köhler Illumination 
 
In our discussion of partially coherent light in connection with Figure 5.26, we saw that in 
modern lithography systems, the light waves illuminating a mask are generally not all 
perpendicular to the mask. This is usually referred to as off-axis illumination and it can actually 
be a good thing rather than a problem. Consider Figure 5.55. In the top sketch, coherent or 
Microns
0
0.4
2
0.8
1.2
1.6
2.4
2.8
0
0.5
Microns
-0.5
Microns
0
0.4
2
0.8
1.2
1.6
2.4
2.8
0
0.5
Microns
-0.5

[Page 216]
“Integrated Circuit Fabrication: Science and Technology”, © Plummer & Griffin 2022 
 
Not for distribution. September 2023. Full color print book to be distributed by CUP in 2023. 216 
normally incident light is used and some of the diffracted light is lost because of the finite size of 
the projection lens, or because of the presence of an entrance aperture.  
As we have seen, this degrades the quality of the aerial image. If off-axis illumination is used 
as shown in the lower portion of Figure 5.55, some of the diffracted light lost in the normally 
incident case will be captured by the lens. The diffraction patterns shown on the right of Figure 
5.55 correspond to a slit pattern on the mask (Figure 5.33). The off-axis illumination shifts the 
diffraction pattern within the objective lens entrance aperture so that some of the higher order 
diffraction information is now captured by the lens. If an illumination source with light incident 
at ± off-axis angles were used, we could do even better at capturing the diffracted light. The net 
result is that the resolution can be somewhat improved. In Equation 5.8, k1 can be improved by 
as much as a factor of 2 by using off-axis illumination [5.21]. In actual modern lithography tools, 
a variety of light source geometries are used as illustrated in Figure 5.56. In some cases, very 
complex source designs are used [5.42].  
 
 
 
Figure 5.55 Illustration of the idea of on-axis illumination (top) and off-axis illumination (bottom). 
The shaded areas emanating from the mask regions represent the diffracted light pattern.  
 
 
Figure 5.56 Illustration of light source geometries used in modern projection lithography tools.  
 
Entrance
Aperture
Entrance
Aperture
Captured
Diffracted Light
Lost
Diffracted Light
Conventional
Annular
Quadrapole
Dipole

[Page 217]
“Integrated Circuit Fabrication: Science and Technology”, © Plummer & Griffin 2022 
 
Not for distribution. September 2023. Full color print book to be distributed by CUP in 2023. 217 
An arbitrarily shaped illumination source produces partially coherent light and can be 
described as an extended source, where the source shape is divided into a collection of individual 
point sources. Each point is a source of spatially coherent illumination, producing a plane wave 
striking the mask at one angle, and resulting in an aerial image given by Equation 5.28. Two point 
sources from the extended source, however, do not interact coherently with each other. Thus, 
the contributions of these two sources must be added to each other incoherently e.g., the 
intensities are added together. Illumination systems for lithographic tools are carefully designed 
to have this property. Simulators like Optolith compute the resulting aerial image by adding 
together the contributions of each point source in the illumination source and they generally 
allow the user to specify the shape of the illumination source [5.21, 5.33]. 
Although we did not discuss this in connection with Figure 5.34 it should be obvious that 
the system pictured there will produce higher-resolution images for features at the center of the 
mask than it will for features at the edges of the mask. The diffraction patterns for features in 
the center will be more completely captured by the objective lens than will the diffraction 
patterns produced by features at the mask edges. This is clearly not a good thing and it can be 
mitigated by an additional change in the projection lithography system architecture known as a 
Köhler illumination source.  
Figure 5.57 illustrates the idea behind a Köhler illumination source. Named for August 
Köhler, developer of illumination systems for Zeiss microscopes in the late 1800s, Köhler 
illumination uses the condenser lens to form an image of the source at the entrance pupil of the 
objective lens, rather than having collimated light pass through the mask as illustrated 
conceptually in the top part of Figure 5.55. The reason for using a Köhler source arrangement is 
so that the objective lens can capture the diffracted light from any of the features on the mask 
equally well. This is illustrated in Figure 5.57 by the triangles emanating from the mask apertures 
that represent the angular spread of the diffracted light. If collimated light were used though the 
mask, it is apparent that much of the diffracted light would be lost from mask features near the 
outside edge of the mask.  
 
 
Figure 5.57 Köhler illumination system. The triangles emanating from the mask regions represent 
the diffracted light pattern.  
Light
Source
Condenser
Lens
Mask
Objective or
Focusing Lens Photoresist
On Wafer
Entrance
Aperture

[Page 218]
“Integrated Circuit Fabrication: Science and Technology”, © Plummer & Griffin 2022 
 
Not for distribution. September 2023. Full color print book to be distributed by CUP in 2023. 218 
Off-axis and Köhler illumination system concepts are used in virtually all modern 
lithography systems and they do help to improve the resolution of these systems. By themselves, 
however, they are not sufficient to explain the remarkable progress Figure 5.4 illustrates. 
 
5.7.2. Immersion Lithography 
 
Immersion lithography refers to the idea of changing the medium between the final lens 
element in the objective or focusing lens from air to water. This permits improved resolution in 
the projection lithography tool as we will see. The idea is actually not new. It was first introduced 
in the 1880s by Carl Zeiss to increase the resolving power of optical microscopes. The idea was 
proposed for lithography tools in the 1980s and it was introduced into semiconductor 
manufacturing in ≈ 2005. Such systems are often referred to as 193i lithography tools.  
To understand how the introduction of water changes the optical system, consider Figure 
5.58. We considered Snell’s Law earlier in Section 5.3. This law states that light rays transitioning 
from one medium to another with different indexes of refraction obey the law n1sinq1 = n2sinq2. 
Thus in the right part of Figure 5.58, if the medium is air after the lens, light rays are bent such 
that q2 > q1 as shown. In the case of a water medium, q3 ≈ q1 since the indexes of refraction of 
water and the lens material are similar. Thus the focal planes are different in the two cases as 
shown.  
 
 
Figure 5.58 Dry vs. wet (immersion) lithography systems. After [5.43]. 
 
The resolution in the two cases shown in Figure 5.58 would be identical. The simplest way 
to think about this is that the lens gathers the diffracted light information after it passes through 
the mask and then performs an inverse Fourier transform to print the aerial image. There is no 
difference in the dry and wet systems illustrated above in terms of their ability to gather the 
diffracted light and so both systems should print similar images although in different focal 
(image) planes. So what have we accomplished by introducing the water?  
Even if nothing is changed in the optical system, we actually still have accomplished 
something. Refer back to Figure 5.24 where we calculated the depth of focus (DOF) of a 
projection lithography system. If we were to redraw Figure 5.24 with a water medium after the 
objective lens, the angle a would change and as a result d would become larger. In other words, 
the depth of focus would increase. The derivation of the increase in the DOF follows our 
derivation of Equation 5.12 (see [5.21] if interested in the details) with the result that, 
 
Lens
Water or Air
PR
Wafer
q1
q2
q3
Lens n = 1.5
Wet focal
plane n = 1.44
Dry focal
plane n = 1

[Page 219]
“Integrated Circuit Fabrication: Science and Technology”, © Plummer & Griffin 2022 
 
Not for distribution. September 2023. Full color print book to be distributed by CUP in 2023. 219 
DOF(immerson)
DOF(dry)
= 1 −v1 −(λ/p)!
n −vn! −(λ/p)!
(5.58) 
 
where n is the index of refraction of the material between the lens and the wafer, l is the 
exposure wavelength and p is the pitch of the features being printed. The depth of focus 
improves at least by the index of refraction of the water and improves further for smaller feature 
sizes. Increasing the depth of focus can be a major improvement in lithography tools because of 
the finite thickness of photoresist layers as we saw earlier when we derived Equation 5.12.  
The goal in using immersion lithography is, of course, to improve resolution and we’ve seen, 
simply replacing air with water between the final lens element in the objective or focusing lens, 
does not accomplish this. However, changes in the optical system along with immersion can do 
this. According to Equation 5.8 we can improve the system resolution by increasing the NA which 
basically means using larger lenses to capture more of the diffracted light information. Suppose 
we try to do this as shown in Figure 5.59. A larger lens will bring light rays to the bottom lens/air 
or lens/water interface at larger angles. However, in order for light to be refracted (pass through 
to the second material), it must arrive at less than the critical angle or it will be reflected as shown 
on the right below. The critical angle from optics is given by  
 
θcS*@ = sin%1(n!/n1)
(5.59) 
 
where n1 and n2 are the indices of refraction of the air/water material and the lens material 
respectively. For a lens/air boundary, qcrit ≈ 41˚, for a lens/water boundary, qcrit is much larger 
because n1 and n2 are similar.  
 
 
Figure 5.59 Projection lithography systems with NA < 1 (left) and with NA > 1 on the right.  
 
Immersion systems can therefore capture higher-order diffraction information and use this 
information to print higher-resolution images. Water is a great choice for the liquid in these 
systems because it transmits greater than 90% of 193 nm light, it has a relatively high index of 
refraction, it is environmentally safe and semiconductor factories are used to dealing with highly 
purified water because it is widely used in cleaning procedures and elsewhere in the fab. Today, 
Water
PR
Wafer
Air
Dry
Immersion
Water
PR
Wafer
Air
Dry
Immersion

[Page 220]
“Integrated Circuit Fabrication: Science and Technology”, © Plummer & Griffin 2022 
 
Not for distribution. September 2023. Full color print book to be distributed by CUP in 2023. 220 
193i immersion lithography systems are designed with NA values of about 1.35. This produces a 
significant improvement in resolution as can be seen from Equation 5.8. The upper bound on the 
NA in these systems is set by the index of refraction of the medium between the lens and the 
wafer, which for water is 1.44 [5.21, 5.43]. However, a NA of 1.35 seems to be a practical upper 
bound for these systems.  
The engineering challenges associated with bringing immersion lithography into a 
manufacturing environment should not be underestimated. Highly purified water must be 
introduced in a narrow region (≈ 1 mm) above the wafer surface and must be maintained there 
while the wafer stage moves to expose successive chips. Water interacts with some photoresist 
components (PAG molecules for example) and so the chemistries of the photoresist and the stack 
of photoresist materials need to be optimized for a water environment. In some cases a “topcoat” 
layer above the resist must be added to prevent the water from interacting with the photoresist. 
There are possible liquids with even higher indexes of refraction than water. However the 
complications in using these materials in a practical lithography machine have so far precluded 
their use in manufacturing. For readers interested in additional details about immersion 
lithography systems, numerous references exist in the literature [5.21, 5.43]. 
 
5.7.3. Multilayer Resists and Antireflection Coatings 
 
There are several issues associated with the photoresist layers used in lithography that we 
have not yet discussed in detail. Figure 5.60 illustrates some of these issues.  
 
Figure 5.60 Illustration of the impact of surface topography on thickness variations in deposited 
photoresist layers using Figures 2.12 and 2.25.  
 
Notice in the left side of that figure that the resist thickness tends to be nonuniform across 
the wafer because it is spun on as a liquid and therefore tends to fill in the “hills and valleys” of 
the underlying topography. The exposure process that patterns the resist therefore must 
contend with exposing different regions with different thicknesses of resist. Effectively the resist 
is thinner on top of high structures and thicker over low-lying structures. The result of these 
effects is that the resist can be underexposed where it is thicker and overexposed where it is 
thinner. This can result in linewidth variations, particularly where the photoresist features cross 
steps in the underlying structures. In the case on the left, only a low-resolution pattern is being 
As Implant
Mask Aerial
Image
Exposing
Light
Photoresist

[Page 221]
“Integrated Circuit Fabrication: Science and Technology”, © Plummer & Griffin 2022 
 
Not for distribution. September 2023. Full color print book to be distributed by CUP in 2023. 221 
exposed and the resist is only being used to block the As+ implant so the resist thickness variation 
would likely not be a problem. On the right side of the figure, a high-resolution pattern is being 
printed and here planarization using chemical-mechanical polishing (CMP) is used prior to the 
photoresist deposition so that a thin uniform resist layer results. This would allow for higher 
resolution printing. 
If there are highly reflective layers below the photoresist, light that passes all the way 
through the resist without being absorbed will be reflected by these underlying layers and pass 
back up through the resist again. While this may speed up the exposure process, it also has the 
potential for setting up standing wave light patterns in the resist because of constructive and 
destructive interference between the incoming and outgoing waves. We saw an indication of this 
problem in Figure 5.48 and 5.51 in which the photoresist was placed on top of an SiO2 layer that 
is not very reflective. In Figure 5.61, the simulation from Figure 5.51 is repeated, but this time 
with the photoresist on a silicon substrate which is much more reflective. The standing wave 
pattern is now much more obvious in the exposed resist. If the underlying reflective surface were 
not perfectly flat, light could be scattered sideways which could degrade the latent image quality. 
The cross-sectional SEM image also in Figure 5.61 shows a developed resist pattern with 
“scalloped” edges that result from the standing wave pattern during the exposure.  
 
  
 
Figure 5.61 Illustration of the impact of standing waves. The simulation on the left is identical to 
Figure 5.51 except with a Si substrate. Photo courtesy P. Rissman.  
 
The final issue associated with resists is that the depth of focus achievable in modern high-
resolution lithography tools is very limited, especially in EUV machines, which means that only 
thin layers of resist can be used. Such thin layers may not be adequate for subsequently masking 
implants, masking against etching processes etc.  
Two changes to the resist layer have been widely adopted to deal with all of the above 
issues. The first is the adoption of a multilayer resist in which a thin top layer is used for imaging 
and the lower thicker layer provides the full thickness needed for subsequent steps. An 
alternative to this approach is to use a “hard mask” which is basically a material like SiO2 or Si3N4 
that is deposited below a thin resist layer. The thin resist produces the desired pattern and it is 
then used as a mask to etch the “hard mask”, which then serves as a mask for the layers below it 
200 mJ/cm2
Microns
0
0.5
-0.5
-1
[PAC]
Microns
0
0.4
2
0.8
1.2
1.6
2.4
2.8
0.01
1.0

[Page 222]
“Integrated Circuit Fabrication: Science and Technology”, © Plummer & Griffin 2022 
 
Not for distribution. September 2023. Full color print book to be distributed by CUP in 2023. 222 
for whatever the subsequent process step is. We saw a number of examples of this in the process 
flow in Chapter 2 and Figure 5.62 illustrates several additional examples. In each case the red 
layer has been deposited on a substrate that is nonplanar and the lithography step is supposed 
to result in selective etching of the red layer. 
 
 
Figure 5.62 Examples of multilayer resist process flows. In each case, the final step (not shown) 
would be to etch the red layer. 
 
The top process flow is simply a single layer of resist. In the middle process flow a thick 
organic layer (such as another photoresist not sensitive to the exposing wavelength planarizes 
the structure and provides a flat surface for the thin imaging photoresist layer. In the bottom 
case, an organic layer provides planarization and an oxide hard mask is deposited above this layer 
and below the thin resist imaging layer. Generally the organic layer in these processes is a liquid 
at room temperature and is applied just like a photoresist. The hard mask layers could be 
deposited by a CVD process or using a spin-on-liquid source that is basically a solvent containing 
the SiO2. After the solvent evaporates, a solid hard mask remains. There are many variations on 
these processes but the core ideas are to planarize the structure using a liquid, provide for a very 
thin imaging layer to deal with depth-of-focus issues, and to provide a more rugged (hard) mask 
when this is required. Obviously, the process complexity increases with these additional steps. 
The final imaging PR layer is often less than 100 nm thick. Of course, CMP as we saw in several 
instances in the CMOS process in Chapter 2, can also be used to planarize the surface before a 
thin layer of resist is deposited. This is illustrated in the right side of Figure 5.60.  
The second significant change in the resist layer structure has been the adoption of 
antireflection coatings. The most common approach is to deposit a layer underneath the imaging 
PR layer called a BARC or bottom antireflection coating as illustrated in Figure 5.63. The purpose 
of this layer is to minimize standing waves or more generally, reflections from material layers 
Layer 
to be etched
Substrate
PR
Substrate
Substrate
Substrate
Substrate
PR
PR
Substrate
Oxide
Layer
Organic
Layer

[Page 223]
“Integrated Circuit Fabrication: Science and Technology”, © Plummer & Griffin 2022 
 
Not for distribution. September 2023. Full color print book to be distributed by CUP in 2023. 223 
beneath the BARC back into the PR. The BARC material is characterized by its refractive index, 
which is a complex number, by its absorption and by its thickness. In the simplest case, when the 
materials are not absorbing, then the thickness of the BARC layer is chosen such that the 
reflections from the n2/n3 interface that propagate back up to the n1/n2 are 180˚ out of phase 
with the reflections occurring at the n1/n2 interface. This requires that the BARC thickness be a 
quarter wavelength or 
D =
λ
4n!
(5.60) 
 
 
Figure 5.63 Illustration of the use of a BARC to minimize reflections back into the PR layer. 
 
If the light is normally incident on the stack, then the reflection that occurs at the interface 
when light travels through material i and strikes material j, is given by [5.21] 
 
ρj =
n* −nV
n* + nV
(5.61) 
 
where ni and nj are the complex indices of refractive for the two layers. In Figure 5.63, the total 
reflectivity at the top of layer 2 (the BARC layer) is given by 
 
R@+@aL = |ρ@+@aL|! = ¥ ρ1! + ρ!9τ"
!
1 + ρ1!ρ!9τ"
! ¥    where   τ" = e%*!]"/k
(5.62) 
 
where tD is the internal transmittance or the change in the electric field as it travels through layer 
2 from top to bottom. If the BARC layer is designed to completely eliminate reflections, then we 
would require that 
ρ1! + ρ!9τ"
! = 0
(5.63) 
 
In the simplest case when the BARC layer is not absorbing, tD2 = -1 if D satisfies Equation 5.60. 
We can then make Equation 5.63 true if r12 = r23. This will be true if  
 
n! = vn1n9
(5.64) 
The above simplified analysis is only true if all three materials are transparent, i.e. the 
imaginary parts of their refractive indices are zero. In this ideal case, there is no reflection back 
into the photoresist and all of the light striking the BARC will be transmitted into layer 3. While 
this simple solution is actually used in ideal situations like camera lenses or lithography tool 
Substrate
BARC
PR
n1
n2
n3
D

[Page 224]
“Integrated Circuit Fabrication: Science and Technology”, © Plummer & Griffin 2022 
 
Not for distribution. September 2023. Full color print book to be distributed by CUP in 2023. 224 
projection lenses, it generally fails in the situation pictured in Figure 5.63 for a number of reasons. 
Photoresist is not transparent. The thicknesses of the various layers vary in a real manufacturing 
environment. The underlying layers are often also not transparent. And most importantly, the 
light coming into the photoresist layer is not normal to the surface, especially in high-NA 
projection tools. So the design of real BARC layers in semiconductor manufacturing generally uses 
numerical methods that can account for these factors. For the interested reader, there is much 
more detail available in [5.21] and other similar references.  
 
5.7.4. Design Rule Restrictions 
 
If we revisit the aerial image simulations discussed earlier (Figures 5.36 - 5.39), it is 
apparent that the quality issues in the aerial image occur primarily where we have sharp corners. 
This shouldn’t be surprising because these are the areas in the pattern that contain the highest 
spatial frequencies and it is exactly these frequencies that lithographic systems have the hardest 
time printing. So one strategy for helping to mitigate these issues is simply to restrict chip 
designers from using the kinds of patterns that are difficult to print. Designers, of course, do not 
like these restrictions because it constrains their designs (and likely makes their job more 
difficult). But in fact design rule restrictions are very common today in state-of-the-art 
technologies. They have become progressively more restrictive as device dimensions have 
decreased. Figure 5.64 illustrates how these rules have evolved over generations of technologies. 
Obviously the single-size, single-orientation approach in the latest generations of technologies is 
very restricting to designers.  
 
 
Figure 5.64 Evolution of design rule restrictions as feature size has decreased. After [5.44]. 
 
 
> 250 nm Features
Freeform
Design
130 nm
65 nm
< 45 nm
Some
Restrictions
Regular 
Patterns
Single Size
Single Orientation

[Page 225]
“Integrated Circuit Fabrication: Science and Technology”, © Plummer & Griffin 2022 
 
Not for distribution. September 2023. Full color print book to be distributed by CUP in 2023. 225 
5.7.5. Optical Proximity Correction, Phase Shifting Masks and 
     Computational Lithography 
 
In all of the examples that we have considered so far, the pattern on the mask has been an 
exact replica of the pattern designed by the chip designer. To this point, we have focused our 
efforts on optimizing the lithography system so that it could do the best possible job of printing 
this pattern on the wafer. When subwavelength lithography began to be used about 20 years ago 
(Figure 5.4) it was soon realized that something radically different would need to be done. The 
conceptual breakthrough that occurred was the realization that we actually do not care what the 
mask pattern looks like. What we care about is what the printed pattern on the wafer looks like. 
So what might be possible if we asked the question: “What is the best pattern to use on the mask 
in order to get a printed pattern that best resembles the designed feature”?  
We will briefly discuss several approaches to doing this - optical proximity correction (OPC), 
phase shift masks (PSM) and computational lithography. These approaches might be considered 
“mask engineering.” These methods are also sometimes called “wavefront engineering” [5.45].  
The Optolith simulation on the left in Figure 5.65, is similar to Figure 5.39. The parameters 
used in the simulation are at the limits of what is possible in dry DUV projection systems (l = 193 
nm, NA = 0.93). If we look at the quality of the aerial image, we can observe that diffraction 
effects are contributing too much light in regions like A and too little light in regions like B. In the 
simulation on the right of the figure, the mask pattern has been modified to add serifs on outer 
corners like C and cutouts or notches on inner corners like D. Effectively these changes allow 
more light where we need it and reduce the light where we do not want it. The net result is a 
higher quality aerial image. This process of adding serifs, cutouts and making other changes in 
the mask geometry is called optical proximity correction or OPC.  
 
Figure 5.65 Optolith simulation of the aerial image (left) of two elbow shapes and a contact hole. 
The mask geometry is shown with the solid black lines. System: 193 nm stepper, NA = 0.93, 0.1 
µm feature sizes, similar to Figure 5.39. On the right OPC using serifs has been used to improve 
the quality of the aerial image. 
 
Microns
0
0.2
0.4
-0.2
-0.4
Microns
0
0.2
0.4
-0.2
-0.4
0
0.2
0.4
-0.2
-0.4
Microns
0
0.2
0.4
-0.2
-0.4
Microns
A
B
C
D

[Page 226]
“Integrated Circuit Fabrication: Science and Technology”, © Plummer & Griffin 2022 
 
Not for distribution. September 2023. Full color print book to be distributed by CUP in 2023. 226 
While the concept of using OPC to improve aerial image quality may make sense, an obvious 
question is how one goes about designing the OPC pattern to optimize the aerial image. There 
are two basic approaches that are used. The first involves the use of look-up tables that contain 
pre-computed OPC geometries based on the designed patterns. This is often called “rule-based” 
OPC. A second approach is to use models to dynamically simulate the aerial image and use this 
process to move edges, add serifs etc. until the best solution is found, usually by iteration. This is 
often called “model-based” OPC. The models that are used basically follow the approach 
discussed in connection with Figure 5.34, although they may be simplified to run faster when 
very complex designs are involved. As one might expect, the rules-based approaches generally 
are much faster, especially when complex designs are involved. Commercially available 
simulation tools usually offer OPC design as an option [5.46]. In addition, for the interested 
reader, there are many technical references available e.g., [5.47, 5.48].  
Phase shift masks (PSMs) are an additional strategy that can be used to modify the mask 
pattern in order to produce a better aerial image. Conventional masks only make use of light 
intensity information to form an image. Conventional masks are “binary” i.e. black or white. PSM 
make use of phase information as well as intensity information to improve the aerial image. The 
basic concept was suggested by Levenson [5.49] and is illustrated in Figure 5.66.  
 
 
Figure 5.66 Example of the use of phase shifting techniques on masks to improve the resolution 
of the aerial image. After Levenson et. al. [5.49]. 
 
In this example a periodic mask with equal lines and spaces (diffraction grating) is used as 
the mask. The left side shows the electric field, ℇ, associated with the light just after it passes 
through the mask and also at the wafer after the diffracted light has passed through the optical 
system, without any phase shifting in the mask. The period of the grating is chosen in this case 
so that the lines on the mask are barely resolved on the wafer. The photoresist responds to the 
intensity of the light or the (ℇ field)2 and hence the intensity pattern on the bottom left is barely 
sufficient to resolve the two lines.  
Light
Intensity
At Wafer
ℇField 
Amplitude
At Wafer
ℇField 
Amplitude
At Mask
Mask
180˚ Phase Shift

[Page 227]
“Integrated Circuit Fabrication: Science and Technology”, © Plummer & Griffin 2022 
 
Not for distribution. September 2023. Full color print book to be distributed by CUP in 2023. 227 
In the example on the right in Figure 5.66, a material whose thickness and index of 
refraction are chosen to phase shift the light by exactly 180˚ is added to the mask. The thickness 
of this layer is given by 
d =
λ
2(n −1)
(5.65) 
 
where n is the index of refraction of the phase shift material. The period of this added pattern is 
half the period of the original grating. The corresponding ℇ fields at the mask and wafer are also 
shown. Since the light intensity at the aerial image is the square of the ℇ field intensity, the 
quality of the resulting aerial image is significantly improved as illustrated because of the 
destructive interference of the two patterns.  
There are a variety of ways to implement PSM, several of which are illustrated in Figure 
5.67. In the example on the top left, the quartz mask substrate is etched to produce the 180˚ 
phase shift. On the top right a material (such as MoSi2) which provides the 180˚ phase shift but 
also allows a small amount of transmission of light is used. This approach is called an attenuated 
phase shift mask. Typically only about 5 - 15% transmission is used. This approach does not 
generally provide the full benefit of alternating phase shift masks (on the left), but it is simpler 
and cheaper to apply and is used in some manufacturing situations. The two examples on the 
bottom are top views of the mask and illustrate two additional approaches to phase shift masks. 
 
 
Figure 5.67 Methods of implementing phase shift masks. 
 
Application of this principle to arbitrary mask shapes is quite complex and generally 
requires the addition of features on the mask smaller than the minimum feature size to be 
printed. OPC can be combined with PSM although this further complicates the mask design. 
Simulation tools provide a very powerful approach to exploring the benefits of phase shifting 
masks and they can also help in the optimum design of mask patterns. An Optolith simulation in 
Figure 5.68 illustrates the use of phase shift elements to sharpen an aerial image. Three 0.1 µm 
contact holes are simulated with phase shifting elements added to the middle and right contact 
d
Chrome
Attenuating
PSM Material
Mask
Mask
Rim PSM
Scattering Bar PSM

[Page 228]
“Integrated Circuit Fabrication: Science and Technology”, © Plummer & Griffin 2022 
 
Not for distribution. September 2023. Full color print book to be distributed by CUP in 2023. 228 
holes. Both the aerial image and the intensity cutline show the sharpening of the contact hole as 
a result of the phase shifting regions.  
 
 
Figure 5.68 Optolith simulation of the aerial image (left) of three 0.1 µm contact holes. System: 
193 nm stepper, NA = 0.93, similar to Figure 5.65. In the middle and right contact holes scattering 
bar PSM elements have been added with 180˚ phase shifts. The intensity cut line on the right is 
at y = 0.2 µm. 
 
In Section 5.5.1 we discussed the mathematics used in calculating the aerial image in 
projection lithography tools. The inverse problem, given a desired aerial image, what should the 
mask look like, combines many of the approaches to resolution enhancement that we have 
discussed in this section. This field is often called computational lithography or inverse 
lithography or sometimes pixelated lithography since the mask is broken up into individual pixels 
whose properties are designed through inverse modeling to achieve the best aerial image. 
Companies fabricating chips in state-of-the-art technologies have made major investments in the 
field of computational lithography. Designers create designs that appear fairly traditional on their 
CAD systems (although constrained by many design rules). Those designs are then processed 
through very complex software to create the actual masks that are used in building those designs. 
There is an extensive literature on this topic [5.50 – 5.53]. The computationally computed mask 
pattern may involve a chrome mask with OPC, PSM and other elements, or it may even involve 
only a glass mask in which individual pixels have been etched to control the phase of the light 
passing through that pixel.  
Perhaps the best way to illustrate the radical changes that have been made in masks in 
recent years is through two examples. In Figure 5.69 from [5.52], two simple rectangles 60 x 110 
nm are to be printed. In the top row, an annular light source is used with the intensity varying 
with position as shown. Given that light source, the mask is optimized to produce the best 
possible image (magnified). With this source and mask the image is quite poor in a plane 85 nm 
away from the plane of best focus. These are calculated areal images used models similar to those 
described in this chapter. In the lower row, computational methods using inverse lithography are 
Microns
0
0.2
0.4
-0.2
-0.4
0
0.2
0.4
-0.2
-0.4
Microns
Relative Light Intensity
0
0.1
0.2
0.3
0.4
Microns
0
0.2
0.4
0.6
0.8

[Page 229]
“Integrated Circuit Fabrication: Science and Technology”, © Plummer & Griffin 2022 
 
Not for distribution. September 2023. Full color print book to be distributed by CUP in 2023. 229 
used to optimize the light source and mask to improve the depth of focus of the calculated areal 
image. The improvement is significant. 
 
Figure 5.69 Example of optimizing the light source and the mask to print a simple two rectangle 
pattern. In this example the primary effect of the optimization is to improve the depth of focus 
of the image. In these examples, the pixel size is 10 x 10 nm. The imaging system uses l = 193 nm 
and NA = 1.35. The rectangular features are 60 x 110 nm.  Reprinted/Adapted with permission 
from [5.52] © The Optical Society. 
 
The second example is shown in Figure 5.70 from a paper presented by Intel [5.53]. The 
goal in this example is to print the pattern on the right which is the first metal layer in a 
microprocessor chip. The pixelated mask, designed using inverse lithography, is shown on the 
left using an AFM to illustrate the etched glass. The mask pattern is in the center. Obviously the 
mask pattern is considerably more complex than a simple digital representation of the desired 
patter. The pattern on the right was printed with a 193 nm lithography tool with an NA = 1.35.  
 
 
Figure 5.70 Example of a pixelated mask (left). The glass has been etched pixel by pixel to control 
the phase of the light passing through each pixel. The mask pattern in shown in the center. The 
printed pattern in photoresist is shown on the right. © [2013] IEEE. Reprinted, with permission 
from [5.53].  
a). Reference 
Light Source
Optimized mask with 
source a) 
Magnified output at 
best focus
Magnified output at 
85 nm defocus
b) Optimized
Light Source
Optimized mask with 
source b) 
Magnified output at 
best focus
Magnified output at 
85 nm defocus
1
0.5
0
1
0.5
0

[Page 230]
“Integrated Circuit Fabrication: Science and Technology”, © Plummer & Griffin 2022 
 
Not for distribution. September 2023. Full color print book to be distributed by CUP in 2023. 230 
5.7.6. Multi-Patterning 
 
Consider Figure 5.71. In this simulation a series of 0.1 µm lines and spaces are simulated in 
a lithography tool with the specifications given in the figure caption. It’s clear from the aerial 
image and from the intensity profile on the right that the optical system cannot resolve these 
closely spaced lines and spaces, or perhaps it can barely resolve them. The quality of the aerial 
image would not be acceptable in a manufacturing environment.  
 
 
Figure 5.71 Optolith simulation of 0.1 µm lines and spaces using a 193 nm lithography tool with 
NA = 0.8. The cutline on the right shows the light intensity along the dashed line at x = 0.  
 
Now consider Figure 5.72. This simulation is identical to Figure 5.71 except that only 
alternate lines are simulated. It’s clear that the quality of the aerial image is greatly improved 
and the intensity cutline shows that the contrast in the aerial image is much better. Physically 
the reason for this is simply that the interference caused by the diffracted light from adjacent 
lines in Figure 5.71 disappears when those lines are not part of the mask pattern. This example 
illustrates the concept of multi-patterning. The original mask pattern is split into two masks in 
which the features for each mask are chosen so that there is greater spacing between the 
features. The cost is obviously twice as many patterning steps, and the two masks need to be 
precisely aligned with each other on the wafer. Nevertheless, for at least the last decade, multi-
patterning has been common in state-of-the-art manufacturing plants. Separating the mask 
features into two different masks also permits more space to use other resolution enhancing 
techniques like OPC and PSM.  
There are a variety of options for how to actually implement multi-patterning. One example 
is shown in Figure 5.73. In this case, the desired mask pattern is split into two patterns. The first 
is exposed, developed and the underlying film is etched. Then a second photoresist layer and 
second exposure process is used for the second half of the pattern, followed by a second etch. It 
is possible to use two lithography steps using the same resist layer, followed by a single 
development and etch cycle which would be less expensive. The particular approach chosen 
depends on the manufacturing facility and the pattern being printed. It is quite possible to extend 
multi-patterning to triple patterning or even quadruple patterning, that is use as many as four 
masks to print a single layer in manufacturing. The latest generations of 193 nm based 
Microns
0
0.2
