Repository: Alvintxh/nanofab-web

# Extracted Book Sources

All 11 textbooks extracted 2026-04-05 using PyMuPDF (extract_pdf.py).

## Extraction Summary

| Book Key | File | Pages | Words | Page Numbering |
|----------|------|-------|-------|----------------|
| cui_2025 | Zheng Cui - Nanofabrication (4th ed) | 419 | ~158K | PDF labels (C1, i-xi, 1-407) |
| campbell_2008 | Campbell - Fabrication Engineering (3e) | 825 | ~369K | offset=18 (front-1..18, then 1-807) |
| teresa_2020 | De Teresa - Nanofabrication (full) | 451 | ~183K | offset=0 (sequential PDF pages) |
| madou_vol1_2011 | Madou - Fundamentals of Microfab Vol.1 | 646 | ~366K | PDF labels |

File: sources/sources_processed/books/plummer_2022/plummer_2022_full.txt (part 18 of 43)
# plummer_2022
0.4
-0.2
-0.4
0
0.2
0.4
-0.2
-0.4
Microns
Relative Light Intensity
0
0.1
0.2
0.3
0.4
Microns
0
0.2
0.4
-0.2 -0.4

[Page 231]
“Integrated Circuit Fabrication: Science and Technology”, © Plummer & Griffin 2022 
 
Not for distribution. September 2023. Full color print book to be distributed by CUP in 2023. 231 
lithography (10 nm, 7 nm and 5 nm technologies) all use multi-patterning on critical levels and 
often more than two masks per layer [5.54 - 5.56]. 
 
 
Figure 5.72 Same Optolith simulation of 0.1 µm lines and spaces as in Figure 5.71 but with only 
alternate lines simulated. The cutline on the right shows the light intensity along the dashed line 
at x = 0. 
 
Figure 5.73 Typical process sequence for double patterning. 
 
5.7.7. Sidewall Spacer Methods (Self-Aligned Double Patterning) 
 
There is one final resolution enhancement technique that is widely used today in state-of-
the-art manufacturing. This is the self-aligned double patterning (SADP) technique illustrated in 
Figure 5.74. The method makes use of sidewall spacers that were introduced in the CMOS process 
flow in Chapter 2.  
The process begins with the deposition of an expendable material (the mandrel), in this 
case polysilicon deposited on a thin SiO2 layer. The poly is then patterned using lithography. Next 
a Si3N4 layer is conformally deposited using a deposition method such as low-pressure chemical 
vapor deposition (LPCVD) that we will discuss in detail in Chapter 10. The Si3N4 layer is then 
etched anisotropically without using a mask. Because the nitride is vertically much thicker on the 
sidewalls of the poly stripes, an anisotropic etch will leave the sidewall spacers shown in Figure 
Microns
0
0.2
0.4
-0.2
-0.4
0
0.2
0.4
-0.2
-0.4
Microns
Relative Light Intensity
0
0.1
0.2
0.3
0.4
Microns
0
0.2
0.4
-0.2
-0.4
Layout
1st Lithography
1st Etch
2nd Lithography
2nd Etch
Final Etched Pattern

[Page 232]
“Integrated Circuit Fabrication: Science and Technology”, © Plummer & Griffin 2022 
 
Not for distribution. September 2023. Full color print book to be distributed by CUP in 2023. 232 
5.74 after the nitride is removed from all flat surfaces. If the poly is then removed, the sidewall 
spacers remain. They have a spacing that is half of the poly spacing and a width that is determined 
by the thickness of the deposited nitride film.  
 
Figure 5.74 Process steps in Self Aligned Double Patterning (SADP) process flow. The simulation 
was done using Silvaco’s Victory Process 3D simulation tool [5.33]. 
 
Figure 5.75 illustrates how the SADP process can implement a mask pattern. We used 
sidewall spacers in the CMOS process in Chapter 2 for a different purpose, in that case to form 
the LDD regions in the transistors. 
 
Figure 5.75 Process steps in Self Aligned Double Patterning (SADP) process flow including 
patterning the sidewall spacers. 
 
All state-of-the-art process flows use various combinations of SADP, multi-patterning, OPC 
and PSM to achieve pattern resolutions that are much smaller than the 193 nm wavelength light 
used in the lithography tools. Table 5.1 summarizes the approaches taken in various technology 
generations to achieve higher resolution.  
The k1 factors listed in this figure refer to the Rayleigh resolution limit defined in Equation 
5.8. The values in the table are calculated using the NA, pitch and λ values given in the Table. 
Note that the actual minimum pitch (line + space) in each generation is much larger than the 
Layout
Mandrel 
Lithography
Sidewall Spacer 
Etch
Si3N4 Deposition
Etch Poly +
Lithography
Final Etched Pattern

[Page 233]
“Integrated Circuit Fabrication: Science and Technology”, © Plummer & Griffin 2022 
 
Not for distribution. September 2023. Full color print book to be distributed by CUP in 2023. 233 
technology node “name”. The names today actually have little or no meaning in terms of the 
physical sizes of the features as described in Chapter 1 (Fig. 1.23). 
 
Technology node 
name (nm) 
130 
90 
65 
45 
32 
22 
14 
10 
7 
5 
Minimum pitch (nm) 350 
250 
200 
140 
100 
80 
64 
48 
≈40 
≈30 
Lithography λ (nm) 
193nm 
NA 
0.5 
0.75 
0.85 
1.2 
1.35 
 
 
 
 
 
 
Litho “tricks” 
Rayleigh Factor (k1)     k1 = 0.5 ∗Pitch ∗(NA/λ)  (Eqn. 5.8) 
Conventional Litho 
0.6 
 
 
 
 
 
 
 
 
 
OPC 
 
0.5 
 
 
 
 
 
 
 
 
Off-axis Illumination 
 
 
0.44 
0.44 
0.35 
 
 
 
 
 
Mask optimization, 
double exposure 
 
 
 
 
 
0.28 
 
 
 
 
Double/triple 
patterning 
 
 
 
 
 
 
0.22 
0.16 
 
 
Regular arrays, trim 
exposure, SADP 
 
 
 
 
 
 
 
 
0.12 
0.10 
Table 5.1 Summary of approaches to subwavelength lithography used with 193 nm systems. 
After [5.55]. 
 
Values of k1 smaller than about ≈ 0.6 reduce manufacturing yield and so the various “tricks” 
described above and listed in Table 5.1 must be used to compensate for the small k1 values. It is 
generally agreed that these “tricks” have reached their limits with current 10 nm or 7 nm 
technologies. The only option to continue to reduce feature sizes is to reduce the exposure 
wavelength and EUV systems are now beginning to be used in next generation technologies (7 
nm and 5 nm). This is not explicitly shown in Table 5.1 but in fact, the last two columns in this 
Table (7 nm and 5 nm) do use EUV for some of the lithography steps. However, it should be noted 
that EUV has a wavelength of 13.5 nm. This is much smaller than the 193 nm currently used, but 
even EUV systems have resolution limits of 10 – 15 nm with single exposures and currently 
available NA in these systems. Thus it is very likely that higher-NA systems and/or the resolution 
enhancement methods described above will soon need to be incorporated into EUV lithography 
processes as well. It is likely that double patterning will need to be used in EUV systems within 
the next technology generation or two [5.55, 5.56].  
 
5.8 Nanoimprint Lithography 
 
The combination of incredibly expensive lithography tools (> $100M for EUV systems) and 
very clever resolution enhancement methods has enabled state-of-the-art chips with printed 
features as small as 10 – 20 nm. But the very high cost of these methods means that only a few 
very large companies can afford them and only a relatively small number of high-volume chip 
designs can use them. Is there any feasible alternative? 

[Page 234]
“Integrated Circuit Fabrication: Science and Technology”, © Plummer & Griffin 2022 
 
Not for distribution. September 2023. Full color print book to be distributed by CUP in 2023. 234 
Imprint lithography has existed literally for centuries with examples dating back to 500 BC 
in China and many examples from Europe dating to the Middle Ages. As an example, carved 
woodblocks were used to transfer images to paper and other materials by inking the woodblock 
and rubbing the paper on the woodblock. Modern applications of these methods to produce 
features at the nanoscale were introduced by Chou in 1996 [5.57], as illustrated on the left side 
of Fig. 5.76. 
In the thermal NIL process introduced by Chou, a mold is first prepared often using a silicon 
substrate since thermal expansion coefficients will then be matched to the silicon wafer that is 
to be patterned. The mold contains the pattern to be printed and since no optical system is 
involved, the pattern is 1:1 in size with the image desired on the wafer. For nanometer-scale 
features, the mold would generally be created using e-beam lithography similar to Fig. 5.1. If the 
mold etch depth is significant, a hard mask and perhaps metal lift-off, as will be discussed in 
connection with Fig. 5.78, would be used to etch the mold. Alternatively, an SiO2-on-Si structure 
can be used in which the SiO2 is etched after e-beam lithography to produce the mold. 
A resist material such as poly(methyl methacrylate) (PMMA) is then spin coated on the 
substrate to be patterned. The substrate and the resist are then heated above the glass transition 
temperature of the resist (140 – 180 ˚C for PMMA). The mold is then pressed into the resist as 
shown in b) on the left in Fig. 5.76 using a typical pressure of a few hundred psi (a few MPa). The 
resist material softens above its glass transition temperature and flows into the mold pattern. 
The temperature is then reduced, which “freezes” the mold pattern in the resist, and the mold is 
separated from the substrate as illustrated in c).  
 
 
Figure 5.76 Nanoimprint lithography (NIL). On the left, temperature and pressure are used to 
create the image in the resist. On the right, UV light is used to cure the resist.  
Mold
Resist
Substrate
a).
b).
c).
Thermal NIL
Resist
Substrate
a).
b).
c).
UV NIL
Transparent Mold
UV 
Heat
Press 

[Page 235]
“Integrated Circuit Fabrication: Science and Technology”, © Plummer & Griffin 2022 
 
Not for distribution. September 2023. Full color print book to be distributed by CUP in 2023. 235 
An alternative to the thermal NIL process is shown on the right in Fig. 5.76. In this case a 
transparent mold is used, perhaps made using a quartz substrate. A liquid photopolymer resist is 
spin coated onto the substrate and the mold is then pressed into the resist. This is done at room 
temperature since a low viscosity resist is used and much lower pressures are required. This 
process is generally much faster than the thermal NIL process because no temperature cycling is 
required. Once the resist has flowed into the mold, UV light is used to expose the resist as shown 
in b) on the right. This hardens the resist after which the mold can be removed as shown in c). 
Because the UV NIL process has much higher throughput, it is generally preferred today.  
Fig. 5.77 adds the next step in the process for the UV NIL technology. In d), the photoresist 
must be removed down to the underlying substrate. This can be achieved using an O2 plasma 
etch, often called “descumming”, which thins the photoresist everywhere as shown on the left. 
Alternatively, if a UV blocking layer is incorporated on the bottom of the mold pattern as shown 
on the right, the resist will be unexposed in the thinned regions and can be simply developed 
away. The NiCr absorber is often simple to implement since such a layer is part of normal e-beam 
mask making as shown in Fig. 5.1. 
 
 
Figure 5.77 Two approaches in UV NIL for clearing the photoresist down to the substrate. On the 
left an O2 plasma descumming is used, which thins the resist everywhere. On the right, a NiCr 
absorber blocks the UV light so the photoresist can simply be developed without thinning where 
it was exposed.  
 
Fig. 5.78 shows two examples of how the pattern would be transferred into the substrate 
following the nanoimprint process. On the left side, the photoresist itself is used as a mask for 
dry etching the substrate. This would work if the resist is thick enough and robust enough to 
Negative Resist
Substrate
a).
b).
c).
Transparent Mold
UV 
d).
Negative Resist
Substrate
a).
b).
c).
Transparent Mold
UV 
d).
NiCr

[Page 236]
“Integrated Circuit Fabrication: Science and Technology”, © Plummer & Griffin 2022 
 
Not for distribution. September 2023. Full color print book to be distributed by CUP in 2023. 236 
withstand the dry etching process. If this is not the case, then a hard mask could be formed that 
would be more resistant to the substrate etching process. This is illustrated on the right in which 
a hard mask (the black material) is deposited and then liftoff is used to leave the hard mask on 
the substrate surface where it could serve as a mask for the substrate etching. The liftoff process 
is described in detail in Chapter 11 (Section 11.7). Note that this process forms a negative image 
compared to the original mold, which would have to be accounted for in the mold design. 
 
 
Figure 5.78 Two approaches for etching the mold pattern into the substrate are shown. On the 
left, the photoresist is used as the mask and dry etching transfers the pattern. On the right, a 
hard mask is deposited, then lift-off is used, followed by dry etching. 
 
Modern machines that are designed for chip production using NIL are considerably more 
sophisticated than the simple conceptual drawings in the above figures. Printing patterns over a 
300 mm silicon wafer usually requires a step-and-flash process since molds cannot likely be made 
large enough to print an entire wafer in one operation. Conceptually this is done as illustrated in 
Fig. 5.79. A planarization process is first used to provide a flat surface on which to do the printing. 
We will discuss planarization methods in detail in Chapter 11 since they are critical in back-end 
technologies. A low-viscosity imprint fluid (resist) is dispensed with an ink jet printer in a pattern 
that is determined by the mold geometry since the resist thickness after it flows into the mold, 
will depend on this pattern. Alignment with existing patterns on the chip is accomplished through 
the transparent mold in a similar manner to conventional optical lithography tools. At each 
position of the mold, the resist is first dispensed, then the mold is moved into position, pressure 
is applied to allow the resist to flow into the mold and then UV light flashes to expose the resist. 
The mold is then lifted off the substrate, leaving the molded pattern. The process then repeats. 
This is often called “jet-and-flash imprint technology” or J-FIL because of the use of inkjet 
technology to dispense the resist.  
An example of a production system operating in this way is shown in Fig. 5.80, taken from 
the Canon website. Production tools based on the ideas in this section are much less expensive 
than the equipment used to print nanometer-scale features with EUV lithography tools and the 
resolution enhancement methods described in this chapter. Both methods are capable of 
printing features with 10 – 20 nm sizes. 
a).
b).
a).
b).
c).

[Page 237]
“Integrated Circuit Fabrication: Science and Technology”, © Plummer & Griffin 2022 
 
Not for distribution. September 2023. Full color print book to be distributed by CUP in 2023. 237 
 
Figure 5.79 Step and flash approach to using NIL on large-diameter silicon wafers. 
 
 
Figure 5.80 Example of production NIL tool using the concepts shown in Fig. 5.78. Copyright © 
Canon Corporation, reprinted with permission.  
 
The challenges associated with NIL include defect densities, mold robustness over many 
printing operations, achieving reliable separation of the mold from the resist after pattern 
transfer, and overall manufacturing economics. As an example, if the mold size is ≈ 2 x 3 cm (on 
the order of one or a few chips), the inkjet process would need to dispense 104 – 105 picoliter 
drops at each site, followed by pressing the mold into the resist and exposing with UV light. All 
of this needs to be accomplished in a time on the order of 1 sec, in order to provide an overall 
throughput of ≈ 20 wafers per hour in manufacturing. In fact the process is even more 
complicated than this because usually the mold needs to be coated with a release layer to make 
certain that after exposure, the mold can be cleanly separated from the resist, and during the 
contact process the mold may need to be bowed using mechanical pressure so that the center of 
the mold contacts the resist first.  For the interested reader a number of review papers in the 
literature have summarized the current state-of-the-art, such as [5.58]. To this point in time, all 
of the companies involved in manufacturing the latest-generation silicon chips have chosen the 
EUV option for patterning. However, the NIL approach conceptually offers economic advantages 
and these systems could play a role in the future. It is likely that the first applications of NIL in 
silicon chip manufacturing will be in memory products because these products are less sensitive 
to defect densities (because of redundancy) than are logic products like microprocessors.  
Planarization Layer
Substrate
Imprint Fluid
Dispenser
Lift and step
UV 
Press
Low viscosity
resist
Press
Transparent Mold

[Page 238]
“Integrated Circuit Fabrication: Science and Technology”, © Plummer & Griffin 2022 
 
Not for distribution. September 2023. Full color print book to be distributed by CUP in 2023. 238 
5.9 Summary of Key Ideas 
 
Lithography is one of the fundamental technologies on which modern semiconductor 
technologies are based. The two key elements of modern optical lithography systems are the 
exposure tool and the photoresist. Exposure tools today generally use projection optics with 
diffraction-limited refracting lenses. These systems can print an area on the order of a few cm2 
on the wafer so that a step-and-repeat or step-and-scan approach must be used to print an entire 
wafer. g-line and i-line resists today are largely based on DNQ materials, which are used for 
manufacturing down to the 0.35 µm generation. DUV resists that use chemical amplification are 
used for all shorter wavelengths, including 193 nm and EUV systems. Lithography simulation tools 
are based on two scientific fields, Fourier optics to describe the performance of exposure tools 
and resist chemistry to describe the formation of the mask pattern in the resist. These tools are 
very useful today in understanding and optimizing the performance of lithographic systems and 
we have used them extensively in this chapter to illustrate concepts and to simulate achievable 
resolutions in current lithographic tools.  
Computational lithography, sometimes called inverse lithography has become a very 
powerful tool today in designing both the mask pattern and the other properties of the optical 
system in order to achieve the highest resolution in aerial images. Many “tricks” have been 
invented to push these systems far beyond the conventional limit of “half of the exposing 
wavelength”. We have seen how OPC, PSM, source illumination shape optimization, immersion 
lithography, SADP and other techniques have achieved resolutions of a small fraction of the 
exposing wavelength. Collectively these “tricks” are often referred to as design technology co-
optimization or DTCO since they effectively couple the design process with the manufacturing 
technology. 
Nevertheless today’s 193 nm exposure tools have reached their practical limits and we are 
now finally seeing the introduction of EUV tools into manufacturing with an exposure wavelength 
of 13.5 nm. These tools are enormously expensive and will really test the economic model of 
continuing to push feature sizes in semiconductor chips. Many semiconductor devices today are 
manufactured with much larger feature sizes and can therefore use much less sophisticated 
lithography tools. If we have learned anything over the past several decades of “Moore’s Law” it 
is that when economic drivers exist to push technologies, the ingenuity of engineers and 
scientists in designing and building machines to create ever smaller device structures should 
never be underestimated. 
 
5.10 References and Notes 
 
[5.1] 
"International Technology Roadmap for Semiconductors –ITRS”  
http://www.itrs2.net/2012-itrs.html. 
[5.2] 
Optolith is the lithography simulation tool portion of Silvaco’s Athena process simulator. 
It implements many of the models we discuss in this chapter. 
https://www.silvaco.com/products/vwf/athena/optolith/optolith_br.html. 
[5.3] 
A. K. Bates et al., "Review of technology for 157-nm lithography," IBM Journal of Research 
and Development, vol. 45, no. 5, pp. 605-614, 2001. 

[Page 239]
“Integrated Circuit Fabrication: Science and Technology”, © Plummer & Griffin 2022 
 
Not for distribution. September 2023. Full color print book to be distributed by CUP in 2023. 239 
[5.4] 
ASML is the only manufacturer of EUV lithography systems. https://www.asml.com. 
[5.5] 
M. Bohr, "The new era of scaling in an SoC world," in 2009 IEEE International Solid-State 
Circuits Conference-Digest of Technical Papers, 2009, pp. 23-28: IEEE. 
[5.6] 
H. N. Hakaru Mizoguchi et. al., "Development of 250W EUV light source for HVM 
lithography," in Proc. SPIE 10097, High-Power Laser Materials Processing: Applications, 
Diagnostics, and Systems VI, 1009702, 2017, no. doi: 10.1117/12.2261075, pp. 1-4: IEEE. 
[5.7] 
Extreme Ultraviolet Lithography – Wikipedia 
https://en.wikipedia.org/wiki/Extreme_ultraviolet_lithography. 
[5.8] 
J. Hong et al., "Development of full-size EUV pellicle with thermal emission layer coating," 
in International Conference on Extreme Ultraviolet Lithography 2018, 2018, vol. 10809, p. 
108090R: International Society for Optics and Photonics. 
[5.9] 
ASML Technical   Specifications   for   Twinscan   NXT:2000i   and   Twinscan   NXE   3400B 
lithography systems. . 
[5.10] Digital micromirrors are manufactured by Texas Instruments: 
www.ti.com/lit/an/dlpa008b/dlpa008b.pdf. 
[5.11] J. Zhu, M. Li, J. Qiu, and H. Ye, "Fabrication of high fill-factor aspheric microlens array by 
dose-modulated lithography and low-temperature thermal reflow," Microsystem 
Technologies, vol. 25, no. 4, pp. 1235-1241, 2019. 
[5.12] Heidelberg Instruments DWL 66+Data Sheet. 
[5.13] H. Ito, "Chemical amplification resists: History and development within IBM," IBM Journal 
of Research and Development, vol. 41, no. 1.2, pp. 119-130, 1997. 
[5.14] D. Seeger, "Chemically amplified resists for advanced lithography: Road to success or 
detour?," Solid State Technology, vol. 40, no. 6, pp. 115-119, 1997. 
[5.15] G. Wallraff et al., "Single-layer chemically amplified photoresists for 193-nm lithography," 
Journal of Vacuum Science & Technology B: Microelectronics and Nanometer Structures 
Processing, Measurement, and Phenomena, vol. 11, no. 6, pp. 2783-2788, 1993. 
[5.16] “Chemistry and Processing of DUV Chemically Amplified Photoresists” Integrated Micro 
Materials   Technical   Bulletin,   2013. http://www.imicromaterials.com/technical/duv-
photoresist-processing. 
[5.17] H. Ito and C. G. Willson, “Applications of photoinitiators to the design of resists for 
semiconductor manufacturing,” in Polymers in Electronics, ACS Symposium  Series, vol. 
242, American Chemical Society, pp. 11–23, 1984. 
[5.18] R. Brainard, M. Neisser, G. Gallatin, A. Narasimhan, and V. Bakshi, "Photoresists for EUV 
lithography," EUV lithography, vol. 2, no. SPIE Digital Library, 
https://doi.org/10.1117/3.2305675/ch8. , 2018. 
[5.19] J. W. Goodman, Introduction to Fourier optics. Roberts and Company Publishers, 2005. 
[5.20] H. J. Levinson, Principles of Lithography. SPIE press, 2005. 
[5.21] C. Mack, Fundamental Principles of Optical Lithography: the Science of Microfabrication. 
John Wiley & Sons, 2008. 
[5.22] Image Formation by Lenses, lumenlearning, 
https://courses.lumenlearning.com/austincc-physics2/chapter/25-6-image-formation-
by-lenses/. 
[5.23] B. J. Lin, "Electromagnetic near-field diffraction of a medium slit," Journal of the Optical 
Society of America (JOSA), vol. 62, no. 8, pp. 976-981, 1972. 

[Page 240]
“Integrated Circuit Fabrication: Science and Technology”, © Plummer & Griffin 2022 
 
Not for distribution. September 2023. Full color print book to be distributed by CUP in 2023. 240 
[5.24] S. J. McNab and R. J. Blaikie, "Contrast in the evanescent near field of λ/20 period gratings 
for photolithography," Applied Optics, vol. 39, no. 1, pp. 20-25, 2000. 
[5.25] Video of Fresnel diffraction for a square shape: 
https://www.youtube.com/watch?v=3hoyxTbDA-Y. 
[5.26] W. M. Moreau, Semiconductor lithography: principles, practices, and materials. Springer 
Science & Business Media, 2012. 
[5.27] F. H. Dill, "Optical lithography," IEEE Transactions on Electron Devices, vol. 22, no. 7, pp. 
440-444, 1975. 
[5.28] F. H. Dill, W. P. Hornberger, P. S. Hauge, and J. M. Shaw, "Characterization of positive 
photoresist," IEEE Transactions on Electron Devices, vol. 22, no. 7, pp. 445-452, 1975. 
[5.29] F. H. Dill, A. R. Neureuther, J. A. Tuttle, and E. J. Walker, "Modeling projection printing of 
positive photoresists," IEEE Transactions on Electron Devices, vol. 22, no. 7, pp. 456-464, 
1975. 
[5.30] K. L. Konnerth and F. H. Dill, "In-situ measurement of dielectric thickness during etching 
or developing processes," IEEE Transactions on Electron Devices, vol. 22, no. 7, pp. 452-
456, 1975. 
[5.31] C. A. Mack, "PROLITH: a comprehensive optical lithography model," in Optical 
Microlithography IV, 1985, vol. 538, pp. 207-220: International Society for Optics and 
Photonics. 
[5.32] W. G. Oldham, S. N. Nandgaonkar, A. R. Neureuther, and M. O'Toole, "A general simulator 
for VLSI lithography and etching processes: Part I—Application to projection lithography," 
IEEE Transactions on Electron Devices, vol. 26, no. 4, pp. 717-722, 1979. 
[5.33] Athena and Victory Process are commercially available simulation tools from Silvaco. 
They include lithography simulation tools. 
https://www.silvaco.com/products/tcad/process_simulation/process_simulation.html. 
[5.34] Sentaurus Lithography   is   a  commercially   available   simulation   tool   from   Synopsys. 
https://www.synopsys.com/silicon/mask-synthesis/sentaurus-lithography.html. 
[5.35] PROLITH is  a  lithography  simulation  tool  available  from  KLA  Corp. https://www.kla-
tencor.com/products/chip-manufacturing/patterning-simulation. 
[5.36] ASML Twinscan 1460K 193 nm step and scan system. 
https://www.asml.com/en/products#lithography-systems. 
[5.37] Luong, V., Philipsen, V., Hendrickx, E., Opsomer, K., Detavernier, C., Laubis, C., Scholze, 
F., Heyns, M., “Ni-Al alloys as alternative EUV mask absorber,” Appl. Sci. (8), 521 (2018). 
[5.38] A. Erdmann et al., "Predictive modeling of EUV-Lithography: the role of mask, optics, and 
photoresist effects," in Physical Optics, 2011, vol. 8171, p. 81710M: International Society 
for Optics and Photonics. 
[5.39] M. D. Smith et al., "Comprehensive EUV lithography model," in Extreme Ultraviolet (EUV) 
Lithography II, 2011, vol. 7969, p. 796906: International Society for Optics and Photonics. 
[5.40] C. A. Mack, "Absorption and exposure in positive photoresist," Applied Optics, vol. 27, no. 
23, pp. 4913-4919, 1988. 
[5.41] E. J. Walker, "Reduction of photoresist standing-wave effects by post-exposure bake," 
IEEE Transactions on Electron Devices, vol. 22, no. 7, pp. 464-466, 1975. 

[Page 241]
“Integrated Circuit Fabrication: Science and Technology”, © Plummer & Griffin 2022 
 
Not for distribution. September 2023. Full color print book to be distributed by CUP in 2023. 241 
[5.42] Y. Zou et al., "Evaluation of Lithographic Benefits of using ILT Techniques for 22nm-node," 
in Optical Microlithography XXIII, 2010, vol. 7640, p. 76400L: International Society for 
Optics and Photonics. 
[5.43] Y. Wei and D. Back, "193nm immersion lithography: Status and challenges," SPIE 
Newsroom, 2007. 
[5.44] S. Hotta and S. Okazak, "Layout Design and Lithography Technology for Advanced 
Devices," Hitachi Review, vol. 57, no. 3, p. 117, 2008. 
[5.45] M. D. Levenson, "Extending the lifetime of optical lithography technologies with 
wavefront engineering," Japanese Journal of Applied Physics, vol. 33, no. 12S, p. 6765, 
1994. 
[5.46] “Performing  Optical  Proximity  Correction  (OPC)  in  Athena”,  Silvaco, 
https://www.silvaco.com/tech_lib_TCAD/simulationstandard/1997/feb/a1/a1.htm. 
[5.47] A. Awad, A. Takahashi, and C. Kodama, "A fast manufacturability aware optical proximity 
correction (OPC) algorithm with adaptive wafer image estimation," in 2016 Design, 
Automation & Test in Europe Conference & Exhibition (DATE), 2016, pp. 49-54: IEEE. 
[5.48] A. Awad, A. Takahashi, and C. Kodaman, "Optical Proximity Correction (OPC) Under 
Immersion Lithography," in Micro/Nanolithography-A Heuristic Aspect on the Enduring 
Technology: IntechOpen, 2017. 
[5.49] M. D. Levenson, N. Viswanathan, and R. A. Simpson, "Improving resolution in 
photolithography with a phase-shifting mask," IEEE Transactions on Electron Devices, vol. 
29, no. 12, pp. 1828-1836, 1982. 
[5.50] Y. Borodovsky, W.-H. Cheng, R. Schenker, and V. Singh, "Pixelated phase mask as novel 
lithography RET," in Optical Microlithography XXI, 2008, vol. 6924, p. 69240E: 
International Society for Optics and Photonics. 
[5.51] X. Ma, C. Han, Y. Li, L. Dong, and G. R. Arce, "Pixelated source and mask optimization for 
immersion lithography," JOSA A, vol. 30, no. 1, pp. 112-123, 2013. 
[5.52]. N. Jia and E. Y. Lam, "Pixelated source mask optimization for process robustness in optical 
lithography," Opt. Express 19, 19384-19398 (2011). 
[5.53]. R. Schenker and V. Singh, "Foundations for scaling beyond 14nm," Proceedings of the IEEE 
2013 
Custom 
Integrated 
Circuits 
Conference, 
2013, 
pp. 
1-4, 
doi: 
10.1109/CICC.2013.6658478. 
[5.54] Multiple Patterning in Wikipedia provides a good introduction to many of these methods 
https://en.wikipedia.org/wiki/Multiple_patterning. 
[5.55] P. McLellan, “The Rosetta Stone of Lithography”, SemiWiki.com, 11-20-2013. . 
[5.56] Mark LaPedus, 2019,  https://semiengineering.com/single-vs-multi-patterning-euv/. 
[5.57]. S. Y. Chou, P. R. Krauss and P. J. Renstrom, “Nanoimprint Lithography”, J. Vac. Sci. 
Technology B, 14(6), 4129-4133 (1996).  
[5.58]. S. V. Sreenivasan, “Nanoimprint lithography steppers for volume fabrication of leading-
edge semiconductor integrated circuits”, Microsystems & Nanoengineering (2017) 3, 
17075; doi:10.1038/micronano.2017.75. www.nature.com/micronano. 
 
5.11 Problems 
 
End of Chapter problems are not included in this version of the book. 

[Page 242]
“Integrated Circuit Fabrication: Science and Technology”, © Plummer & Griffin 2022 
 
Not for distribution. September 2023. Full color print book to be distributed by CUP in 2023. 242 
CHAPTER 6: SEMICONDUCTOR/INSULATOR INTERFACES8 
 
6.1 Introduction 
 
The interface between a semiconductor and an insulator often determines the viability of 
the material combination in device structures. Silicon is unique in nature, at least among the 
semiconductors, for having a robust, reliable oxide that can be grown on its surface. The interface 
between Si and SiO2 is perhaps the most carefully studied of all material interfaces and is 
probably the principal reason why silicon has been the dominant semiconductor material. The 
fact is that silicon naturally oxidizes in the sense that it can be simply placed in a furnace at high 
temperature with oxygen or water vapor and one obtains a nice, stable dielectric material that is 
essentially electrically perfect. This distinguishes silicon from all the other simple column-IV 
semiconductor materials. Germanium can be oxidized but its oxide is soluble in water which 
makes it very hard to do any sort of chemical processing. Silicon Carbide can be oxidized to 
produce SiO2 but it also forms a gaseous oxide, CO or CO2 and the SiC/SiO2 interface is not nearly 
as good as the Si/SiO2 interface. In the III-V or II-VI materials, any of these compound 
semiconductors generally have the problem that the oxide or dielectric that forms on them is 
some combination of the underlying elements and is not homogeneous. The electrical properties 
of these interfaces are not nearly as good as the Si/SiO2 interface. 
The perfection of the Si/SiO2 interface caused the transition from germanium to silicon in 
the early days of semiconductor processing. This interface is rather unique among 
semiconductor-insulator interfaces. SiO2 can be selectively etched, it is a good masking material 
against the diffusion of dopants, it has a very wide bandgap so is an excellent insulator, and it can 
tolerate very high electric fields. The interface between silicon and its oxide is virtually perfect on 
the atomic scale, has very few mechanical or electrical defects and is stable over time. These 
properties make metal-oxide-semiconductor (MOS) structures easy to build in silicon and it 
means that silicon devices of all types are generally reliable and stable. 
We saw a number of applications of SiO2 layers in the complementary-metal-oxide-
semiconductor (CMOS) technology example in Chapter 2. These included using the thin oxide as 
the gate dielectric layer, as a spacer mask against implantation, as an isolation oxide in the 
shallow trench and as the insulator between metal layers in back-end processing. These and 
some other uses are illustrated in Figure 6.1. In other semiconductor systems, insulating layers 
are not as perfect as the canonical Si/SiO2 interface and often require deposited oxides because 
their oxides cannot be thermally grown. The perfection of the silicon/oxide interface is due to 
careful growth conditions and processing and understanding how this was achieved is useful for 
optimizing other semiconductor/insulator combinations. 
Even at room temperature, a bare silicon surface will begin to oxidize in air and will form a 
thin native oxide which grows slowly and effectively stops after a few hours with a final thickness 
 
8 This material will be published by Cambridge University Press as “Integrated Circuit Fabrication 
Processes: Science and Technology” by James D. Plummer and Peter B. Griffin. This 
prepublication version is free to view and download for personal use only. Not for redistribution, 
resale or use in derivative works. © Plummer & Griffin 2022. 

[Page 243]
“Integrated Circuit Fabrication: Science and Technology”, © Plummer & Griffin 2022 
 
Not for distribution. September 2023. Full color print book to be distributed by CUP in 2023. 243 
on the order of 1-2nm. The SC-1 and SC-2 cleaning procedures discussed in Chapter 4 create 
chemical oxides on the silicon surface due to H2O2 oxidation which can be less than 1nm thick. 
Because of the unique perfection of the silicon/oxide interface, even when high-K dielectrics are 
used as the gate insulator a thin interfacial oxide is often used. If layers are to be deliberately 
grown on silicon by epitaxy, for example silicon, gallium arsenide or gallium nitride, this native 
oxide or chemical oxide must first be desorbed from the interface in a H2 ambient at 700˚C to 
900 ˚C. 
 
Figure 6.1 Approximate range of oxide and dielectric thicknesses in silicon technology. 
 
Looking at Figure 6.1, thin oxide layers in the range of 1-10nm are used as gate oxides or 
passivation oxides in silicon devices. Aside from the highest performance logic devices using high-
K dielectrics, most silicon devices use these thermally grown gate oxides because of their high 
quality. Such oxides would be used in biosensors, micro-electromechanical systems (MEMS) 
driver devices and power devices for example. For the thinner oxides the term “insulator” begins 
to lose its meaning because these thin films will conduct finite amounts of current due to 
quantum mechanical tunneling of electrons or holes. The process occurs because of the wave 
nature of particles which basically allows them to pass through an otherwise impenetrable 
barrier if it is thin enough. These tunneling currents increase exponentially as the barrier 
becomes thinner and were once thought to be a fundamental limit on Moore’s law scaling before 
the introduction of high-K dielectrics. A positive aspect of these tunneling currents is that they 
can form the basis for a non-volatile memory element by trapping charge in the polysilicon gate 
under electrical bias. These electrically erasable and programmable memories take advantage of 
the tunneling currents to store charge (see Figure 1.24). In some applications even minute 
tunneling currents can be problematic, such as in the pass transistor that isolates the storage 
capacitor in a dynamic random access memory (DRAM; see Figure 4.4). This leakage current can 
be a major problem because it directly affects data retention. 
Slightly thicker thermal oxides in the range of 10 - 50nm are often used under silicon nitride 
layers as a stress relief or “pad” oxide during LOCOS (local oxidation of silicon) isolation processes. 
LOCOS was the dominant technology used to laterally isolate transistors before the STI (shallow 
trench isolation) process we described in Chapter 2 became dominant around 1990. These oxides 
can also be used to passivate the sidewalls of trenches during the STI process. Thicker thermal 
Thermally grown oxides
Field  oxides
Masking oxides
Pad oxides
Gate oxides
Tunneling oxides
Chemical oxides
Native oxides
Oxide Thickness (nm)
1
1000
100
10
BEOL Interlevel dielectrics
Masking oxides
Deposited dielectrics
High-K gate dielectrics

[Page 244]
“Integrated Circuit Fabrication: Science and Technology”, © Plummer & Griffin 2022 
 
Not for distribution. September 2023. Full color print book to be distributed by CUP in 2023. 244 
oxides often serve as masks for ion implantation or gas-phase doping steps. We will consider 
these applications more carefully in Chapters 7 and 8. It is also possible to deposit oxide layers 
using chemical vapor deposition (CVD) or low-pressure chemical vapor deposition (LPCVD) 
techniques. Deposition usually involves a much smaller “thermal budget” compared to thermal 
oxidation and is preferred even in front-end processes whenever it is important to minimize the 
temperature cycle that the wafers are subjected to. The interface between a deposited oxide and 
the underlying silicon is not as perfect electrically as that formed by a thermal oxide. It is possible 
to anneal a deposited oxide to improve its properties and approach that of a thermally grown 
oxide. The simplest way to “anneal” such an interface is simply to expose the deposited oxide to 
oxygen or water vapor at high temperatures. Because the oxidant diffuses to the interface to 
grow new thermal oxide, the interface improves and the high-temperature anneal densifies the 
oxide, improving its bulk properties. 
Deposited oxides are essential in the back-end-of-line (BEOL) interconnect processes and 
in this case a low-temperature deposition processes is required. In addition, modifications to the 
oxide deposition process to achieve a “low-K” material to minimize resistive-capacitive (RC) delay 
are needed. We will discuss these issues in detail in Chapter 11.  
This chapter will focus primarily on the thermal oxidation process and the properties of the 
silicon/oxide interface. The measurement methods used to characterize the oxide are broadly 
applicable to all semiconductor/insulator interfaces. The only other thermal oxidation process 
that is widely used in semiconductor technologies is the thermal oxidation of SiC which also 
produces SiO2. The C forms CO or CO2 which is carried away as a gas. But as noted above, the 
SiC/SiO2 interface is not nearly as perfect as the Si/SiO2 interface.  
 
6.2 Basic Model for Oxide Growth 
 
The basic equipment used to oxidize silicon is very simple compared to the sophisticated 
tools used for processes like lithography, etching and deposition. Figure 6.2 shows a horizontal 
furnace with Si wafers stacked side-by-side in the furnace. The oxidant gases are introduced at 
the rear of the furnace, O2 for dry oxidation and H2 + O2 for wet oxidations. In the wet case, the 
H2 is ignited in the back end of the furnace to produce H2O.  
 
 
Figure 6.2 Conceptual picture of a thermal oxidation furnace (left). Example of Si wafers being 
loaded into such a horizontal furnace system (right). Photo courtesy of R. Carranza. 
Resistance-heated furnace
Quartz Tube
Silicon
Wafers
Exhaust
O2
H2
N2
HCl

[Page 245]
“Integrated Circuit Fabrication: Science and Technology”, © Plummer & Griffin 2022 
 
Not for distribution. September 2023. Full color print book to be distributed by CUP in 2023. 245 
 
We will see shortly that the fact that the wafers can be stacked closely together in such a 
furnace implies that the transport of the oxidizing species from the gas phase to the wafer surface 
is not a rate-limiting step in the oxidation process. If it were, grown oxide thicknesses would vary
