Repository: Alvintxh/nanofab-web

# Extracted Book Sources

All 11 textbooks extracted 2026-04-05 using PyMuPDF (extract_pdf.py).

## Extraction Summary

| Book Key | File | Pages | Words | Page Numbering |
|----------|------|-------|-------|----------------|
| cui_2025 | Zheng Cui - Nanofabrication (4th ed) | 419 | ~158K | PDF labels (C1, i-xi, 1-407) |
| campbell_2008 | Campbell - Fabrication Engineering (3e) | 825 | ~369K | offset=18 (front-1..18, then 1-807) |
| teresa_2020 | De Teresa - Nanofabrication (full) | 451 | ~183K | offset=0 (sequential PDF pages) |
| madou_vol1_2011 | Madou - Fundamentals of Microfab Vol.1 | 646 | ~366K | PDF labels |

File: sources/sources_processed/books/plummer_2022/plummer_2022_full.txt (part 19 of 43)
# plummer_2022
across a wafer with the arrangement shown in Figure 6.2. Vertically oriented furnaces and single-
wafer oxidation systems are also common today. 
In silicon oxidation, the oxygen or water vapor diffuses through the oxide to the 
silicon/oxide interface where the new growth occurs. Silicon oxidation therefore occurs by the 
inward diffusion of the oxidant rather than the outward diffusion of silicon, as depicted in Figure 
6.3. This was demonstrated by growing an SiO2 layer using one isotope of oxygen (say O16) and 
then continuing the growth with a second isotope (say O18). By profiling through the resulting 
composite oxide with a mass-sensitive technique one can determine whether the second oxide 
grows at the top or the bottom surface. This kind of experiment has shown that the new oxide 
grows at the Si/SiO2 interface. 
 
Figure 6.3 Basic process for oxidation of silicon where oxygen diffuses through the growing layer 
to complete a chemical reaction at the Si/SiO2 interface. 
 
Conceptually one can think of this as oxygen atoms in-diffusing to the Si/SiO2 interface, 
breaking Si-Si bonds and inserting oxygen atoms to form Si-O bonds. The process involves a 
volume expansion because of the room needed for the oxygen atoms. As shown in the center of 
Figure 6.4, the oxide would like to expand by 30% in all three directions to accommodate the 
oxygen atoms. However, because the silicon substrate constrains the oxide on two sides as 
shown on the right-hand side of Figure 6.4, the only option is for the oxide to expand both down 
into the silicon as it grows and above the silicon to accommodate the volume expansion. The 
volume expansion is thus accommodated by a 2.2 times expansion of the oxide compared to the 
volume of silicon oxidized. 
Figure 6.5 illustrates this process for a classical LOCOS structure where a thick isolation 
oxide is grown next to a nitride mask. In the LOCOS process, the nitride acts as diffusion barrier 
to the O2 or H2O oxidant and prevents oxidation underneath the Si3N4 layer. Thus the silicon is 
oxidized locally and hence the name LOCOS. The cross-section image clearly shows that the 
volume expansion on the planar surface is accommodated by the oxide both growing down 
towards the silicon interface and expanding upwards beyond the original interface for the 2.2 
O2, H2O
SiO2
Diffusion
Reaction
Si + O2
SiO2
Silicon
Si + 2H2O        SiO2 + 2H2

[Page 246]
“Integrated Circuit Fabrication: Science and Technology”, © Plummer & Griffin 2022 
 
Not for distribution. September 2023. Full color print book to be distributed by CUP in 2023. 246 
times volume expansion. It is also clear that the nitride does not act as a perfect mask for the 
oxidation as the oxidant diffuses and reacts laterally under the mask edge thereby lifting the 
nitride to produce the characteristic “bird’s beak” shape. This is a very useful and simple isolation 
structure but because of the lateral encroachment, it has been replaced in advanced devices by 
the more compact shallow trench isolation (STI) structure that we discussed in Chapter 2. 
 
 
Figure 6.4 Schematic of the volume expansion that occurs during silicon oxidation where a 30% 
volume expansion on converting silicon to silicon dioxide is constrained by the silicon substrate 
to give a 2.2 unit thickness expansion. 
 
 
Figure 6.5 A cross-section scanning electron micrograph of a simple LOCOS structure. The 2.2X 
volume expansion of the grown oxide above and below the original silicon interface is clearly 
shown. Photo courtesy J. Bravman. 
 
Because the oxide is grown on a crystalline silicon substrate, one might assume that the 
oxide is in a crystalline form like a quartz crystal. However the lattice constant of quartz is so far 
from silicon that this forces the growth of the oxide to be amorphous. A central silicon atom is 
tetrahedrally coordinated to four oxygen atoms, one of which is shared by an adjacent silicon 
atom as depicted in Figure 6.6. These SiO4 tetrahedra are the basic units from which SiO2 forms. 
They bond together by sharing the bridging oxygen atoms and these bridging atoms allow one 
tetrahedron to rotate with respect to its neighbors and lose long-range order and thus become 
amorphous. 
1
1
1
1
1
1
1.2
1.3
1.3
1.3
SiO2
Si
Silicon
SiO2
Silicon
SiO2
Deposited Polysilic
Si Substrate
Original Si Surfac
Volume
Expansion
Location of Si
3N4 Mask
on
n
ce
e
Silicon Substrate
SiO2
Volume
Expansion
Original Si Surface
Location of Si3N4 mask
Deposited Polysilicon

[Page 247]
“Integrated Circuit Fabrication: Science and Technology”, © Plummer & Griffin 2022 
 
Not for distribution. September 2023. Full color print book to be distributed by CUP in 2023. 247 
 
Figure 6.6 A silicon tetrahedra (left) is oxidized by inserting O atoms between each Si atom. The 
volume expands to accommodate the oxygen atoms. This forms SiO4 tetrahedra (center), which 
are the basic units that link up to make SiO2 as shown on the right. 
 
The requirement for volume expansion during oxide growth means that the oxide is in 
compressive stress. As shown in Figure 6.5, the growing oxide can only expand upwards and not 
laterally, resulting in compressive stresses that can be as large as  5 × 10E dynes cm%!.  So even 
on a flat, planar, unpatterned surface, there are large compressive stresses in thermally grown 
oxides. At temperatures above about 1000 ˚C, the oxide can relieve some of the stress by viscous 
flow so that oxides grown at higher temperatures introduce less stress in the silicon. The oxide 
viscosity is nonlinear, so even a 100 ˚C change in temperature can change the profile in a trench 
corner and consequently affect the dielectric breakdown and reliability of the oxide. These 
stresses can give rise to defects especially at corners or if they are interacting with damage 
produced by ion implants. We will look at these 2D and 3D effects later in this chapter. Another 
source of stress is the large difference in the thermal expansion coefficients between Si and SiO2. 
As the wafers are cooled down after a thermal oxide growth, this results in an additional 
compressive stress in the oxide that can be as high as a few × 10E dynes cm%!. In the early days 
of semiconductor manufacturing, random defects or dislocations would occur in devices and 
were eventually traced to these stress fields. Careful control of the growth temperature and the 
cooling rates after thermal oxidation have eliminated these problems.  As we will see later in this 
chapter, simulation tools are capable of predicting these stresses which are important in 
designing new structures with different corners and edges. 
The high-resolution transmission electron micrograph (TEM) image in Figure 6.7 shows the 
crystal structure in the silicon and an amorphous oxide layer, with an abrupt transition between 
the two. The interface appears to be atomically abrupt, though there is some evidence of steps 
of a single atomic layer occurring occasionally. The quality of the interface can be inferred by 
measuring the mobility of electrons or holes in the inversion layer of a MOS device and it is known 
that the interface is a little rougher for oxides which are rapidly grown (water vapor versus O2 
oxidation for example) or grown at lower temperatures.  
The growth of oxides has been carefully studied since the early 1960s given their 
importance in semiconductor manufacturing. One of the earliest explanations of the growth rate, 
known as the Deal-Grove model captured most of the physics of oxidant transport and reaction 
during oxidation [6.1]. The key ideas behind the original Deal-Grove model are illustrated in 
Si
O
Si

[Page 248]
“Integrated Circuit Fabrication: Science and Technology”, © Plummer & Griffin 2022 
 
Not for distribution. September 2023. Full color print book to be distributed by CUP in 2023. 248 
Figure 6.8.  xo is the thickness of the oxide on the silicon surface, which is a function of time, and 
we assume that the growth is one-dimensional on a planar flat substrate so we do not have to 
worry about two-dimensional effects and viscous flow. 
 
 
Figure 6.7 High-resolution transmission electron micrograph (TEM) image of the abrupt interface 
between silicon and silicon dioxide, showing crystalline silicon and amorphous oxide. Photo © 
Intel Corporation. Reprinted with permission.  
 
Figure 6.8 Oxidant flux from the gas phase to the silicon/oxide interface during thermal oxidation. 
The bold line represents the O2 or H2O concentration. 
 
The oxide grows by indiffusion of the oxidizing species to the oxide/silicon interface, where 
a simple chemical reaction occurs with O2 or H2O. 
 
Si + O!  →SiO! 
(6.1)  
 
Si + 2H!O → SiO! + 2H! 
(6.2) 
 
Note that neutral molecular species are assumed to be involved in the reaction although there 
was some controversy in the early work as to whether charged species played a role. In the 
original Deal-Grove model, three separate fluxes were postulated as shown in Figure 6.8, a 
transport flux of oxidant through the gas phase to the outer interface, F1; a diffusive flux of 
oxidant through the oxide layer, F!; and a chemical reaction flux at the interface, F9. They 

[Page 249]
“Integrated Circuit Fabrication: Science and Technology”, © Plummer & Griffin 2022 
 
Not for distribution. September 2023. Full color print book to be distributed by CUP in 2023. 249 
suggested that at steady state, the fluxes of each of these components must be equal, otherwise 
you would build up concentrations of oxidant; in other words, the flux in each phase must 
balance. 
However, a simple experiment shows that gas-phase transport and adsorption do not limit 
the rate at which oxidant enters the oxide and F1 is therefore not a limiting process in the 
oxidation of silicon wafers. If we take three wafers and stack two closely together vertically and 
place another flat in a high-temperature furnace with oxidation occurring, the thickness of the 
oxide layers on all the exposed surfaces will be equal if the temperature in the furnace is uniform. 
Essentially, the experiment says that the gas-phase flux is very fast, with the gas being an infinite 
supplier of oxidizing reactant. If F1 were important, indicating that getting the oxygen to the 
surface of the wafer was limiting, then the experiment would not show the same oxide thickness 
at the bottom of the stacked wafers or the same thickness on a stacked wafer versus a flat wafer. 
This shows that the gas-phase transport is negligible in terms of being a limiting process for 
oxidation.  
When we discuss CVD systems in Chapter 10, the gas-phase processes will be very 
important. Many CVD systems have important gas-phase limitations and we will return to this 
model in Chapter 10 and include F1. Because F1 is not rate -imiting in oxidation, the wafer stacking 
arrangement shown in Figure 6.2 produces uniform oxide thickness across wafers and allows 
many more wafers to be loaded into an oxidation furnace than would be possible if the wafers 
had to be loaded horizontally, side-by-side.  
The basis of the Deal-Grove model can thus be simplified to the diffusion and reaction fluxes 
F2 and F3. Oxidant is available at the SiO2 surface at an equilibrium concentration C∗ that is the 
solubility of the oxidant in SiO2. For wet oxides, C* the H2O solubility is approximately 
3 × 101E cm%9  and for dry oxides the O2 solubility is 5 × 101: cm%9 . The oxidant diffuses 
through the existing oxide until it reaches the silicon interface where it reacts with the silicon to 
form SiO2. Because the volume of the reactants is greater than the volume of silicon consumed, 
there is a volume expansion where the new oxide expands both down and up from the original 
silicon interface. 
The flux F2 represents the diffusion of the oxidant through the oxide to the Si/SiO2 interface. 
Using Fick’s law (which will be described in more detail in Chapter 7), we can express this flux as 
 
F! = −D dC
dx = D 3C∗− C*
x=
7 
(6.3) 
 
where D is the oxidant diffusivity in the oxide. C∗ and C*  are the concentrations at the two 
interfaces and x= is the oxide thickness. In writing this expression, we have assumed that the 
process is in steady state (not changing with time) and that there is no loss of oxidant as it diffuses 
through the oxide. Under these conditions, the flux F2 is constant through the oxide and hence 
the derivative can be replaced by a simple linear gradient. 
The rate at which the oxidant is consumed at the interface is proportional to the 
concentration there so the reaction flux is given by 
 
F9 = kO C* 
(6.4) 

[Page 250]
“Integrated Circuit Fabrication: Science and Technology”, © Plummer & Griffin 2022 
 
Not for distribution. September 2023. Full color print book to be distributed by CUP in 2023. 250 
where F3 is the number of oxidant molecules reacting per unit area of the interface per unit time, 
kS is the reaction rate and Ci is the concentration of oxidant at the interface. The oxide growth 
rate is equal to the rate at which oxidant molecules are reacting at the interface, divided by the 
number of oxide molecules that must be incorporated to form a unit volume of oxide N1. For O2 
oxidation N1 = 2.2 × 10!! cm%9  and it is twice this value for H2O oxidation assuming regular 
oxygen and water are the reactant species.  
Under steady-state conditions these fluxes representing the oxidation process must be 
equal since they occur in series with each other, and the overall process must proceed at the rate 
of the slowest process. Thus F! = F9 giving 
 
D 3C∗− C*
x=
7 = kOC* 
(6.5) 
 
so that 
C* = 
C∗
kO x= 
D + 1
 
(6.6) 
 
The growth rate is then F9 N1 
⁄
so from Equation 6.4 
 
dx=
dt = F9
N1 
=
kOC∗N1 
⁄
kO x= D
⁄
+ 1 
(6.7)  
 
or equivalently 
dx=
dt = 
B
2x= + A
(6.8) 
 
where we have defined B/A = kOC∗N1 
⁄
as the linear growth coefficient and B = 2DC∗N1 
⁄
as 
the parabolic growth coefficient, representing limiting forms of the growth law as we will see 
below. The B and B/A terminology follows the definitions Deal and Grove used in their original 
paper. 
It is now simple to integrate this equation to obtain the oxide thickness 
 
x+!
B + x=
B/A = t +  τ 
(6.9) 
where  
τ = x*
! 
B + x*
B/A 
(6.10)  
 
In these expressions, x* represents any initial oxide present at the start of the oxidation and 
𝜏𝜏 represents the time taken to originally grow that initial oxide. Solving the parabolic Equation 
6.9 leads to the following explicit expression for the oxide thickness in terms of the growth time: 
 

[Page 251]
“Integrated Circuit Fabrication: Science and Technology”, © Plummer & Griffin 2022 
 
Not for distribution. September 2023. Full color print book to be distributed by CUP in 2023. 251 
x= = A
2 äh1 + t +  τ
A!
4B
∫
−  1é 
(6.11) 
 
There are two limiting forms of the linear-parabolic growth law that can be seen from 
Equation 6.9 and that are illustrated in Figure 6.9. These occur when one of the two terms 
dominates, leading to  
 
x= =  B/A (t +  τ)     or     x+
! =  B (t +  τ) 
(6.12) 
 
making it clear that the linear term dominates for small x= values, while the parabolic term 
dominates for larger x= values. SiO2 growth on a bare silicon wafer thus starts out with a linear 
thickness versus time characteristic, which becomes parabolic as the oxide gets thicker.  
 
 
Figure 6.9 Limiting cases of the Deal-Grove oxidation model. The interface reaction is the limiting 
step in the thin oxide on the left; the diffusive transport of oxidant through the existing thick SiO2 
is the limiting step on the right. 
 
For very thin oxides (x=  ≈0) the linear rate constant is the maximum oxide growth rate 
attainable at that temperature and has the dimensions of velocity. Given that this term models 
oxidation from the bare silicon surface, it is perhaps no surprise that it is sensitive to the crystal 
orientation and it has the ratios 1.68 : 1.4 : 1 for the (111) : (110) : (100) orientations. The 
parabolic growth coefficient gives rise to the parabolic growth behavior for longer times and is 
related to the diffusion through the oxide. It is not a physical diffusivity, being the product of the 
actual diffusivity through the oxide and the dimensionless parameter 2C∗N1 
⁄
.  
When an oxidation is performed on a flat, lightly doped substrate the growth kinetics are 
well described by the linear-parabolic law. Highly doped substrates show faster oxidation rates 
and we will discuss the reasons later. The main limitation is for thin dry oxides where the initial 
20 nm is not well modeled. Adding a fictitious 20 nm initial oxide brings the data for dry oxidation 
into agreement with the model described above. The reasons for this initial, anomalous rapid 
oxidation are also discussed later. Over a remarkable range of times and temperatures in both 
O2 and H2O ambients, the Deal-Grove model does extremely well in modeling the experimental 
growth rate data. Experimentally when we fit the growth data, we find that both B and B/A are 
well described by Arrhenius expressions of the form 
C*
CI
Oxide
Silicon
Xo
C*
CI ~ 0
Oxide
Silicon
Xo

[Page 252]
“Integrated Circuit Fabrication: Science and Technology”, © Plummer & Griffin 2022 
 
Not for distribution. September 2023. Full color print book to be distributed by CUP in 2023. 252 
B = C1 exp(%f/ >(
⁄
) 
(6.13) 
 
B
A = C! exp(%f0 >(
⁄
) 
(6.14) 
 
where E1 and E! are the activation energies associated with the physical processes that B and 
B/A represent and C1 and C! are the pre-exponential constants. Although these are empirically 
extracted by fitting Equations 6.13 and 6.14 to experimental data, the fact that the model follows 
well-behaved Arrhenius relationships over a wide range of temperatures indicates that there are 
underlying physical reasons for the relationships. Figure 6.10 shows a plot of the constants and 
Table 6.1 lists experimentally extracted values for the parameters. 
 
 
Figure 6.10 B and B/A for O2 and H2O oxidation of (111) silicon. Values are taken from the 
parameters in Table 6-1.  
 
Ambient 
B/A 
µm/min 
B 
µm!/min 
Dry O2 
1.04 × 108 exp −2.0eV
kT  
12.87 exp −1.23eV
kT
 
H2O 
2.95 × 10: exp − 2.05eV
kT
 
7.0 exp −0.78eV
kT
 
Table 6-1 Experimentally extracted rate constants describing the Deal-Grove (111) oxidation 
kinetics at 1 atmosphere. For (100) silicon, the B/A values should be divided by 1.68.   
 
The activation energy for the parabolic constant B in Table 6-1 is quite different for O2 and 
H2O ambients. Since N1 is a constant and C∗ does not vary much with temperature, this seems to 
indicate that the origin of the difference is related to the different diffusivities of the O2 and H2O 
oxidant species in SiO2. Indeed, independent measurements of the diffusion coefficients of O2 
0.65 0.70 0.75 0.80 0.85 0.90 0.95 1.00
10-5
10-4
10-3
0.01
0.1
1
750
1300 1200 1100 1000
900
800
B/A (µm/min)
B  (µm2/min)
1000/T (˚K)
(˚C)
Wet B/A
Wet B
Dry B/A
Dry B

[Page 253]
“Integrated Circuit Fabrication: Science and Technology”, © Plummer & Griffin 2022 
 
Not for distribution. September 2023. Full color print book to be distributed by CUP in 2023. 253 
and H2O in SiO2 show that these parameters vary with temperature with activation energies 
similar to those in Table 6-1.  
The activation energy for the linear constants B/A are all close to 2eV, regardless of the 
oxidation ambient. This suggests that the activation energy for the linear growth coefficient is 
related to interface effects. Traditionally, the 2eV activation energy has been associated with the 
Si-Si bond breaking process. It is also independent of the substrate orientation, suggesting that it 
is somehow a fundamental part of the oxidation physics. The dependence of the rate on the 
substrate orientation is subsumed into the C! pre-exponential constant, indicating an effective 
increase in the number of reaction sites for the different orientations. 
The magnitude of the values for B and B/A are much larger for H2O than O2 ambients and 
this is due to the much larger solubility C∗ for the H2O oxidant. For this reason, O2 ambients are 
generally useful for producing thin oxides, while H2O ambients can produce much thicker films in 
an equivalent time.  
There is actually a slight “break” in the slope of the B and B/A values for wet oxidation below 
around 900 ˚C, with the linear constant being about a factor of two larger and the parabolic 
constant a factor of two smaller than calculated from Table 6-1 at 750 ˚C.  We ignore this variation 
for simplicity but modern simulation programs take these into account. Thickness vs. time data 
for O2- and H2O-grown oxides are shown in Figure 6.11 for (100) silicon. 
 
 
Figure  6.11 Thickness versus time plots for Dry O2  (left) and Wet O2 (Right)for (100) silicon using 
the parameters from Table 6-1, scaled appropriately for the orientation dependence (B/A values 
for Dry O2 in Table 6.1 divided by 1.68). 
 
These physical insights into the oxidation process are part of the reason that the Deal-Grove 
model was so widely embraced and accepted. Other models have been proposed, each claiming 
to be an improvement over the linear-parabolic model. Examples are a power-law model with 
two fitting parameters, models involving two parallel oxidation streams like O and O2 and models 
involving space-charge effects. An argument can be made that none of these more complicated 
models fit the data better than the simple Deal-Grove model when a large range of oxide 
thicknesses is considered. The one exception is that something must be done to bring the Deal-
0
100
200
300
400
500
600
0.0
0.1
0.2
0.3
0.4
0.5
0.6
0.7
Oxide Thickness (µm)
Time (minutes)
1200˚C
1100˚C
1000˚C
900˚C
800˚C
Dry O2
0
100
200
300
400
500
600
0.0
0.5
1.0
1.5
2.0
Wet O2
Oxide Thickness (µm)
Time (minutes)
1100˚C
1200˚C
1000˚C
900˚C
800˚C

[Page 254]
“Integrated Circuit Fabrication: Science and Technology”, © Plummer & Griffin 2022 
 
Not for distribution. September 2023. Full color print book to be distributed by CUP in 2023. 254 
Grove model into agreement with experimental data for dry oxides less than 20nm thick (the 
Deal-Grove model works well for thin oxides grown in H2O ambients).  
 
6.3 Thin Oxide Growth Kinetics in Dry O2 Ambients 
 
Deal and Grove recognized that their model did not fit experimental data for very thin 
oxides grown in dry O2 and they proposed a mathematical “correction” to their model to “fix” 
this anomaly. Nevertheless, this empirical “fix” drove many investigators to try to understand the 
physical reasons for the modeling problem.  Even after a vast number of academic papers on thin 
oxidation kinetics, there is still today no definitive answer to the anomaly observed by Deal and 
Grove where the initial 20 nm of oxide growth in dry O2 was not accurately modeled. Their “fix” 
invoked a simple fudge-factor by adding a fictitious 23 nm initial oxide x* and then the linear-
parabolic theory agreed with experiment. The same x* seemed to be present at any temperature, 
indicating that it was some property of the initial oxide. The anomalous time τ = (x*
! +  Ax*) B
⁄  
can be calculated and τ changes with temperature because A and B change with temperature. 
This can be added as a “correction factor” to the actual oxidation time to obtain a more accurate 
estimate of the oxide thickness, shown in Figure 6.12. 
 
 
Figure 6.12 Experimental dry oxide data at 700 ˚C showing the anomalous initial oxidation regime 
(left) and definition of anomalous initial thickness x* and equivalent initial time τ. 
 
At the time Deal and Grove developed their model (1965), this was a minor adjustment but 
as scaling advanced, these thin oxides became important for device applications. From an 
industrial perspective, growing the thin oxides reproducibly and reliably was the key to progress 
but basing an essential component of a technology on poorly understood fundamentals is always 
risky. Despite the enormous academic interest, there is still not a good physical understanding of 
the process even though many of the models can reproduce the experimental data for thin 
oxides.  
Perhaps the model that has been most accepted (at least in simulation programs) is based 
on both extensive experimental data and also a simple modification to the Deal-Grove physics. 
xi
t
Time 
Thickness 
0
20
40
60
80
100 120
0
10
20
30
40
50
60
Oxide Thickness (nm)
Time (hours)
Linear Fit
Anomalous
Initial Oxidation
Dry Oxidation 700˚C

[Page 255]
“Integrated Circuit Fabrication: Science and Technology”, © Plummer & Griffin 2022 
 
Not for distribution. September 2023. Full color print book to be distributed by CUP in 2023. 255 
Massoud [6.2] reported that growth in the thin oxide regime could be fitted by a simple decaying 
exponential term added to the Deal-Grove model, so that 
 
dx=
dt =  
B
2x= + 𝐴𝐴 + C exp É−x=
L Ñ 
(6.15) 
where  
C = C+ exp 3−E$
kT7 
(6.16) 
 
with C+ ≈6.5 × 10:  µm min%1 , E$ = 2.37 eV and L = 7 nm. These numbers do not vary 
much with different orientations of the silicon substrate, suggesting that the initial anomalous 
oxidation process is inherently related to the properties of the thin oxide itself. The first term in 
Equation 6.15 is the Deal-Grove model while the second term represents an additional oxidation 
mechanism that is important initially but decreases exponentially with a decay length of 7nm. All 
the attractive features of the Deal-Grove model are retained with the addition of this temporary 
decaying fitting factor which allows the data to be modeled over the whole range of thicknesses. 
  
6.4 Dependence of Growth Kinetics on Pressure 
 
In chemistry, Henry’s law states that the solubility of a gas in a liquid is proportional to its 
partial pressure above the liquid. A similar effect occurs in silicon oxidation where the solubility 
of the oxidant C∗at the gas/SiO2 interface is proportional to the pressure, so that both B and B/A 
are also proportional to the pressure because the solubility C∗ is included in both B/A and B. The 
oxide growth rate should then be proportional to the pressure.  
Experimental measurements have shown that in H2O oxidations this prediction is correct. 
From pressures below atmospheric to well above atmospheric the pressure dependence in the 
linear-parabolic model accurately captures the H2O growth. However, the situation is less clear 
for dry O2 oxidation. The data has consistently shown that in order to model dry O2 results with 
the linear-parabolic equation, the parabolic rate constant is proportional to pressure as expected 
but the linear rate constant has a sub-linear dependence on pressure, so that 
 
B
A ∝ PR  where  0.5 < n < 1 
(6.17) 
 
One can only conclude that the linear-parabolic model is incomplete. There have been a 
number of attempts to modify the Deal-Grove model to account for these results. One model 
included both O and O2 in separate streams reacting at the Si/SiO2 interface.  This model could 
explain the pressure dependence because an O-based reaction would vary as P=.8 while an O2-
based reaction would vary as P1.=. Most of the models proposed have been based on a modified 
Si/SiO2 interface reaction but none have found widespread acceptance. 
Instead, in most simulation programs an empirical approach to modifying the linear and 
parabolic coefficients is used to model a wide range of data with the following pressure 
dependencies 
 

[Page 256]
“Integrated Circuit Fabrication: Science and Technology”, © Plummer & Griffin 2022 
 
Not for distribution. September 2023. Full color print book to be distributed by CUP in 2023. 256 
B
A = 3B
A7
*
 P   and B = (B)* P  for  H!O 
(6.18) 
 
B
A = 3B
A7
*
 PR   and B = (B)* P  for  O!  
(6.19) 
 
where n ≈0.7 −0.8. The i superscripts refer to the values at 1 Atm. A similar nonlinear pressure 
dependence has been noted in the anomalous thin oxide regime in dry O2 (<20 nm).  
 
6.5 Dependence of Growth Kinetics on Crystal Orientation 
 
As we saw in Chapter 3, the (100) crystal orientation is almost exclusively used for building 
silicon ICs because the electrical properties of the Si/SiO2 interface are superior to other crystal 
orientations. However other crystal orientations can easily be exposed on trench sidewalls or in 
building structures other than conventional logic devices. For example microfluidic channels 
might wind around exposing different channel sidewalls. Some wet etchants expose the (111) 
silicon planes producing triangular or pyramidal etch pits (see Figure 9.3 in Chapter 9). MEMS 
devices such as accelerometers, pressure sensors, oscillators and micro-mirrors expose different 
crystalline planes. In many applications, the precise oxide thickness grown may not be critical, 
but if devices are integrated into these structures, knowing the gate oxide thickness would 
determine the device performance.  
Even before the development of the linear-parabolic model, it had been observed that the 
crystal orientation affected the oxidation rate. It was postulated that the effect might be caused 
by differences in the surface density of silicon atoms in the various crystal faces. Since silicon 
atoms are required for the oxidation process, crystal planes that have higher densities of atoms 
should oxidize faster. Ligenza [6.3] argued that it was not just the number of silicon surface atoms 
that was important but also the number of bonds since it was necessary for Si-Si bonds to be 
broken for the oxidation reaction to occur. He calculated the number of “available” bonds on the 
various silicon surfaces and concluded that the oxidation rate on (111) surfaces should be faster 
than on (100) surfaces. For most oxidation conditions of interest in silicon technology, these two 
orientations represent the upper and lower bounds for oxidation rates. 
These effects are simple to incorporate in the linear-parabolic model in the following way. 
The oxide that grows on silicon is amorphous; that is, it does not incorporate any information 
about the underlying single-crystal structure. Because of this, the parabolic rate constant B 
should not be orientation-dependent since B represents the diffusion of oxidant through the 
oxide layer. If the oxide structure is amorphous and unrelated to the underlying substrate, there 
should be no crystal orientation effect on B. This is what is found experimentally when the growth 
data is analyzed in the context of the linear-parabolic model and the rate constants B and B/A 
are extracted. On the other hand, B/A should be orientation-dependent because it involves the 
reaction at the Si/SiO2 interface. The breaking of Si-Si bonds and the insertion of O atoms should 
be dependent on the number of available reaction sites. The orientation affects are simply 
accounted for by scaling the B/A linear rate constant as follows 
 

[Page 257]
“Integrated Circuit Fabrication: Science and Technology”, © Plummer & Griffin 2022 
 
Not for distribution. September 2023. Full color print book to be distributed by CUP in 2023. 257 
3B
A7
111
 =  1.4 3B
A7
11=
  =  1.68 3B
A7
1==
 
(6.20)  
 
An example of a simulation showing orientation affects in a shallow trench is shown in 
Figure 6.13. A trench etched parallel or perpendicular to the flat or notch in a (100) oriented 
silicon wafer will have a sidewall with a (110) surface. The simulation shows the thicker oxide on 
the trench sidewall compared to the trench bottom. It also shows the stress affects and 2D effects 
in the silicon corner which we will discuss in Section 6.8. Note also the rounding of the bottom 
corner caused by the oxidation process.  
 
 
Figure 6.13 Athena simulation of shallow trench oxidation (20 min at 1000 ˚C in H2O), where both 
the orientation effects of the sidewall (110) and base (100) are visible, as well as retardation in 
the corners due to stress effects.  
 
6.6 Substrate Doping Effects 
 
It has been known for many years that highly doped substrates oxidize more rapidly than 
do lightly doped wafers. The effect is particularly noticeable at lower temperatures and for 
thinner oxides. Under these conditions, the difference in oxidation rates between heavily doped 
and lightly doped regions can be three to four times [6.4]. The difference is more pronounced for 
N+ regions than for P+ regions. Analysis has indicated that the mechanism associated with the 
faster oxidation is occurring at the Si/SiO2 interface, in other words, with the linear rate 
coefficient B/A in the Deal-Grove model. The parabolic coefficient B is not affected, which is 
perhaps not too surprising since the diffusion of oxidant through the oxide would not be expected 
to depend on the doping concentration in the silicon. 
The most widely accepted model relies on the fact that oxidation requires volume 
expansion (as shown in Figure 6.4). One way to accommodate the volume expansion is to 
consume vacancies at the growing Si/SiO2 interface. We saw in Chapter 3 that the total number 
of V is much higher in extrinsic, highly doped regions than in intrinsic, lightly doped material. The 
vacancies exist in a number of charge states and the total equilibrium number depends on the 
doping concentration (through the Fermi level). Fortunately, the charge states are such that there 
are more vacancies in N+ regions than in P+ regions for the same doping concentration, thereby 
explaining one of the key experimental observations. 

[Page 258]
“Integrated Circuit Fabrication: Science and Technology”, © Plummer & Griffin 2022 
 
Not for distribution. September 2023. Full color print book to be distributed by CUP in 2023. 258 
If these vacancies can help provide sites for the volume expansion, they can enable more 
rapid oxide growth in N+ regions than in P+ regions and because the linear constant is affected, it 
explains why thinner oxides and lower temperatures are most affected by the substrate doping. 
The effect is modeled by a multiplicative correction to the intrinsic B/A value as follows: 
 
3B
A7
n+o*Rp
= 3B
A7
*
 º 1 + 2.6 × 109 exp 3−1.1eV
kT 7 ]V∗
V*
∗−1^Ω 
(6.21) 
 
where V∗V*
∗
⁄
 is the ratio of the total vacancy concentration in the doped region V∗ to the 
vacancy concentration in lightly doped intrinsic regions V*
∗. The other factor of 2.6 ×
 109exp (−1.1eV/kT) is an empirical fit to the data that presumably represents the interaction 
of the vacancy mechanism with the other components of B/A. 
An example of the effect that doping can have on oxidation is shown in the simulation in 
Figure 6.14. A high-dose phosphorus implant is done on the right side of the structure that raises 
the surface doping concentration to above 1020 cm-3. A 5 min wet oxidation at 1000 ˚C grows an 
oxide over twice as thick on the right as on the undoped left side. In the heavily doped N+ region 
the concentrations of V- and V= would be much higher than on the intrinsic left side (Equations 
3.11 and 3.13 in Chapter 3). Thus the model in Equation 6.21 would predict a significantly larger 
B/A value on the right side of the figure. The color contours in the figure represent the 
phosphorus doping levels.  
 
 
Figure 6.14 Athena simulation of heavily doped oxidation. A 3x1015 cm-2 50 keV phosphorus 
implant was done on the right side. The surface oxidation was 5 min, wet at 1000 ˚C. 
 
Several points should be made with regard to this model. The first is that since it is based 
on V populations and these depend only on T and EF, it makes no difference if the N+ regions are 
formed with arsenic or phosphorus. The same electrically active surface concentration should 
produce the same EF and hence the same B/A. Second, the relevant concentration that should be 
used in calculating EF and hence V∗ is the surface concentration since that is where the oxidation 
reaction is taking place. 
Segregation and pileup effects may increase this concentration above bulk values. We 
introduced the idea of segregation in Chapter 3 in connection with crystal growth. In that case 
0
0.1
0.2
Microns
0.3
0.4
-0.1
0
0.2
0.1
-0.1
-0.2
Microns
Si Substrate
SiO2
Phos Implant

[Page 259]
“Integrated Circuit Fabrication: Science and Technology”, © Plummer & Griffin 2022 
 
Not for distribution. September 2023. Full color print book to be distributed by CUP in 2023. 259 
we were concerned with the distribution of an impurity across the solid/liquid interface of the 
growing crystal. In the oxidation process, we have an Si/SiO2 interface where dopant segregation 
also occurs. N-type dopants tend to segregate into the silicon whereas boron prefers to be in the 
SiO2. As a result, the surface concentration for N-type dopants will tend to build up as the 
oxidation proceeds, and it will tend to decrease during oxidation for P type (see Figure 7.22 in 
Chapter 7). Because of this, the B/A values calculated from Equation 6.21 will change with time 
during the oxidation. The oxidation rate will therefore change with time. Experiments that 
carefully measured the dopant profiles near the surface clearly showed the time dependence of 
the oxidation rate and its correlation with the dopant pileup process [6.5]. The model also 
predicts that P+ substrates should not show nearly as large an increase in oxidation rate as do N+ 
regions, because according to the models we discussed in Chapter 3, there are fewer total 
vacancies present in P+ regions at a given doping level. This also agrees with experiments.  
 
6.7 Point Defects Associated With the Oxidation Process 
 
The model described above is a point defect-based model to explain the local oxidation 
kinetics on doped substrates. However, there are even more interesting point defect effects 
associated with a growing oxide interface and these have to do with interactions between 
oxidation and other process steps like diffusion.  
One of the earliest indications that more was actually going on during oxidation than the 
effects we have considered to this point were observations that surface oxidations changed the 
rate of diffusion of dopants in the underlying silicon substrate. This phenomenon is now known 
as oxidation-enhanced diffusion (OED) in cases in which dopant diffusion rates are increased by 
surface oxidation, or oxidation-retarded diffusion (ORD) in cases in which diffusion is slowed 
down by surface oxidation. Figure 6.15 shows a simulated example of OED on the left and the 
underlying physical mechanisms on the right.  
 
 
Figure 6.15 Right: Simulation of oxidation enhanced diffusion (OED). The colors correspond to 
boron concentration (red being highest concentration to blue being lowest). Left: Point defect 
reactions taking place at the Si/SiO2 interface during oxidation. Oxidation reactions (*) can both 
consume V and generate I in order to help provide the volume needed for the reaction to take 
place. Most generated I are injected into the SiO2. 
0
2
1
Microns
3
4
5
Si3N4
SiO2
Inert
OED
*
*
I
I
V
I*
V*
O2
H2O
Oxide                      Silicon 

[Page 260]
“Integrated Circuit Fabrication: Science and Technology”, © Plummer & Griffin 2022 
 
Not for distribution. September 2023. Full color print book to be distributed by CUP in 2023. 260 
First a boron implant is performed uniformly in the wafer beneath the surface. The peak of 
the implant is at the position of the red buried layer on the left side. The processing then is similar 
to the experimental LOCOS structure shown in Figure 6.5. Si3N4 is deposited on the left which 
prevents oxidation on that side and a LOCOS oxide is grown on the right. During the high-
temperature oxidation, the buried boron diffuses up and down but it diffuses significantly faster 
on the right side where a surface oxidation is occurring. We will consider these cases in more 
detail in Chapter 7. However, we will introduce here some additional ideas about oxidation that
