Repository: Alvintxh/nanofab-web

# Extracted Book Sources

All 11 textbooks extracted 2026-04-05 using PyMuPDF (extract_pdf.py).

## Extraction Summary

| Book Key | File | Pages | Words | Page Numbering |
|----------|------|-------|-------|----------------|
| cui_2025 | Zheng Cui - Nanofabrication (4th ed) | 419 | ~158K | PDF labels (C1, i-xi, 1-407) |
| campbell_2008 | Campbell - Fabrication Engineering (3e) | 825 | ~369K | offset=18 (front-1..18, then 1-807) |
| teresa_2020 | De Teresa - Nanofabrication (full) | 451 | ~183K | offset=0 (sequential PDF pages) |
| madou_vol1_2011 | Madou - Fundamentals of Microfab Vol.1 | 646 | ~366K | PDF labels |

File: sources/sources_processed/books/plummer_2022/plummer_2022_full.txt (part 20 of 43)
# plummer_2022
will be needed to explain OED, ORD, and other related effects. 
All of the oxidation mechanisms we have considered to this point are purely local 
phenomena. That is, they help to explain why oxides grow at the rates they do, but they offer no 
suggestions as to why surface oxidation should, for example, perturb dopant diffusion rates tens 
of microns away from the surface. Clearly some nonlocal phenomenon must be involved. We 
have seen that there is a very large volume expansion that occurs during oxidation. This volume 
expansion results in very large compressive stresses in the oxide layer and tensile stresses in the 
silicon in the near-surface region. Dobson was among the first to suggest that there might be 
mechanisms at the atomic level available to the oxidizing interface to help relieve these stresses 
[6.6]. These mechanisms in essence provide some of the “volume” that is needed for the oxide 
to grow. The right side of Figure 6.15 illustrates these ideas. At a microscopic level, Si-Si bonds 
are broken at the Si/SiO2 interface, O atoms are inserted between the Si atoms, and Si-O bonds 
are formed. The volume expansion requirement comes from the room needed for the added O 
atoms. 
The two major types of point defects present in silicon are vacancies (V) or missing Si atoms 
and interstitials (I) or excess silicon atoms. These are the two reactions illustrated in Figure 6.15. 
The reaction forming SiO2 consumes vacancies and generates interstitials because the vacancies 
provide some of the volume needed for the oxidation to proceed, as can removing Si atoms as I. 
The red arrows indicate that the generated interstitials could flow either into the SiO2 or into the 
bulk silicon. The effects we will focus on here are due to the latter. 
The generation of I is thought to explain the interactions between oxidation and other 
processes like diffusion (i.e., OED and ORD) because the I which are generated and injected into 
the silicon, can diffuse far away from the Si/SiO2 interface and change the diffusivity of dopants 
which interact with I. We will discuss this further in Chapter 7. The consumption of V as a path to 
provide the volume required for the oxidation is favored whenever there are large numbers of V 
present. This is the case in heavily doped silicon regions (as we saw in the model in the previous 
section) and this reaction has been used to explain why oxidation proceeds at a much higher rate 
on heavily doped substrates than it does on lightly doped substrates. 
It is quite clear that the mechanisms proposed do not provide all the volume required at 
the oxidizing interface. The fact that grown oxides are under very high compressive stresses is 
clear evidence for this. Estimates of the number of I which are injected into the substrate during 
oxidation suggest that less than 1 in 103 Si atoms does this. The rest are consumed by the 
oxidation process and end up in the SiO2 layer. In other words, the oxidizing interface is a very 
active surface with many Si-Si bonds being broken and lots of I being generated, but most of 
those I diffuse back into the SiO2 layer where they are consumed by the oxidation reaction itself 
and only a relatively small number are injected into the silicon. Nonetheless, the effects that the 
few point defects that do diffuse into the substrate have on process phenomena in the underlying 

[Page 261]
“Integrated Circuit Fabrication: Science and Technology”, © Plummer & Griffin 2022 
 
Not for distribution. September 2023. Full color print book to be distributed by CUP in 2023. 261 
silicon are quite remarkable. We will discuss oxidation-enhanced diffusion and oxidation-
retarded diffusion more carefully in Chapter 7, as these effects were largely responsible for the 
detailed physical understanding of how dopants diffuse during processing.  
 
6.8 Oxide Flow, Stress and Two-dimensional Growth 
 
It is often the case in real device structures that oxidation takes place on nonplanar (shaped) 
surfaces. Figure 6.13 was one example of this in which a trench structure was oxidized. The Deal-
Grove oxidation model was developed and explains planar (1D) oxidation, but oxidation of 
shaped structures is more complex, and we consider some of those effects in this section. 
We start by considering the oxidation of a silicon cylinder as shown in Figure 6.16. Such a 
cylinder could easily be made by applying a circular mask and anisotropically etching the silicon 
to produce a vertical standing cylinder. A circular trench or hole could also be made in the same 
fashion. This would provide an “outside” corner and an “inside” corner to observe stress effects. 
Such cylinders and holes have actually been used [6.7] to investigate the two-dimensional effects 
during oxide growth.  
 
 
Figure 6.16 Complete oxidation of a silicon cylinder leads to a 2.2X increase in volume. Note the 
schematic ignores the crystal orientation dependence around the cylinder. 
 
During the oxidation of the curved surface of a cylinder, the expansion of the interfacial 
layer lifts the old oxide away from the interface, forcing it to stretch along the outside edge as 
shown in Figure 6.16. If we consider the complete oxidation of a cylinder as in Figure 6.16, where 
the silicon oxidizes to a volume of oxide 2.2 times larger, the radius must increase by √2.2 and 
the circumference must also be √2.2 longer than before. This 48% tangential extension of the 
surface oxide is quite a large strain. Similar large strains also occur under the bird’s beak 
formation during LOCOS, as can be inferred by comparing the length of the interface under the 
nitride before and after growth in Figure 6.5. These strains are clearly related to the two-
dimensional character of the oxide growth. 
We have mentioned that the oxide is also in compressive stress during planar growth (see 
Figure 6.4). If the oxide is stripped from one side of an oxidized wafer, the wafer curves or bows 
away from the oxide coated surface, indicating a compressive stress in the oxide. This wafer 
curvature can be measured by a laser scanning and reflection technique. If measured during 
growth, the curvature measures the intrinsic stress at growth temperature. The curvature 
increases as the oxide film grows thicker and is also larger for oxides being grown at low 
2.2r
Initial Oxide
New
Oxide
Old
Oxide
End of
Oxidation
Silicon
√

[Page 262]
“Integrated Circuit Fabrication: Science and Technology”, © Plummer & Griffin 2022 
 
Not for distribution. September 2023. Full color print book to be distributed by CUP in 2023. 262 
temperature rather than high temperature. If the curvature is measured at room temperature, it 
includes the extra stress due to the thermal expansion mismatch between the silicon and the 
oxide.  
A simple mechanical calculation of the stress from this level of strain is given by  
 
G ε ≈ 1011 dyne cm%! 
(6.22) 
 
where G is the shear modulus (3.5 × 1011 dynes cm%! and ε is the strain (30% - 48%). This 
estimate is almost two orders of magnitude larger than the measured stress. A likely explanation 
is that Mott’s model of oxidation at kink sites lowers the stress [6.8]. We mentioned that atomic-
level steps are sometimes observed in the otherwise abrupt interface between oxide and silicon 
(Figure 6.7) – if the oxidation proceeds at kink sites moving along the interface like a zipper, then 
the oxidation front advances parallel to the wafer and the perpendicular strain can be reduced. 
So these one-dimensional stresses have an atomistic origin and since the planar growth 
coefficients (B and B/A) already have the effects of these 1D stresses built into them, we account 
for the 2D stresses by adding some fitting parameters to the standard Deal-Grove model to 
account for the 2D oxide growth results on curved surfaces. 
First, we examine the experimental results from Figure 6.17 where a large range of 
curvatures for both outside oxide growth on silicon cylinders and inside oxide growth on holes in 
silicon were experimentally measured. By cross-sectioning the structures (i.e. by CMP), Kao was 
able to observe the oxide thickness as a function of curvature in a microscope [6.7]. This elegant 
set of experiments allowed a quantitative understanding of the physical mechanisms responsible 
for stress-retarded growth on curved surfaces to be developed.  
 
 
Figure 6.17 Experimental results on oxidation on inside (concave) and outside (convex) corners, 
cylinders (convex) and holes (concave) in silicon. The structures are anisotropically etched into 
the screen, oxidized and then cross-sectioned by CMP for viewing by microscopy. The polysilicon 
is deposited after oxidation to provide a contrast layer to more easily measure the oxide 
thickness by microscopy.  © [1987] IEEE. Reprinted, with permission from [6.7]. 
 
Typical results from Kao’s work are shown in Figures 6.17 and 6.18 for a nominal 500 nm 
planar oxide, which acted as a built-in reference for the measurements. In Figure 6.18 the 
horizontal axis is 1/r so that progressively sharper corners are shown to the right. 1/r = 0 
SiO2
SiO2
Silicon
Silicon
Si
Concave
Poly
Poly
Poly
Poly
Convex
SiO2

[Page 263]
“Integrated Circuit Fabrication: Science and Technology”, © Plummer & Griffin 2022 
 
Not for distribution. September 2023. Full color print book to be distributed by CUP in 2023. 263 
corresponds to planar oxide growth that should be well modeled by the Deal-Grove model. 
Several interesting observations can be made from the data in Figure 6.19. 
1. No cracking of the oxide layer occurred for any radius of curvature 
2. Retardation occurs on both inside (holes) and outside (cylinders) corners 
3. Retardation is more significant at lower temperatures 
4. Retardation is more significant for holes than for cylinders.  
 
 
Figure 6.18 Experimental wet oxide thickness measurements on convex (outside corner) and 
concave (inner corner) structures of various radius of curvature, normalized to the thickness on 
a planar surface (after [6.7]). The normalized thickness of 1.0 corresponds to a 500 nm planar 
oxide thickness.  
 
The fact that the oxide does not crack means that it must flow at the growth temperature. 
It is somewhat surprising that the outside corners of cylinders show reduced oxidation, as they 
are more exposed to incoming oxidant. Lower temperatures increase the resistance to flow 
(increased viscosity), so it is not surprising that lower temperatures exhibit more retardation. 
Smaller radii have more strain, more stress and more retardation. Kao suggested stress-
dependent modifications to the Deal-Grove coefficients and oxidant solubility to account for the 
results. Later, Raffery [6.9] showed that the experimental results could be quantitatively modeled 
by accounting for a stress dependence in the reaction and diffusion coefficients and by including 
a nonlinear oxide viscosity. 
 
• Stress dependent reaction rate 
 
 B
A = 3B
A7
=
 exp −σRVS
kT  
(6.23) 
 
• Stress dependent diffusion rate 
D = D= exp −pV"
kT  
(6.24) 
0
1
2
3
4
5
6
7
8
9
0.3
0.4
0.5
0.6
0.7
0.8
0.9
1.0
Normalized Oxide Thickness
1/r (in 1/um)
1100 ˚C
1000 ˚C
900 ˚C
1100 ˚C
1000 ˚C
900 ˚C
Concave
Convex
1um  0.5um                0.2um              0.125um

[Page 264]
“Integrated Circuit Fabrication: Science and Technology”, © Plummer & Griffin 2022 
 
Not for distribution. September 2023. Full color print book to be distributed by CUP in 2023. 264 
 
• Nonlinear viscosity 
µ = µ=
σ@Vq
2kT
sinh 3σ@Vq
2kT7
 
(6.25) 
 
The stress-dependent reaction rate is needed to account for the reduced oxidation 
thickness on the outside corners or cylinders and reduces the reaction rate proportional to the 
normal stress σR along with a fitting volume VS. The stress-dependent diffusion rate is needed to 
provide the extra reduction in inside corners or holes and reduces the oxidant diffusivity 
proportional to the hydrostatic pressure p that builds up due to deformation along with a fitting 
volume V". Finally, the oxide viscosity has a strong nonlinear dependence that depends on the 
tangential stress σ@ with a volume fitting parameter Vq. The x sinh (x)
⁄
 function peaks at x = 0 
and is symmetric about x = 0 and falls off very sharply for larger values of x. It is a common 
nonlinear function seen in the mechanics of materials. Modern simulation tools use these 
parameters to solve the nonlinear viscoelastic equations for the oxide properties to predict both 
the stress induced by the oxidation and the oxidation thickness in shaped structures.  
An example of the difference between accounting for only simple Deal-Grove kinetics and 
the stress-dependent oxidation model is shown in Figure 6.19. Here, a simple LOCOS structure is 
simulated with both models.  
 
 
Figure 6.19 A simple LOCOS structure simulated, using Athena, with (right) and without (left) 
stress-dependent effects. The oxidation was 90 min at 1000 ˚C in H2O in both cases. 
 
Using the stress-dependent oxidation model shows that the nitride is a stiff material that 
does not bend easily at the oxidation temperature and imposes stress under the nitride edge that 
limits encroachment of the “bird’s beak”. This is a good thing if one is trying to make compact 
isolation structures, but comes at the expense of creating stresses in the silicon. It is important 
to keep these stresses to tolerable levels so as not to introduce defects like stacking faults or 
dislocations in the substrate. The simulation tools do not predict when a dislocation will form, 
but the simulations allow different structures to be compared and choices made to minimize the 

[Page 265]
“Integrated Circuit Fabrication: Science and Technology”, © Plummer & Griffin 2022 
 
Not for distribution. September 2023. Full color print book to be distributed by CUP in 2023. 265 
stress levels. Another example in Figure 6.20 shows the stress-dependent models being used to 
simulate a range of structures composed of oxide, nitride and polysilicon spacer or buffer layers.  
 
 
 
 
 
Figure 6.20 A range of isolation structures (standard LOCOS, nitride-spacer LOCOS, poly buffered 
LOCOS and poly spacer LOCOS) tested by simulation using the nonlinear viscous models discussed 
above. The poly spacer LOCOS produced the best oxide isolation with acceptable encroachment 
and the least stress in the silicon. The oxidation was 24 min at 1050 ˚C in H2O. 

[Page 266]
“Integrated Circuit Fabrication: Science and Technology”, © Plummer & Griffin 2022 
 
Not for distribution. September 2023. Full color print book to be distributed by CUP in 2023. 266 
This study grew from an attempt to find a compact, inexpensive isolation structure for 
256Mb DRAM devices at Samsung. The shallow trench isolation option was also considered but 
is a more expensive option in devices meant for commodity markets. The poly-spacer LOCOS 
(PSL) structure provided the most benefit and was subsequently used in manufacturing the 
DRAMs [6.10]. 
 
6.9 Electrical Defects in the Silicon/Oxide System 
 
Although we have said that silicon is the dominant semiconductor because of the perfection 
of the silicon/oxide interface, it is also because intensive research has shown how to minimize 
any defects and create the near-ideal structure. In 1980, in an effort to unify research in this field, 
Deal [6.11] (of the Deal-Grove model) suggested the nomenclature shown in Figure 6.21 and 
Table 6.2 to represent the various types of electrical defects that are found experimentally at the 
Si/SiO2 interface and in SiO2 layers. There are four basic types of defects or charges that exist, 
listed below. 
 
Figure 6.21  Schematic of the position and type of charges in silicon dioxide (after Deal [6.11]) 
 
Fixed oxide charge 
Q0  #/cm! 
Mobile ionic charge 
QQ #/cm! 
Oxide trapped charge 
Q+@ #/cm! 
Interface trapped charge 
Q*@ #/cm! 
Interface trap density 
D*@ #/cm! ∙eV%1 
Table 6-2: Charges associated with the silicon/oxide interface, based on the standardized 
nomenclature suggested in [6.11]. Note we define Q as the number of electronic defects per unit 
area, so we would need to multiply by the electronic charge q to get Coulombs/cm2. 
 
The first, Qf, is known as the fixed oxide charge. Experimentally we find that a sheet of 
positive charge (usually 109–1011 cm–2) exists in the oxide, very close to the interface. It seems to 
be located within 2 nm of the interface (perhaps closer) and is likely associated with the transition 
from Si to SiO2, perhaps involving partially oxidized silicon SiOX. Most physical explanations for Qf 
X
X
X
X
X
X
X
X
X
+
+
+
+
+
+
+  +  +  +
- - - -
Na+
K+
O2 
SiO2
SiOx
Si
Excess O2
Mobile ionic
charge QM
Oxide trapped 
charge QT
Interface trapped
charge QIT
Fixed oxide
charge QF
Transition
region

[Page 267]
“Integrated Circuit Fabrication: Science and Technology”, © Plummer & Griffin 2022 
 
Not for distribution. September 2023. Full color print book to be distributed by CUP in 2023. 267 
suggest that it is due to incompletely oxidized Si atoms that have a net positive charge. These are 
sometimes represented by ºSi× where the three bars indicate three silicon bonds and the dot 
indicates a missing fourth bond or unpaired valence electron (the so called “dangling bond”). Qf 
has a similar dependence on orientation as B/A, so is thought to be related to the interface 
reactions. Qf is called the fixed oxide charge because it cannot be charged and discharged by 
varying the silicon surface potential. It is positive and invariant under normal conditions. 
But the amount of Qf does vary with processing conditions. Oxidation at high temperatures 
minimizes Qf, as presumably the faster interface reactions consume the partially oxidized silicon 
in the transition region shown in Figure 6.21. Oxidation at lower temperatures leads to higher Qf  
values. The green arrows in Figure 6.22 indicate dry O2 oxidations or anneals done at various 
temperatures and the resulting impact on Qf. The experiments behind the data in Figure 6.22 
were done by oxidizing a wafer at the indicated temperature and then pulling the wafer from the 
furnace fairly rapidly (a few seconds) to “freeze in” the Qf corresponding to that temperature. 
Annealing in an inert ambient like N2 or Ar drops the Qf to a low value. To minimize Qf, a final 
high-temperature Ar anneal is used toward the end of a device fabrication sequence. As shown 
in Figure 6.22, the equilibrium values for Qf after an N2 or Ar anneal are relatively independent 
of temperature. However a longer anneal time is required at lower temperatures to achieve the 
low final Qf value. Less than a minute may be required at 1100˚C or higher whereas 30 min may 
be necessary at much lower temperatures.  
 
 
Figure 6.22 The Qf triangle, showing the variation of the fixed oxide charge with oxidation 
temperature and ambient. Values shown are for (111) silicon; (100) values are ≈ 3X lower.  
 
The second type of charge Qm is the mobile oxide charge that may be located anywhere in 
the oxide, and was a serious problem in the early days of MOS transistor development. At that 
time, it was often the case that MOS structures were unstable after fabrication. We discussed 
this briefly in Chapter 1 and again in Chapter 4 and observed there that this instability in transistor 
threshold voltage was traced to the presence of mobile ions like Na+ and K+ in the gate oxides. 
With proper attention to cleanliness in wafer fabrication facilities, this problem largely 
disappeared by the 1970s. It is well understood and easy to measure by electrical means and 
eliminate by careful processing. In the example we considered in Chapter 4, we saw that even 
ppm of Qm due to Na+ or K+ cause a shift in the VTH of MOS devices that is inversely proportional 
Temperature ˚C
600    700     800    900    1000  1100     1200
QF (#/cm2)
1011
1012
Dry O2
Oxidations
N2 or Ar
Anneals

[Page 268]
“Integrated Circuit Fabrication: Science and Technology”, © Plummer & Griffin 2022 
 
Not for distribution. September 2023. Full color print book to be distributed by CUP in 2023. 268 
to COX  (see Equation 4.1). Thus as the gate oxide thickness is scaled down, larger Qm values can 
be tolerated. 
Qot or oxide trapped charge, which may be located anywhere in the oxide, are defects that 
are likely broken Si-O bonds in the bulk of the oxide, well away from the Si/SiO2 interface. Such 
bonds can be broken by ionizing radiation or by some of the process steps used in manufacturing 
ICs today. Plasma etching, for example, exposes oxides to energetic ions, electrons and other 
neutral species. Ion implantation is often done through an oxide layer. These and other processes 
can damage oxides resulting in traps in the bulk oxide - Qot. Such traps are normally repaired by 
a high-temperature anneal before device fabrication is complete which allows the broken bonds 
to repair themselves. If they exist in the oxide because they are not fully annealed, or because 
the device is exposed to ionizing radiation, these traps can capture holes or electrons that may 
be injected into the oxide during device operation, resulting in trapped charge. Hence the name 
Qot. 
Qot has taken on increased importance in recent years because of the high electric fields 
present in scaled devices. These higher fields result in more energetic or “hot” carriers that can 
achieve energies high enough to be injected into the gate oxides of modern MOS devices. If oxide 
traps are present, or if they are created by the energetic carriers themselves, charge trapping can 
occur. This results in device threshold shifts with time (see Equation 4.1) and reliability concerns. 
Charge trapping in SiO2 insulators is also a major issue in programmable devices like erasable 
programmable read-only memories (EPROMs) in which current is purposely passed through the 
gate oxide as part of the write operation. 
Like Qf, the second type of charged defect present near or at the Si/SiO2 interface is Qit, the 
interface trapped charge. The physical origin of these Qit charges is often suggested to be similar 
to Qf. That is, Qit is likely due to some type of incompletely oxidized silicon atom with unsatisfied 
or dangling bonds located in the oxide, but very close to the interface. However, there is a very 
important difference between Qit and Qf. The charge associated with Qf is fixed and positive. The 
charge associated with Qit may be positive, neutral, or negative and in fact may change during 
normal device operation because of the capture of holes or electrons. These are often called fast 
states because of their ability to quickly trap holes or electrons. These traps behave very much 
like the bulk deep-level traps we discussed in Appendix A.1 and Chapter 4. Energy levels 
associated with Qit exist throughout the forbidden band, although usually there are more traps 
at energy levels near the conduction and valence band edges than there are in the middle of the 
bandgap. For this reason, it is common to express the density of these interface traps in terms of 
both the number per unit area and position in the bandgap, giving the special symbol D*@ with 
units of number/cm! ∙eV%1. A typical plot of the fast interface traps D*@ in the bandgap is shown 
in Figure 6.23.  Often, the D*@ value at midgap is given as an approximate measure of the interface 
trap density Q*@. 
Oxidizing a silicon surface usually results in a density of Qit on the order of 10E −1011cm%!, 
about the same density as is found for Qf. In fact it is usually the case that a process that results 
in a high value of Qf will also result in a high density of Qit. This correlation is one of the 
experimental results that suggests a common origin for the two charges. 
However, another very important distinction between the two charges is that Qit can be 
passivated through hydrogen annealing at fairly low temperatures (300-500 oC) whereas Qf is 
unaffected by such an anneal. By passivated we mean that once the Qit traps are bonded with H 

[Page 269]
“Integrated Circuit Fabrication: Science and Technology”, © Plummer & Griffin 2022 
 
Not for distribution. September 2023. Full color print book to be distributed by CUP in 2023. 269 
atoms, they are no longer electrically active and no longer trap carriers. The mechanism of 
passivation is believed to simply be the diffusion of hydrogen through the SiO2 layer to the Si/SiO2 
interface and reaction there to form Si-H bonds. Since the process takes place readily at 
temperatures that metal layers can tolerate, this “forming gas” anneal step is normally done at 
the end of a chip process. 
 
 
Figure 6.23 Typical distribution of fast interface traps D*@ in the silicon bandgap after thermal 
oxidation in dry O2. Note that D*@ measurement accuracy decreases away from midgap. 
 
Because of the importance of this passivation process, it has been carefully studied over 
many years in order to understand not only the origins of the interface states themselves, but 
also how the passivation works. Most of the atomic-level models for interface states are based 
on excess silicon or incompletely bonded silicon atoms with the trivalent silicon defect ºSi× we 
discussed above being a leading candidate. The annealing or passivation process is usually 
modeled with molecular hydrogen diffusion to the Si/SiO2 interface followed by hydrogen 
dissociation to form atomic hydrogen and then chemical bonding between the ºSi× defect and H 
[6.12]. This is often expressed simply as 
 
H!  ↔2H   followed by   ºSi× + H ↔ ºSiH 
(6.26) 
 
The final annealed value is below 1010/cm2 for anneal times on the order of 30 minutes at 400oC. 
All four of the charges in Figure 6.21 can have deleterious effects on device operation. As a 
result, great care is normally taken during fabrication to choose process sequences that will 
minimize these charges. Generally this is accomplished by high-temperature inert anneals in Ar 
or N2 late in the process flow, and by a final moderate-temperature (400°C) anneal in H2 or 
forming gas (N2/H2) at the end of the process.  
 
6.10 Characterization of the Silicon/Insulator Interface 
 
The simplest way to characterize a thermally grown oxide is to look at it – your eye is 
remarkably sensitive to any irregularities in the thickness of the oxide layer. On a flat substrate, 
1012 cm-2 eV-1
Valence Band Edge
Conduction Band Edge
0
1.1
eV
Ei
1011 cm-2 eV-1

[Page 270]
“Integrated Circuit Fabrication: Science and Technology”, © Plummer & Griffin 2022 
 
Not for distribution. September 2023. Full color print book to be distributed by CUP in 2023. 270 
it will look perfectly uniform and takes on a color that depends on the thickness, which can be 
read from Figure 6.24. A more complete listing of SiO2 colors is given in Appendix A7. The colors 
occur because of standing wave interference between the top of the oxide and the reflective 
silicon surface. We discussed these issues in Chapter 5 in connection with standing waves in 
photoresist films (see Figure 5.61 for example). These ideas form the basis for a host of optical 
measurement tools which scan wavelength and measure reflectance to characterize deposited 
thin films. More sophisticated techniques like ellipsometry can measure both the dielectric 
constant and the film thickness by measuring the change in polarization as an incident wave 
reflects off the substrate at an angle.  
 
 
Figure 6.24 Oxide thickness in nm and layer color under normal incident daylight fluorescent 
lighting. After 250nm (2500 Å), the colors begin to repeat starting with the dark violet, though 
they become somewhat muted for the thicker oxides (see Appendix A7).  
 
Removing the deposited layer from a region and scanning over the step with a stylus-type 
instrument (or a more sophisticated atomic force microscope) provides an alternative physical 
method to measure the film thickness. However, the method that is of most utility relies on the 
electrical characterization of the deposited film, because it is extremely sensitive.  
Virtually all of the experimental techniques that are available to investigate interface 
charges are electrical in nature. The problem is easily visualized in connection with the TEM photo 
in Figure 6.7. Normal densities of Qf and Qit are around 109–1012 cm–2 or about 1 charge for every 
103–106 silicon atoms at the interface. Physical techniques such as TEM are simply not sensitive 
enough to “find” such charges. It is quite literally like “looking for a needle in a haystack.” 
Electrical methods do have the required sensitivity and are commonly used to measure Qf and 
Qit.  
Electrical methods measure parameters that are of direct interest to semiconductor devices 
such as capacitances, threshold voltages, insulator quality and electrical charges. By far the most 
dominant electrical measurement technique is the capacitance-voltage or C-V method which 
provides a large amount of information about the insulator/semiconductor properties. We 
describe how this technique works for the oxide/silicon interface, but it is widely applicable to 
any insulator/semiconductor interface.  
The basic structure used to make the measurement is a metal-oxide-semiconductor or MOS 
capacitor, consisting of a metal or doped polysilicon gate electrode, a dielectric film and a 
Oxide 
Thickness (nm)
Color
50
tan
70
brown
100
dark violet to red violet
120
royal blue
150
light blue to metallic blue
170
metallic to very light yellow-green
200
light gold or yellow – slightly metallic
220
gold with slight yellow orange
250
orange to melon

[Page 271]
“Integrated Circuit Fabrication: Science and Technology”, © Plummer & Griffin 2022 
 
Not for distribution. September 2023. Full color print book to be distributed by CUP in 2023. 271 
semiconductor substrate connected to a sweeping DC voltage with a small superimposed AC 
capacitance measurement voltage, as shown in Figure 6.25. In principle this can be made with 
one mask, by taking the silicon wafer, growing some oxide on it, depositing some metal (say 
aluminum) and patterning the metal into some dots of known area that can then be probed 
electrically between the dot on top and the back of the wafer. In practice, it might be more 
complicated because a large backside contact may be needed to minimize series resistance, 
though modern C-V instruments attempt to account for series resistance.  
By definition, capacitance is the change in charge when there is a change in voltage 
 
C ≡ ∆Q
∆V 
(6.27) 
 
The small AC measurement voltage of a millivolt or so at some fixed frequency is used to allow 
us to measure with a current meter the AC current that is flowing into the structure, which allows 
us to measure the capacitance according to Equation 6.28. The frequency of the AC voltage may 
be important as it “wiggles” the charge carriers in the semiconductor and depending on their 
response rate gives rise to high-frequency and low-frequency CV curves, as we will see later.  
 
i$H = C dv$H
dt  
(6.28) 
 
 
Figure 6.25 Schematic of the CV measurement technique on a MOS capacitor. 
 
One practical way to implement this is to apply a small AC voltage and measure the resulting 
AC current. Integrate the current over time and then use the ∆Q and ∆V to calculate the 
capacitance. The C-V curves are measured by using two series voltage sources, the small ac 
voltage source and a DC voltage that is swept in time. The purpose of the DC voltage is to allow 
the capacitance to be sampled at different depths in the device. The AC signal allows the 
capacitance to be measured at each depth. 
When we say we sweep the DC voltage, what we really mean is that we take a capacitance 
measurement at one DC voltage, then change the DC voltage and take another measurement 
when everything is stabilized. In other words, the sweep rate is slow enough to approximate a 
series of steady-state or equilibrium measurements at a range of DC voltages, say +3V to -3V.  
Gate
Silicon
DC
sweep
VAC
iAC
C-V Meter
MOS Capacitor
Insulator

[Page 272]
“Integrated Circuit Fabrication: Science and Technology”, © Plummer & Griffin 2022 
 
Not for distribution. September 2023. Full color print book to be distributed by CUP in 2023. 272 
The reason this structure is so important is that it mimics the gate of a MOS transistor, 
minus the source/drain regions, so any electrical measurements are directly relevant to the 
semiconductor device operation. Consider first an N-type silicon substrate with a positive voltage 
+VG on the gate as shown in Figure 6.26. In N-type material, the dominant carriers are electrons 
which are negatively charged and therefore attracted to the surface if they see the positive 
voltage applied to the metal. The electrons form an “accumulation” layer at the silicon surface.  
 
 
Figure 6.26 C-V curve under accumulation. A positive charge on the gate attracts majority 
electrons in the substrate and the oxide capacitance is measured. By overall charge neutrality, 
|+Q'| = |−Q$| where QG is the charge on the gate and QA is the electron charge in the 
accumulation layer.  
 
There is an assumption here, and it is that the electric field lines pass through the insulator 
and into the substrate. The assumption is that the insulator and the insulator/semiconductor 
interface (SiO2/Si in this case) have only small numbers of charges or defects. In other words, the 
four types of charges described in Figure 6.21 are assumed to be relatively small in density. If this 
is the case, electric field lines that start on charges in the gate will extend through the insulator 
and into the substrate where there are negative charges available to terminate the field lines. If 
there were large numbers of charges or defects in the insulator or at the insulator/semiconductor 
interface, the electric field lines could terminate on these charges before they reached the 
underlying semiconductor. The result would be that applying voltages to the gate would have 
little effect on the semiconductor and the interface could not be electrically controlled. This is in 
fact what happens in many insulator/semiconductor systems, but the SiO2/Si interface is close to 
electrically perfect. Presuming that the insulator is close to perfect, the capacitance we measure 
is simply the oxide capacitance C;7, which will be independent of the gate voltage as shown on 
the right-hand part of Figure 6.26.  
Now, imagine applying a negative DC voltage as in Figure 6.27. Negative voltages will repel 
the majority carrier electrons from the surface creating a depleted region. Any negative charge 
we place on the gate must be balanced by a corresponding positive charge in the substrate to 
maintain charge neutrality. The positive charge is provided by the substrate donor atoms that 
have a net positive charge when the mobile electrons the donors provide are forced away from 
the surface. A depletion region is much like an insulator – to first-order there are no free carriers 
Gate
N silicon
doping = ND
+VG
e-
VG
+
_
COX
C
COX
M       0       S
+QG
-QA

[Page 273]
“Integrated Circuit Fabrication: Science and Technology”, © Plummer & Griffin 2022 
 
Not for distribution. September 2023. Full color print book to be distributed by CUP in 2023. 273 
in a depleted region so it looks like a series combination of the oxide capacitance and the 
depletion capacitance, which results in a smaller overall capacitance.  
 
 
Figure 6.27 C-V curve under depletion conditions. A negative gate voltage depletes majority 
electrons under the gate and uncovers positive donor charges to a depth XD required to balance 
the gate voltage. 
 
The gate charge is balanced by the depletion charge as follows 
 
|Q'| = |Q"| = N" x" 
(6.29) 
 
where Q' and Q" are in units of number of charges /cm2, and N" is the doping concentration in 
the substrate which is assumed here to be uniform. The depletion region forms to a depth  x" 
until enough donor charge is uncovered to balance the gate charge. The depletion region has a 
capacitance per unit area associated which is given by 
 
C" = ε&
x"
 
(6.30) 
 
where ε& is the permittivity of silicon. However, x" is a function of the gate voltage, increasing as 
V' increases. The overall capacitance that is measured for the structure is now C;7  in series with  
C" and capacitances in series sum to a smaller overall capacitance 
 
1
C = 1
C;7
+ 1
C"
 
(6.31) 
 
which reduces with an increasing depletion region.  
As we apply more negative voltage, the carriers are pushed further away and the depletion 
region grows and the capacitance decreases. The rate at which it goes down the curve depends 
on how fast the depletion-layer thickness changes, which depends on the doping in the substrate, 
so we can extract the doping in the substrate from this plot. The plot on the right of Figure 6.27 
shows the capacitance decreasing as V'  becomes more negative because x"  grows as V' 
becomes more negative.  
VG
+
_
COX
C
M       0       S
Gate
-VG
e-
+     +      +     +      +   +
+     +      +     +      +   +  +   +
COX
CD
qND
XD
-QG
+QD
+QD
-QG

[Page 274]
“Integrated Circuit Fabrication: Science and Technology”, © Plummer & Griffin 2022 
 
Not for distribution. September 2023. Full color print book to be distributed by CUP in 2023. 274 
At some point this expansion of the depletion layer stops and the capacitance bottoms out 
and that happens when we form an inversion layer as illustrated in Figure 6.28. That happens 
when there is enough field in the substrate that the minority carriers in the substrate, the holes, 
are attracted to the surface in sufficient numbers to create the inversion layer. By definition, 
surface inversion occurs when the number of minority carriers equal the number of donor atoms, 
essentially the beginning of the inversion of the surface electrical layer to mobile holes. This is 
also the point that corresponds to the turn-on of a MOS transistor, the threshold voltage or the 
voltage at which the device transitions from OFF to ON. Once the inversion layer forms, x" stops 
expanding and reaches the maximum value of x"6a,.  
 
 
Figure 6.28 C-V curve under inversion. A large negative gate voltage “inverts” the substrate and 
attracts mobile holes to the interface. The gate charge is balanced by the charge in the inversion 
layer and the fixed donor charge in the substrate out to the maximum depletion layer thickness 
XDMax. Further increases in gate charge are balanced by increased charge in the inversion layer. 
 
For any condition, we need overall charge balance. If we have negative gate charge, it must 
be balanced by charge in the inversion layer or charge in the depletion layer. If we apply a 
sufficiently high negative voltage on the gate then the inversion layer has positive charge (holes) 
and there is positive charge (donors) in the depletion layer and they must add up to equal the 
gate charge. That is 
Q' = N" x" + Q/ 
(6.32) 
 
where Q/ is the charge density (number of charges per cm2) in the inversion layer. Q/ is negligible 
during the depletion condition so that x" expands during depletion to balance Q'. Once the 
inversion layer forms, additional gate charge is balanced by Q/ rather than Q" so that  x" reaches 
its maximum value of x"6a,. The reason this occurs is because small changes in the surface 
potential result in an exponential increase in mobile holes which means it is easy for 
Q/ to balance additional Q'.  Increasing Q' after inversion is reached will result in a very small 
increase in x" and hence in Q"  so we speak of x" being pinned at x"6a, once inversion occurs. 
This means that the CV curve will reach a minimum as shown in Figure 6.28.  
Whether the capacitance remains at a minimum with increasing negative gate voltage or
