Repository: Alvintxh/nanofab-web

# Extracted Book Sources

All 11 textbooks extracted 2026-04-05 using PyMuPDF (extract_pdf.py).

## Extraction Summary

| Book Key | File | Pages | Words | Page Numbering |
|----------|------|-------|-------|----------------|
| cui_2025 | Zheng Cui - Nanofabrication (4th ed) | 419 | ~158K | PDF labels (C1, i-xi, 1-407) |
| campbell_2008 | Campbell - Fabrication Engineering (3e) | 825 | ~369K | offset=18 (front-1..18, then 1-807) |
| teresa_2020 | De Teresa - Nanofabrication (full) | 451 | ~183K | offset=0 (sequential PDF pages) |
| madou_vol1_2011 | Madou - Fundamentals of Microfab Vol.1 | 646 | ~366K | PDF labels |

File: sources/sources_processed/books/plummer_2022/plummer_2022_full.txt (part 21 of 43)
# plummer_2022
reverts to the oxide capacitance depends on whether the AC measurement is a high-frequency 
or low-frequency signal as illustrated in Figure 6.29.  
M       0       S
COX
CDmin
qND
xDMax
Gate
-VG
e-
+     +      +     +      +   +
+     +      +     +      +   +  +   +
VG
+
_
COX
C
CMin
VTH
-QG
+QI
+QD
-QG
+QD
+QI

[Page 275]
“Integrated Circuit Fabrication: Science and Technology”, © Plummer & Griffin 2022 
 
Not for distribution. September 2023. Full color print book to be distributed by CUP in 2023. 275 
For any condition, we need overall charge balance. The AC signal that is superimposed on 
−V' modulates Q' very slightly. This change in Q' must be balanced by a change in either 
Q/ or Q". Does the ∆Q show up in the inversion layer or in the depletion layer? This depends on 
whether the AC measurement is a high-frequency (HF) or low-frequency (LF) signal. What you 
measure depends entirely on whether or not there is a source of holes (Q/) that can follow the 
AC signal. If there is a source of holes that can follow the signal, then you measure the oxide 
capacitance. If there is not, and you cannot generate or produce them at the frequency of the 
applied signal, then the only option the system has is to move the edge of the depletion layer 
and uncover charge. If this happens, then the charge balancing that occurs is between the gate 
and the bottom of the depletion region. The bottom edge of the depletion region moves up and 
down along with the gate voltage, providing the ∆Q" needed to balance the ∆Q'. Hence the 
capacitance that is measured is between these two plates (C;7 in series with C"). At high 
frequencies, you measure the capacitance all the way to the bottom of the depletion layer. 
 
 
Figure 6.29 Ideal MOS C-V curves at high and low frequencies. Also shown is the deep depletion 
C-V curve where the DC bias sweeps faster than equilibrium. 
 
Now why is it that Q/ cannot change as fast as the high-frequency signal in the gate? The 
answer is simply that there is no source of additional holes available in the substrate to provide 
the ∆Q/. There are very few holes present in an N-type semiconductor. The only mechanism 
usually available to create or remove holes is thermal generation and recombination and these 
processes are quite slow in materials like silicon that have long carrier lifetimes. As a result, Q/ 
cannot change rapidly and the HF CV curve measures a constant minimum after inversion. 
Now suppose that we slow down the AC signal on the gate. If we reduce the frequency to 
a low enough value (typically less than 1 Hz for silicon), then generation and recombination 
processes can keep up with the AC signal and Q/ can follow the changes in Q'. If Q/ follows Q', 
then the capacitance measured is just the oxide capacitance because the top and bottom plates 
of the capacitor where Q is changing are on the two edges of the oxide. So the CV curve jumps 
back to the oxide capacitance after inversion. Both the ideal HF and LF CV curves are shown in 
Figure 6.29. Note that where the curves reach their minimum value corresponds to the onset of 
inversion and so is the threshold voltage for the MOS structure.  
VG
+
_
COX
C
CMin
VTH
Deep Depletion
Ideal LF
Ideal HF

[Page 276]
“Integrated Circuit Fabrication: Science and Technology”, © Plummer & Griffin 2022 
 
Not for distribution. September 2023. Full color print book to be distributed by CUP in 2023. 276 
Figure 6.29 also shows the deep depletion condition that can be observed for MOS 
capacitors. Deep depletion occurs if the DC bias voltage on the gate is swept too rapidly into the 
inversion region. If this is done, the holes needed for the inversion region cannot be generated 
rapidly enough to follow the applied DC sweep voltage. Thus a deeper depletion than would be 
present in equilibrium (beyond x"6a, ) forms to provide overall charge balance. A smaller 
capacitance than the equilibrium value is measured, which gradually relaxes back to CQ*R as hole 
generation takes place, illustrated by the red arrow in Figure 6.29. 
The sweep rate of the gate voltage to maintain equilibrium conditions depends on the 
generation rate of minority carriers. Since there are no mobile charges in the depletion region (n 
and p are negligible), the generation rate is simply 
 
U = − n*
τ'
  
(6.33) 
 
where n* is the intrinsic concentration and τ' is the generation lifetime. Assuming that this 
generation rate holds throughout the volume of the depletion region, the current density that 
results is  
 
JpMR = q n*  x"Qa,
τ'
 
(6.34) 
 
This current will flow to the surface, providing the holes for the inversion layer. In order to 
avoid deep depletion, the rate at which the DC bias voltage is swept on the gate of the MOS 
capacitor must be less than  
 
dV
dt  ≤ 
JpMR
C+,
= q n*  x"Qa,
τ' C+,
  
(6.35) 
 
In practice, this means that the DC sweep voltage must be less than about 0.1 V sec-1.  
The “ideal” CV curves can be used to measure the oxide capacitance, the threshold voltage, 
the doping in the substrate and to estimate the lifetime in the silicon. A host of other more subtle 
shifts and distortions in the CV curves can shed light on the charges and defects in the insulator 
and at the interface. We saw in Figure 6.21 the four charge types generally associated with 
insulator/semiconductor interfaces. These charges cause shifts and distortions in the CV curves 
because they terminate field lines from the gate charges and prevent the gate charge from 
influencing the substrate charge. Figure 6.30 illustrates these effects on the “ideal” HF CV curve.  
Q0 is a fixed positive charge (usually) that is present in the oxide and positioned near the 
SiO2/Si interface. Such a positive charge close to the interface will induce a corresponding 
negative image charge in the silicon, effectively making the silicon surface more N type and thus 
requiring more voltage to invert to P type. This shows up as a lateral shift in the CV curve, with 
the magnitude of the shift given by qQ0/C;7. Measurement of this shift from the ideal CV curve 
(which can be calculated) allows the calculation of Q0. An additional lateral shift occurs because 
of the difference in the work functions between the metal and the semiconductor φ6& = φ6 −
 φ&. The work function is the energy required to move an electron from the Fermi level E2 to just 

[Page 277]
“Integrated Circuit Fabrication: Science and Technology”, © Plummer & Griffin 2022 
 
Not for distribution. September 2023. Full color print book to be distributed by CUP in 2023. 277 
outside the material. This material property can be measured so the lateral offset due to φ6& is 
known. These two terms, φ6& and qQ0/C;7 together account for an increase in the gate voltage 
required to cause inversion and cause the lateral shift in the CV curve shown in Figure 6.30.  
 
 
Figure 6.30 High-frequency (HF) C-V curves illustrating some of the nonidealities that be present 
in actual experimental structures. The “ideal” C-V curve is laterally shifted by fixed charge and 
the metal-semiconductor work function. A stretch in the C-V curve occurs because of interface 
states with different energy levels in the silicon bandgap.  
 
The voltage at the cusp of the transition between accumulation and depletion, where there 
is no charge on the gate or in the semiconductor, is referred to as the flat-band voltage V2?. In 
theory, it is just the voltage to overcome the difference in the semiconductor and metal work 
functions. The metal work function φ6 is known and the semiconductor work function depends 
on the doping as  
 
φ& = kT
q ln N"
n*
 
(6.36) 
 
In practice, you must add the shift due to Q0 at the interface as described above to obtain 
the flat-band voltage. The threshold voltage is the additional amount of voltage beyond V2? 
required to form the depletion layer and the added voltage necessary to invert the surface to 
mobile holes. These terms show up in the turn-on voltage of the MOS transistor. 
The “distorted” or “stretched” CV curve shown in Figure 6.30 illustrates what happens when 
interface traps Q*@ are present. We saw in Figure 6.23 that these traps can have energy levels 
throughout the forbidden band. As the applied gate voltage causes the semiconductor surface to 
move from accumulation through depletion to inversion, the surface potential (or Fermi level E2) 
sweeps from one band edge to the other (from EH to E- in this N-type substrate we have been 
considering). As a result, the Q*@ traps will fill and empty as E2 moves through their various 
energy levels. As this happens, the CV curve will distort from its ideal shape, as the gate field lines 
terminate on the trapped charges instead of the substrate charges. The form of the distortion 
depends on the density and energy level of the Q*@ traps. In Figure 6.30, the region labeled A 
corresponds to interface trap states near EH, B corresponds to states near the middle of the 
bandgap and C corresponds to states near E-. The assumption is that the interface states cannot 
follow the HF signal used to measure the capacitance. That is, they do not charge and discharge 
VG
+
_
COX
C
CMin
Ideal HF
HF  - qQ!/C"# + ϕ $%
A
B
C
“Stretched”
C-V curve

[Page 278]
“Integrated Circuit Fabrication: Science and Technology”, © Plummer & Griffin 2022 
 
Not for distribution. September 2023. Full color print book to be distributed by CUP in 2023. 278 
as the HF signal changes. But these traps will respond to the DC voltage applied to the gate, since 
we assume that this signal is applied for a long enough time to reach equilibrium. Thus, some of 
the gate charge terminates on the Q*@ traps and the CV curve is stretched out, requiring more 
gate voltage to achieve the same effect on the substrate charge.  
A number of methods have been developed to experimentally extract the interface state 
density from CV measurements on MOS capacitors. Indeed, these measurements and methods 
to minimize or passivate the interface traps by hydrogen annealing have been instrumental in 
the progress of MOS transistors [6.12]. The most common method is the “quasi-static” 
measurement that is illustrated in Figure 6.31.  
In this method HF and LF CV curves are superimposed from measurements on the same 
MOS capacitor. It is assumed that the Q*@ traps cannot respond to the high frequency but can 
charge and discharge during the low-frequency measurement. In this case, the LF measurement 
will see an additional capacitance which will be proportional to the trap density at the DC voltage 
corresponding to the measurement point. The difference between the HF and LF plots shown in 
Figure 6.31 can be used to generate a plot like that previously shown in Figure 6.23, where the 
interface state density can be shown as a function of the applied DC voltage, or equivalently, as 
a function of the position in the energy gap. The U-shape shown in Figure 6.23 is typical of what 
is observed for the Si/SiO2 interface, where the density of interface trap states increases towards 
each band edge.  
 
 
Figure 6.31 Schematic of the “quasi-static” measurement of the interface traps Q*@. 
 
These interface traps are normally passivated by a “forming gas” or an anneal in a hydrogen 
containing ambient at around 400 ˚C after finishing silicon processing [6.12]. At mid-gap, the 
density of traps typically reduces from 101! cm%! eV%1 to  101= cm%! eV%1  after hydrogen 
passivation. Given that the silicon atomic surface atom density is ≈1018 cm%!, the traps are rare 
and far apart even when the trap density is high. Because these traps are right at the interface 
and affect mobility and lifetimes, a significant research effort has been undertaken to understand 
Accumulation
Inversion
0
1
+3V
-3V
0
HF
LF
ΔC
Normalized Capacitance
Gate Voltage

[Page 279]
“Integrated Circuit Fabrication: Science and Technology”, © Plummer & Griffin 2022 
 
Not for distribution. September 2023. Full color print book to be distributed by CUP in 2023. 279 
the nature of the traps. It is particularly important to minimize the traps in solar cell applications, 
where high lifetimes are necessary to increase efficiency. 
If mobile charges (QQ) or oxide trapped oxide charges (Q+@) are present, they produce 
similar lateral shifts like Q0 (rather than stretching) of the CV curves. The only real difference is 
these charges are not located directly at the SiO2/Si interface, so the magnitude of the shift they 
cause is reduced in proportion to their distance from away from the interface. For example, a 
charge mid-way between the gate and the substrate would induce equal and opposite charges 
at each interface and balance out to a null effect.  
Mobile charges (QQ) from ions such as sodium (Na#) or potassium (K#) have largely been 
eliminated from MOS processing due to extra care with contamination levels introduced by 
humans or chemicals, as described in Chapter 4. But these mobile ions were part of the reason 
that MOS devices took so long to reach a reliable state. For seemingly random reasons (a change 
of soap in a restroom, a cleanroom near a seashore, a different bottle of chemicals), MOS devices 
produced unknown drifts of threshold voltage during operation, long after being fabricated, a 
severe problem for a chip maker. However, CV measurements provide a simple way to measure 
whether mobile charges are present. Bias Temperature Stressing (BTS) involves making an initial 
CV measurement at room temperature. The MOS capacitor is then heated to a low temperature 
around 200 ˚C with a DC bias applied on the gate. At this temperature, Na# or potassium K# ions 
are highly mobile and easily drift upwards or downwards in the oxide layer. The wafer is then 
cooled to room temperature and the capacitance measured again. The extent of the lateral shift 
is proportional to QQ. A second measurement with the opposite DC voltage at 200 ˚C moves the 
charges to the other interface and the lateral difference between the two CV curves corresponds 
to the total QQ present, regardless of where it was originally located in the insulator. Because 
powerful CV measurements could track QQ, the origins of mobile charges in silicon processing 
were largely eliminated.  
Oxide trapped charge (Q+@) does not show up often in silicon oxides unless they are 
externally stressed. This may not be the case in deposited oxide or dielectrics. But silicon oxide is 
essentially perfect after QQ, Q0 and Q*@ are eliminated by either care in processing or annealing 
conditions. The oxide trapped charge can be measured by forcing current through an insulator 
for a period of time and making CV measurements before and after current stressing. The 
trapped charge will show up as a lateral shift in the CV curve whose magnitude is proportional to 
Q+@. These kinds of measurements are essential for some devices that rely on charge trapping for 
a memory element (EEPROMs).  
Simply measuring the I-V characteristic of the insulator in the MOS capacitor structure also 
provides useful information. For oxides thicker than about 10 nm, the current is too small to 
measure, but if a high enough voltage is used the oxide will eventually break down destructively. 
A large number of such measurements on different capacitor structures can provide a histogram 
of the measured breakdown fields which provides statistical information on the microscopic 
defect densities in the oxides. 
Another interesting I-V measurement to make is of the tunneling current in thin (< 5 nm) 
oxides illustrated in Figure 6.32. IG,N is the gate tunneling current in the simple inverter circuit on 
the right. As the oxide thickness decreases this current starts to dominate normal leakage 
currents like IDoff,P.  

[Page 280]
“Integrated Circuit Fabrication: Science and Technology”, © Plummer & Griffin 2022 
 
Not for distribution. September 2023. Full color print book to be distributed by CUP in 2023. 280 
Tunneling is a purely quantum-mechanical effect that can provide a way to non-
destructively pass current through an oxide layer when the barrier is thin enough. Such currents 
can then place charge in the floating gate of a memory element (flash memory devices) for 
example. Carver Mead [6.13] was the first to recognize that tunneling currents would eventually 
limit the scaling of MOS transistors in 1972, just a few years after Moore made his scaling 
observations that became Moore’s Law. Mead basically realized that the same transistors could 
be made to work until the oxide thickness got to 5nm and tunneling currents became an issue. 
At that point, leakage through the gate insulator would rise alarmingly due to tunneling currents 
and power dissipation due to leakage would begin to dominate device performance. At the time, 
scaling that far into the future seemed impossible, and it was considered a crazy prediction by 
most people. Mead revisited the calculations more than 20 years later in 1994 [6.14] and 
predicted a further order of magnitude of scaling was likely, leading to 30 nm devices with 1 nm 
gate oxides. Both predictions were largely ignored but were among the most prescient made of 
the scaling limits of MOS transistors. 
 
 
Figure 6.32 Simulated tunneling currents for very thin silicon dioxide layers on silicon. The 
simulations take quantum mechanical corrections into account.  
 
In summary then, CV and IV measurements are powerful characterization tools for 
determining the insulator quality and the insulator/semiconductor interface properties. These 
electrical measurements are used to monitor the quality of the insulators and optimize the 
processing steps to minimize defects in the layers, enabling the continued scaling of transistors. 
Although we have described the measurements for N-type substrates, P-type substrates produce 
similar CV plots except that the horizontal voltage axis is flipped (mirror imaged). As mentioned 
earlier, CV measurement can be performed on any arbitrary semiconductor/insulator structure. 
In general, the distortions and shifts in the ideal CV curve illustrated in Figure 6.30 would be 
greatly magnified in systems other than the Si/SiO2 system. 
 
 
In
Out
VDD
IDoff,P
IG,N
0.0
0.5
1.0
1.5
10-8
10-7
10-6
10-5
10-4
10-3
10-2
10-1
1
10
Tunneling Current (A/cm2)
Voltage (volts)
1.25nm
1.5nm
1.8nm

[Page 281]
“Integrated Circuit Fabrication: Science and Technology”, © Plummer & Griffin 2022 
 
Not for distribution. September 2023. Full color print book to be distributed by CUP in 2023. 281 
6.11 High-K Dielectrics 
 
The tunneling current limits described above came into sharp focus in 1999 when it 
appeared that there were no known solutions to the tunneling problem [6.15]. Combined with 
limited solubility of dopants and statistical fluctuations of dopants in small devices [6.15] (which 
we discuss in Chapters 7 and 8), it seemed to indicate that Moore’s law was in serious danger. 
The severity of the tunneling problem is shown in Figure 6.32, which shows the exponential 
dependence of the current on the insulator thickness, leading to leakage currents through the 
gate oxide of 1A/cm-2 at a 1V supply voltage. Since the gate dielectric in the 90nm node was 
already 1.2nm thick, this did indeed seem to be a formidable problem.  
At first sight, silicon nitride (Si3N4) with its dielectric constant of 7 versus 3.9 for silicon oxide 
seemed like a good choice for a gate insulator, as it can be thermally grown by exposing silicon 
to an ammonia ambient in a nitridation reaction, similar to the oxidation reaction. Si3N4 is 
amorphous, has a dielectric strength similar to SiO2 and has a large bandgap. In spite of extensive 
research, Si3N4 never was able to perform as a gate insulator because of high defect levels, 
making the search for a more exotic high-K material seem even more daunting. However, it did 
provide a stop-gap solution at the 90 nm and 65 nm nodes, as nitriding SiO2 by exposing it to a 
nitrogen-containing ambient to form an oxynitride (SiON) film did increase the dielectric constant 
somewhat. It could be followed by a short oxidation to improve the interface properties, as we 
have seen that these are determined by the indiffusion of oxygen to form the interface layer. 
Efforts to improve device performance at the 65 nm node did not rely on gate oxide scaling, but 
focused instead on introducing strain in the channels. It was therefore a big surprise when Intel 
introduced a hafnium-based high-K/metal gate stack at the 45nm node, demonstrating that high-
K insulators in MOS devices were possible.  
The conceptual advantage of a high-K dielectric can be best understood by considering the 
simple parallel-plate MOS capacitor in accumulation. The measured capacitance per unit area is 
 
C = ε
t = κε=
t  
(6.37) 
 
where ε is the permittivity of the insulator, t is the thickness of the insulator, κ is the relative 
permittivity or dielectric constant (3.9 for SiO2) compared to the permittivity of free space ε=. For 
proper device operation in smaller devices, all vertical and lateral dimensions must be scaled 
equally to maintain equivalent electric fields in the device [6.16]. When silicon dioxide was used 
as the gate insulator, this meant scaling down the oxide thickness t to provide the necessary 
increased capacitive control over the channel. At some point, the thickness is so thin the 
tunneling currents dominate the leakage power and prevent scaling. But if we relax the 
assumption that the insulator is silicon dioxide, then the other way to provide the necessary 
capacitive control over the channel is to increase the dielectric constant of the insulator. Thus 
the physical thickness of a high-K dielectric employed to achieve the equivalent capacitance 
density of an oxide of thickness tMr is 
 
tMr
κ+,
= tA*%s
κA*%s
 
(6.38) 

[Page 282]
“Integrated Circuit Fabrication: Science and Technology”, © Plummer & Griffin 2022 
 
Not for distribution. September 2023. Full color print book to be distributed by CUP in 2023. 282 
 
Since the device engineer does not care particularly about the material used, it is 
convenient to define an electrical oxide thickness of a new insulator in terms of the equivalent 
silicon dioxide thickness (or equivalent oxide thickness, EOT) as 
 
tMr = EOT = 3.9
κA*%s
 tA*%s 
(6.39) 
 
A dielectric with a dielectric constant of 16 can use a physical thickness of ~4nm to obtain 
an equivalent oxide thickness of tMr = 1nm. The increased physical thickness of the gate insulator 
means that the tunneling leakage current is virtually eliminated and explains why the high-K 
dielectric introduction was such an important event. There are minor corrections to the 
equivalent oxide thickness (EOT) calculation above due to quantum mechanical effects in the 
inversion layer position in the channel, depletion effects in the gate near the interface (avoided 
by going to metal gates) and the generally lower bandgaps of high-K materials compared to SiO2. 
These corrections to the EOT amount to fractions of a nm but lead to the true electrical thickness 
of the insulator, which is what is seen by the device and is the electrical thickness that is measured 
by the capacitance measurements. 
The introduction of high-K gate dielectrics, while surprising, did not come totally out of the 
blue. The first application to make use of high-K dielectrics was in DRAM capacitor memory 
elements in the 2001 timeframe. DRAM capacitors store charge and as dimensions shrink the 
requirement to maintain the capacitance of the cell required thinner insulators or higher-K 
dielectrics. DRAM manufacturers used a variety of high-K dielectric materials including Al2O3, 
Ta2O5, HfO2, ZrO2 and laminates of the above. Higher dielectric constant options such as TiO2, 
SrTiO3 and Al doped TiO2 were also considered. But because the high-K dielectric was sandwiched 
between two metal plates to make a metal-insulator-metal capacitor stack, the requirements 
were much relaxed compared to what is required for a gate insulator in a MOS device. Even small 
numbers of defects in the insulator of a MOS device can cause mobility degradation, reliability 
problems and device variations over time that affect circuit performance.  
Some key early papers [6.17, 6.18] identified several requirements for the successful 
introduction of high-K oxides, namely these: 
1. A K-value high enough to enable continued scaling to lower EOTs.  
2. Having an adequate bandgap.  
3. Thermodynamically stable with the silicon channel. 
4. Form a good electrical interface and limit the loss of carrier mobility in the silicon 
channel. 
5. Prevent threshold instabilities caused by high levels of electrically active defects. 
A desire to have a high-K oxide that could tolerate high-temperature processing and enable a 
gate-first process (like the polysilicon gate process) was too stringent to meet and led to the 
adoption of the gate-last process discussed in Chapter 2.  
The first requirement is that the K value be large enough that the high-K development could 
be used economically for a reasonable number of scaling nodes. But there is a trade-off, because 
there is an empirical relationship where the oxide’s K value tends to vary inversely with its 
bandgap, as shown in Figure 6.33. There are oxides with very high K, such as TiO2 (80) or SrTiO3 

[Page 283]
“Integrated Circuit Fabrication: Science and Technology”, © Plummer & Griffin 2022 
 
Not for distribution. September 2023. Full color print book to be distributed by CUP in 2023. 283 
(2000) but their bandgaps are too small. The band offsets with the Si valence and conduction 
band need to be at least 1eV to prevent carrier injection over the insulating barrier rather than 
through the barrier. These very-high-K materials can be considered for DRAM capacitors, where 
the metal-insulator-metal system has much less stringent demands.  
 
 
Figure 6.33 Bandgap and Relative Dielectric Constant for a range of insulators. 
 
From Figure 6.33, it would seem that ZrO2, HfO2 or LaO2 might be reasonable choices with 
a fair trade-off between high-K value and bandgap. The requirement for thermodynamic stability 
arises from the condition that the high-K oxide must not react with silicon to form either SiO2 or 
a silicide according to either of these reactions 
 
MO! +   Si ⇔  M + SiO! 
(6.40) 
 
MO! + 2Si ⇔  MSi + SiO! 
(6.41) 
 
where M is Zr, Hf or La. The first is because the resulting SiO! layer would increase the EOT and 
negate the effect of using the high-K dielectric. The second is because a metallic silicide layer 
would short out the gate field and prevent gate control of the channel. This requires that the 
high-K oxide has a higher heat of formation than SiO!. As we have seen in Chapter 4, a chemical 
reaction proceeds towards the side with the higher heat of formation, which would prevent the 
formation of SiO! or silicide if this were true for the high-K oxide. The high heat of formation 
correlates with a wide bandgap in ionic compounds, so both problems are solved with high-K 
materials with good thermodynamic stability. This restricts the range of possible oxides to a very 
few and our candidates are among those. Figure 6.34 summarizes some of the options. 
It turns out that ZrO2 is slightly unstable and reactive with silicon, potentially forming the 
silicide ZrSi2. And La2O3 is more hygroscopic (absorbs water) than HfO2. For these reasons, 
0
10
20
30
40
50
60
70
80
90 100
3
4
5
6
7
8
9
Bandgap (eV)
Relative Dielectric Constant
SiO2
Al2O3
ZrO2
LaO2
HfO2
Ta2O5
Si3N4
Y2O3
TiO2

[Page 284]
“Integrated Circuit Fabrication: Science and Technology”, © Plummer & Griffin 2022 
 
Not for distribution. September 2023. Full color print book to be distributed by CUP in 2023. 284 
industry has concentrated on hafnium-based high-K materials. Obviously, this enables silicon 
technology to be scaled further. But the main reason silicon became the dominant 
semiconductor material was because of the perfection of the silicon dioxide insulating layer. It is 
simple to make by thermal oxidation, has very few defects, is amorphous with a high bandgap 
and forms a smooth, abrupt interface with silicon. Most other semiconductors (Ge, GaAs, SiC, 
GaN etc.) have unstable oxides, defective oxides or interfaces with poor qualities.  
 
 
Figure 6.34 Periodic table of elements with potentially stable and unstable binary oxides with 
silicon indicated.  
 
The actual incorporation of a Hf based dielectric in place of SiO2 is quite complex as the 
example in Chapter 2 shows (see Figures 2.18 and 2.19). The actual composition of the dielectric 
layers and the process conditions used to deposit and anneal these films are closely guarded 
proprietary secrets in the companies that use these films. So the example shown in Chapter 2 is 
meant only to be illustrative and not a specific recipe.  
Once SiO2 was replaced by a high-K dielectric, silicon lost its key performance advantage 
and other materials with similar high-K layers can be considered for devices [6.18]. However, they 
are difficult to grow in large wafers and have brittle mechanical properties, so they must be 
integrated onto silicon substrate wafers if they are to achieve their full potential. We address 
some of these integration issues in the later Chapters on deposition and epitaxial growth. Silicon 
will remain the dominant semiconductor material (at least as a substrate) for the foreseeable 
future.  
 
H
1
Og
118
Ts
117
Lv
116
Mc
115
Fl
114
Nh
113
Cn
112
Rg
111
Ds
110
Mt
109
Hs
108
Bh
107
Sg
106
Db
105
Rf
104
Ra
88
Fr
87
Rn
86
At
85
Po
84
Bi
83
Pb
82
Tl
81
Hg
80
Au
79
Pt
78
Ir
77
Os
76
Re
75
W
74
Ta
73
Hf
72
Ba
56
Cs
55
Xe
54
I
53
Te
52
Sb
51
Sn
50
In
49
Cd
48
Ag
47
Pd
46
Rh
45
Ru
44
Tc
43
Mo
42
Nb
41
Zr
40
Y
39
Sr
38
Rb
37
Kr
36
Br
35
Se
34
As
33
Ge
32
Ga
31
Zn
30
Cu
29
Ni
28
Co
27
Fe
26
Mn
25
Cr
24
V
23
Ti
22
Sc
21
Ca
20
K
19
Ar
18
Cl
17
S
16
P
15
Si
14
Al
13
Mg
12
Na
11
Ne
10
F
9
O
8
N
7
C
6
B
5
Be
4
Li
3
He
2
La
57
Ce
58
Pr
59
Nd
60
Pm
61
Sm
62
Eu
63
Gd
64
Tb
65
Dy
66
Ho
67
Er
68
Tm
69
Yb
70
Lu
71
Ac
89
Th
90
Pa
91
U
92
Np
93
Pu
94
Am
95
Cm
96
Bk
97
Cf
98
Es
99
Fm
100
Md
101
No
102
Lr
103
Lanthanides
Actinides
Potentially Stable Binary
Oxides in Contact with Si
Semiconductors and Dopants
Thermodynamically Unstable 
Binary Oxides in Contact with Si

[Page 285]
“Integrated Circuit Fabrication: Science and Technology”, © Plummer & Griffin 2022 
 
Not for distribution. September 2023. Full color print book to be distributed by CUP in 2023. 285 
6.12 Oxidation of Silicon Carbide 
 
Silicon Carbide (SiC) is unique in that it is the only compound semiconductor that can be 
thermally oxidized to provide a high-quality oxide SiO2 layer. These oxides can be used to 
passivate the SiC surface and to provide the gate oxide for SiC power MOSFETs. The kinetics of 
the SiC oxidation are similar to Si oxidation, with the added complication that C is a component 
in the reaction through the formation of CO. The reaction for the thermal oxidation of SiC is given 
by 
 
SiC + 1.5O!  →SiO! + CO 
(6.42) 
 
This means the flux of O2 is 1.5 times the flux of the CO, i.e. F;! ∶ FH;  = 1.5 ∶1. The 
thermal oxide of SiC is SiO2 and the interface seems to be atomically abrupt [6.19], similar to the 
oxide/silicon interface. Based on the Si density in SiC, the amount of SiC consumed by the thermal 
oxidation can be calculated to be 46%, similar to the value for the thermal oxidation of Si. For 
example, to grow 100 nm of SiO2 on SiC, 46 nm of SiC are consumed [6.20]. During thermal 
oxidation, most of the C atoms diffuse out to the surface as CO molecules, with a small number 
of C interstitials being injected into the substrate, reducing the number of carbon-vacancy defects 
[6.21]. This is very reminiscent of the case of silicon interstitial injection causing oxidation 
enhanced diffusion during the oxidation of silicon.  
Just as in the case of silicon oxidation, we can examine the major fluxes involved, shown 
schematically in Figure 6.35. The transport fluxes are given by  
 
F1
;0 = h;0 ÉC;0
p − C;0
O  Ñ 
(6.43) 
 
F8
H; = hH; òCH;
O
− CH;
p  ö 
(6.44) 
 
where the superscript s represents the concentration of O2 or CO at the solid/gas interface and 
the superscript g represents the concentrations in the gas phase. The gas-phase transport 
coefficient h = D δ
⁄  represents the diffusive transport across the boundary layer δ in cm sec-1 . 
Just as in the case of silicon oxidation, these transport fluxes are fast and are not limiting for the 
growth kinetics.  
The reaction flux at the SiO2/SiC interface is more complex, corresponding to both a forward 
reaction of oxidant creating SiO2 and a reverse reaction where carbon from SiC is oxidized and 
out diffuses as CO [6.20]: 
 
F9
SMac@ = K0C;0 − KSCH; 
(6.45) 
 
where K0 and KS  are the forward and backward reaction coefficients for the O2 and CO reactions 
at the SiC interface. Thus, the only fluxes that matter are the in-diffusion flux of oxidant, the 
reaction flux at the interface (these are the same 2 fluxes as silicon) and the out-diffusion flux of 
CO. During oxidation, the oxidant concentration at the oxide surface C;0
∗is much greater than the 

[Page 286]
“Integrated Circuit Fabrication: Science and Technology”, © Plummer & Griffin 2022 
 
Not for distribution. September 2023. Full color print book to be distributed by CUP in 2023. 286 
out-diffusing concentration of CO at the oxide interface CH;
∗,  i.e. C;0
∗ ≫ CH;
∗. Thus, the oxidant 
flux determines the Deal-Grove linear reaction coefficient, just as in silicon oxidation: 
 
B A
∫ ≈K0  
C;0
∗
N1
 
(6.46) 
 
Figure 6.35 Schematic of the O2 and CO fluxes involved in the oxidation of SiC. The transport, 
diffusion and reaction fluxes are the same as for silicon oxidation, with the addition of a CO 
outdiffusion flux and a transport flux of CO back to the gas phase. 
 
The Deal-Grove parabolic reaction coefficient B, which is determined by the rate-controlling 
diffusion step is more complex, because both the O2 in-diffusion flux and the CO out-diffusion 
flux are involved, giving [6.20] 
 
B = 
òK0C;0
∗− KSCH;
∗ö N1
⁄
1.5K0
D;0
+ KS
DH;
 
(6.47) 
 
The factor of 1.5 comes from the difference in the O2 and CO fluxes due to the interface 
reaction, as mentioned above. This equation has two limiting regimes. If oxygen diffusion is the 
rate controlling step i.e. K0 Dt0
⁄
 ≫ KS DH;
⁄
 then 
 
B ≈ 
C;0
∗
1.5 N1
 D;0 
(6.48) 
 
and B will have the same activation energy as that for the oxidation of silicon. If the CO 
outdiffusion is the rate controlling step i.e. K0 D;0
⁄
 ≪ KS DH;
⁄
 then 
 
B ≈ 
C;0
∗K0
 N1KS
 DH; 
(6.49) 
 
where the diffusivity of CO to escape the oxide is the limiting step. Note that strictly speaking the 
wet oxidation of silicon should look very similar to the oxidation of SiC, where the outdiffusion of 
H2 is considered as part of the kinetics: 

[Page 287]
“Integrated Circuit Fabrication: Science and Technology”, © Plummer & Griffin 2022 
 
Not for distribution. September 2023. Full color print book to be distributed by CUP in 2023. 287 
 
Si + 2 H!O →SiO! + 2H! 
(6.50) 
 
However, since hydrogen is such a small molecule with high diffusivity, the H2 diffusion is not a 
rate-limiting step in silicon oxidation and the simple Deal-Grove reaction suffices. 
These results support a Deal-Grove model for SiC oxidation, with a possible modification to 
the parabolic coefficient B in cases when CO outdiffusion controls the kinetics, as described by 
the equation 
x+!
B + x=
 B A
∫
= t +  τ  
(6.51) 
 
This model fits the experimental results, as shown in Figure 6.36 for different faces of SiC.  
 
 
Figure 6.36 (Left) Oxide thickness for dry O2 oxidation of (0001R) C-terminated face of 4H-SiC 
(Right) Oxide thickness for dry O2 oxidation of (0001) Si-terminated face of 4H-SiC. The solid lines 
are Deal-Grove fits from Equation 10.51 with τ = 0, using values from Table 6.3. Data is from 
[6.19, 20].  
 
Perhaps the most surprising observation from Figure 6.36 is that there almost an order of 
magnitude difference in the oxidation rates, with the (0001R) C-terminated face oxidizing much 
faster than the (0001) Si-terminated face. The activation energies for oxidation on the different 
faces are given in Table 6.3 based on the data in Figure 6.36.  
The activation energies in Table 6.3 do not provide much insight into the physical 
mechanisms of oxidation, with the exception for the large activation energy for the diffusion-
limited rate constant B for the Si-face compared to the C-face. This might indicate that the 
indiffusion of oxidant is limiting in one case and the outdiffusion of CO is limiting in the other. 
Otherwise we might expect that diffusion in oxide would have the same activation energy. The 
available SiC oxidation data is not extensive enough to go beyond the phenomenological model 
and determine how the activation energy for B corresponds to the products of the activation 
energies for K0, KS and DH; in Equation 10.49.  
 
0
1
2
3
4
5
6
0
0.05
0.10
0.15
0.20
0.25
0.30
1150 ˚C
1100 ˚C
1050 ˚C
Oxide Thickness (µm)
Time (hour)
0
1
2
3
4
5
6
0
0.01
0.02
0.03
0.04
0.05
Oxide Thickness (µm)
Time (hour)
1150 ˚C
1100 ˚C
1050 ˚C

[Page 288]
“Integrated Circuit Fabrication: Science and Technology”, © Plummer & Griffin 2022 
 
Not for distribution. September 2023. Full color print book to be distributed by CUP in 2023. 288 
Ambient 
Dry O2 on SiC 
B/A 
µm/min 
B 
µm!/min 
(0001R) C- face 
5.91 × 10! exp −1.01eV
kT
 
7.68 × 104 exp −1.87eV
kT
 
(0001) Si-face 
2.39 × 109 exp − 1.34eV
kT
 
1.08 × 10: exp −2.67eV
kT
 
Table 6.3 B and B/A values for SiC oxidation on the C-face and Si-face. Note that some activation 
energies are different than in [6.20] perhaps due to different fitting procedures. 
 
What is clear from the data is that the oxidation rates are very different on the Si-face and 
the C-face and a possible mechanism is indicated in Figure 6.37. The surface component is clearly 
an important factor: for the (0001R) C-terminated face, the first layer is 100% C atoms, while for 
the (0001) Si-terminated face, the first layer is 100% Si atoms. For the C-face, there is a large 
driving force to break the Si-C bond and form CO, a very stable molecule. After the first layer 
removal, the Si atoms in the second layer can react rapidly with the oxygen since there only one 
Si-C bond connected to the third C-face layer. However, on the (0001) Si-face, it is more difficult 
to break the Si-C bonds since there are three Si-C bonds connected to the second C layer. This 
provides at least a qualitative explanation for the vastly different oxidation rates [6.20]. 
 
 
Figure 6.37 Left: Hexagonal SiC crystal structure showing the Si and C faces. The M and A faces 
are of interest in SiC devices. Right: 4H unit cell showing the Si and C faces along with the bonding 
structure within the cell. (See Figures 3.5 and 3.6 that discuss how directions and planes are 
defined in hexagonal unit cells.) 
 
6.13 Summary of Key Ideas 
 
Thermal oxidation has been a cornerstone of silicon technology since its inception.  In fact, 
it is really the ability to easily grow SiO2 layers that distinguishes silicon technology from all other 

[Page 289]
“Integrated Circuit Fabrication: Science and Technology”, © Plummer & Griffin 2022 
 
Not for distribution. September 2023. Full color print book to be distributed by CUP in 2023. 289 
semiconductors.  SiO2 layers adhere well to silicon, are relatively chemically inert, mask dopant 
diffusion, block ion implantations and are easily patterned.  However the real strength of SiO2 
lies in the almost perfect electrical interface it makes with silicon.  Electrical charges are 
reproducible and small and the interface is almost atomically abrupt.  These features allow
