Repository: Alvintxh/nanofab-web

# Extracted Book Sources

All 11 textbooks extracted 2026-04-05 using PyMuPDF (extract_pdf.py).

## Extraction Summary

| Book Key | File | Pages | Words | Page Numbering |
|----------|------|-------|-------|----------------|
| cui_2025 | Zheng Cui - Nanofabrication (4th ed) | 419 | ~158K | PDF labels (C1, i-xi, 1-407) |
| campbell_2008 | Campbell - Fabrication Engineering (3e) | 825 | ~369K | offset=18 (front-1..18, then 1-807) |
| teresa_2020 | De Teresa - Nanofabrication (full) | 451 | ~183K | offset=0 (sequential PDF pages) |
| madou_vol1_2011 | Madou - Fundamentals of Microfab Vol.1 | 646 | ~366K | PDF labels |

File: sources/sources_processed/books/plummer_2022/plummer_2022_full.txt (part 22 of 43)
# plummer_2022
junctions to be almost ideally passivated at silicon surfaces and they allow a variety of device 
structures that critically depend on surface properties to be easily built in silicon (MOS structures 
in particular).  Even devices which are not primarily surface-controlled such as bipolar transistors, 
do not have their electrical characteristics degraded by parasitic surface effects.  No other 
semiconductor/insulator interface has all these desirable properties. 
Since SiO2 is such an important part of silicon technology, the growth kinetics of these layers 
on silicon have been carefully studied over many years.  The basic growth mechanism is oxidant 
transport through the SiO2 layer to the Si/SiO2 interface where a simple chemical reaction 
produces the new layers of oxide.  The growth generally follows a simple linear-parabolic law.  
This basic model of oxidation has been extended in recent years to handle many situations for 
which the original formulation falls short.  These include heavily doped substrates, 2D effects and 
thin oxides.  The same basic ideas have been applied to other materials like polysilicon and 
silicides which are common in silicon technology and which are often oxidized.  We introduced 
in this chapter the concept of the interaction of oxidation with other process steps such as 
diffusion.  Oxidation-enhanced (OED) or oxidation-retarded (ORD) diffusion and impurity 
redistribution and segregation during oxidation are important effects.  We will discuss them in 
more detail in Chapter 7 after we describe the basic ideas of dopant diffusion.   
We also carefully studied CV measurement methods in this chapter because they are widely 
used and extremely useful in characterizing the charges and defects that exist in all 
semiconductor/insulator interfaces. While the discussion was primarily focused on the Si/SiO2 
interface, which is close to perfect, these same measurement methods are widely applied to 
other materials systems and provide the same kind of very useful information in those systems.  
With the end of SiO2 thickness scaling in gate dielectrics in MOS devices around 2005, a 
massive effort was launched to find a high-K dielectric that could be used in place of SiO2. Starting 
in ≈ 2008 HfO2-based dielectric structures were found to be a solution and were introduced into 
manufacturing. We used such a process in the CMOS process flow we considered in Chapter 2.  
Finally, many of the models and physical mechanisms described in this chapter have been 
implemented in process simulators. These simulators today are capable of accurately predicting 
the oxidation processes in modern very-large-scale integrated (VLSI) structures. As new 
understanding develops, particularly with respect to very small structures, new models are 
incorporated in these simulators so that their capability is constantly improving. These simulation 
tools are especially powerful when coupled process phenomena such as OED occur because 
these are able to track the complexities of interacting phenomena and interacting models for 
these effects.  
 
6.14 References and Notes 
 
[6.1] 
B. E. Deal and A. Grove, "General relationship for the thermal oxidation of silicon," Journal 
of Applied Physics, vol. 36, no. 12, pp. 3770-3778, 1965. 

[Page 290]
“Integrated Circuit Fabrication: Science and Technology”, © Plummer & Griffin 2022 
 
Not for distribution. September 2023. Full color print book to be distributed by CUP in 2023. 290 
[6.2] 
H. Z. Massoud, J. D. Plummer, and E. A. Irene, "Thermal Oxidation of Silicon in Dry Oxygen 
Growth-Rate Enhancement in the Thin Regime I. Experimental Results," Journal of the 
Electrochemical Society, vol. 132, no. 11, pp. 2685-2693, 1985. 
[6.3] 
J. R. Ligenza, "Effect of crystal orientation on oxidation rates of silicon in high pressure 
steam," The Journal of Physical Chemistry, vol. 65, no. 11, pp. 2011-2014, 1961. 
[6.4] 
C. Ho and J. Plummer, "Si/SiO2 Interface Oxidation Kinetics: A Physical Model for the 
Influence of High Substrate Doping Levels I. Theory," Journal of the Electrochemical 
Society, vol. 126, no. 9, pp. 1516-1522, 1979. 
[6.5] 
E. Biermann, H. H. Berger, P. Linke, and B. Müller, "Oxide Growth Enhancement on Highly 
n-Type Doped Silicon under Steam Oxidation," Journal of The Electrochemical Society, vol. 
143, no. 4, pp. 1434-1442, 1996. 
[6.6] 
P. Dobson, "The effect of oxidation on anomalous diffusion in silicon," Philosophical 
Magazine, vol. 24, no. 189, pp. 567-576, 1971. 
[6.7] 
D.-B. Kao, J. P. McVittie, W. D. Nix, and K. C. Saraswat, "Two-dimensional thermal 
oxidation of silicon—I. Experiments," IEEE Transactions on Electron Devices, vol. 34, no. 
5, pp. 1008-1017, 1987. 
[6.8] 
N. Mott, "On the oxidation of silicon," Philosophical Magazine B, vol. 55, no. 2, pp. 117-
129, 1987. 
[6.9] 
C. Rafferty and R. Dutton, "Plastic analysis of cylinder oxidation," Applied Physics Letters, 
vol. 54, no. 18, pp. 1815-1817, 1989. 
[6.10] D. Ahn et al., "A highly practical modified LOCOS isolation technology for the 256 Mbit 
DRAM," in Proceedings of 1994 IEEE International Electron Devices Meeting, 1994, pp. 
679-682: IEEE. 
[6.11] B. E. Deal, "Standardized terminology for oxide charges associated with thermally 
oxidized silicon," IEEE Transactions on Electron Devices, vol. 27, no. 3, pp. 606-608, 1980. 
[6.12] M. L. Reed and J. D. Plummer, "Chemistry of Si-SiO2 interface trap annealing," Journal of 
Applied Physics, vol. 63, no. 12, pp. 5776-5793, 1988. 
[6.13] B. Hoeneisen and C. A. Mead, "Fundamental limitations in microelectronics—I. MOS 
technology," Solid-State Electronics, vol. 15, no. 7, pp. 819-829, 1972. 
[6.14] C. A. Mead, "Scaling of MOS technology to submicrometer feature sizes," Analog 
Integrated Circuits and Signal Processing, vol. 6, no. 1, pp. 9-25, 1994. 
[6.15] P. A. Packan, "Pushing the limits," Science, vol. 285, no. 5436, pp. 2079-2081, 1999. 
[6.16] R. H. Dennard, F. H. Gaensslen, V. L. Rideout, E. Bassous, and A. R. LeBlanc, "Design of ion-
implanted MOSFET's with very small physical dimensions," IEEE Journal of Solid-State 
Circuits, vol. 9, no. 5, pp. 256-268, 1974. 
[6.17] E. Gusev et al., "Ultrathin high-K metal oxides on silicon: processing, characterization and 
integration issues," Microelectronic Engineering, vol. 59, no. 1-4, pp. 341-349, 2001. 
[6.18] J. Robertson, "High dielectric constant oxides," The European Physical Journal-Applied 
Physics, vol. 28, no. 3, pp. 265-291, 2004. 
[6.19] T. Kimoto and J. A. Cooper, Fundamentals of silicon carbide technology: growth, 
characterization, devices and applications. NY: John Wiley & Sons, in Ch. 6 - Device 
Processing of Silicon Carbide, 2014. 

[Page 291]
“Integrated Circuit Fabrication: Science and Technology”, © Plummer & Griffin 2022 
 
Not for distribution. September 2023. Full color print book to be distributed by CUP in 2023. 291 
[6.20] Y. Song, S. Dhar, L. C. Feldman, G. Chung, and J. Williams, "Modified Deal Grove model for 
the thermal oxidation of silicon carbide," Journal of Applied Physics, vol. 95, no. 9, pp. 
4953-4957, 2004. 
[6.21] T. Hiyoshi and T. Kimoto, "Reduction of deep levels and improvement of carrier lifetime 
in n-type 4H-SiC by thermal oxidation," Applied Physics Express, vol. 2, no. 4, p. 041101, 
2009. 
 
6.15 Problems 
 
End of Chapter problems are not included in this version of the book. 
 
 

[Page 292]
“Integrated Circuit Fabrication: Science and Technology”, © Plummer & Griffin 2022 
 
Not for distribution. September 2023. Full color print book to be distributed by CUP in 2023. 292 
Chapter 7: DOPING IN SEMICONDUCTORS9 
 
7.1 Introduction and Basic Concepts 
 
One of the main challenges in designing a front-end process for building a device is accurate 
control of the placement of the active doping regions. Understanding and controlling diffusion 
and annealing behavior are essential to obtaining the desired electrical characteristics. Consider 
a cross section of a state-of-the-art MOS transistor and imagine what happens when it gets scaled 
down to smaller dimensions (Figure 7.1). In “ideal” or Dennard scaling, as described in Chapter 
1, everything shrinks down linearly from one generation to the next. This means that not only do 
the lateral dimensions scale, but the vertical dimensions such as the deep source/drain 
contacting junctions and the shallower tip or extension junctions also scale. This maintains the 
same electric field patterns (assuming the operating voltage also scales proportionally). With the 
same ℇ -field patterns, the device operates in the same manner as before, except the shorter 
channel length allows for faster switching speeds [7.1]. Thus there is a continuous drive to 
decrease junction depth with each new technology generation.  
 
 
Figure 7.1 Schematic of a MOS device cross section showing the shallow extension (or tip) region 
to control short-channel effects and the deeper source/drain region (contact junction) to allow 
good silicide contacts. 
 
There are two things that become very important and place constraints on junction doping 
profiles: 1) the junctions are getting shallower and 2) the doping concentrations are going up. 
The doping concentration increase is related to the parasitic resistances inherent to the device 
 
9 This material will be published by Cambridge University Press as “Integrated Circuit Fabrication 
Processes: Science and Technology” by James D. Plummer and Peter B. Griffin. This 
prepublication version is free to view and download for personal use only. Not for redistribution, 
resale or use in derivative works. © Plummer & Griffin 2022. 
Rchan
RC-Sil-M1
Gate
Silicide
M1
Silicide
Epi
Gate
RC-Epi-Sil
Source/Drain
Ext
REpi
Rext
RSD

[Page 293]
“Integrated Circuit Fabrication: Science and Technology”, © Plummer & Griffin 2022 
 
Not for distribution. September 2023. Full color print book to be distributed by CUP in 2023. 293 
structure. Those resistances have to scale as the device gets smaller because the intrinsic channel 
resistance is designed to get smaller to produce higher-performance devices. So if the parasitic 
resistances are not going to dominate and limit the current through the device, they have to get 
smaller as well, or at least not get any bigger. As the depth of the junctions decreases, there is 
less area available to carry the current and to reduce the resistance; hence the need to increase 
the doping concentration in the doped regions. Dopant concentrations in MOS transistors have 
increased more than 100-fold over the past 20 years and are on the order of 1% of the silicon 
lattice density for current device technologies which is at the solubility limit of dopants in the 
lattice [7.2]. The diffusion cycles required to electrically activate the implanted dopant atoms are 
often the limiting factor on the junction depth that can be obtained.  
We introduced the concept of sheet resistance in Chapter 2 when we silicided the 
source/drain regions to reduce resistance. Since this concept is central to doped regions, we 
revisit it here. Consider a region that is uniformly doped where we want to obtain the resistance 
between contacts at either end of the region as shown on the left in Figure 7.2. Three different 
types of resistance measurements are commonly used in semiconductor technology, 
conventional resistance R (W), resistivity (Wcm) and sheet resistance rS (W/square). Each is 
illustrated and defined in Figure 7.2. In each case, the current is assumed to be distributed 
uniformly over the area. 
 
Figure 7.2 The relationships between resistance, resistivity and sheet resistance are illustrated. 
On the left, the resistivity r (Wcm) is the resistance that would be measured between the sides 
of a cube of material having edges of unit length (1 cm). The resistance (W) that would be 
measured between the sides of a more general material shape is rL/A. On the right, the sheet 
resistance (W/square) is the resistance that would be measured between the sides of a square of 
any dimension L with junction depth xu.  
 
In general, the ability of the region to carry current is given by the number of carriers, to 
first order equal to the doping concentration ND or NA, times the charge q, times the velocity v at 
which they are moving. By definition, the velocity of the carriers is defined to be the mobility µ 
times the electric field ℇ.  Carriers are accelerated by the field and move with a velocity that is 
proportional to the field. The constant of proportionality is the mobility, which really measures 
how well the carriers can respond to the electric field and it is determined by the scattering 
mechanisms and defects and doping in the material.  
The conductivity of the doped region σ is then defined as the relationship between the 
current density and electric field, 
 
R = rL/A
rS = r/xj
Area = A
L
xj
L
L

[Page 294]
“Integrated Circuit Fabrication: Science and Technology”, © Plummer & Griffin 2022 
 
Not for distribution. September 2023. Full color print book to be distributed by CUP in 2023. 294 
J = nqυ = nqµℇ=  σℇ= 1
ρ  ℇ 
(7.1) 
 
Where ℇ has the units of V/cm and J has units of A/cm2. The resistivity r defines the relationship 
between the electric field and the current density. 
 
ρ = 1
nqµ = ℇ
J  Ω ∙cm 
(7.2) 
 
and can be thought of as the resistance that would be measured between opposite sides of a 
cube of length 1cm, with units of Wcm as illustrated in Figure 7.2. If instead of a cube, the 
resistance was measured between the shallow edges of a square with depth xu (Figure 7.2 right), 
the resistance would be higher and would measure  
 
ρ& ≡ρ
xV
Ω square
⁄
  
(7.3) 
 
The definition of the sheet resistance rS is simply the resistivity divided by the junction 
depth. The units of sheet resistance are interesting. Dimensionally, the sheet resistance is 
expressed in Ohms but has the geometrical significance that the sheet resistance is the same for 
any square. A smaller square has less area for the current to flow through and thus higher current 
density, but proportionally a higher field, giving the same measured resistance. What that means 
is that given a square it does not matter whether the edge dimension is a millimeter or a 
centimeter, the resistance from one end to the other is the same, a certain number of 
Ohms/Square. If the resistor were part of an integrated circuit, one could calculate the resistance 
by figuring out the number of squares and that would give the resistance between the two ends. 
It is extremely useful to be able to specify the resistance of a doped region, without having to 
specify the dimensions of the region or the depth of the junction, once it is known that the 
resistance applies to any surface square. The sheet resistance of a junction can be measured by 
using the four point probe technique or the Van der Pauw method.  
The above derivation only applies when the doping is constant throughout the junction, 
otherwise the resistivity is not as simple as 1/nqµ, because n is now a function of depth. We can 
consider taking the material and slicing it up into small regions and adding the resistance of each 
of the slices since these parallel slices all contribute to the conductivity. In the general case, the 
mobility also is a function of the doping concentration. Qualitatively in a doped semiconductor 
with carriers moving through it, there will be a number of mechanisms that cause the electrons 
or holes to scatter, the most obvious one being carriers bouncing off silicon atoms. The carriers 
are accelerated by the field, bounce off a silicon atom, then get accelerated again. The mobility 
is really a measure of how far the carriers go before one of these scattering events take place.  
One reason the mobility is a function of position is that in addition to scattering off silicon 
atoms, the electrons or holes can also scatter off doping atoms. If one of the atoms were an 
arsenic atom, scattering could take place off the arsenic atom, and that scattering off an arsenic 
atom could be quite different than scattering off a silicon atom, because the arsenic atom is 
charged and may be a more effective scatterer than a neutral silicon atom. So the higher the 

[Page 295]
“Integrated Circuit Fabrication: Science and Technology”, © Plummer & Griffin 2022 
 
Not for distribution. September 2023. Full color print book to be distributed by CUP in 2023. 295 
percentage of doping atoms, the more frequent the scattering and the lower the mobility. In a 
doping profile, both n and µ vary as a function of depth. Given an analytic expression for the 
doping profile and knowledge of how the mobility varies with doping, one can integrate to find 
the sheet resistance. Irvin’s curves incorporate the doping dependence of the mobility for simple 
analytical shapes. We discuss how these are used later in this chapter. 
If the doping varies in the conducting region, an integral of the doping and mobility (which 
varies with doping) must be performed from the surface to the junction depth xu. An accurate 
value for the sheet resistance of a diffused layer can be calculated from the integral 
 
ρ& = 1
σë xV
= 
1
q ∫[n(x) − N?] µ [n(x)]dx
,1
=
(7.4) 
 
The junction depth occurs where the impurity profile meets the background doping 
concentration NB. We will see examples of such calculations later in the chapter.  
The general guideline when designing modern transistors is that the resistance of the 
source or drain region (RC + REpi +  RSD + Rext in Figure 7.1) should not amount to more than a small 
percentage of the channel resistance (Rchan). It seems obvious from the definition of sheet 
resistance that a simple way to reduce the sheet resistance of a layer is to simply increase the 
junction depth to allow more room for the current to flow. However, this causes an immediate 
problem in MOS devices - the deeper junctions make it easier for the voltages on the drain to 
affect the current flow from the source. Ideally, only the gate voltage causes current to flow from 
the source to drain by inverting the surface of the channel if VG > VTH .  But in a sub-micron 
MOSFET, the two-dimensional spreading of the electric field from the drain can attract carriers 
from the source even when the device is supposed to be off with VG < VTH. This off-current in the 
device is a key design parameter and can be minimized by keeping the junctions shallow. The 
change in off-current with drain voltage is called DIBL (drain-induced barrier lowering) and is a 
key parameter that describes how well a transistor is functioning. The challenge in designing MOS 
devices is thus to keep the junctions shallow, so DIBL is reduced and at the same time keep the 
resistance of the source and drain regions small so that the drive current is maximized. These are 
conflicting requirements. 
Very shallow junctions with very high doping concentrations are required to simultaneously 
meet DIBL and ρ& requirements. Of course, devices also use deeper, less-critical doped regions 
for wells and shallow, more lightly doped regions in the channel region as described in the CMOS 
process flow in Chapter 2. These regions are generally easier to produce than the shallow, highly 
doped source and drain regions. We will see examples of all these types of doping applications 
later. In this chapter we will explore the basic process of dopant diffusion which is one of the 
fundamental processes used to form junctions in modern semiconductor devices. We will be 
concerned with the fundamental mechanisms that cause diffusion and methods to accurately 
predict dopant profiles. The requirements in the future will require knowledge of dopant 
positions with almost atomic-scale accuracy.  
In Chapter 1 we described some of the techniques that have been used to produce doped 
regions in silicon devices. Formation methods like alloy junctions, mesa junctions and the like 
were used only until the invention of the planar process because of the far superior 

[Page 296]
“Integrated Circuit Fabrication: Science and Technology”, © Plummer & Griffin 2022 
 
Not for distribution. September 2023. Full color print book to be distributed by CUP in 2023. 296 
manufacturing capability and the improved electrical characteristics of planar junctions.  Thus by 
1960, the basic junction formation method shown in Figure 7.3 was in widespread use and these 
techniques continue to dominate today.  
 
 
Figure 7.3 Two-step process for producing a junction at the desired depth. The implant or 
predeposition step introduces a controlled number of impurity atoms, while the drive-in step 
thermally diffuses the dopant to the desired junction depth.  The doping concentration vs. depth 
is shown qualitatively on the right for both profiles along the dashed cutline. 
 
The only fundamental change that has occurred in this process in the past 40 years, is the 
preferred method for “predeposition.” This step is designed to controllably introduce a desired 
dose of dopant atoms into the silicon crystal. Throughout the 1960s the dominant predeposition 
methods were solid-phase diffusion from glass layers deposited on the wafer surface, or high-
temperature gas-phase depositions in which the wafers were placed in a furnace with a gas 
containing the desired doping species. Typical examples included B2H6, PH3 and AsH3, all of which 
are gases. Aside from the safety issues associated with using these gases (many of them are 
toxic), both of these deposition methods have significant limitations in practice. In the gas-phase 
doping technique, the only way to make it reproducible was to pin the surface concentration at 
the solid solubility level. The reason this was reproducible was that one could always introduce 
an overpressure of dopant gas, and the silicon would accept dopant up to its solubility and no 
more, so the boundary condition was fixed at the solubility. Running the gas concentration below 
that was never really reproducible. There are many situations in IC fabrication in which relatively 
small doses of dopant are required (the threshold adjust steps in the CMOS process we described 
in Chapter 2 in Figure 2.8 are one example). These kinds of processes are almost impossible to 
perform with solid-phase or gas-phase predeposition.  
Ion implantation was studied extensively in the 1960s as an alternative predeposition 
method. Because it provides much better control of the predeposition dose, it became the 
dominant doping method by the mid-1970s and continues to be so today. We will discuss this 
process in detail in Chapter 8. The concept is simple: if you accelerate ions to high energy and 
shoot them into silicon, they come to a stop by billiard ball collisions with the silicon atoms. So 
damage is the big issue with ion implantation and it must be annealed at high temperatures to 
repair it and during this step diffusion and redistribution of dopant atoms occur. For relatively 
deep junctions, this is of little consequence because the drive-in step illustrated in Figure 7.3 

[Page 297]
“Integrated Circuit Fabrication: Science and Technology”, © Plummer & Griffin 2022 
 
Not for distribution. September 2023. Full color print book to be distributed by CUP in 2023. 297 
diffuses the junctions deeper than any transient effects due to implantation damage. However 
for today’s very shallow junctions, the anomalously high diffusion rate observed during damage 
annealing is a real issue. This transient enhanced diffusion or TED is beginning to limit how 
shallow junctions can be made and is a subject of intense study today. We will discuss this topic 
in detail later in Chapter 8.  
In fabricating shallow junctions, the challenge is thus to minimize the redistribution of 
dopants during any subsequent drive-in or anneal following implantation. Because of TED effects, 
there is a resurgence of interest in solid- or gas-phase diffusion techniques today, driven by the 
need to form shallow junctions without any damage. However, it is likely that ion implantation 
will remain the dominant predeposition method in the future because of its large installed base 
in current manufacturing. Table 7.1 summarizes the advantages and disadvantages of these 
doping techniques.  
 
 
Ion implantation and annealing 
Solid- or gas-phase diffusion 
 
 
 
Pro: 
Room-temperature mask (usually) 
No damage created by doping 
 
Precise dose control 
Batch fabrication 
 
1011 - 1016 atoms cm-2 doses 
 
 
Accurate depth control 
 
 
 
Con: 
Implant 
damage 
enhances 
diffusion, causes amorphization 
Usually limited to solid solubility 
 
Dislocations caused by damage may 
cause junction leakage 
Low surface concentration hard to 
achieve without a long drive-in 
 
Implant channeling may affect 
profile 
Low-dose predeposition very difficult 
Table 7.1 Comparison of ion implantation versus solid- or gas-phase doping methods. 
 
7.2 Dopant Solid Solubility 
 
The concept of solid solubility comes from asking a simple question – if you start introducing 
dopant into a silicon lattice, how much can you introduce before the dopant won’t sit on silicon 
lattice sites and instead forms separate phases? As you get to doping concentrations that high, 
not all the dopant atoms are isolated and bound by four neighboring silicon atoms and thus able 
to donate an electron. Above the solid solubility limit, the dopant atoms interact with each other 
as a result of electrochemical interactions and the strain fields caused by the atomic size 
mismatch of the dopant atoms and the silicon lattice. This leads to the formation of clusters of 
dopant atoms, such as As-As clusters or other structures which are not located on silicon lattice 

[Page 298]
“Integrated Circuit Fabrication: Science and Technology”, © Plummer & Griffin 2022 
 
Not for distribution. September 2023. Full color print book to be distributed by CUP in 2023. 298 
sites and do not contribute to electrically active sites. The doping concentrations needed for 
current process technologies are already at the solid solubility limit.  
Some of the numbers for solubility (Arsenic for example) in Figure 7.4 are quite high, several 
atomic percent (recall the silicon lattice concentration is 5x1022 cm-3). At these levels, 1/20 sites 
are arsenic atoms rather than silicon atoms, so the dopants are not beside each other but are not 
very far apart either on average.  Unfortunately, this is not the parameter we really care about, 
because when we put dopants into silicon, we want the dopant atom to become ionized and 
produce a free carrier to alter the conductivity of the region. This number is the electrical 
solubility and tells us how many free electrons or free holes we get as a result of the doping 
process. From a practical point of view, the maximum electrically active doping concentration is 
around 2 × 10!= cm%9, roughly similar for B, P and As in equilibrium. For boron it is close to the 
solid solubility, but the electrical solubility is an order of magnitude below the solid solubility for 
phosphorus and arsenic.  
 
 
Figure 7.4 Solid solubility curves for various dopants in silicon. These values are the equilibrium 
chemical solubilities at each temperature and may be different from the electrically active 
concentrations. After [7.3].  
 
The origin of this discrepancy is of enormous practical interest. Typically dopants above the 
electrical solubility limit form an inactive complex that is electrically neutral and does not 
contribute free carriers. Techniques such as laser melting of the silicon can introduce arsenic into 
silicon in metastable electrically active concentrations near the solid solubility limit. However, 
there is an enormous driving force that tends to inactivate the arsenic during any subsequent 
thermal cycling. Upon annealing, some of the arsenic, while not strictly forming a separate 
precipitate phase, forms an electrically inactive structure. 
One such proposed structure, shown in Figure 7.5, which is consistent with the 
experimental evidence, is that of several arsenic atoms surrounding a vacancy. The arsenic atoms 
remain on substitutional sites but adjoin a vacancy which leaves the arsenic three-fold 
900
1000
1100
1200
1300
1400
1019
1020
1021
1022
Solid Solubility (atoms/cm3)
Temperature (˚C)
As
P
B
Sb
Ga

[Page 299]
“Integrated Circuit Fabrication: Science and Technology”, © Plummer & Griffin 2022 
 
Not for distribution. September 2023. Full color print book to be distributed by CUP in 2023. 299 
coordinated with the silicon lattice while retaining two electrons in a dangling bond, for a full 
shell of eight electrons. Thus the As atoms are on lattice sites so they are chemically soluble, but 
are not electrically active in this form and do not contribute free electrons to the crystal. There 
are attempts today to use metastable doping concentrations, perhaps by doing millisecond 
anneals, laser anneals or epitaxial growth. Unfortunately, these ultra-high mobile charge 
concentrations are fragile and are extremely difficult to maintain during device processing [7.2].   
 
 
Figure 7.5 Representation of arsenic in a substitutional position (left) versus 4 arsenic atoms 
around a vacancy in an inactive configuration (right).  
 
7.3 Diffusion From a Macroscopic Viewpoint 
 
Diffusion can be discussed from either a macroscopic or a microscopic viewpoint. The 
macroscopic viewpoint considers the overall motion of a dopant profile and predicts the amount 
of motion by solving a diffusion equation subject to some boundary conditions. This is a very 
useful approach for the practical problem of designing dopant profiles in devices. Diffusion can 
also be examined by considering the motion of the dopant on an atomic scale, where an attempt 
is made to relate the overall motion of the whole profile to the motion of unseen individual atoms 
based on interactions of atoms and point defects in the lattice. This second approach is needed 
to explain the complex behavior exhibited by dopants diffusing in modern devices and forms the 
physical basis for the models used in today’s simulation tools. There is a lot to be gained by 
looking at the overall macroscopic diffusion process first, because analytical solutions are 
available for some simple cases.   
There are many examples of diffusion processes – if you take a glass of water and add a 
drop of ink to it, the ink spreads over time, quicker at the start and more gradually later as it 
spreads to produce a homogeneous distribution of ink in the water. The driving force is the 
gradient of the concentration, with the higher concentration regions wanting to diffuse faster 
and equilibrate to a lower background concentration. The assumptions made in this section were 
first used by Fick to describe the diffusion process. It is a tribute to the power of the approach 
that even today the most sophisticated diffusion models can trace their origins to an intelligent 
application of Fick’s laws. Fick’s first law relates the diffusion of dopant atoms to the 
concentration gradient.  
If we consider a block of material in which the concentration varies in different places as 
shown in Figure 7.6, this law says there will be a flow of material because of these concentration 
variations, and postulates that the flow is proportional to the concentration gradient. The 
proportionality constant is the diffusivity. In essence, this law says that the amount of flow is 
Si
As+
V
As
As
As
As

[Page 300]
“Integrated Circuit Fabrication: Science and Technology”, © Plummer & Griffin 2022 
 
Not for distribution. September 2023. Full color print book to be distributed by CUP in 2023. 300 
proportional to the effect causing the flow. Intuitively, this seems to make sense. When the 
concentration gradient goes to zero and everything is homogeneously distributed, the flow goes 
to zero. Fick’s first law is mathematically described by the equation 
 
F = −D ∂C
∂x 
(7.5) 
 
where F is the flux or flow (atoms cm-2 sec-1), D is the diffusivity (cm2 sec-1) and ∂C ∂x
⁄
 is the 
concentration gradient. 
 
Figure 7.6 Fick’s first law states that diffusion is driven by the concentration gradient. 
 
In a diamond lattice (Si, Ge, GaAs) which has cubic symmetry, D has the same value in all 
directions. Fick’s first law is similar to Fourier’s law of heat flow that we used in Chapter 3 in 
discussing crystal growth, which states that the flow of heat is proportional to the temperature 
gradient, or to Ohm’s law, which relates the current to the potential gradient. The negative sign 
indicates that the flow is down the concentration gradient. 
A more useful practical description of the concentration profile is given by Fick’s second 
law, which relates the concentration to both time and space variables. It is obtained by examining 
the flux in and out of a volume element as shown in Figure 7.7.  Fick’s second law is a fundamental 
conservation law for matter, which says that the increase in concentration in a cross section of 
unit area with time is simply the difference between the flux into the volume and the flux out of 
the volume.  
∆C
∆t = ∆F
∆x = F*R − F+b@
∆x
 
(7.6) 
 
In other words, “What goes in and does not go out, stays there”. Fick’s first law is valid at 
any instant, even if the concentration and concentration gradient are changing with time. 
Therefore, substituting from Equation 7.5 and taking the limit gives 
  
∂C
∂t = ∂
∂x 3D ∂C
∂x7 
(7.7) 
 

[Page 301]
“Integrated Circuit Fabrication: Science and Technology”, © Plummer & Griffin 2022 
 
Not for distribution. September 2023. Full color print book to be distributed by CUP in 2023. 301 
 
Figure 7.7 Flux in and out of a volume element, used to derive Fick’s second law.  
 
If D is a constant (at a particular temperature, perhaps) then the diffusivity can be taken 
outside the differential to give  
∂C
∂t = D ]∂!C
∂x!^ 
(7.8) 
 
This equation has some very useful analytical solutions. However, there is a key assumption made 
in going from Equation 7.7 to 7.8 – and what it says is that if we have a profile that is evolving 
with time, then to pull D outside the derivative is to say that D is not a function of position, i.e. D 
is a constant. In many device situations, this is not correct. For example, suppose we have boron 
or phosphorus diffusing into silicon and we hypothesize that the mechanism of diffusion is 
through interactions with vacancies or interstitials. To say the dopant diffusivity is constant with 
position means that the vacancy or interstitial profiles are also constant with position. But we 
already know that point defect populations depend on the position of the Fermi level, because 
of the charged defects in the material. And if they depend on Fermi level, then they depend on 
the doping level. If we have a high doping concentration profile that falls off in the bulk, the 
population of defects will be higher in the high-concentration region than in the lower-
concentration region, so the diffusion coefficient will change with position.  
The analytical solutions with constant diffusivity are usually valid for concentrations below 
ni (e.g., at 1000˚C, ni = 7.14 x 1018 cm-3), because the intrinsic population of electrons and holes 
dominates the mobile charges donated by the dopants. At concentrations above ni, the diffusion 
coefficient is concentration-dependent (or position-dependent) and numerical solutions for the 
diffusion must be used.  
The three-dimensional generalization of the diffusion equation is 
 
∂C
∂t = ∇⋅F = ∇⋅(D∇C) 
(7.9) 
 
This is often referred to as Fick’s second law of diffusion. It states that the divergence of the flux 
F gives the rate at which the concentration in a unit volume is being depleted. The flux of material 
in turn is proportional to the gradient of the concentration, where the proportionality constant 
is the diffusivity D.   
 
FIN
FOUT
DC
Dx

[Page 302]
“Integrated Circuit Fabrication: Science and Technology”, © Plummer & Griffin 2022 
 
Not for distribution. September 2023. Full color print book to be distributed by CUP in 2023. 302 
7.4 Analytic Solutions of the Diffusion Equation 
 
7.4.1. Steady-State Solution (C ≠ f(t)) 
 
The simplest solution of the diffusion equation occurs when a steady-state condition 
applies and there is no variation in the concentration with time. Then, 
 
D ]∂!C
∂x!^ = 0 
(7.10) 
Integrating twice gives, 
C = a + bx  
(7.11) 
 
This steady-state solution gives a linear concentration profile over distance. This solution was of 
particular interest when we solved the diffusion equation for the oxidant in the oxide during the 
oxidation of silicon. (Note the linear oxidant profiles in Figure 6.9). 
There are two other particular analytic solutions of Fick’s second law that are of interest to 
diffusion problems in silicon and other semiconductor technologies. These arise from differences 
in boundary conditions. 
 
7.4.2. Gaussian Solution in an Infinite Medium 
 
Consider first the case where we introduce a spike or delta-function of dopant in the middle 
of a lightly doped region as illustrated in Fig 7.8. To build such a structure, we could perhaps use 
a low-temperature epitaxial growth of single-crystal silicon on a silicon wafer and introduce 
dopant gas into the growth ambient for a very short time. Or, we might implant a very narrow 
peak of dopant at a particular depth, which approximates a delta function.  
 
 
Figure 7.8 A delta function of dopant containing a dose Q is introduced into an infinite medium 
and subsequently diffused. 
 
-2
-1
0
1
2
0.0
0.2
0.4
0.6
0.8
1.0
1.2
1.4
Normalized Concentration
2 Dt
Delta Function
Dose Q
Gaussian
Profile

[Page 303]
“Integrated Circuit Fabrication: Science and Technology”, © Plummer & Griffin 2022 
 
Not for distribution. September 2023. Full color print book to be distributed by CUP in 2023. 303 
Taking the origin to be at the delta function, the boundary conditions are:  
 
p C ⟶0 as t ⟶0 for |x| > 0
C → ∞  as  t →0  for  |x| =  0q 
(7.12) 
and 
k C
#J
%J
(x, t) dx = Q 
(7.13) 
 
where Q is the total quantity or dose of dopant which is contained in the spike. The key here is 
that the initial profile can be approximated as a delta function and that a fixed, constant dose is 
introduced and remains at all times.  
The solution of Fick’s second law that satisfies these boundary conditions is 
 
C(x, t) =
Q
2√πDt
exp ]−x!
4Dt^ = C(0, t) exp ]−x!
4Dt^ 
(7.14) 
 
This equation is provable by differentiation to be a solution which also satisfies the boundary 
conditions. This equation describes a Gaussian profile, which evolves with time and retains the 
same Gaussian form. It is clearly symmetrical about the origin, so that the profile is mirrored 
about a plane at x=0.  
There are several immediate consequences of the solution. The peak concentration 
decreases as 1 √t
⁄
  and is given by C(0,t). When the distance from the origin x =  2√Dt  the peak 
concentration has fallen by 1/e, which is easily seen by substituting 2√Dt  in Equation 7.14.  
 
 
Figure 7.9 Time evolution of a Gaussian diffusion profile on linear and log scales. 
 
An approximate measure of how far the dopant has diffused is thus given by 2√Dt. This 
factor is such a convenient measure of the extent of the profile motion that it is often termed 
the diffusion length. The time evolution of a Gaussian profile is plotted in Figure 7.9 on both linear 
and logarithmic scales. Note that a Gaussian solution remains Gaussian when more diffusion time 
is added. Thus, the effect of successive Dt cycles on a Gaussian profile can be easily calculated. 
-4
-2
0
2
4
0
0.2
0.4
0.6
0.8
1.0
Normalized Concentration
t = t0
t = 4t0
t = 9t0
2 Dt
-4
-2
0
2
4
10-5
10-4
10-3
10-2
10-1
1
Normalized Concentration
t = t0
t = 4t0
t = 9t0
x in units of
2 Dt
x in units of

[Page 304]
