Repository: Alvintxh/nanofab-web

# Extracted Book Sources

All 11 textbooks extracted 2026-04-05 using PyMuPDF (extract_pdf.py).

## Extraction Summary

| Book Key | File | Pages | Words | Page Numbering |
|----------|------|-------|-------|----------------|
| cui_2025 | Zheng Cui - Nanofabrication (4th ed) | 419 | ~158K | PDF labels (C1, i-xi, 1-407) |
| campbell_2008 | Campbell - Fabrication Engineering (3e) | 825 | ~369K | offset=18 (front-1..18, then 1-807) |
| teresa_2020 | De Teresa - Nanofabrication (full) | 451 | ~183K | offset=0 (sequential PDF pages) |
| madou_vol1_2011 | Madou - Fundamentals of Microfab Vol.1 | 646 | ~366K | PDF labels |

File: sources/sources_processed/books/plummer_2022/plummer_2022_full.txt (part 23 of 43)
# plummer_2022
“Integrated Circuit Fabrication: Science and Technology”, © Plummer & Griffin 2022 
 
Not for distribution. September 2023. Full color print book to be distributed by CUP in 2023. 304 
Since ion implanted profiles are, to first order, Gaussian profiles because of the statistical nature 
of the ion stopping process, Equation 7.14 can often be used to make predictions of the evolution 
of these profiles during subsequent heat cycles. We will discuss this in more detail in Chapter 8. 
 
7.4.3. Gaussian Solution Near a Surface 
 
The symmetry represented by Figure 7.9 and Equation 7.14 allows another very useful 
solution of Fick’s diffusion equation to be easily derived when one considers a dopant dose Q 
that is introduced near a surface as shown in Figure 7.10. In practice this might be done by low-
energy ion implantation, with a profile so shallow that it approximates a delta function when 
compared with the final diffused profile. One assumption is that no dopant is lost through 
evaporation or segregation during the anneal, so the dopant dose is again fixed and constant.  
 
 
Figure 7.10 A surface Gaussian diffusion can be treated as a Gaussian diffusion with dose 2Q in 
an infinite bulk medium. 
 
As Figure 7.10 makes clear, a surface at x = 0 can be treated as a reflecting or mirror 
boundary condition, so that effectively a dose of 2Q is introduced into a (virtual) infinite medium, 
giving the following solution for diffusion of a dopant near a surface. 
 
C(x, t) =
Q
√πDt
exp ]−x!
4Dt^ = C(0, t) exp ]−x!
4Dt^ 
(7.15) 
 
The surface concentration is given by 
 
C(0, t) =
Q
√πDt
 
(7.16) 
 
and falls with time. These surface boundary conditions may be unrealistic in practice because 
there generally is segregation into a deposited or growing oxide layer or evaporation into the 
ambient, requiring the use of numerical simulation to accurately characterize the profile. 
-2
-1
0
1
2
0.0
0.2
0.4
0.6
0.8
1.0
1.2
1.4
Normalized Concentration
2 Dt
Delta Function
Dose Q
Gaussian
Profile
Delta Function
Dose Q

[Page 305]
“Integrated Circuit Fabrication: Science and Technology”, © Plummer & Griffin 2022 
 
Not for distribution. September 2023. Full color print book to be distributed by CUP in 2023. 305 
However, Equation 7.15 represents a useful analytical solution when a dose Q is introduced 
“near” the surface (generally by ion implantation) and annealed for long enough that the initial 
distribution is reasonably approximated by a delta function i.e. the spatial extent of the initial 
profile is much less than the final 2√Dt. 
 
7.4.4. Error-Function Solution in an Infinite Medium 
 
In addition to the gaussian profile, the other solution that is useful in silicon processing is 
the case where we consider the diffusion from an infinite source of dopant. This might 
correspond to putting a heavily doped epitaxial layer on a lightly doped wafer as in Figure 7.11. 
The question is: how far does the dopant from the heavily doped region diffuse into the lightly 
doped region? In this case, the boundary conditions are 
 
p C(x, t) = 0 at t = 0 for x > 0
C(x, t) = C at  t = 0  for  x < 0q 
(7.17) 
 
 
Figure 7.11 An infinite source of material for x < 0 can be considered to be made up of a sum of 
delta functions. The diffused solution is then given by a sum of Gaussians, known as the error-
function solution. 
 
It is instructive to consider that the problem is made up by a sum of the previous Gaussian 
solutions. Consider a series of slices, each of width Dx and of unit cross section as shown in Figure 
7.11. Each slice initially contains a dose C∆x  of dopant atoms, which in the absence of the rest 
of the structure is exactly analogous to the previous condition and would diffuse according to 
Equation 7.14. To obtain the solution for the present case, we can make use of a simple linear 
superposition of solutions for each of the thin slices to give 
 
C(x, t) = 
C
2√πDt
 å ∆x* exp − (x − x*)!
4Dt
R
*P1
 
(7.18) 
 
In the limit of thin slices, the sum becomes an integral and the solution is 
Dose CDx
Dx
xi
Initial 
Profile
Diffused
Profile
0
x
Concentration C(x,t)
C
0

[Page 306]
“Integrated Circuit Fabrication: Science and Technology”, © Plummer & Griffin 2022 
 
Not for distribution. September 2023. Full color print book to be distributed by CUP in 2023. 306 
C(x, t) = 
C
2√πDt k exp − 
(x − α)!
4Dt
 dα 
J
=
(7.19) 
  
Letting  
(x − α)
2√Dt
=  η 
(7.20) 
and substituting gives 
C(x, t) = C
√π  k
exp%^v0`
, !√"@
⁄
%J
 dη 
(7.21) 
 
A related integral is tabulated because it is common in the solution of diffusion equations 
and is not easy to calculate otherwise. This function is called the error function and is defined by 
 
erf(z) = 2
√π
  k exp%^v0`
e
=
 dη
(7.22) 
 
This function is plotted and tabulated in Appendix A.9 where some additional properties of 
the error function (erf or erfc) are also given. Thus the solution of the diffusion equation from an 
infinite source becomes 
C(x, t) = C
2 y1 −erf 3
x
2√Dt
7z  
(7.23) 
 
To simplify the notation, the complementary error function can be defined,  
 
erfc(x) = 1 − erf(x)  
(7.24) 
so that 
C(x, t) = C
2 yerfc 3
x
2√Dt
7z  
(7.25) 
  
The time evolution of the error-function profile is shown on the left side in Figure 7.12.  
 
7.4.5. Error-Function Solution Near a Surface 
 
The error function also describes the diffusion kinetics when the profile is characterized by 
a constant surface concentration at all times. Such a diffusion profile might occur if the diffusion 
occurred from a gas ambient with a concentration above the solid solubility of the dopant in the 
solid.  
That the error-function-type solution is valid for diffusion from a constant surface 
concentration can easily be seen by a symmetry argument. Because of symmetry, it is clear that 
the mid-point in the left side of Figure 7.12, C(x,t) = C/2 at x = 0, must remain stationary in the 
solution of the diffusion equation. The solution on either side of x = 0 is also equivalent by 

[Page 307]
“Integrated Circuit Fabrication: Science and Technology”, © Plummer & Griffin 2022 
 
Not for distribution. September 2023. Full color print book to be distributed by CUP in 2023. 307 
symmetry. Using this property, if a source concentration is held constant at a value of CS we can 
write 
C(x, t) = C& yerfc 3
x
2√Dt
7z  
(7.26) 
 
The time evolution of the profile thus looks exactly the same as the x > 0 portion of Figure 7.12. 
The time evolution of the constant CS profile is shown on the right in Figure 7.12 on a log scale.  
 
 
Figure 7.12 Time evolution of erfc diffused profiles on linear and log scales. The left side shows 
the time evolution of Eqn. 7.25. The right side shows the time evolution of Eqn. 7.26. The 
horizontal axis units are in terms of the diffused distance 2√Dt, a measure of how far the profile 
has diffused. 
 
The error-function solution is (very approximately) triangular on a linear scale, so the dose 
introduced can be approximated by the area of a triangle of height CS and a base equal to the 
diffusion distance 2√Dt,  giving Q = C& √Dt . More accurately, 
  
Q = k C& yerfc 3
x
2√Dt
7z dx = 2C&
√π
J
=
 √Dt   
(7.27) 
 
The spatial forms of the error-function and the Gaussian solutions are similar when 
normalized by the same surface concentration, as shown in Figure 7.13. The major difference 
between these solutions is that the error-function solution applies when there is an infinite 
supply of dopant, which implies that an increasing dose of dopant is introduced into the substrate 
during the diffusion process to maintain a constant surface concentration. The Gaussian solution 
applies when the initial dose of dopant is fixed and consequently, the surface concentration must 
drop as the dopant diffuses deeper into the bulk. Thus, while a snapshot at a particular time may 
show similar profiles, the time evolutions of the Gaussian and error-function profiles are vastly 
different (compare Figures 7.9 and 7.12). 
 

[Page 308]
“Integrated Circuit Fabrication: Science and Technology”, © Plummer & Griffin 2022 
 
Not for distribution. September 2023. Full color print book to be distributed by CUP in 2023. 308 
 
Figure 7.13 The spatial form of the Gaussian and erfc solutions are similar for a particular 
normalized value of Dt. 
 
With the exception of the Gaussian and erfc analytical solutions to the diffusion equations, 
most practical problems in silicon technology today require numerical solutions because the 
simple boundary conditions required for an analytical solution are not usually satisfied. Modern 
structures employ doped regions in which concentration-dependent diffusion, electric field 
effects, dopant segregation and complicated point-defect-driven diffusion processes take place. 
All of these effects generally require numerical methods to calculate the resulting dopant 
profiles. We will return to these issues later in the chapter.  
 
7.5 Intrinsic Diffusion Coefficients of Dopants in Silicon 
 
Diffusion coefficients are a measure of how fast dopants move in a solid. The diffusion 
coefficients of common impurities in silicon are found to go exponentially faster at higher 
temperatures, perhaps not surprising since if dopants move by interacting with vacancies or 
interstitials, then we know that the population of the native point defects increases exponentially 
with temperature. If you plot measured diffusion coefficients on a semi-log scale, you get a 
straight line with the slope given by EA, so they have the form 
 
D = D= exp 3−E$
kT7  
(7.28) 
 
where k is the Boltzmann constant and T is the temperature in degrees Kelvin.  
The activation energy EA  has units of eV, and is typically 3.5-4.0 eV for impurity diffusion in 
silicon. Plots of the intrinsic diffusion coefficient of common dopants in silicon are shown in Figure 
7.14, corresponding to the pre-factors and activation energies in Table 7.2. This table represents 
an Arrhenius fit to the diffusivity under intrinsic conditions. We will update this table later to 
account for high-concentration diffusion effects in extrinsic regions. The reason the impurity 
diffusion clusters into groups of slow and fast diffusers is not obvious. For example, the physical 
size of the dopant atoms does not seem to be responsible, because the ionic radius of As is almost 
a perfect fit in the silicon lattice though it diffuses slowly, while Sb is large and diffuses slowly and 
0
1
2
3
10-5
10-4
10-3
10-2
10-1
1
Normalized Concentration
Erfc
Gaussian
2 Dt
x in units of

[Page 309]
“Integrated Circuit Fabrication: Science and Technology”, © Plummer & Griffin 2022 
 
Not for distribution. September 2023. Full color print book to be distributed by CUP in 2023. 309 
In is large and diffuses quickly. Charge state effects are also not the solution, because there are 
both fast (P) and slow (As, Sb) n-type diffusers and fast P-type (B, In) diffusers. The microscopic 
mechanisms discussed later provide some hints into this behavior based on interactions with 
interstitials or vacancies.  
 
 
Figure 7.14 Arrhenius plot of the intrinsic diffusivity of the common dopants in silicon along with 
the self-diffusion coefficient of silicon itself (Boron and Indium are indistinguishable on this scale). 
 
 
Si 
B 
In 
As 
Sb 
P 
Units 
D0 
560 
1.0 
1.2 
9.17 
4.58 
4.70 
cm2/sec 
EA 
4.76 
3.5 
3.5 
3.99 
3.88 
3.68 
eV 
Table 7.2 Intrinsic diffusivity in cm2 sec-1 for silicon self-diffusion and of common dopants in 
single-crystal silicon, fitted to an Arrhenius expression. 
 
Another interesting observation is that while the activation energy EA  of all the dopants are 
essentially the same, the EA  for silicon self-diffusion is 1eV higher than the dopant atoms even 
though it is obviously perfectly matched in its native lattice. There is an argument for why 
dopants as a class should have a lower energy for diffusion than silicon, because there might be 
interesting pairings between charged vacancies and interstitials and charged dopants on a 
microscopic scale that might be different from neutral silicon. Lattice strain may also enhance 
interactions with point defects. This coupling between the dopants and the point defects 
becomes especially important at high concentrations and we discuss it in more detail later. 
It is important to recall that the intrinsic carrier concentration in silicon is quite high at 
normal diffusion temperatures (see Figure A1.4). Thus there are many practical conditions in 
which the silicon is intrinsic and dopant diffusion is described by the data in Figures 7.14. For 
0.65
0.70
0.75
0.80
0.85
0.90
0.95
10-18
10-17
10-16
10-15
10-14
10-13
10-12
Diffusivity (cm2sec-1)
1000/T (Kelvin)
Si
As
Sb
P
B
In
1200˚C 1100˚C
1000˚C
900˚C
800˚C

[Page 310]
“Integrated Circuit Fabrication: Science and Technology”, © Plummer & Griffin 2022 
 
Not for distribution. September 2023. Full color print book to be distributed by CUP in 2023. 310 
example, at 1000˚C, ni = 7.14 x 1018 cm-3 so that for all ND and NA < ni, the material behaves as an 
intrinsic material. This also means that the analytical solutions given above can be valid if the 
doping is not extrinsic at the diffusion temperatures. (The analytic solutions, of course, also 
require specific boundary conditions in order to be valid.) 
As junctions have become shallower in recent years, the need for “slow” diffusers has 
become more important. For N-type regions, this has led to the dominance of As as a dopant 
because it has both a small D and a high solid solubility. For P-type regions, B is unfortunately the 
only dopant with a high solid solubility and its higher diffusivity means that fabricating shallow P-
type regions is usually more difficult than forming shallow N-type regions. In addition, as we saw 
earlier in this chapter, modern devices often require both shallow and heavily doped junctions. 
When dopant concentrations are very large, diffusivities are not well described by the intrinsic 
values given in this section. Under extrinsic conditions, all dopants show much higher D values 
than those given here. We will discuss these issues later in the chapter. 
 
7.6 Effect of Successive Diffusion Steps 
 
Since there are often multiple diffusion steps in a full IC process, they must be added in 
some way before the final profile can be predicted. It is clear that if all the diffusion steps 
occurred at a constant temperature where the diffusivity is the same, then the effective Dt 
product is given by 
(Dt)M00 = D1 (t1 + t!  + … ) = D1t1 + D1t! + …   
(7.29) 
 
In other words, doing a single step in a furnace for a total time of t1 + t! is the same as 
doing two separate steps, one for time t1 and one for time t2. We often consider the total Dt 
product to be a measure of the thermal steps or thermal budget that is used in a process. It is 
this time-temperature product that occurs in the diffusion equations above, so the final profile is 
not unique to a particular time or temperature but rather to a time-temperature product.  
Consider a dopant that is diffused at a temperature T1 with diffusivity D1 for time t1 and 
then diffused at temperature T2 with diffusivity D2 for time t2. We can write 
 
(Dt)M00 =  D1t1 + D!t! + …  
(7.30) 
 
to derive a formula for the total effective Dt. The total effective Dt is given by the sum of all the 
individual Dt products. Because the diffusion coefficient is exponentially activated, the highest-
temperature steps in the process generally dominate the thermal budget (or the effective Dt 
product). Some of the steps in the process may thus be negligible in determining the overall 
amount of diffusion.  
These concepts also allow us to calculate the equivalent time needed at temperature T2 to 
diffuse a profile as far as a time t1 at a temperature T1 - the time needed is related to the ratio of 
the diffusivities at each temperature 
 
t!
Mrb*N = t1  × D1
D!
  
(7.31) 
 

[Page 311]
“Integrated Circuit Fabrication: Science and Technology”, © Plummer & Griffin 2022 
 
Not for distribution. September 2023. Full color print book to be distributed by CUP in 2023. 311 
In many cases in real device structures, dopant diffusivities are not constant during a 
particular process step even if the temperature is constant. In fact, in many cases, D is a function 
of both time and position. This can result from effects like transient enhanced diffusion (TED) 
following an ion implantation, from concentration-dependent diffusivities, and from many other 
effects we discuss later. In these cases, numerical simulation is the only viable way to accurately 
calculate the final impurity profile. Equations like 7.31 are only really useful if D is constant over 
time and position during each process step.  
 
7.7 Design and Evaluation of Diffused Layers 
 
The key parameters that are important in designing a diffused layer are the sheet 
resistance, the surface concentration and the junction depth. These three parameters are 
interdependent and any two of them fully defines a simple erfc or Gaussian profile. There are 
useful design curves known as Irvin’s curves that have numerically integrated Equation 7.4 for 
the sheet resistance of simple Gaussian and erfc profiles and plotted the average conductivity of 
these layers versus the surface concentration. An example of these curves is shown in Figure 7.15 
for P-type Gaussian diffusions. Additional curves are in Appendix A.8. 
 
 
Fig 7.15 Example of Irvin’s curves, in this case for P-type Gaussian profiles in an N-type 
background of concentration CB. After [7.4]  
 
When designing a process, a key step is to use any available information to decide which (if 
any) analytic solution to Fick's laws applies. For example, a surface concentration at the solid 
solubility limit might imply that the profile is likely to be described by an error-function type 
solution for a constant surface concentration. A low surface concentration might mean that the 
profile was driven in with a long heat cycle, indicating a Gaussian type solution is applicable. It is 
always important to check these initial assumptions later to verify that the boundary conditions 
implicit in the solutions of the equations are valid.  
 
 
1
10
100
Effective Conductivity (W cm)-1
1017
1018
1019
1020
Surface Concentration (cm)-3
CB = 1018
CB = 1016
CB = 1015
CB = 1017
CB = 1014

[Page 312]
“Integrated Circuit Fabrication: Science and Technology”, © Plummer & Griffin 2022 
 
Not for distribution. September 2023. Full color print book to be distributed by CUP in 2023. 312 
----------------------------------------------------------------------------------------------------------- 
Example: 
Design a boron diffusion process (say for the well or tub of a CMOS process), such that rS = 
900 W/square, xj = 3 µm and CB = 1x1015 cm-3 (substrate concentration). These specifications 
might correspond to the P well in Figure 2.7 in the CMOS process we considered in Chapter 2 
except that the junction depth specification given here would likely correspond to an older-
generation process flow. The well is deep so a device can fit at the surface and there is room for 
the junction depletion regions to spread without punching through the well. And the well sheet 
resistance helps determine the threshold voltage of the device and the junction capacitance of 
the surface layers.  
 
Answer: 
The average conductivity of the layer is given by 
 
σë = 1
ρ&xV
= 
1
(900 Ω/sq)(3 × 10%4 cm) = 3.7 (Ω ∙cm)%1 
 
We know that σ = nqµ, but we cannot calculate n or µ directly because both are functions of 
depth. Since CMOS N and P wells are moderate concentration profiles, we make the assumption 
that the P profile is Gaussian. Thus we can use Irvin’s curve in Figure 7.15, from which we obtain 
 
C&  ≈4 × 101x cm%9 
 
This surface concentration is well below the solid solubility, so perhaps our original 
assumption that the profile is Gaussian is reasonable. We surmise that the profile was driven-in 
to a deep junction depth from an initial dose that was introduced into the silicon probably by ion 
implantation. Given that the profile is a Gaussian, we can calculate the extent of the thermal 
anneal (the Dt product) used to diffuse it to the required junction depth, from Equation 7.15: 
 
C? =
Q
√πDt
exp ]−
xV
!
4Dt^ = C& exp ]−
xV
!
4Dt^ 
so that  
Dt = 
xV
!
4 ln C&
C?
= (3 × 10%4)!
4 ln 34 × 101x
1018
7
= 3.7 × 10%E cm! 
 
Given the thermal budget for the anneal, we can choose a diffusion temperature (which 
fixes the diffusivity) and see if the time required at that temperature makes sense, given the 
constraints of typical manufacturing equipment. If the drive-in is done at 1100˚C, then DB from 
Figure 7.14 or using Table 7.2 is D = 1.5 x 10-13 cm2 sec-1. The drive-in time is therefore 
 
tnS*NM%*R = 
3.7 × 10%E cm!
1.5 × 10%19 cm!/sec = 6.8 hours 

[Page 313]
“Integrated Circuit Fabrication: Science and Technology”, © Plummer & Griffin 2022 
 
Not for distribution. September 2023. Full color print book to be distributed by CUP in 2023. 313 
Thus, to form the deep, low concentration boron well requires 6.8 hours at 1100˚C. Such 
long, high-temperature steps need to occur early in the process to avoid the effects of this high 
thermal budget step on other more sensitive and shallower junction profiles. The well process 
was in fact performed near the beginning of the CMOS process described in Chapter 2. (See Figure 
2.7 and the associated text.) 
Given both the surface concentration and the Dt product, the initial dose can be calculated 
for this Gaussian profile 
 
Q = C (0, t) √πDt = (4 × 101x) Év(π)3.7 × 10%EÑ = 4.3 × 1019 cm%! 
 
This dose could easily be implanted in a narrow layer close to the surface, justifying the implicit 
assumption in the Gaussian profile that the initial distribution approximates a delta function.  
Alternatively, a gas/solid-phase predeposition step might be used to deposit the required 
initial dose at the surface. We assume that the dopant is introduced at the solid solubility limit 
because of manufacturing control issues, and the surface concentration is maintained constant 
at the solid solubility. We assume a reasonable temperature like 950˚C for the predeposition. We 
choose a relatively low temperature because of the small dose involved. For boron, the solid 
solubility at 950˚C is approximately 2.5x1020 cm-3 and the diffusivity is 4.2x10-15 cm2sec-1 from 
Figure 7.14 or using Table 7.2. The time required to obtain the required dose of 4.3x1013 cm-2 for 
an erfc profile can be found from Equation 7.27 
 
Q = 2C&
√π  √Dt  
 
so that the time required for the predeposition is 
  
toSM%nMo = ]4.3 × 1019
2.5 × 10!=^
!
]√π
2 ^
!
1
4.2 × 10%18 = 5.5 sec 
 
(Note that the use of this boron diffusivity is really not valid in this example because Figure 7.14 
gives intrinsic diffusivities and the boron is certainly not intrinsic at this temperature at the solid 
solubility limit.)  
We must now check that the delta-function approximation is valid for this combination of 
predeposition step and drive-in, so that our initial assumption of a Gaussian profile is reasonable.  
 
DtoSM%nMo = 2.3 × 10%14  ≪DtnS*NM%*R = 3.7 × 10%E 
 
which is completely adequate in this particular case. In other words, the erfc predeposition 
profile sufficiently approximates a delta function when compared with the Gaussian drive-in 
profile. 
However, in this particular case, the predeposition time is too short to be “reasonable” in 
a manufacturing environment where the dopant is introduced in a furnace and this example 
shows why ion implantation is the technique of choice for introducing the low dose of dopant 

[Page 314]
“Integrated Circuit Fabrication: Science and Technology”, © Plummer & Griffin 2022 
 
Not for distribution. September 2023. Full color print book to be distributed by CUP in 2023. 314 
required in this process. This is, in fact, what was done in the process flow in Chapter 2 (Figure 
2.6). This simple example shows how the analytic solutions of the diffusion equation can be used 
to design a simple process, provided the underlying assumptions are valid.  
----------------------------------------------------------------------------------------------------------- 
 
7.8 Models and Numerical Simulation 
 
Fick’s first and second laws have formed the basis for understanding and predicting 
diffusion profiles for many years. However, there are only a few simple analytic solutions to these 
equations because such solutions require a time- and position-independent dopant diffusivity. 
These constraints are rarely met in modern structures. Thus, while first-order designs of profiles 
can be accomplished analytically, accurate design today requires numerical solutions to Fick’s 
equations.  
Modern process simulators use numerical methods, along with sophisticated physical 
models of the diffusion process. In this section we will focus on such models and use simulation 
tools to illustrate the effects of various physical models. The simulators we will use are based on 
derivatives of the Stanford University program SUPREM IV [7.5] which has been implemented in 
commercially available versions like Sentaurus [7.6] and Athena and Victory Process [7.7].  These 
programs implement many of the models we will discuss. These 2D and 3D simulators are 
generally available and fairly widely used in the semiconductor industry. The simulation examples 
in this chapter were run on commercially available versions of the Athena and Victory Process 
programs. 
After briefly discussing some issues associated with the numerical implementation of 
diffusion models, we will consider a number of modifications to Fick’s first and second laws which 
account for additional physical effects beyond those which can be included in analytic solutions. 
Recall from our discussion earlier in the chapter that analytic solutions generally require that the 
dopant diffusivity is constant over space and time during a particular process step. Neither of 
these is generally true in real VLSI fabrication sequences. We will thus consider modifications to 
Fick’s laws which broaden their applicability, and are capable of incorporating better physics. 
It is interesting to think about how to solve the diffusion equation numerically, because the 
numerical approach will not be restricted to the simple initial and boundary conditions we have 
examined. For example, the diffusion of an arbitrary initial profile that is non-Gaussian could 
easily be examined numerically, but would have no tractable analytic solution. 
Following Crank [7.8], let us consider the physical situation where we have atoms hopping 
from one plane to another in the crystal as shown in Figure 7.16. If we divide up the crystal into 
planes ∆x apart, labeled 0,1,2...and we have a number of atoms at each plane N0, N1, N2,..., i.e. 
the planar density is Ni atoms cm-2. The average volume concentration at any point is then Ci = Ni 
∆x cm-3. The atoms remain relatively fixed in the lattice, but vibrate about their equilibrium 
position at the Debye frequency, which is about 1013 sec-1 in silicon. Sometimes, an atom will be 
able to surmount the energy barrier keeping it in place and will hop to an adjacent plane if a free 
site exists (a vacancy) or exchange directly with an adjacent atom. The frequency of hopping is 
given by 
νg = νnexp 3−Eg
kT7  
(7.32) 

[Page 315]
“Integrated Circuit Fabrication: Science and Technology”, © Plummer & Griffin 2022 
 
Not for distribution. September 2023. Full color print book to be distributed by CUP in 2023. 315 
 
where νn is the Debye frequency and 
 is the energy barrier. The jump frequency is νg. Any 
given atom will have an equal probability of jumping to the left or to the right so there will be 
(νg/2 )N atoms jumping right and (νg/2 )N  atoms jumping left per unit time. 
 
Figure 7.16 Atomic planes ∆x apart, with Ni atoms at each plane. Atoms at a plane have an equal 
probability of jumping left or right. 
 
The number of atoms crossing the plane with N2 atoms on one side and N1 atoms on the 
other is simply 
 
F = −νg
2  (N! − N1) = −νg
2  ∆x (C! − C1) = −νg
2  ∆x! ∆C
∆x = −D ∆C
∆x  
(7.33) 
 
where we have defined  
 
D = νg
2  ∆x! 
(7.34)   
 
This provides some atomic-scale insight into the origins of Fick’s first law. It is our first 
indication that diffusion processes have an origin in atomic-scale jumps of atoms, which we will 
return to in a later section. It is, at first sight, surprising that independent hops with equal 
probability of going left or right for each individual atom in a dilute mixture leads to a flow of 
atoms down the concentration gradient.  
Consider for a moment all the atoms hopping to or from plane i only: atoms at plane i - 1 
can jump to plane i, atoms at plane i can jump to i - 1 or i + 1, and atoms at plane i + 1 can jump 
back to plane i. Summing all the atom hops at plane i, we have at the end of an interval of time 
Δ𝑡𝑡, 
 
N*
# = N* +  νg
2  ∆t (N*%1 −2N* + N*#1)  
(7.35) 
In terms of concentrations, we have  
 
C*
# = C* +  νg
2  ∆t (C*%1 −2C* + C*#1) 
(7.36)  
 
Making the substitution for diffusivity defined above, we get 
Eb
0                1                2                3                4
N0 
N1
N2   
N3
Dx

[Page 316]
“Integrated Circuit Fabrication: Science and Technology”, © Plummer & Griffin 2022 
 
Not for distribution. September 2023. Full color print book to be distributed by CUP in 2023. 316 
 
C*
# = C* +  D ∆t
∆x!  (C*%1 −2C* + C*#1)  
(7.37) 
 
This forms the core of our numerical solution. Given initial concentrations at different 
places, we can calculate the subsequent concentrations after a small interval of time Dt. We have 
considerable flexibility in choosing the magnitude of Dt and Dx. These parameters should be 
chosen such that they are relevant to the problem we are attempting to solve. For example, the 
Dx should be such that the profile is uniformly divided up into a sufficient number of distance 
intervals that the profile can be fitted in a reasonable manner by these piecewise linear 
approximations. Similarly, Dt should be chosen so that the time interval is divided into a sufficient 
number of time steps to resolve the diffusion process. Each iteration of the numerical solution 
for C*
# advances the solution of the diffusion equation at each of the distance intervals Dx by an 
amount of time Dt.  
What are the limits on the values of Dt and Dx that we choose? We can investigate this in a 
little more detail by considering a simplification of this equation that is mathematically clever if 
we take  
D ∆t
∆x! = 1
2  
(7.38) 
 
Then, our numerical solution becomes 
 
C*
# = 1
2  (C*%1 + C*#1) 
(7.39) 
 
which simply relates the new value at a node to the average of the values at the adjacent nodes. 
This may be considered a mathematical trick to simplify the equation, but it contains some 
interesting physics and numerics. For example, if we were to take the increment in the numerical 
solution D∆t/∆x! > 0.5 in Equation 7.37, we would find that the solution becomes unstable - 
oscillations in the values of the concentration increase for each succeeding numeric interval. 
Thus, D∆t/∆x! = 0.5   represents the maximum value of the numeric interval that can be used 
before the numerical solution becomes unstable. Physically, this means that we are asking more 
than the available number of atoms at a plane to jump within a time Dt.  
This very simple derivation allows us to solve the diffusion equations for any arbitrary initial 
dopant profile. It provides an introduction to the numerical solution of diffusion equations, which 
takes on a heightened importance when the diffusivity is no longer constant and when the 
diffusion of one species affects the motion of another. It also provides an introduction to the 
numerical issues that must be tackled in a process simulator. 
 
7.9 Modifications to Fick’s Laws to Account for Electric Field Effects 
When the doping concentrations exceed the intrinsic carrier concentration at the diffusion 
temperature, electric fields set up by the doping atoms can affect the diffusion process. This is 

[Page 317]
“Integrated Circuit Fabrication: Science and Technology”, © Plummer & Griffin 2022 
 
Not for distribution. September 2023. Full color print book to be distributed by CUP in 2023. 317 
an example of an extrinsic effect that is not observed below the intrinsic carrier concentration 
and means that the diffusivity cannot be taken outside the derivative in Equation 7.7. 
The electric field effect is driven by the fact that if you take an Arsenic atom (for example) 
and introduce it into silicon, it can ionize and become a donor and we end up with two profiles 
inside the silicon. We end up with an As+ profile and an electron profile, which are different in 
general, because the mobility of electrons is much higher than the atoms. Some separation of 
the profiles occurs as the fast-moving electrons diffuse into the silicon. If there were not 
something to stop that process, we would end up with the electrons homogeneously distributed 
throughout the crystal and we would not be able to use the local doping technique to create local 
N- and P-type regions. What stops the process is that we end up with a balance between diffusion 
and drift, diffusion being the tendency for the two species to separate in space and drift being 
the electric field due to the charge separation that opposes the tendency, as shown in Figure 
7.17. The built-in field results in macroscopic effects like a change in the arsenic diffusivity, 
because the field is in a direction to pull the charged arsenic atoms deeper into the bulk.  
 
 
Figure 7.17 Schematic of the electric field. This develops because the electron or hole mobility 
exceeds the dopant mobility, so that electrons or holes diffuse ahead until they reach a steady-
state condition where the drift flux from the internal electric field balances the diffusion flux. 
 
If all of the dopant is ionized C$
#  ≅ C$, the electric field adds an enhancement factor h to 
the flux 
F = −h D ∂C
∂x  
(7.40) 
 
which increases the apparent diffusivity, with h given by (not derived here) 
 
h ≡  1 + 
C
vC! + 4n*
! 
  
(7.41) 
 
h has an upper bound of 2 which means that this electric field enhancement term can enhance 
the diffusivity of the dopant causing the field by a maximum factor of two, when the doping 
concentration term is much greater than the intrinsic electron concentration. 

[Page 318]
“Integrated Circuit Fabrication: Science and Technology”, © Plummer & Griffin 2022 
 
Not for distribution. September 2023. Full color print book to be distributed by CUP in 2023. 318 
The other point that needs to be made is that in silicon at process temperatures, there is 
the parameter ni, which is the background concentration of electrons and holes that comes from 
thermal bond breaking. It shows up in the device equations at room temperature, and at process 
temperatures it is much higher, around 8x1018/cm3 at 1000 ˚C. If we have an arsenic profile with 
the peak less than 8x1018/cm3, then there would be no electric field effects, because the intrinsic 
concentration would set the electron concentration at 8x1018/cm3 uniformly flat with position, 
so these effects show up only at high concentrations. 
However, in a case where there are species at different concentrations, the field term can 
cause even bigger changes in the diffusivity of a low-concentration dopant in the vicinity of the 
field as illustrated in Figure 7.18.  
 
 
Figure 7.18 Athena simulation of phosphorus and boron profiles with and without the ℇ -field 
effect. The phosphorus diffusivity was increased by 2x when there was no ℇ -field, almost 
matching the effect of the field (see text). Diffusion was 15 min at 1000 ˚C.  
 
In this simulation, the initial phosphorus and boron profiles are shown as dashed lines. 
Anneals were then done at 1000 ˚C for 15 min with and without electric field effects included in 
the simulations. Whatever species is dominant at a given location determines the magnitude of 
the ℇ -field. In the surface region this is phosphorus. Below 0.1 µm initially and later after some 
diffusion, below 0.2 µm, boron dominates and sets the ℇ -field. Below ni (≈ 8x1018 cm-3 at 1000 
˚C), there are no electric field effects.  
To illustrate that Equation 7.41 provides a reasonable estimate of electric field effects, the 
phosphorus diffusivity with no ℇ-field in the simulation (green curve), was doubled. This roughly 
matches the red curve for phosphorus which includes ℇ -field effects. The field thus roughly 
doubles the flux of the high concentration species. 
However, the magnitude of this term can completely dominate the diffusion flux of a lower-
concentration dopant. This is because the high-concentration dopant profile determines the ℇ -

[Page 319]
“Integrated Circuit Fabrication: Science and Technology”, © Plummer & Griffin 2022 
 
Not for distribution. September 2023. Full color print book to be distributed by CUP in 2023. 319 
field. Note in the figure that the direction of the field pulls the B- atoms into the N+ region and 
depletes significant amounts of boron from the region below the phosphorus. In the region below 
0.3 µm boron dominates and determines the field. This increases the boron diffusivity at least 
until the doping drops below ni and the electric field effects disappear.  
 
7.10 Modifications to Fick’s Laws for Concentration-Dependent Diffusion 
 
When the doping concentration exceeds the intrinsic electron concentration at the 
diffusion temperature, another extrinsic diffusion effect in addition to electric field effects is 
seen, and it can be a much bigger effect than the electric field effect. Fick’s first law is really based 
on the premise that the flux or flow is directly proportional to the concentration gradient. 
However, if we examine the actual concentration profile of many diffused dopants, we find that 
the diffusion profile is box-like - that is, the diffusion appears to be faster in the higher-
concentration regions. An example is shown in Figure 7.19.  
 
 
Figure 7.19 Effect of concentration dependent diffusion coefficients on the profile shapes. The 
labelling of the D- and D= curves is explained below.  
 
If we consider a low-concentration constant surface concentration diffusion profile, below 
ni, which is 8x1018/cm3 at 1000˚C, we get an erfc profile assuming constant D as shown in Fig. 
7.12. If we now consider a higher-concentration constant surface concentration profile (CS = 1020 
cm-3), again with constant D, such erfc profiles often do not match experimental results. Instead 
experimental profiles are highly non-Gaussian and much more box-like as shown in Fig. 7.19. To 
match these experimental profiles, the diffusivity would have to vary as n or n2, where n is the 
electron concentration, or in other words the doping concentration. Qualitatively, in the high 
concentration regions, the atoms are moving around very quickly which tends to produce a flat 
profile, and, once the concentration begins to drop, we observe a very sharp fall-off because the 
diffusivity is a lot lower at the diffusion front and atoms can’t move as rapidly in the tail part. 

[Page 320]
“Integrated Circuit Fabrication: Science and Technology”, © Plummer & Griffin 2022 
 
Not for distribution. September 2023. Full color print book to be distributed by CUP in 2023. 320 
This observation represents a major revision of the original intent of Fick’s laws, where the flux 
depended only on the concentration gradient, not the absolute value of the concentration. All of 
the common dopants in silicon exhibit this behavior and tend to have more box-shaped profiles
