Repository: Alvintxh/nanofab-web

# Extracted Book Sources

All 11 textbooks extracted 2026-04-05 using PyMuPDF (extract_pdf.py).

## Extraction Summary

| Book Key | File | Pages | Words | Page Numbering |
|----------|------|-------|-------|----------------|
| cui_2025 | Zheng Cui - Nanofabrication (4th ed) | 419 | ~158K | PDF labels (C1, i-xi, 1-407) |
| campbell_2008 | Campbell - Fabrication Engineering (3e) | 825 | ~369K | offset=18 (front-1..18, then 1-807) |
| teresa_2020 | De Teresa - Nanofabrication (full) | 451 | ~183K | offset=0 (sequential PDF pages) |
| madou_vol1_2011 | Madou - Fundamentals of Microfab Vol.1 | 646 | ~366K | PDF labels |

File: sources/sources_processed/books/plummer_2022/plummer_2022_full.txt (part 24 of 43)
# plummer_2022
than would be expected from simple error-function or Gaussian solutions. 
If we define the diffusivity as being a function of concentration, then Fick’s formulation with non-
constant D still represents a very useful way of describing dopant diffusion in silicon. The 
modified form of Fick’s law where the diffusivity is a function of concentration cannot usually be 
directly integrated, so that the solution of the Eqn. 7.42 must be computed numerically. 
 
∂C
∂t = ∂
∂x 3D$
M00 ∂C
∂x7 
(7.42) 
  
Experimentally, it often appears that the profile can be well modeled by assuming that the 
diffusivity is directly proportional to the free carrier profile as illustrated in Figure 7.19 where D 
∝ (n/ni) or D ∝ (n/ni)2. The box-shaped profiles characteristic of concentration-dependent 
diffusion are evident. Why does the diffusivity behave in this manner? If we believe that dopants 
move by interacting with point defects, then one obvious reason is that the concentrations of the 
vacancies or interstitials change with the background doping or Fermi level.  
Information on the concentration dependence of the diffusivity can be obtained from 
isoconcentration experiments, which indicates the dependence of the diffusion coefficient on 
the background concentration. Boron is a particularly interesting element on which to perform 
isoconcentration experiments, because there are two common isotopes B10 and B11. If a high 
concentration background doping is set by one isotope, say B10 then this sets p/ni. If a profile of 
the other isotope, say B11 is introduced into the B10 background by ion implantation, the 
diffusivity of the B11 can be measured as a function of the background B10 concentration. This is 
a particularly nice experiment, because it is all boron diffusion, albeit different isotopes. The B11 
profiles remain Gaussian because there is no spatial variation in the background concentration, 
but diffuse with a constant but faster diffusion coefficient than normal, making the analysis 
simple. Any complications that might occur due to dopant-dopant interactions are removed. 
Secondary ion mass spectrometry (SIMS) is a particularly convenient analysis tool because its 
mass sensitivity allows a B11 profile to be measured inside a uniform B10 background for example. 
This kind of experiment gives the diffusivity of boron as a function of concentration.  
Based on many results like these, the diffusivity of the common dopants in silicon has been 
characterized and found to depend linearly or sometimes quadratically on the carrier 
concentration as shown in Figure 7.19. The effective diffusivity to be used in Equation 7.42 can 
be written as 
D$
M00 = D= + D% 3n
n*
7 + DP 3n
n*
7
!
 for N −type dopants 
(7.43) 
D$
M00 = D= + D# 3p
n*
7  for P −type dopants 
(7.44) 
 
The form of these equations is similar to Eqns. 3.11 – 3.13 which showed the dependence of the 
charged point defect concentrations on n/ni, p/ni or (n/ni)2. Higher charged point defect 

[Page 321]
“Integrated Circuit Fabrication: Science and Technology”, © Plummer & Griffin 2022 
 
Not for distribution. September 2023. Full color print book to be distributed by CUP in 2023. 321 
concentrations in extrinisic material thus provide the physical basis for the profile shapes shown 
in Fig. 7.19. 
The superscripts D0, D+ etc. are chosen, because on an atomic level, these different terms 
are thought to occur because of interactions with neutral and charged point defects. The 
diffusivity under intrinsic conditions for an N-type dopant (when p = n = ni) is 
 
D$
∗= D= + D% + DP  
(7.45) 
 
Each of these individual diffusivities is exponentially activated, moving faster at higher 
temperatures and each individual diffusivity can be written in Arrhenius form (Eq.7.46) with a 
pre-exponential factor D(0) and an activation energy D(E) 
 
D = D(0)exp 3−D(E)
kT 7 
(7.46) 
 
with a pre-exponential factor and an activation energy. The diffusion coefficients that are used 
in process simulators (where they may be written as D.0 and D.E, respectively) are given in Table 
7.3. From this table, we can see that boron diffuses with both neutral and positively charged 
defects. Phosphorus diffuses with a combination of neutral, negative and doubly negatively 
charged point defects. 
 
Si 
B 
In 
As 
Sb 
P 
D0(0) cm2sec-1 
560 
0.05 
0.6 
0.011 
0.214 
3.85 
D0(E) eV 
4.76 
3.5 
3.5 
3.44 
3.65 
3.66 
D+(0) cm2sec-1 
 
0.95 
0.6 
 
 
 
D+(E) eV 
 
3.5 
3.5 
 
 
 
D-(0) cm2sec-1 
 
 
 
31.0 
15.0 
4.44 
D-(E) eV 
 
 
 
4.15 
4.08 
4.0 
D=(0) cm2sec-1 
 
 
 
 
 
44.2 
D=(E) eV 
 
 
 
 
 
4.37 
Table 7.3 Concentration-dependent diffusivities of common dopants in single-crystal silicon. 
----------------------------------------------------------------------------------------------------------- 
Example: 
Calculate the effective diffusion coefficient at 1000˚C for two different box-shaped arsenic 
profiles grown by silicon epitaxy, one doped at 1x1018 cm-3 and the other doped at 1x1020 cm-3. 
 
Answer: 
At 1000˚C, the intrinsic electron and hole concentrations are 7.14 x 1018 cm-3, so for dopant 
concentrations less than this the profile appears intrinsic. For the 1 x 1018 cm-3 profile: 
 
D$O = 0.011 exp 3−
3.44
k(1000 + 273)7 + 31.0 exp 3−
4.15
k(1000 + 273)7 
 
= 2.67 × 10%1:  +   1.17 × 10%18 = 1.43 × 10%18  cm!sec%1 

[Page 322]
“Integrated Circuit Fabrication: Science and Technology”, © Plummer & Griffin 2022 
 
Not for distribution. September 2023. Full color print book to be distributed by CUP in 2023. 322 
As a sanity check, we can calculate the value from the Arrhenius fit in Table 7.3, which was 
obtained by fitting a single activation energy to diffusion profiles under intrinsic conditions, giving 
 
D$O = 9.17 exp 3−
3.99
k(1000 + 273)7 = 1.48 × 10%18  cm!sec%1 
 
For the 1 x 1020 cm-3 profile: 
 
D$O = 0.011 exp 3−
3.44
k(1000 + 273)7 + 31.0 exp 3−
4.15
k(1000 + 273)7 ] 1 × 10!=
7.14 × 101D^ 
 
= 2.67 × 10%1:  +   1.63 × 10%14 = 1.66 × 10%14 cm!sec%1 
 
Note that the highly doped layer has a 10-fold higher diffusion coefficient in the extrinsic 
material. In a simulation of a diffusion profile, the computer keeps track of the diffusion 
coefficient at every point in the profile and then uses these local values in calculating the doping 
profile time evolution. 
----------------------------------------------------------------------------------------------------------- 
 
7.11 Segregation and Interfacial Dopant Pileup 
 
Interfaces between different materials occur frequently in silicon processing. Dopants have 
different solubilities in different materials, and so redistribute at an interface until the chemical 
potential is the same on both sides of the interface. The ratio of the equilibrium doping 
concentration on each side of the interface is defined as the segregation coefficient. We used 
this same concept in Chapter 3 in connection with dopant behavior during CZ crystal growth 
(Section 3.8). This difference in a dopant’s solubility in each phase drives a diffusion flux until the 
chemical potential equalizes and for this reason is an important boundary condition. 
For example, consider two separate phases A and B (which might be oxide and silicon); we 
want to derive the transfer of a component X between A and B having concentrations CA in A and 
CB in B. The basic first order assumption is that the species interchange at the interface according 
to the chemical reaction  
X$   
k1
⇌
k!
  X?  
(7.47) 
 
so that the rate of flow of material from A to B is represented by a first order chemical reaction  
 
R$? = k1 C$ − k! C?  
(7.48) 
 
The flux across the interface is modeled by 
 
F$? = h$→? 3 C$
m$→?
− C?7  
(7.49) 

[Page 323]
“Integrated Circuit Fabrication: Science and Technology”, © Plummer & Griffin 2022 
 
Not for distribution. September 2023. Full color print book to be distributed by CUP in 2023. 323 
 
where h$→? is the mass transport velocity across the interface and m$→? is the segregation 
coefficient at the interface. The speed with which equilibrium is achieved across an interface is 
determined by the magnitude of h. Both h and m may be exponentially activated. In steady state, 
F$?  goes to zero and there can be a discontinuous concentration on each side of the interface.  
For thick oxides, the segregation coefficient can be determined from careful SIMS profiles. 
For thin oxides, SIMS does not have adequate resolution and the electrical effects of segregation 
provide a better monitor of the dopant segregation. Measurements such as threshold voltage or 
capacitance measurements are sensitive indications of the segregation of dopants at interfaces. 
Process simulators contain experimentally determined values for m for the common dopants in 
silicon across the Si/SiO2 interface. These parameters are often temperature-activated but are in 
the range of the values given below.  
 
m = C&*
C&*;0
 ≈ ”
0.3 for Boron
10 for Arsenic
10 for Antimony
10 for Phosphorus
‘  
(7.50) 
 
Boron segregates into oxide layers, tending to deplete the boron concentration in the 
silicon near the oxide/silicon interface. Figure 7.20(left) shows a two-dimensional simulation of 
the depletion of boron by a local oxidation at the silicon surface, with a detailed cross section 
shown in Figure 7.20(right).  
 
 
Figure 7.20 (a) Athena plot of boron contours after a LOCOS oxidation of an initially uniform (1016 
cm-3) boron-doped substrate. (b) The boron depletes from the bulk into the oxide layer due to 
segregation. 
 
Phosphorus on the other hand, tends to “pile-up” on the silicon side of the interface. This 
leads to a “snow-plow” effect when a phosphorus-doped substrate is oxidized and there is a 
moving interface which attempts to reject the phosphorus from the growing oxide into the 
silicon. Figure 7.21 illustrates these effects for As, P and B in silicon. The As profile is steeper than 
the P profile in the silicon because of arsenic's smaller diffusivity compared to phosphorus. 

[Page 324]
“Integrated Circuit Fabrication: Science and Technology”, © Plummer & Griffin 2022 
 
Not for distribution. September 2023. Full color print book to be distributed by CUP in 2023. 324 
 
Figure 7.21 Athena simulation of initially uniform (1018 cm-3) arsenic, phosphorus and boron 
profiles after an oxidation of the silicon surface. Arsenic and phosphorus pile-up in front of the 
moving interface, while boron is depleted. 
 
As junctions become shallower, it has been observed that dopants may pile-up in a very 
narrow interfacial layer between SiO2 and Si as illustrated in Figure 7.22. This pile-up is separate 
from the equilibrium segregation that we discussed above. The interfacial layer may be as thin 
as a monolayer and can act as a sink for dopant atoms and is able to trap on the order of an 
atomic layer of dopant at the oxide/silicon interface. The dopants are inactive in the interfacial 
layer and can be removed if the oxide layer is stripped in dilute hydrofluoric acid. A simulation of 
the dose loss model is shown in Figure 7.23(a) and an actual SIMS profile of the dose loss from 
an implanted arsenic layer is shown in Figure 7.23(b), before and after an anneal. The “lost” dose 
in this example has been incorporated into a thin layer just at the interface, which is not resolved 
in the SIMS data. 
 
 
Figure 7.22 Schematic diagram of interfacial dopant dose loss. 
 
Because the amount of interfacial dose loss may be a significant fraction of the dose of 
dopants that are used in the tip or extension regions of small MOS devices, this effect can take 
on a dominant role in determining the electrical characteristics of these devices. Transient 

[Page 325]
“Integrated Circuit Fabrication: Science and Technology”, © Plummer & Griffin 2022 
 
Not for distribution. September 2023. Full color print book to be distributed by CUP in 2023. 325 
enhanced diffusion of the implanted dopant atoms (see Chapter 8) can allow many of the dopant 
atoms to reach the interface where they can be trapped. Some of the dopant can return to the 
silicon upon subsequent annealing.  
 
 
Figure 7.23 Simulation showing 25% arsenic dose loss after a 30 sec 1050˚C RTA (left). The dose 
loss results in the areas under the two curves being different by 25%. Experimental SIMS data 
showing similar dose loss for the same anneal (right). After [7.9, 7.10]. 
 
This dose loss is important because it occurs on the same time scale as the rapid thermal 
cycles that are used to anneal implants. Understanding this process is important for designing 
the source/drain profiles in MOS devices [7.9, 7.10]. At present, trapping models in programs like 
Athena account for a flux of dopant to unfilled traps at the interface and consider a trapping flux 
 
 
F = h 3C 3 f + r 
σ
σQa,
7 – kσ 7 
(7.51) 
 
where h is a transport coefficient, C is the dopant concentration near the interface, f is the 
fraction of unfilled interface traps, s and smax are the available and maximum trap density 
respectively, and r and k are rate constants for trapping and detrapping. In general this dose loss 
effect is poorly understood and only preliminary models are available in process simulators. 
While it seems like a subtle effect, it can dramatically increase the sheet resistance in ultra-
shallow source/drain tips in modern MOS devices. 
 
7.12 The Physical Basis for Diffusion at an Atomic Scale 
 
We have discussed many of the issues related to macroscopic dopant diffusion in silicon.  
Darken and Gurry [7.11] make the point that Fick’s first law is a fundamental physical law in the 
sense that it appears to properly describe diffusion behavior in the limit of sufficiently low 
concentrations or for small concentration differences. We have modified the original intent of 
Fick’s first law because experimental data suggested that it was not adequate to describe the 
evolution of doping profiles, by adding electric field effects and concentration-dependent 
diffusivities. It is at this stage that we run out of steam in dealing with a macroscopic description 

[Page 326]
“Integrated Circuit Fabrication: Science and Technology”, © Plummer & Griffin 2022 
 
Not for distribution. September 2023. Full color print book to be distributed by CUP in 2023. 326 
of the diffusion process. The complexities from these ad-hoc descriptions begin to outweigh their 
usefulness. In order to progress further, we need to understand a little more about how dopants 
diffuse on an atomic scale. This atomic-scale understanding forms the physical basis for the 
models used in most process simulation programs used today. We will see later that Fick’s laws, 
intelligently applied to the mobile diffusing species on an atomic level, still provide a very useful 
description of the full range of anomalous dopant diffusion in silicon.  
Point defects (vacancies and interstitials) and dopant diffusion are intimately linked at the 
atomic scale. Understanding the behavior of point defects can help to provide a unified 
explanation of the atomic mechanisms underlying dopant diffusion. This provides a clear picture 
of many effects that previously seemed anomalous. The basic concepts relating to point defects 
were introduced in Chapter 3. The basic dopant diffusion mechanisms by interacting with point 
defects are illustrated in Figure 7.24. 
 
 
Figure 7.24 (a) Schematic of vacancy-assisted diffusion mechanism (left), (b) of interstitial-
assisted kick-out diffusion (center) and (c) interstitialcy-assisted diffusion mechanisms (right). 
 
Intuitively, it seems clear that a vacancy adjacent to a dopant atom provides a mechanism 
for the dopant atom to hop to the adjacent site, thus effecting a single migration jump for the 
dopant atom as shown in Figure 7.24 (left). This is precisely the mechanism of diffusion that 
occurs in metals. In fact, the vacancy concentrations in metals are so high that changes in the 
lattice constant can be observed directly by X-ray diffraction (XRD). If the metal temperature is 
changed and the lattice constant is measured as a function of temperature, the change in lattice 
constant can be used to extract the vacancy concentration versus temperature. A similar 
experiment in silicon does not reveal a measurable change in the lattice constant, which implies 
that the vacancy concentrations are below the detection limit of this technique. The change in 
the length of a specimen is related to the change in volume by DL/L = DV/3V, so that the length 
of a silicon specimen changes by only 0.7x10-7 for a vacancy concentration of 1x1016/cm3. This is 
below the detection limit of the XRD technique. 
The success of the “vacancy-only” theory of impurity diffusion in metals was initially applied 
with great enthusiasm to diffusion in silicon. It had some early dramatic successes, in that it 
allowed many of the observations of high-concentration dopant diffusion to be explained in a 
consistent manner using a single set of vacancy energy levels that allowed the vacancy 
concentrations to depend on the Fermi level [7.12]. Much of the current success in modeling 
Si
Si
Si
Dopant
Vacancy
Interstitial
Interstitialcy

[Page 327]
“Integrated Circuit Fabrication: Science and Technology”, © Plummer & Griffin 2022 
 
Not for distribution. September 2023. Full color print book to be distributed by CUP in 2023. 327 
dopant diffusion in process simulators stems directly from this idea that an atomic-level 
understanding of the process is both possible and powerful. 
From Figure 7.24, it is clear that if a vacancy simply exchanges sites with a dopant, there is 
a very high probability that it switches back again, leading to no long-range motion of the dopant 
atom. But if the vacancy is loosely bound to the dopant atom, then perhaps the vacancy can 
wander some distance away so that it can return along a different path and affect a diffusion 
jump for the dopant atom. In a square lattice like that shown in Figure 7.24 (corresponding to a 
BCC or FCC crystal structure), the vacancy needs to migrate only to a second-nearest-neighbor 
site to complete one diffusion jump. In a diamond lattice, the vacancy must diffuse to a third-
nearest-neighbor site. The binding energy that keeps the vacancy in the vicinity of the dopant 
atom makes it easier for a dopant atom to diffuse. The Coulombic interaction between an ionized 
dopant atom and a charged point defect contributes to the binding energy. So do non-Coulombic 
interactions caused by the size effects or elastic distortions of dopants in proximity with point 
defects. Because the local state of the lattice may be quite different when point defects are in 
intimate contact with dopants than when they are both isolated, simple treatments based on the 
tetrahedral covalent radius or Coulombic potentials are generally inadequate. 
It is also easy to imagine how a silicon interstitial might “kick out” a substitutional dopant 
atom from its lattice site and enable it to quickly diffuse down the relatively open channels in the 
silicon lattice as illustrated in Figure 7.24 (center). Eventually, the mobile dopant interstitial will 
regain its place on a substitutional site by displacing a silicon atom or perhaps by finding a vacant 
site. The interstitial-assisted diffusion of the dopant then takes place by a series of these hops or 
episodes of mobility. Each hop of the diffusing dopant is actually a random walk through the 
channels of the silicon lattice, interspersed with long periods in a stable, substitutional site.  
It is perhaps less easy to imagine that a dopant and a silicon interstitial could diffuse as a 
bound pair as also illustrated in Figure 7.24 (right), but this could correspond to diffusion along 
the bond directions rather than through the open channels in the lattice. A dopant and a silicon 
atom could share a lattice site and by moving in the bond directions could effectively migrate as 
a bound pair through the lattice. Once again, a free silicon interstitial is temporarily bound with 
a dopant atom while the pair migrates as a mobile species, before the pair breaks up leaving the 
dopant atom on a substitutional site and releasing the silicon interstitial. To distinguish this 
process from the kick-out process, the mechanism on the right in Figure 7.24 is known as the 
interstitialcy mechanism. In either case, a silicon interstitial initiates the diffusion event and a 
silicon interstitial is released when the dopant reoccupies a substitutional site. A strong 
interaction between a silicon interstitial and a substitutional dopant atom enhances the 
probability of formation of a mobile dopant interstitialcy, just like a strong binding energy 
between a dopant and an interstitial enhances the kick-out diffusion jump. Mathematically, they 
are very similar and, in the literature, both the kick-out and interstitialcy processes are often 
simply referred to as “interstitial”-assisted diffusion. We will adopt this terminology in this text. 
 
7.13 Dopant Diffusion Occurs by Both Interstitials and Vacancies 
 
It is known that some dopants (e.g., P, B) have their diffusion coefficients enhanced when 
the surface of the silicon is oxidized, while others (Sb) appear to have their diffusion coefficient 
reduced. These experimental observations on oxidation-enhanced (OED) and oxidation-retarded 

[Page 328]
“Integrated Circuit Fabrication: Science and Technology”, © Plummer & Griffin 2022 
 
Not for distribution. September 2023. Full color print book to be distributed by CUP in 2023. 328 
(ORD) diffusion were important in elucidating the microscopic mechanisms of diffusion, because 
the variations were postulated to be due to perturbed point defect concentrations caused by the 
surface oxidation. The fact that the diffusion of one dopant was enhanced while that of another 
was retarded is evidence that two different diffusion mechanisms are operating on an atomic 
scale.  
The kind of test structure that was used to understand the microscopic diffusion 
mechanisms is illustrated in Figure 7.25. It looks very much like the LOCOS structure discussed in 
Chapter 6, where oxidation occurs in one area and a thin oxide covered by a deposited nitride 
masks the other area. Buried dopant layers are often used, to avoid complications from dopant 
segregation at interfaces. The reason for having two regions is to have a built-in reference on the 
same sample, where the reference is the area where inert or normal diffusion occurs under the 
masked region.  The active surface of the oxidizing area injects interstitials and enhances the 
diffusion of dopants like phosphorus and boron. Of course, it is not obvious that interstitials are 
injected under an oxidizing region, though it makes intuitive sense, because when a cube of 
silicon is oxidized there is an expansion of 30% to form the SiO2 structure. (Recall Figure 6.4 in 
Chapter 6.) Some of the resulting compressive stress could be relieved by injection of a silicon 
interstitial to make space at the silicon surface where oxidation is occurring. 
 
 
Figure 7.25 Two-dimensional simulation showing boron OED under a growing oxide. 
 
The key original insight that led to understanding the role of point defects in mediating 
dopant diffusion arose from recognizing that the growth of oxidation stacking faults and the 
oxidation enhanced diffusion of dopants always happened together. This meant they were 
different manifestations of same underlying phenomena, namely the injection of interstitials 
during oxidation [7.13].  Oxidation-induced stacking faults are non-equilibrium defect structures 
which have been shown by transmission electron microscopy (TEM) image contrast to be 
composed of an extra partial plane of interstitials (see Figures 3.7 and 3.8 in Chapter 3). These 
stacking faults grow during oxidation of the silicon surface, indicating that oxidation is injecting 
interstitials. 
Oxidation-enhanced diffusion of boron or phosphorus is seen under the same conditions 
that cause stacking faults to grow (Figure 7.26 (left)). Antimony, on the other hand, undergoes 
0
2
1
Microns
3
4
5
Si3N4
SiO2
Inert
OED

[Page 329]
“Integrated Circuit Fabrication: Science and Technology”, © Plummer & Griffin 2022 
 
Not for distribution. September 2023. Full color print book to be distributed by CUP in 2023. 329 
oxidation-retarded diffusion i.e. the diffusion of antimony is slower than normal during an 
oxidation process (Figure 7.26 (right)). How could this happen? The oxidation-injected 
interstitials must recombine with vacancies in the bulk, depressing the vacancy concentration 
and therefore retarding Sb diffusion. This implies that boron and phosphorus prefer to diffuse 
with interstitials and Sb prefers to diffuse with vacancies. Physically, the preference by antimony 
for a vacancy mechanism may be related to its large size in the silicon lattice. The elastic 
interaction between a point defect and a dopant atom depends on the mismatch in size, so that 
a large dopant atom may prefer to migrate with a vacancy, while a small dopant atom may prefer 
to migrate with an interstitial. 
 
 
Figure 7.26 Athena simulations of oxidation-enhanced diffusion of boron (OED) on the left and 
oxidation retarded diffusion of antimony (ORD) on the right during the growth of a thermal oxide 
on the surface of silicon. The initial implants were 1x1013 cm-2, the B at 30 keV and the Sb at 300 
keV. The inert drive-in for boron was 300 min at 900 ˚C in each case. The oxidation was 300 min 
in dry O2 at 900 ˚C. For Sb, the drive-in was 3000 min at 1000 ˚C since it diffuses slowly. 
 
Further experiments found that nitridation of the silicon surface in an ammonia ambient 
has exactly the opposite effects to oxidation. If silicon is exposed to an ammonia ambient at high 
temperatures, the surface grows a thin silicon nitride layer that is in tension. Pre-existing stacking 
faults also shrink in a nitriding ambient. And B and P exhibit retarded diffusion, while the diffusion 
of Sb is enhanced. Thus the conclusion is that nitridation injects vacancies and creates an 
interstitial undersaturation through recombination of the injected vacancies with interstitials. 
This complementary set of observations “weaves a seamless logic” for the dual roles of 
interstitials and vacancies in assisting dopant diffusion in silicon [7.14].   
The idea that both I and V contribute to dopant diffusion in silicon is now generally accepted 
based on both experimental observations and theoretical calculations. The theoretical 
calculations have only recently become possible based on a direct quantum mechanical 
description of solid-state systems on powerful computers. The experimental results that 
dramatically capture the existence of a dual diffusion mechanism are based on the observation 
that under certain identical conditions such as oxidation of the silicon surface, one dopant has its 
diffusion enhanced while another dopant has its diffusion retarded. 

[Page 330]
“Integrated Circuit Fabrication: Science and Technology”, © Plummer & Griffin 2022 
 
Not for distribution. September 2023. Full color print book to be distributed by CUP in 2023. 330 
It is important to note that this information could not be obtained by observing the diffusion 
of the dopants in an inert (argon or nitrogen) atmosphere. In that case, the only observation that 
could be made is that one dopant diffused faster or slower than another one. Instead, it is 
because the point defect levels are perturbed from their equilibrium values by oxidation that 
some inference can be made about dopant diffusion mechanisms.  
These observations can be formalized by saying that dopants diffuse with a fraction f/ 
interstitial-type diffusion mechanism and with a fraction f- = 1 − f/ vacancy-type mechanism. 
Under perturbed conditions, when the interstitial (C/ ) or vacancy (C- ) concentrations are 
different from their equilibrium concentrations (C/
∗, C-
∗), the diffusivity of a dopant can be written 
 
D$
M00 = D$
∗]f/
C/
C/
∗+ f-
C-
C-
∗^
(7.52) 
 
where D$
M00 is the effective diffusivity of the dopant measured under conditions where the point 
defect populations are perturbed and D$
∗ is the normal, equilibrium diffusivity measured under 
inert conditions. By definition f/ + f- = 1. This kind of diffusion model, where interstitials, 
vacancies and dopants interact is often referred to as a three-stream diffusion model. 
It is interesting to note that if two different diffusion mechanisms are operative (i.e. 
interstitial- and vacancy-assisted mechanisms) and if they have very different activation energies 
(EA), then a plot of DA versus 1/T would show distinct regions with different slopes.  For dopants 
in silicon, there has never been such an observation in the intrinsic DA versus 1/T plot (Figure 
7.14). We might expect that this slope change or curvature would be most obvious for arsenic, 
which has approximately equal I and V components of diffusion. This indicates that the activation 
energies of dopant diffusion via both I and V mechanisms are comparable at processing 
temperatures. 
If an independent measure of the vacancy or interstitial supersaturation can be made, the 
fraction of diffusion by a vacancy or interstitial mechanism can be directly computed from 
Equation 7.52. Such an estimate of the supersaturation might be made by observing the growth 
rate of stacking faults for example. However, these methods tend to be less reliable than the self-
consistent approach that relies on observing enhanced and retarded dopant diffusion in the same 
experiment as described above. Remember that this problem of inferring the mechanism of 
dopant diffusion occurs because there is no reliable way to directly observe the interstitial or 
vacancy populations themselves at processing temperatures because of their low 
concentrations. In spite of this limitation, a self-consistent picture of the atomic-scale 
mechanisms of dopant diffusion in silicon can be deduced by following the trail of physical 
evidence. These kinds of experiments have been widely done, resulting in the following f/ and 
f- values for the common dopants in silicon, shown in Table 7.4. 
This is a much more rigorous description of the diffusion process, as we have now “split” 
the overall dopant diffusivity into components dominated by interstitial- and vacancy-assisted 
mechanisms. Though this contains a lot more insight than a purely macroscopic description of 
the diffusion process, it is still a crude description of the atomic-level mechanisms. Consider what 
really happens – a substitutional dopant does not diffuse in any average sense. Instead, an 
individual dopant atom might by chance interact with a vacancy or interstitial, producing an 

[Page 331]
“Integrated Circuit Fabrication: Science and Technology”, © Plummer & Griffin 2022 
 
Not for distribution. September 2023. Full color print book to be distributed by CUP in 2023. 331 
episode of mobility for that particular dopant atom, after which it sits back on a substitutional 
lattice site. The overall or macroscopic effect of many of these individual hops is that the 
substitutional dopant appears to move with a macroscopic diffusion coefficient described above. 
These physical effects of the mobile species are not yet captured in our description of the 
diffusion process. In the following sections, we will consider how these mobile species form on 
an atomic level and how Fick’s laws can be applied to these mobile diffusing species to give a 
detailed description of the diffusion process on an atomic scale. 
 
 
fI 
fV 
Silicon 
0.6 
0.4 
Boron 
1.0 
0 
Phosphorus 
1.0 
0 
Arsenic 
0.4 
0.6 
Antimony 
0.02 
0.98 
Table 7.4 Approximate values for fI and fV for silicon self-diffusion and for the common dopants 
in silicon. 
 
The mobile species come about via interactions of individual dopant atoms and individual 
point defects. We can consider a dopant atom A interacting with an interstitial I as follows: 
 
A + I ↔AI 
(7.53) 
 
where AI is the actual interstitial-assisted mobile species on an atomic scale. The substitutional 
dopant is immobile by itself, unless it interacts with a point defect. (For a vacancy mechanism, I 
is replaced by V in this equation and the subsequent discussion). This equation might represent 
either a migrating bound pair or a substitutional dopant “kicked out” of a lattice site by an 
interstitial to become mobile in an interstitial site. 
Equation 7.53, although simple, contains a surprising amount of physics. It is clear that an 
interstitial supersaturation will drive more dopant atoms into a mobile state by shifting the 
equation to the right, thus enhancing the dopant diffusivity. This explains the phenomena of 
oxidation enhanced diffusion, where the interstitial supersaturation during oxidation enhances 
the dopant diffusivity. A suppression of I, by nitridation of the silicon surface which introduces 
vacancies, can occur through the following reaction: 
 
I + V ↔ Si&  
(7.54) 
 
where Si&  represents a silicon atom on a lattice site. In other words, the I and V annihilate each 
other, leaving a substitutional silicon behind. If there is an excess of vacancies, this will lead to 
retarded diffusion for dopant species that diffuse with interstitials. Interstitial-vacancy (I-V) 
recombination is discussed more fully in Section 7.14. 
Even under inert conditions where we consider the diffusion of a dopant in from the surface 
(say from a shallow phosphorus implant), the atomic-level description says that the interior of 
the sample soon contains a lot of AI species, which drives Equation 7.53 to the left, releasing 

[Page 332]
“Integrated Circuit Fabrication: Science and Technology”, © Plummer & Griffin 2022 
 
Not for distribution. September 2023. Full color print book to be distributed by CUP in 2023. 332 
interstitials in the interior when the mobile dopant regains a substitutional lattice position. In this 
way, silicon interstitials are “pumped” from the surface region into the interior region by the 
dopant diffusion. If there is a strong source or sink of interstitials at surface kinks and ledges 
which maintain near-equilibrium levels of interstitials in the surface region, this leads to a 
supersaturation of interstitials in the interior of the sample. But a supersaturation of interstitials 
causes enhanced dopant diffusion. Thus, the tail of a phosphorus profile can diffuse much faster 
than expected, which is exactly what is observed experimentally.  
This full coupling between the point defects and the dopant diffusion is illustrated in Figure 
7.27. A simulation is shown for a high-concentration phosphorus diffusion profile that is diffusing 
into silicon at 800 oC. Two diffusion models are shown on the left side, the typical concentration-
dependent model and the fully coupled diffusion model. The box-shaped concentration 
dependent model is typical of what would be observed for a slow-diffusing species, such as 
arsenic. But because the phosphorus has very high solubility and very high diffusivity, it carries a 
lot of point defects (interstitials or interstitialcies) with the profile as it diffuses into the bulk. 
These are released deeper in the bulk when the phosphorus atoms regain substitutional sites and 
cause an enhanced interstitial concentration in the tail region of the profile.  
 
 
 
Figure 7.27 (Left) Athena simulation using the Fermi level (concentration-dependent) model (red 
curve) and the fully coupled model (blue curve). The initial implant (green curve) is a 30keV, 
1x1016 cm-3 phosphorus implant. (Right) The fully coupled model illustrates the chemical or 
diffusion pumping of native point defects from the surface region into the bulk region by dopant-
defect coupling. A supersaturation of 40X in the interstitial concentration causes enhanced tail 
diffusion in the phosphorus profile, producing the characteristic “kink and tail” profile. 
 
The simulation on the right in Figure 7.27 shows that there is a 40X enhancement in the 
interstitial supersaturation, which causes the enhanced phosphorus tail diffusion. This feedback 
effect from the coupling between the dopants and the point defects produces the characteristic 
“kink and tail” phosphorus diffusion profile, where the tail diffusion is much faster than expected. 
The effect is much more pronounced at lower temperatures, where the point defect flux and the 
dopant fluxes diverge because of the higher activation energy for point defect diffusion. The 
point defects are not able to diffuse fast enough to smooth out the interstitial supersaturation 
generated by the in-diffusing phosphorus. These fully coupled effects occur to a lesser extent for 
the slower-diffusing dopants, producing small modifications in their tail diffusion.  

[Page 333]
“Integrated Circuit Fabrication: Science and Technology”, © Plummer & Griffin 2022 
 
Not for distribution. September 2023. Full color print book to be distributed by CUP in 2023. 333 
The fully coupled model in the simulation on the left of Figure 7.27 incorporates the 
concentration dependence of the dopant diffusion, but there is a complex interplay between the 
dopant fluxes and the point defect fluxes that depends in subtle ways on the individual dopant 
diffusivities and solubilities and the diffusion temperature. Only a sophisticated simulator can 
combine these effects to predict what will actually happen in devices. 
This description of “chemical pumping” of point defects also explains an anomalous 
interaction between emitter and base diffusions in some bipolar processes. In bipolar devices, 
the current flows vertically through N-P-N or Emitter-Base-Collector regions (or the P-N-P 
equivalent). These were the original logic devices because they did not rely on the poorly 
understood MOS surface properties at the time (1960s) as discussed in Chapter 1. Now, variations 
on the bipolar device are very common in power devices because large amounts of current can 
flow through the bulk of the semiconductor versus along the surface in a MOS device.  There was 
the same push to scale down the base thickness and increase the speed of the devices. A simple 
way to do this seemed to be to diffuse the emitter profile some more, thus narrowing the base. 
But this did not seem to work in practice. The “emitter-push” or “emitter-dip” effect refers to the 
enhanced diffusion of the base profile below a phosphorus emitter as shown in Figure 7.28. This 
manifests itself in a much wider base width than expected. It is now understood to be caused by 
the pumping of interstitials by the diffusion of phosphorus which builds up a high supersaturation 
of these point defects in the interior of the sample, well beyond the phosphorus diffusion front. 
The interstitial supersaturation then enhances the base (typically boron) diffusion. 
 
 
Figure 7.28 Schematic of the emitter-push effect in a bipolar transistor. The diffusion of the 
emitter region (phosphorus) affects the base region (boron) underneath the emitter and causes 
the base to “push-out” further than expected [7.15]. This interaction is now known to be due to 
the chemical pumping of interstitials from the emitter region to the deeper bulk regions.  
 
In beginning this section we indicated qualitatively how a diffusing dopant atom 
transported interstitials into the bulk of the silicon, where it could enhance the tail diffusion of 
the diffusing dopant. We can now understand the origin of this effect if we properly account for 

[Page 334]
“Integrated Circuit Fabrication: Science and Technology”, © Plummer & Griffin 2022 
 
Not for distribution. September 2023. Full color print book to be distributed by CUP in 2023. 334
