Repository: Alvintxh/nanofab-web

# Extracted Book Sources

All 11 textbooks extracted 2026-04-05 using PyMuPDF (extract_pdf.py).

## Extraction Summary

| Book Key | File | Pages | Words | Page Numbering |
|----------|------|-------|-------|----------------|
| cui_2025 | Zheng Cui - Nanofabrication (4th ed) | 419 | ~158K | PDF labels (C1, i-xi, 1-407) |
| campbell_2008 | Campbell - Fabrication Engineering (3e) | 825 | ~369K | offset=18 (front-1..18, then 1-807) |
| teresa_2020 | De Teresa - Nanofabrication (full) | 451 | ~183K | offset=0 (sequential PDF pages) |
| madou_vol1_2011 | Madou - Fundamentals of Microfab Vol.1 | 646 | ~366K | PDF labels |

File: sources/sources_processed/books/plummer_2022/plummer_2022_full.txt (part 25 of 43)
# plummer_2022
the full coupling between the defects and the dopants when we consider the diffusion equation 
for the defects. 
To obtain an equation describing the full coupling between defects and dopants, we should 
apply Fick’s law to the mobile species, giving 
 
F$/ = d$/ y∂C$/
∂x z   
(7.55) 
 
where d$/ is the diffusivity of the actual mobile species causing the migration and C$/ is the 
concentration of the mobile species. At this point, our description of the diffusion flux is in terms 
of the unseen mobile species parameters (d$/ , C$/ ) the diffusivity and concentration of the 
mobile species in the lattice. These mobile species are not readily observable. Thus, the 
description as it stands is not very helpful. If we had numbers for the diffusivity of the mobile 
species itself and the concentration of the mobile species, we would have a useful description of 
the evolution of the profile shape. To make this description useful, we must relate these 
parameters to what can be observed, namely the overall dopant concentration C$ and the 
apparent or effective diffusion coefficient D$ of the total dopant concentration, (measured say, 
by SIMS). The one thing we know is that the flux of the mobile species must equal the flux of the 
total dopants, since that is what we observe. Thus 
 
D$C$ = d$/C$/  
(7.56) 
 
Note that this does not mean that D$ = d$/, but rather that the “DC” product for each 
must be equal (i.e. to make the fluxes equal). The overall profile motion that is measured for a 
substitutional dopant C$ with an apparent measured diffusion coefficient D$ is in fact generated 
by a very small number of species on the atomic scale that become mobile intermittently (C$/ ) 
that migrate with a high diffusivity d$/ in the silicon lattice. 
All of the previous macroscopic diffusion effects, such as concentration-dependent 
diffusion, now have a clearer physical foundation. At high dopant concentrations, the higher 
Fermi level gives rise to more interstitials (because of their charge states in the bandgap), and 
this creates more mobile species as Equation 7.53 is pushed to the right. Other effects such as 
OED, ORD and chemical pumping of defects causing enhanced tail diffusion are naturally 
accounted for by increased or decreased interstitial numbers.  
But there is another more subtle effect from Equation 7.53 (A + I ⟷AI) that provided a 
surprising explanation for a previous anomalous device observation known as the “reverse short-
channel effect”. As channels get shorter, the influence of the drain voltage is to partially turn-on 
the device (the DIBL effect), leading to lower threshold voltages. Experimentally, it was observed 
that the threshold voltages began to increase for shorter channels, a phenomenon that is very 
hard to explain from a device physics perspective. The short-channel effects are shown in Figure 
7.29. 
The explanation is simple (in hindsight). We can take Eqn 7.53 and apply the law of mass 
action to the solid-state system and relate the concentrations on each side of the equation by 
 
C$/ = kC$C/
(7.57) 

[Page 335]
“Integrated Circuit Fabrication: Science and Technology”, © Plummer & Griffin 2022 
 
Not for distribution. September 2023. Full color print book to be distributed by CUP in 2023. 335 
 
This particular description of the diffusion process is in “chemical equilibrium” in the sense that 
the mobile pairs are directly related to the reacting species by the equilibrium reaction constant. 
Experimentally this is justified because large enhancements in the diffusivity when excess 
interstitials are present can be seen for short diffusion times and remain for longer anneals. This 
indicates that the mobile species forms quickly and that the equilibrium assumption is valid.  
 
 
Figure 7.29 (Left) Athena simulation of short-channel MOS devices. The doping profiles are 
shown on the left with arrows that indicate the interstitial fluxes emanating from the diffusing 
heavily doped source drain regions. (Right) qualitative plot of the reverse short-channel effect 
(RSCE), where the threshold voltage actually increases as the gate length reduces. 
 
Applying Fick’s law to the mobile species C$/ gives 
 
F$/ = −d$/
∂C$/
∂x
(7.58) 
 
Substituting from Equation 7.57 and differentiating with respect to x and using the chain rule for 
differentiation gives 
 
F$/ = −d$/ 3kC/
∂C$
∂x + kC$
∂C/
∂x 7
(7.59) 
 
The first term can be thought of as the “normal” diffusion, where the gradient in the doping 
concentration determines the diffusion flux and more interstitials increase the flux. But the 
second term which has a gradient in the interstitials driving the diffusion flux is what explains the 
anomalous reverse short-channel effect, first realized by Rafferty [7.16]. Implant damage from 
the implants in the source/drain regions (discussed in detail in Chapter 8) combined with the 
local sink for point defects at the surface under the gate creates large gradients in the point 
defect profiles in the channel region, as illustrated in Figure 7.29 (left). 
But from Eqn 7.59, we know that the gradient of either the dopant or of the point defects 
can cause diffusion. It is not just the dopant gradient (expected), but also the interstitial gradient 
Threshold Voltage (VT)
Gate Length
“normal” SCE
“reverse” SCE

[Page 336]
“Integrated Circuit Fabrication: Science and Technology”, © Plummer & Griffin 2022 
 
Not for distribution. September 2023. Full color print book to be distributed by CUP in 2023. 336 
(unexpected, but based on these atomic-level insights) that determines the flux. Thus, it is not 
just that more interstitials create more diffusion, it is also the case that a gradient of interstitials 
creates more diffusion. This means that dopant diffusion can be driven by strong sources and 
sinks of point defects that create defect gradients. These large interstitial gradients drive the 
overall dopant diffusion “uphill” towards the surface. Higher doping under the channel region 
results in a higher threshold voltage and the effect is more pronounced as the channel length 
reduces, as shown in Figure 7.29.  
This previously anomalous RSCE effect showed that not only did the microscopic diffusion 
mechanisms provide a clearer and more physical picture for dopant diffusion, but that they could 
also explain new and unconsidered effects. Process simulators are now capable of predictively 
simulating these kinds of effects in small devices. The details of how the various physical models 
we have discussed are implemented in process simulation programs like Athena, are discussed 
in the user manuals for those simulators. 
 
7.14 Point Defect (Interstitial-Vacancy) Recombination 
 
We have seen several examples in which non-equilibrium concentrations of point defects 
can be present in silicon processing. OED is caused by oxidation injecting excess interstitials. The 
emitter-push effect is caused by high-concentration diffusion injecting excess interstitials as the 
phosphorus-Interstitial (PI) pairs break up at lower concentrations. And finally, the RSCE was 
explained by the flux of excess interstitials out of ion-implanted regions to recombination sites 
at the silicon surface. In Chapter 8 we will see that the ion implantation process introduces very 
large excess concentrations of both I and V because the implanted ions slow down partly by 
knocking silicon atoms off lattice sites, creating one I and one V each time this happens.  
In all these cases, dopant diffusion is affected by the non-equilibrium point defect 
concentrations. Recall Eqn. 7.52. 
 
D$
M00 = D$
∗]f/
C/
C/
∗+ f-
C-
C-
∗^
(recall 7.52) 
 
If C//C/
∗≠1, for example because a surface oxidation is increasing CI, then in order to 
calculate what happens to a particular dopant’s diffusivity we need to know what happens to 
C-/C-
∗  under these conditions. In Eqn. 7.54 it was suggested that I-V recombination could take 
place through simple recombination I + V ⟷Si&. If this happens, then when C//C/
∗ increases, 
we should expect C-/C-
∗ to decrease because the excess I will reduce the V concentration 
through recombination.   
It is generally assumed in silicon that a steady-state condition given by 
 
C/C- = C/
∗C-
∗
(7.60) 
 
will be established whenever CI and CV deviate from their equilibrium values. Thus an interstitial 
supersaturation will produce a vacancy undersaturation inversely proportional to the interstitial 

[Page 337]
“Integrated Circuit Fabrication: Science and Technology”, © Plummer & Griffin 2022 
 
Not for distribution. September 2023. Full color print book to be distributed by CUP in 2023. 337 
supersaturation. However, the time required to reach this steady-state condition will depend on 
the rate at which I and V recombine.  
There is both theoretical and some experimental evidence in the literature that suggests 
that there is a barrier to I-V recombination which would imply that recombination is not 
instantaneous. However, we will see in Chapter 8 that for the case of ion implantation damage 
which produces the largest non-equilibrium concentrations of I and V, recombination appears to 
be very fast (Section 8.8). In fact, very fast recombination will be one of the key assumptions we 
make in discussing transient enhanced diffusion (TED) in Section 8.9. In order to calculate values 
in Eqn. 7.52, there are two limiting cases that are generally useful. If we assume that I-V 
recombination is very fast, then Eqn. 7.60 will hold and C//C/
∗= C-/C-
∗.  
In the other limiting case, we assume that I-V recombination is very slow. In this case, a 
supersaturation of one type of point defect will have no effect on the concentration of the other 
type of point defect. Numerical simulators can, of course, handle intermediate cases in which the 
time scale of I-V recombination is comparable to the time scale of the simulated experiment.  
 
7.15 Why Silicon Self-Diffusion Matters 
 
It is found experimentally that the activation energy (E$ in Equation 7.28) is about 1 eV 
lower for dopant diffusion in silicon than it is for self-diffusion (3 - 4 eV versus 4 - 5 eV).  This 
raises a fundamental question regarding this difference. Because dopants have a lower activation 
energy for either I or V or mixed mechanisms of diffusion, there must be a lowering of the 
activation barrier specifically related to group III and V elements that is not present for group IV 
elements (Si or Ge). Coulombic effects can contribute to some but not all of this barrier lowering. 
(The dopant atoms are charged on substitutional lattice sites and the Si atoms are not.) If 
Coulombic effects alone dominated dopant-defect interactions, then all N-type or P-type dopants 
would have the same activation energy. Since this not the case, there must be additional dopant-
defect interactions to be considered.  
One such possibility is the relaxation of the silicon lattice around a dopant, related to the 
size of the dopant atom. For example, theoretical calculations indicate that a substitutional boron 
atom causes the lattice to relax inwards by about 12%. It is easy to imagine that lattice distortions 
when both dopants and defects are in close proximity could significantly alter the activation 
energy for diffusion. Another possibility relates to the electronic interactions due to charge 
transfer between the dopant and the defect. These effects lead to a higher probability of a point 
defect binding to a dopant atom or interacting with a dopant atom to kick it out of its normal, 
substitutional lattice site. It is this interaction between dopant atoms and point defects that is 
the key to understanding dopant diffusion on an atomic scale. The difference in activation 
energies between self-diffusion and dopant diffusion plays a key role in how native point defects 
and mobile dopants interact as the temperature is changed, generating complex diffused 
profiles, as described in the following sections. 
The difference in activation energies between self-diffusion (4.8 eV) and dopant diffusion 
(3-4eV) explains many otherwise strange or anomalous results. Self-diffusion measures the flux 
or flow of silicon atoms in the lattice and is surprisingly easy to measure because of the 
availability of silicon isotopes. The tendency of silicon atoms to move by an interstitial or vacancy 
mechanism can also be determined by OED and ORD experiments, just as for dopants. Such 

[Page 338]
“Integrated Circuit Fabrication: Science and Technology”, © Plummer & Griffin 2022 
 
Not for distribution. September 2023. Full color print book to be distributed by CUP in 2023. 338 
measurements show that silicon moves with almost equal components of I and V mechanisms 
with similar activation energies [7.17]. We know that the absolute numbers of interstitials or 
vacancies are very low, so in spite of the presumed high diffusivity for interstitials and vacancies, 
the silicon self-diffusion flux is lower than dopant diffusion fluxes. The “DC” product for a dopant 
diffusing with interstitials ( D$
M00C$ or equivalently d$/C$/ ) is larger than the “DC” product for the 
native silicon self-diffusion ( d/C/
∗ or d-C-
∗) and this difference increases at lower temperatures 
because of the higher activation energy for silicon diffusion.  
This explains why the emitter-push effect is worse at lower temperatures. On an atomic 
scale a mobile dopant “carries” an interstitial with it and releases the interstitial when it regains 
a substitutional site deeper in the bulk. Obviously, the faster a dopant moves, the more it 
perturbs the interstitial concentration deeper in the bulk which is why dopants with a fast 
diffusivity and high solubility like phosphorus have larger fully coupled effects. It also explains 
why the effect is larger at lower temperatures, because the flux of interstitials cannot match the 
flux of dopants and there is a larger pile-up of interstitials deeper in the bulk. Once again, this 
detailed understanding of the full coupling between mobile dopant atoms and native point 
defects on an atomic scale provides answers to questions that would otherwise remain a puzzle. 
The mathematical origin came from the application of the chain rule to the gradient in the 
mobile species, while the physical interpretation is that areas with high point defect populations 
have faster diffusion, so a gradient in point defects can drive a diffusion flux. This cross-term is 
of paramount importance in the neighborhood of point defect sources and sinks, where point 
defect gradients are large. In these cases, it can dominate the overall diffusion of the dopant.  
  
7.16 Diffusion in Polysilicon 
 
Diffusion in polycrystalline materials is important for several device applications. In a CMOS 
process, the requirement is to dope the gate with a uniform heavy concentration of dopant, but 
still not penetrate the thin gate oxide, as that would affect the threshold voltage. The polysilicon 
gate needs to be doped right up to the interface to avoid the effects of poly depletion when gate 
voltage is applied, making the gate capacitance seem less than desired. Heavily doped polysilicon 
in direct contact with silicon can also be used as a dopant source to form shallow junctions or 
buried contacts or the emitters of bipolar transistors. The substrate doping profile is influenced 
by the diffusivity in the polysilicon. Lightly doped polysilicon can be used to make high-value 
resistors, and the performance is limited by the diffusion of dopant along the polysilicon grain 
boundaries from the highly doped contacts to the resistor.  
The structure of polysilicon depends on the deposition and annealing conditions. The most 
common method for depositing polysilicon is to decompose silane SiH4 gas in a low pressure 
ambient between 575 ˚C and 650 ˚C, a process known as low-pressure, chemical vapor 
deposition. At the lowest temperature, the deposited film is amorphous or microcrystalline, with 
grains less than 5 nm. At the higher temperatures, the films are composed of monocrystalline 
grains of different orientations, often with a strong preferred crystalline texture and a columnar 
orientation, with grains as large as 50 nm that extend through the thickness of the film. Annealing 
causes further morphological changes in the films, with grain growth occurring. Doping of the 
films tends to enhance both the initial grain size and the grain growth rates.  

[Page 339]
“Integrated Circuit Fabrication: Science and Technology”, © Plummer & Griffin 2022 
 
Not for distribution. September 2023. Full color print book to be distributed by CUP in 2023. 339 
Modeling diffusion in polysilicon is obviously a complicated problem because it is not 
possible to account for the exact microstructure of the grains and grain boundaries. But the 
average behavior of dopants in polysilicon can be accounted for by considering the following four 
major mechanisms 
1. fast dopant diffusion along grain boundaries 
2. dopant diffusion in the grain interiors 
3. segregation of dopants between the grain interior and grain boundaries 
4. transport of dopants during grain growth 
The experimental results show extraordinarily fast dopant diffusion in polysilicon. The 
concentration profile in the polysilicon can be explained by the low diffusivity of dopant in the 
interior of the grains and the much higher diffusivity along the grain boundaries. Consider an 
arsenic implant into polysilicon followed by an anneal at 800 ˚C in nitrogen. After the implant, 
the arsenic is mostly in the interior of the grains. During annealing, it moves from the bulk of the 
grain to the grain boundary where it preferentially segregates. The weak or irregular bonding 
between different grain orientations provides a natural sink for dopants where they have a fast 
diffusion pathway along the boundary. The amount of dopant that reaches the grain boundary is 
limited by the slow diffusion in the grain interior. The diffusion in the grain interior, which has a 
regular silicon lattice, is the normal concentration-dependent diffusion seen in bulk silicon. 
Larger-grained polysilicon tends to have larger peaks near the surface and less diffusion deep 
into the polysilicon, because the dopant has to diffuse a greater distance in the grain before 
segregating to the grain boundary. The diffusivity in the grain boundaries is approximately 10,000 
times faster than in the single-crystal silicon grains. Because of the interaction between diffusion 
in the interior of grains and grain boundaries, very simplistic models for dopant diffusion in 
polysilicon simply enhance the bulk diffusion rate by a factor of 100 times.  
More sophisticated models track two streams of dopant using the following equations: 
 
∂C$
pSa*R
∂t
= ∂
∂x ºD$
pSa*R ∂C$
pSa*R
∂x
Ω − kM00 ºC$
pSa*R − C$
pg
s Ω 
(7.61) 
∂C$
pg
∂t
= ∂
∂x ºD$
pg ∂C$
pg
∂x Ω + kM00 ºC$
pSa*R − C$
pg
s Ω 
(7.62) 
 
where keff is the effective transfer rate between grains and grain boundaries and s is the effective 
segregation coefficient between grains and grain boundaries. The grains are assumed to increase 
in size due to diffusion of silicon atoms to grains with favorable energetics, giving a time-
dependent grain size described by  
 
Lp(t) = §Lp+
! + 2σt  
(7.63) 
 
where Lgo is the initial grain size and s is an effective diffusion constant of atoms to grain 
boundaries. Numerical simulations based on these two-stream diffusion models do a remarkably 
good job of modeling the complex diffusion profiles in polysilicon. 
 

[Page 340]
“Integrated Circuit Fabrication: Science and Technology”, © Plummer & Griffin 2022 
 
Not for distribution. September 2023. Full color print book to be distributed by CUP in 2023. 340 
 
7.17 Dopant Diffusion in Compound Semiconductors 
 
Like silicon, dopant diffusion in compound semiconductors is mediated by native point 
defects. One should expect that the physical mechanisms for diffusion in silicon would transfer 
to other semiconductors with some modifications and indeed that is the case. These defects, as 
well as substitutional and interstitial dopants, can be charged, leading to Fermi-level-dependent 
effects. Apparent anomalous diffusion behavior can be understood if the fundamental charge 
and point defect mechanisms are understood and modeled.  
We briefly discuss diffusion in two important compound semiconductors, GaAs and SiC, to 
show both the similarities and differences between diffusion in these compounds versus Si. 
Similar considerations would hold for the other binary compound semiconductors. Diffusion in 
GaAs is more complex than in Si because the Ga and As sublattices behave differently. Diffusion 
in SiC is simpler than in Si because the strong bonds in SiC give rise to minimal diffusion of 
dopants, leaving dopant activation as the main problem. 
 
7.17.1 Diffusion in GaAs  
 
The different behaviors of the Ga and As sublattices are captured by the differences in the 
self-diffusion of Ga and As measured by isotope experiments using the stable isotopes of Ga and 
by radioactive tracer diffusion for As. Just as in Si, the motion of the host-lattice (‘self‘) atoms in 
compounds is mediated by the native point defects such as vacancies and interstitials. The 
difference is that GaAs has four native point defects, the Ga vacancy, the Ga interstitial, the As 
vacancy and the As interstitial. In addition, it has two antisite defects, a Ga atom sitting on an As 
site, and an As atom sitting on a Ga site. The native antisite defects are important for the electrical 
properties of the bulk GaAs, but not so much for diffusion. A schematic diagram of these point 
defects was shown in Figure 3.12 for a binary compound semiconductor. The concentrations of 
these defects depend on the Fermi level, just as in silicon. Diffusion of the self-atoms (and also 
impurity atoms) are mediated by the native point defects and measurements of the self-diffusion 
of the Ga and As give [7.18] 
 
D'a = 0.1 exp%9.! >(
⁄
 cm!sec%1 
D$O = 0.7 exp%8.: >(
⁄
 cm!sec%1 
(7.64) 
 
Other well respected researchers [7.19] have compiled data and fitted the gallium diffusivity to 
the expression 
D'a = 2.9x10D exp%:.= >(
⁄
cm!sec%1 
(7.65) 
 
The origin of the difference may be due to poor control over the As vapor pressure in 
different sets of experiments, often a problem when trying to interpret diffusion results in GaAs. 

[Page 341]
“Integrated Circuit Fabrication: Science and Technology”, © Plummer & Griffin 2022 
 
Not for distribution. September 2023. Full color print book to be distributed by CUP in 2023. 341 
In spite of the very different values, the trends are clear and are shown in Figure 7.30. The large 
difference between Ga and As diffusion in GaAs suggests that the self-diffusion of the gallium 
and arsenic atoms occurs independently along their own sublattices. Similar large differences 
between gallium and antimony self-diffusion are seen in GaSb [7.20]. Impurities in GaAs tend to 
follow similar trends, with P-type acceptors (the Column-II dopants) moving along the gallium 
sublattice and N-type donors (the Column-VI dopants) moving along the arsenic sublattice. There 
is an interesting group of dopants from Column-IV, such as Si, Ge and Sn, which can occupy sites 
on either sublattice.  
 
Figure 7.30 Self-diffusion data for Ga and As in GaAs or GaAs superlattices. After [7.18] and [7.19]. 
 
To compare and contrast with diffusion in silicon, we will examine the diffusion behavior of 
two important dopants in GaAs, the P-type dopants and the N-type Column-IV dopants. These 
dopants undergo many of the same types of diffusion behavior as dopants in the silicon lattice. 
At low concentrations, the diffusion coefficient is small and the behavior satisfies the simple 
analytic erfc or Gaussian formulas. At higher concentrations, Fermi-level-dependent diffusion is 
obvious, giving rise to the characteristic box-shaped profiles. At even higher concentrations, 
some anomalous diffusion profiles occur, such as the kink-and-tail profiles characteristic of 
interactions between the dopant flux and the native point defect flux. In general, diffusion in 
GaAs is more complex than diffusion in Si because of the abundance of native point defects, but 
also because the low vapor pressure of As can cause arsenic evaporation, generating As vacancies 
which can dramatically affect dopant profiles. This can be understood if all of the point defect, 
extended defect and Fermi-level effects are modeled. Even implanting dopants can dislodge As 
atoms, giving rise to a striking implant energy dependence and implant temperature dependence 
for dopant diffusion [7.21], [7.22]. These effects can be understood using the same point defect 
concepts and equations as diffusion in silicon, as we will see in the next sections.  
0.70
0.75
0.80
0.85
0.90
0.95
10-27
10-25
10-23
10-21
10-19
10-17
10-15
10-13
Diffusivity (cm2/sec)
1000/T (Kelvin)
As
1100˚C
1000˚C
900˚C
800˚C
Ga
Ga

[Page 342]
“Integrated Circuit Fabrication: Science and Technology”, © Plummer & Griffin 2022 
 
Not for distribution. September 2023. Full color print book to be distributed by CUP in 2023. 342 
7.17.2 P-Type Dopant Diffusion in GaAs  
 
Zinc and Beryllium are both common Column-II P-type acceptor dopants in GaAs. Zn is very 
well studied, though Be is a useful dopant because it is a lighter element that causes less implant 
damage. Both have very similar diffusion mechanisms [7.19, 7.23, 7.24]. Zn came to be 
extensively studied because its diffusion was seen to cause intermixing in GaAs/AlAs 
heterostructures [7.25, 7.26]. To understand why this is important, recall that GaAs and AlAs have 
identical lattice constants but different bandgaps. This makes it very easy to grow alternating 
layers of each material and confine carriers in the lower bandgap material, thereby enhancing 
carrier recombination which can produce efficient light-emitting diodes or laser action because 
of the direct bandgap of these materials. The emission wavelength can be further tuned by 
creating lattice-matched GaAs/AlxGa1-xAs layer heterostructures grown by epitaxy. To confine 
light emission to a region or to create optical waveguides, it is useful to be able to “destroy” the 
heterostructures in defined regions, which is why intermixing by Zn diffusion became 
technologically important. Figure 7.31 shows a GaAs/AlAs heterostructure where Zn is allowed 
to diffuse in the center of the structure through an opening in a deposited Si3N4 layer. The 
structure under the Zn diffusion profile remains crystalline, but it takes on the average alloy 
composition of the Ga, Al and As layers and acts to confine the heterostructure to a localized 
region.  
 
Figure 7.31 A beveled image of GaAs/AlAs heterstructures disrupted by Zn diffusion causing 
impurity induced lattice disordering (IILD) in the center of the image. Reproduced from [7.25] 
with the permission of AIP Publishing.  
 
The conventional wisdom is that the P-type dopants in GaAs diffuse by an interstitial-
assisted mechanism. Some evidence for this comes from the transient enhanced diffusion of Be 
after ion-implantation, a process which is discussed in more detail in Chapter 8. Here, we simply 
state that implantation introduces extra atoms that generate interstitials when they occupy a 
substitutional site. These extra interstitials cause a signature transient enhancement in diffusion 
for dopants that diffuse by an interstitial-type mechanism [7.27]. Just as in silicon, the interstitial-
assisted dopant diffusion mechanism can be either a dopant–interstitial pair (the interstitialcy) 

[Page 343]
“Integrated Circuit Fabrication: Science and Technology”, © Plummer & Griffin 2022 
 
Not for distribution. September 2023. Full color print book to be distributed by CUP in 2023. 343 
or a pure dopant interstitial. For Be, this would correspond to the reactions for the pair and pure 
dopant interstitial 
 
Be%1 + I'a
#!  ⇔ (Be −I'a)#1 
Be%1 +  I'a
#!  ⇔ Be/
#1 
(7.66) 
 
where I'a
#! is a gallium interstitial in the +2 charge state, Be −I'a corresponds to the dopant-
interstialcy pair and Be/
#1 represents the Be interstitial. The issue of which particular charge state 
dominates P-type dopant diffusion in GaAs remains open and confused. Some authors propose 
that Be diffusivity depends linearly on the hole concentration p [7.28], while others found that 
the data for both implanted and grown-in Be can be modeled by a square dependence on p [7.24, 
7.27].  
What is clear is that P-type dopant diffusion in GaAs proceeds by interacting with point 
defects, producing the familiar concentration-dependent diffusion resulting in box-shaped 
profiles and more subtle “kink-and-tail” diffusion where the dopant flux affects the native point 
defect flux. In the following sections, we show some examples of these effects.  
For example, Zn diffusion profiles show box-shaped profiles characteristic of concentration 
dependent diffusion that is very well modeled by a single term of the form 
 
Dz{
M00 = Dz{
## 3p
n*
7
!
 
(7.67) 
 
where DFR
## is the intrinsic diffusivity corresponding to a defect with a (p n*
⁄
)! dependence. Note 
that we do not have DFR
=  , DFR
#  terms like we often have in silicon – the data seems to be well 
modeled by a single term that depends only on (p n*
⁄
)!. This equation is a simplification of the 
analogous equation (Equation 7.44) in silicon where each of the three terms occur. Since Zn and 
Be are both shallow acceptors, the hole concentration mostly corresponds to the dopant profile, 
unless precipitation takes place at very high concentrations. A SIMS plot showing exquisite fitting 
to a square-law diffusivity is shown in Figure 7.32.  
At lower anneal temperatures, the Zn profile in the tail region is not quite so box-shaped 
and gets “kicked-out” by the supersaturation of interstitials due to the dopant injecting 
interstitials as it regains substitutional sites deeper in the bulk. This is the fully-coupled effect 
that is also seen in silicon as the dopant flux becomes larger than the self-diffusion flux and the 
self-diffusion profile cannot quickly equilibrate. An example is shown in Figure 7.33 for a 750oC 
anneal versus the 850oC anneal shown in Figure 7.32. 
The intrinsic diffusivities for Be and Zn are plotted in Figure 7.35 (discussed later), for the 
single D## intrinsic charge state that appears to be the dominant one in GaAs. The values from 
[7.23, 7.27] are given here 
 
D?M
## = 35 exp 3−3.86
kT 7       DFR
## = 0.6 exp 3−3.21
kT 7  
(7.68) 

[Page 344]
“Integrated Circuit Fabrication: Science and Technology”, © Plummer & Griffin 2022 
 
Not for distribution. September 2023. Full color print book to be distributed by CUP in 2023. 344 
 
 
Figure 7.32 SIMS data (blue dots) and fitted results (red line) for an 850oC, 120 minute anneal of 
implanted zinc in GaAs. The box-shaped profile is a result of the square-law concentration 
dependent diffusivity. (Silvaco Athena simulation to data from [7.23]). 
 
 
Figure 7.33 SIMS data (blue dots) and simulated results for a 750oC, 120 minute anneal of 
implanted zinc in GaAs. The green line shows the box-shaped profile, a result of the square-law 
concentration dependent diffusivity (similar to Figure 7.32). The red line shows the extended tail 
of the dopant profile, as the fully-coupled model captures the interaction between the dopant 
and self-interstitial fluxes (Silvaco Athena simulation to data from [7.23]). The pink line shows the 
interstitial profile, after interstitials are “pumped” into the bulk by the dopant flux, enhancing 
the dopant diffusion in the tail. This is analogous to the “kink-and-tail” phosphorus diffusion 
profile in silicon (Figure 7.27). 
 
In reference [7.23], the product of the gallium interstitial diffusion coefficient and gallium 
interstitial concentration was found to have an activation energy of 5.61eV, considerably higher 

[Page 345]
“Integrated Circuit Fabrication: Science and Technology”, © Plummer & Griffin 2022 
 
Not for distribution. September 2023. Full color print book to be distributed by CUP in 2023. 345 
than the activation energy of 3.21eV for the Zn diffusion. This would imply that at lower 
temperatures, the “DC” product for the native point defects would be much lower than the “DC” 
product for the diffusing Zn, so that the flux of the diffusing Zn (which depends on the DC product) 
would exceed the ability of the native point defects to maintain equilibrium and would result in 
a supersaturation of native point defects beyond the tail of the Zn profile. This is exactly what 
causes the kick-out of the tail of the Zn profile at lower temperatures that is captured by the fully 
coupled model that captures the interaction between the dopant and self-interstitial fluxes, 
shown in Figure 7.33. Although many details remain unclear for P-type diffusion in GaAs, the 
basic trends are well captured by the same point-defect mechanisms that produce the box-
shaped concentration dependent profiles and the fully-coupled kink-and-tail diffusion profiles in 
the silicon lattice. 
 
7.17.3 N-Type Dopant Diffusion in GaAs  
 
While it is very simple to dope GaAs with acceptors (as shown above), N-type doping is 
much more difficult to achieve. For example, chromium (Cr) is a column VI dopant and can sit on 
a column V arsenic site and donate an electron. However, it is a deep level and is more often 
used to alter the bulk resistivity of GaAs and produce semi-insulating GaAs. Of more practical 
interest are the column IV dopants (Sn, Ge and Si in particular) which are termed amphoteric 
dopants, meaning they can act as either a donor or acceptor. For example, if Si sits on a column 
III Ga site, it acts as a donor and if it sits on a column V As site, it acts as an acceptor.  
As expected, this can give rise to complex doping behavior. At low temperatures (T ≤
 700 ℃) Si prefers to sit on As sites and acts as an acceptor with an energy level about 35 meV 
above the valence band edge. At high temperatures (T ≥ 900 ℃) Si tends to sit on Ga sites and 
acts as a donor with an energy level about 6 meV below the conduction band edge. Amphoteric 
doping tends to become less efficient at donor concentrations greater than about 3 ×
 101D cm%9 and tends to saturate at levels slightly above 101Ecm%9. In other words, larger donor 
concentrations do not produce larger electron concentrations above about 101Ecm%9. It has 
been argued that at high doping levels, the dopants begin to occupy both donor and acceptor 
sites and begin to compensate each other. While this is a plausible explanation, it is now thought 
that interactions with vacancies cause the compensation because the vacancy concentrations 
increase with the Fermi level [7.29]. The gallium vacancies compensate the donors and n 
becomes a sublinear function of N".  
It is thought that these same vacancies mediate column IV dopant diffusion in GaAs. Two 
leading models [7.30, 7.31] proposed that three species were involved in Si diffusion – a Si atom 
on an As site (Si$O), a Si atom on a Ga site (Si'a), and a pair composed of Si atoms on adjacent 
Ga and As sites ((Si'a ⋯Si$O ). However, the models made strikingly opposite assumptions about 
which were the mobile and immobile species. In spite of this, the assumption that the mobile 
species interacted with vacancies allowed effects like the Fermi-level-dependent concentration-
dependent box-shaped profiles to be modeled.  A recent paper [7.32] calculated the energy 

[Page 346]
“Integrated Circuit Fabrication: Science and Technology”, © Plummer & Griffin 2022 
 
Not for distribution. September 2023. Full color print book to be distributed by CUP in 2023. 346 
barriers for the three species interacting with Gallium vacancies and found that all three species 
were likely mobile with relatively small energy barriers. Since the Si prefers to undergo jumps on 
the Ga sublattice, it will often be found migrating with a vacancy in the form of a  (Si'a ⋯V'a ) 
complex, which also helps provide another mechanism for the compensation mentioned above.  
For practical purposes of estimating diffusion profiles, it is important to know what the 
concentration dependence of the dopant diffusion is. A comparison of the Column IV dopants in 
GaAs found that good fits to the experimental profiles for Sn, Ge and Si could be obtained using 
only the quadratic term for the effectivity diffusivity [7.33]: 
 
DM00 = DP 3n
n*
7
!
 
(7.69) 
 
The quadratic dependence on n suggests that the dominant vacancy is the doubly charged 
one. There are some conflicting theoretical calculations and Al-Ga superlattice interdiffusion data 
that suggest a triply charged Ga vacancy. However, a (n n*
⁄
)9 concentration dependence for the 
diffusion coefficient gives far more abrupt profiles than are actually observed. There are many 
open questions in the GaAs literature, but it is obvious that the basic physical ideas regarding 
point defect and dopant interactions are central to an understanding of diffusion in GaAs.  Many 
of the apparent anomalous effects that can be explained by understanding the evolution of point 
defect profiles e.g., anomalous uphill diffusion due to gradients for point defects [7.21] or the 
effect of implant temperature on diffusion of Si [7.22]. An example of the fit to Si implants is 
shown in Figure 7.34, showing the characteristic box-shaped profiles due to concentration-
dependent diffusion. A compilation of the diffusion data is shown in Table 7.5 and in Figure 7.35.  
 
 
Figure 7.34 SIMS profiles (blue dots) and square-law dependent fit to the profile based on Eq. 
7.69 for a 1 × 1014 cm%!, 40 keV Si implant into a semi-insulating GaAs substrate, annealed for 
45 minutes at 900˚. Based on Silvaco Athena simulations and data (from [7.33]). 
 

[Page 347]
“Integrated Circuit Fabrication: Science and Technology”, © Plummer & Griffin 2022 
 
Not for distribution. September 2023. Full color print book to be distributed by CUP in 2023. 347 
N-type dopants 
in GaAs 
DP 
(cm! sec%1) 
        𝐸𝐸| 
(eV) 
Sn 
8 × 10! 
4.1 
Ge 
2 × 10%9 
2.9 
Si 
4 × 10%! 
3.3 
P-type dopants 
in GaAs 
D## 
(cm! sec%1) 
         𝐸𝐸| 
(eV) 
Zn 
0.6 
3.21 
Be 
35 
3.86 
Table 7.5 Diffusivities of the common N-type and P-type dopants in GaAs ([7.23, 7.27, 7.33]).  
 
 
Figure 7.35 Compilation of diffusivity for N-type (Sn, Ge, Si) and P-type (Zn, Be) dopants in GaAs 
[from Table 7.5]. 
 
7.17.4 Diffusion and Activation in SiC 
 
Because of very strong bonding in SiC, making it one of the hardest compound materials, it 
is practically impossible to diffuse anything into SiC. Instead, dopants need to be implanted or 
grown into the material. Aluminum and Boron are commonly used for P-type dopants, with 
acceptor levels approximately 230-300 meV above the valence band. Nitrogen is commonly used 
as an N-type dopant with an energy level 50-100 meV below the conduction band.  
Very high annealing temperatures are needed to activate a substantial fraction of the 
dopants in SiC, as shown in Figure 7.36. Typically, temperatures around 1700℃ are commonly 
used. At higher temperatures, the SiC begins to sublime and the surface becomes rough. Even at 
these extremely high temperatures, there is negligible dopant diffusion in SiC and the dopant 
0.70
0.75
0.80
0.85
0.90
0.95
10-18
10-16
10-14
10-12
Diffusivity (cm2/sec)
1000/T (Kelvin)
1100˚C
1000˚C
900˚C
800˚C
Zn
Sn
Be
Ge
Si
10-13
10-15
10-17

[Page 348]
“Integrated Circuit Fabrication: Science and Technology”, © Plummer & Griffin 2022 
 
Not for distribution. September 2023. Full color print book to be distributed by CUP in 2023. 348 
profile is determined by the implanted profile. However, this does allow for selective area doping,
