Repository: Alvintxh/nanofab-web

# Extracted Book Sources

All 11 textbooks extracted 2026-04-05 using PyMuPDF (extract_pdf.py).

## Extraction Summary

| Book Key | File | Pages | Words | Page Numbering |
|----------|------|-------|-------|----------------|
| cui_2025 | Zheng Cui - Nanofabrication (4th ed) | 419 | ~158K | PDF labels (C1, i-xi, 1-407) |
| campbell_2008 | Campbell - Fabrication Engineering (3e) | 825 | ~369K | offset=18 (front-1..18, then 1-807) |
| teresa_2020 | De Teresa - Nanofabrication (full) | 451 | ~183K | offset=0 (sequential PDF pages) |
| madou_vol1_2011 | Madou - Fundamentals of Microfab Vol.1 | 646 | ~366K | PDF labels |

File: sources/sources_processed/books/plummer_2022/plummer_2022_full.txt (part 26 of 43)
# plummer_2022
which is essential for producing devices in SiC.  
 
 
Figure 7.36 Plot of percent activation for implanted boron versus anneal temperature, showing 
the very high temperatures required for substantial activation. After [7.34].  
 
7.18 Doping Methods 
 
Most workers believe that the dominant doping method used today - ion implantation -  
will continue to dominate in the future. Ion implantation affords tremendous flexibility in terms 
of the doping species, the physical location of the dopants and in manufacturing throughput. 
Deeper doped regions in devices structures are straightforward to form by moderate- or high-
energy implants. The very shallow junctions required in future scaled devices can be formed by 
very-low-energy implants. The only real drawback to this technology is the damage produced by 
the implantation process and the transient diffusion and extended defects that result when 
implants are annealed. In order to minimize these effects, rapid thermal processing is likely to 
dominate annealing and diffusion processing in the future. We will discuss ion implantation and 
some of the issues associated with extending it to future device fabrication in Chapter 8.  
A number of alternative doping methods are currently being investigated. These methods 
range from very old methods like outdiffusion from deposited thin films, to very new processes 
like laser-assisted annealing or doping. Because the fins in the FinFET structure described in 
Chapter 2 are so thin and so closely spaced, some of the older techniques such as doping from 
deposited silicon layers are coming back into fashion.  
 
7.19 Summary of Key Ideas 
 
Doping of semiconductors is the fundamental process by which devices are fabricated. To 
make dopants electrically active and therefore useful in devices, they must sit on substitutional 
lattice sites. Both the concentration and the spatial variation (profile) of these dopants are critical 
1500
1700
1600
Temperature (˚C)
1800
Activation (%)
0.1
1
10
100

[Page 349]
“Integrated Circuit Fabrication: Science and Technology”, © Plummer & Griffin 2022 
 
Not for distribution. September 2023. Full color print book to be distributed by CUP in 2023. 349 
to device performance. Diffusion is thus the basic process by which we produce these doping 
profiles.  
Ion implantation is the dominant method used today to introduce dopants into silicon. This 
process allows precise control of the numbers of doping atoms and their physical position. 
Annealing and sometimes additional diffusion are required following implantation in order to 
allow the dopants to diffuse to their final, substitutional lattice sites. For short times, this process 
is dominated by transients associated with the annealing of implantation damage. During this 
period, the dopant diffusivity is much larger than its equilibrium value because of the high 
concentration of point defects present. Following this transient, the dopant diffusivity drops to a 
more normal value. 
Dopants diffuse in silicon by interacting with point defects through a number of possible 
atomic-scale mechanisms. The dopant diffusivity is basically proportional to the number of such 
defects present in a crystal. Point defect concentrations depend exponentially on temperature 
and as a result, dopant diffusivities do also. However point defect concentrations are also 
changed by Fermi-level effects, by ion implantation damage and by surface processes like 
oxidation. The result is that dopant diffusivities may vary spatially and with time during the 
diffusion of a particular doped region. This greatly complicates the modeling of dopant profiles 
and generally requires that numerical simulation tools be used to calculate such profiles. Only in 
the simplest cases in which D is constant can simple analytical solutions be used to calculate 
impurity profiles. 
Much progress has been made in recent years in developing physically based models for 
dopant diffusion and in implementing these models in simulators. These simulators today allow 
full coupling of the point defects and the dopants and can accurately predict very complex 
experimental dopant profiles in silicon. Many complex insights such as point defect gradient-
driven uphill diffusion and chemical pumping of point defects appear as straightforward 
consequences of these physically based, atomistic models of dopant diffusion. The same basic 
diffusion physics applies to other compound semiconductor materials, and we have shown some 
results for GaAs that have analogies to diffusion in silicon.  
While we have focused our discussion on the issues associated with CMOS technology, 
these tools are also used in many other types of silicon device structures. In many cases they are 
crucial in reducing the number of experiments required to develop new processes. They are also 
very useful in understanding process sensitivities and manufacturing tolerances.  
 
7.20 References and Notes 
 
[7.1] 
R. H. Dennard, F. H. Gaensslen, V. L. Rideout, E. Bassous, and A. R. LeBlanc, "Design of ion-
implanted MOSFET's with very small physical dimensions," IEEE Journal of Solid-State 
Circuits, vol. 9, no. 5, pp. 256-268, 1974. 
[7.2] 
P. A. Packan, "DEVICE PHYSICS:Pushing the Limits," Science, vol. 285, no. 5436, pp. 2079-
2081, 1999. 
[7.3] 
F. A. Trumbore, "Solid Solubilities of Impurity Elements in Germanium and Silicon*," Bell 
System Technical Journal, vol. 39, no. 1, pp. 205-233, 1960. 

[Page 350]
“Integrated Circuit Fabrication: Science and Technology”, © Plummer & Griffin 2022 
 
Not for distribution. September 2023. Full color print book to be distributed by CUP in 2023. 350 
[7.4] 
J. C. Irvin, "Resistivity of Bulk Silicon and of Diffused Layers in Silicon," Bell System 
Technical Journal, vol. 41, no. 2, pp. 387-410, 1962. 
[7.5] 
M. Law and C. Rafferty, "SUPREM-IV is a Stanford University computer program." 
[7.6] 
Sentaurus Process is a simulator from Synopsys Inc. 
[7.7] 
Athena and Victory Process are simulators from Silvaco Inc. 
[7.8] 
J. Crank, "The mathematics of diffusion," ed: Oxford University Press, 1979. 
[7.9] 
P. Griffin, S. Crowder, and J. Knight, "Dose loss in phosphorus implants due to transient 
diffusion and interface segregation," Applied Physics Letters, vol. 67, no. 4, pp. 482-484, 
1995. 
[7.10] R. Kasnavi, P. B. Griffin, and J. D. Plummer, "Dynamics of Arsenic dose loss at the SiO 2 
interface during TED," in Simulation of Semiconductor Processes and Devices 1998: 
Springer, 1998, pp. 48-50. 
[7.11] L. Darken and R. Gurry, "Physical Chemistry of Metals,(1953)," McGraw-Hill Book Co. Inc, 
p. 443, 1987. 
[7.12] R. Fair, “Concentration profiles of diffused dopants in silicon,” in Impurity Doping 
Processes in Silicon, ed. F. F. Y. Wang, Materials and Processing Theory and Practices, 
vol. 2, North-Holland, 1981.  
[7.13] S. Hu, "Formation of stacking faults and enhanced diffusion in the oxidation of silicon," 
Journal of Applied Physics, vol. 45, no. 4, pp. 1567-1573, 1974. 
[7.14] P. M. Fahey, P. Griffin, and J. Plummer, "Point defects and dopant diffusion in silicon," 
Reviews of Modern Physics, vol. 61, no. 2, p. 289, 1989. 
[7.15] R. B. Fair, "Explanation of anomalous base regions in transistors," Applied Physics letters, 
vol. 22, no. 4, pp. 186-187, 1973. 
[7.16] C. Rafferty, H.-H. Vuong, S. Eshraghi, M. Giles, M. Pinto, and S. Hillenius, "Explanation of 
reverse short channel effect by defect gradients," in Proceedings of IEEE International 
Electron Devices Meeting, 1993, pp. 311-314: IEEE. 
[7.17] A. Ural, P. B. Griffin, and J. D. Plummer, "Self-diffusion in silicon: similarity between the 
properties of native point defects," Physical Review Letters, vol. 83, no. 17, p. 3454, 1999. 
[7.18] S. K. Ghandhi, VLSI fabrication principles: silicon and gallium arsenide. John Wiley & Sons, 
2008. 
[7.19] T. Tan, U. Gösele, and S. Yu, "Point defects, diffusion mechanisms, and superlattice 
disordering in gallium arsenide-based materials," Critical Reviews in Solid State and 
Material Sciences, vol. 17, no. 1, pp. 47-106, 1991. 
[7.20] H. Bracht, S. Nicols, W. Walukiewicz, J. P. Silveira, F. Briones, and E. Haller, "Large disparity 
between gallium and antimony self-diffusion in gallium antimonide," Nature, vol. 408, no. 
6808, pp. 69-72, 2000. 
[7.21] Y. M. Haddara, C. C. Lee, J. C. Hu, M. D. Deal, and J. C. Bravman, "Modeling Diffusion in 
Gallium Arsenide: Recent Work," MRS Bulletin, vol. 20, no. 4, pp. 41-50, 1995. 
[7.22] H. Robinson, T. Haynes, E. Allen, C. Lee, M. Deal, and K. Jones, "Effect of implant 
temperature on dopant diffusion and defect morphology for Si implanted GaAs," Journal 
of Applied Physics, vol. 76, no. 8, pp. 4571-4575, 1994. 
[7.23] M. P. Chase, M. D. Deal, and J. D. Plummer, "Diffusion modeling of zinc implanted into 
GaAs," Journal of Applied Physics, vol. 81, no. 4, pp. 1670-1676, 1997. 

[Page 351]
“Integrated Circuit Fabrication: Science and Technology”, © Plummer & Griffin 2022 
 
Not for distribution. September 2023. Full color print book to be distributed by CUP in 2023. 351 
[7.24] S. Yu, T. Tan, and U. Gösele, "Diffusion mechanism of zinc and beryllium in gallium 
arsenide," Journal of Applied Physics, vol. 69, no. 6, pp. 3547-3565, 1991. 
[7.25] W. Laidig et al., "Disorder of an AlAs-GaAs superlattice by impurity diffusion," Applied 
Physics Letters, vol. 38, no. 10, pp. 776-778, 1981. 
[7.26] D. G. Deppe and N. Holonyak Jr, "Atom diffusion and impurity-induced layer disordering 
in quantum well III-V semiconductor heterostructures," Journal of Applied Physics, vol. 
64, no. 12, pp. R93-R113, 1988. 
[7.27] J. Hu, M. Deal, and J. Plummer, "Modeling the diffusion of implanted Be in GaAs," Journal 
of Applied Physics, vol. 78, no. 3, pp. 1606-1613, 1995. 
[7.28] M. D. Deal and H. G. Robinson, "Diffusion of implanted beryllium in gallium arsenide as a 
function of anneal temperature and dose," Applied Physics Letters, vol. 55, no. 10, pp. 
996-998, 1989. 
[7.29] W. Walukiewicz, "Intrinsic limitations to the doping of wide-gap semiconductors," Physica 
B: Condensed Matter, vol. 302, pp. 123-134, 2001. 
[7.30] M. E. Greiner and J. F. Gibbons, "Diffusion of silicon in gallium arsenide using rapid 
thermal processing: Experiment and model," Applied Physics Letters, vol. 44, no. 8, pp. 
750-752, 1984. 
[7.31] S. Yu, U. M. Gösele, and T. Y. Tan, "A model of Si diffusion in GaAs based on the effect of 
the Fermi level," Journal of Applied Physics, vol. 66, no. 7, pp. 2952-2961, 1989. 
[7.32] M. Reveil and P. Clancy, "Resolving the mystery of the concentration-dependence of 
amphoteric dopant diffusion in III-V semiconductors," Acta Materialia, vol. 186, pp. 555-
563, 2020. 
[7.33] E. Allen, J. Murray, M. Deal, J. Plummer, K. Jones, and W. Rubart, "A Comparison of the 
Diffusion Behavior of Ion-Implanted Sn, Ge, and Si in Gallium Arsenide," Journal of the 
Electrochemical Society, vol. 138, no. 11, p. 3440, 1991. 
[7.34] M. Capano, S. Ryu, M. Melloch, J. Cooper, and M. Buss, "Dopant activation and surface 
morphology of ion implanted 4H-and 6H-silicon carbide," Journal of Electronic Materials, 
vol. 27, no. 4, pp. 370-376, 1998. 
 
7.21 Problems 
 
End of Chapter problems are not included in this version of the book. 
 
 

[Page 352]
“Integrated Circuit Fabrication: Science and Technology”, © Plummer & Griffin 2022 
 
Not for distribution. September 2023. Full color print book to be distributed by CUP in 2023. 352 
CHAPTER 8: ION IMPLANTATION10 
 
8.1 Introduction 
 
Ion implantation has been the dominant doping technique for silicon integrated circuits 
(ICs) and most other semiconductors for the past 45 years.  It is expected to retain this position 
of dominance for the foreseeable future. In this process, dopant ions are accelerated to 0.1 – 
1000 keV of energy and smashed into a crystalline semiconductor substrate, creating a cascade 
of damage that may displace hundreds or thousands of lattice atoms for each implanted ion. In 
this chapter we will seek to understand how such an energetic and violent technique has become 
the dominant and preferred method of doping semiconductor wafers in manufacturing. At first 
glance, it seems that the technique would not be of much use in the precise art of fabricating 
integrated circuits. Indeed, although the original patent for ion implantation was issued to 
William Shockley in 1954, it was not until the late 1970s that ion implantation was used in 
manufacturing. To appreciate the power of the technique, we will investigate its ability to 
precisely control the distribution and dose of various dopants in semiconductors and examine 
how the implant damage is annealed and how the dopant is introduced to active sites in the 
silicon lattice.  
 
8.2 Historical Development and Basic Concepts 
 
Ion implantation provides a very precise means to introduce a specific dose or number of 
dopant atoms into a semiconductor substrate. Figure 8.1 shows the basic elements of a modern 
ion implantation machine. The system operates under high vacuum. 
The basic requirement is a source of ions of sufficiently high density to be useful. Either a 
solid source that is vaporized or a gas source are conventionally used to deliver the ions to the 
ion implanter. The gas from the feed source is ionized by energetic electrons boiled off a hot 
filament or by a plasma discharge.  The ions are extracted by a voltage bias on a grid and mass 
analyzed to select only one ion species and perhaps even a single isotope of an ion species. This 
mass analysis is necessary because a gas like BF2 for example will dissociate into many ions such 
as B++, B+, F+, BF+ and BF2+ for both the boron-10 and boron-11 isotopes. The mass analysis relies 
on balancing the force exerted on the charged ions in a magnetic field with their centrifugal force, 
so that the path of the ion is given by the solution of the equation 
 
mv!
r
= qvB
(8.1) 
 
 
10 This material will be published by Cambridge University Press as “Integrated Circuit Fabrication 
Processes: Science and Technology” by James D. Plummer and Peter B. Griffin. This 
prepublication version is free to view and download for personal use only. Not for redistribution, 
resale or use in derivative works. © Plummer & Griffin 2022. 

[Page 353]
“Integrated Circuit Fabrication: Science and Technology”, © Plummer & Griffin 2022 
 
Not for distribution. September 2023. Full color print book to be distributed by CUP in 2023. 353 
where m is the mass of the ion, q is the charge on the ion, v is the ion velocity, r is the radius of 
curvature and B is the magnetic field intensity which is perpendicular to the ion velocity.  
The ion velocity is related to the extraction voltage by 
 
v = h2E
m = h2qVM,@
m
(8.2) 
 
The field can be tuned to allow an ion of particular mass m to exactly follow an arc of radius r and 
exit the analyzer through a narrow slit.  
 
Figure 8.1 Schematic of an ion implanter. 
 
For most situations, the selected ions are further accelerated in a small linear accelerator 
to the final energy of implantation. Some beam neutralization may occur during this acceleration 
phase and this is a problem, because neutral atoms cannot be electrostatically scanned or 
counted as ion current. They implant in the center of the wafer as an uncontrolled dose. For this 
reason, the ion path typically undergoes an electrostatic deflection from the linear path just 
before final implantation, which acts to trap the neutrals which continue undeflected. The ion 
beam may then undergo an x-y electrostatic deflection which scans the beam onto the wafer, 
perhaps combined with a mechanical translation and scan of the wafer holder. Because charged 
ions are being implanted into the substrate, charging effects can become an issue, especially if 
part of the wafer is covered with insulating layers like SiO2. To mitigate these issues, ion 
implanters typically include a supplemental flux of low-energy electrons from an electron flood 
system like a filament or plasma. Many practical issues in implanter design are discussed in [8.1].  
The implant dose is measured by locating the sample at the end of a deep Faraday cup, 
which collects the current and integrates it over time. The normalized dose is given by 
 
Q = 1
A k I
q dt  ions/cm!
(8.3) 
Ion 
Source
V
+
-
Analyzing
Magnet
V
-
+
Accelerator
0 – 500 keV
Wafer
VOUT a Q
Faraday Cup
Current 
Integrator
x and y
deflection
Neutral
trap
Neutral
Beam 
Gate

[Page 354]
“Integrated Circuit Fabrication: Science and Technology”, © Plummer & Griffin 2022 
 
Not for distribution. September 2023. Full color print book to be distributed by CUP in 2023. 354 
where I is the collected beam current, A is the implant area, t is the integration time and q is the 
charge on the ion. Modern ion implanters are designed to produce beam currents as high as 25 
mA and to operate with accelerating voltages as high as 500 keV. Figure 8.2 shows an example 
of such a machine and a typical end station that holds the wafers. Especially in high-current 
implanters, the end station normally includes mechanical rotation of the wafers in order to 
decrease the average power density incident on each wafer, to reduce wafer heating. Figure 8.3 
illustrates many of the applications of ion implantation in CMOS processing. 
 
     
 
Figure 8.2 Modern ion implanter (Axcelis Purion H Series)) on the left. Typical configuration for 
the end station wafer mounting system (right). Reprinted with permission of Hitachi Ltd., from 
[8.2]. 
 
Figure 8.3 Typical ranges of implant dose and energy used in CMOS processing. Red indicates a 
high-current implanter. Blue indicates a high-voltage implanter. (After [8.3].) 
Ion 
Beam
Heater
Rotation
Scan
1.00E+11
1.00E+12
1.00E+13
1.00E+14
1.00E+15
1.00E+16
1.00E+17
0.1
1
10
100
1000
1011
1012
1013
1014
1015
1016
1017
Dose (atoms/cm2)
Energy (keV)
0.1
1
10
100
1000
Channel Doping 
(As, BF2, B, P, In, Sb)
Anti-
punchthrough
(As, B, In, Sb)
CMOS 
Retrograde 
wells
(P, B, As)
Source/drain Extension
(As, BF2, B)
Source/drain Contact
(As, BF2, B)
Polysilicon Doping
(As, B)
Wafer Bonding,
Splitting (H, He)
SIMOX
VTH Adjust
(As, BF2, B, P)

[Page 355]
“Integrated Circuit Fabrication: Science and Technology”, © Plummer & Griffin 2022 
 
Not for distribution. September 2023. Full color print book to be distributed by CUP in 2023. 355 
In spite of the precision with which the dose can be controlled, at its heart ion implantation 
is a random process, because each ion follows a random trajectory, scattering off the lattice 
silicon atoms before losing its energy and coming to rest at some location as illustrated in Figure 
8.4. The ion tracks in Figure 8.4 were calculated using Monte Carlo methods that we will discuss 
in more detail in Section 8.7. Since large numbers of ions are implanted, an average depth in the 
z direction for the implanted dopants which is called the projected range RP, can be calculated.  
 
 
Figure 8.4 Monte Carlo simulations using UT-Marlowe of the 3D distribution of 1000 phosphorus 
ions implanted at 35 keV. The implant beam is centered at (x, y = 0, 0) and the axes are in units 
of nm. [8.4].  
 
The first step is to investigate the distribution of ions implanted at a given energy. Heavy 
ions like antimony do not travel as far in the crystal as light ions like boron. If different ions are 
implanted with the same energy, the heavy ions stop at a shallower depth, as shown in Figure 
8.5. (We will understand the physics of this more deeply when we discuss nuclear and electronic 
stopping in Section 8.6.) The projected range RP depends on the energy that is used for the 
implant, with higher energies giving a deeper range. While each implanted ion itself follows a 
random trajectory with a range R, on average the distribution of a large group of ions will peak 
at a projected depth RP below the surface of the wafer. Because of the random nature of the 
process, some ions will stop sooner because of more collisions, while some will travel further. 
The spread of the ions depends on the range travelled with deeper ranges allowing for more 
random stopping events. This gives rise to a distribution of ions where most of the ions are within 
a standard deviation ±DRP of the projected range. The heavy ions with a smaller range have a 
more narrow distribution than the light ions. 
Since the number of ions implanted is usually greater than 1011 cm-2, the distribution can 
be statistically described and is often modeled to first order by a symmetric Gaussian distribution 
given by 
C(x) =
Q
√2πΔR5
exp ]−(x −R5)!
2ΔR5
!
^ = C5exp ]−(x −R5)!
2ΔR5
!
^
(8.4) 
 

[Page 356]
“Integrated Circuit Fabrication: Science and Technology”, © Plummer & Griffin 2022 
 
Not for distribution. September 2023. Full color print book to be distributed by CUP in 2023. 356 
where RP is the projected range normal to the surface, DRP is the standard deviation or straggle 
about that range, Q is the dose and CP is the peak concentration where the Gaussian is centered. 
Simulation tools such as Silvaco’s Athena use lookup tables for RP and DRP when they are asked 
to construct a Gaussian profile for an implant such as shown in Figure 8.5. Table 8.1 lists values 
for these parameters for common dopants in silicon [8.5]. 
 
 
Figure 8.5 Athena simulations of 1x1015 cm2, 100 keV implants into silicon [8.6]. Si substrate 
assumed amorphous, Gaussian profiles.  
 
The total number of ions implanted Q is defined as the dose and is simply 
 
Q = k C(x)dx
J
%J
(8.5) 
 
Making use of the fact that the sum (or integral) of Gaussian functions is an error function 
(Chapter 7), and using the formula which defines the error function gives 
 
k
exp%}0𝑑𝑑𝑑𝑑= √𝜋𝜋
2
J
%J
[erf(∞) −erf (−∞)]
(8.6) 
 
∴Q = √2πΔR5C5
(8.7) 
 
This provides a useful relationship between the dose and the peak concentration of the implant.  
 
 
0
100
200
300
400
500
600
700
800
900
1.0µm
Doping  (cm-3)
1014
1015
1016
1017
1018
1019
1020
1021
Boron
Phosphorus
Arsenic
Antimony
Depth (nm)
0.606 CP
RP
DRP

[Page 357]
“Integrated Circuit Fabrication: Science and Technology”, © Plummer & Griffin 2022 
 
Not for distribution. September 2023. Full color print book to be distributed by CUP in 2023. 357 
 
Phos 
Arsenic 
Antimony 
Boron 
Energy 
(keV) 
RP 
(nm) 
DRP 
(nm) 
RP 
(nm) 
DRP 
(nm) 
RP 
(nm) 
DRP 
(nm) 
RP 
(nm) 
DRP 
(nm) 
10 
19.9 
6.4 
8.4 
4.3 
12.1 
5.8 
47.3 
24.9 
20 
34.2 
12.5 
15.6 
7.5 
21.9 
10.0 
82.6 
38.4 
30 
47.3 
17.9 
22.6 
10.2 
30.6 
13.3 
114 
48.3 
40 
59.8 
22.9 
29.4 
12.8 
38.5 
16.2 
143 
56.2 
50 
71.7 
27.5 
36.2 
15.2 
45.9 
18.7 
171 
62.8 
60 
83.3 
31.7 
42.9 
17.6 
52.8 
20.9 
198 
68.5 
70 
94.7 
35.6 
49.5 
19.8 
59.4 
22.9 
223 
73.6 
80 
105 
39.3 
56.1 
22.0 
65.6 
24.8 
248 
78.0 
90 
116 
42.8 
62.6 
24.1 
71.6 
26.5 
272 
82.1 
100 
127 
46.1 
69.2 
26.1 
77.3 
28.0 
296 
85.7 
120 
148 
52.2 
82.1 
30.1 
88.3 
30.9 
341 
92.2 
140 
169 
57.9 
95.0 
33.9 
98.5 
33.4 
385 
97.8 
160 
189 
63.0 
107 
37.5 
108 
35.7 
428 
102 
180 
210 
67.8 
120 
41.1 
117 
37.8 
469 
107 
200 
229 
72.3 
133 
44.6 
126 
39.7 
509 
110 
Table 8.1 Projected range RP and standard deviation DRP for common dopants in silicon [8.5]. The 
substrate is assumed to be amorphous.  
 
Modern simulation tools have built-in look-up tables for a variety of implanted ions 
including Al, Sb, As, Be, B, BF2, C, Cr . . . . . These ions can be implanted into a variety of substrate 
materials including Si, Ge, GaAs, InP, InGaAs, polysilicon, SiC, SiO2, photoresist, etc. [8.6]. 
Implanted profiles can also be calculated in multi-material substrates as we will see later in this 
chapter.  
After ion implantation, it is common to diffuse the implanted ions to create the final implant 
profile desired. Based on the Gaussian approximation to the implanted profile, there are two 
simple analytic methods for calculating the shape of the final diffused profile. These are 
illustrated in the simulations in Figure 8.6.  
In the left example, the implant is shallow enough and the diffusion is long enough that the 
implant can be treated as a delta function at the surface. As we saw in Chapter 7, a delta function 
broadens into a one-sided Gaussian profile, so that the profile is described by 
 
C(x, t) =
Q
√πDt
exp ]−x!
4Dt^ = C(0, t)exp ]−x!
4Dt^
(8.8) 
 
It should be noted in this simulation that the near-surface region of the profile after the diffusion 
(green curve in the left plot) is not exactly a one-sided Gaussian. This is because of surface 
segregation effects that affect the near-surface profile as discussed in Chapter 7 (Section 7.11). 
Thus Equation 8.8 should be used with some caution. Numerical simulators such as were used in 
Figure 8.6 can, of course, easily include these effects. 
 

[Page 358]
“Integrated Circuit Fabrication: Science and Technology”, © Plummer & Griffin 2022 
 
Not for distribution. September 2023. Full color print book to be distributed by CUP in 2023. 358 
 
Figure 8.6 Broadening of an implanted profile by diffusion. On the left a shallow implant (1x1014 
cm-2 at 25 keV) broadens into a one-sided Gaussian profile after diffusing (60 min at 1100˚C). On 
the right, a deep Gaussian profile (1x1014 cm-2 at 300 keV) remains Gaussian after diffusion (60 
min at 1000˚C). Athena simulations [8.6].  
 
In the case of the right-hand example in Figure 8.6, the implant is deep enough that it can 
be described by a two-sided Gaussian after the implant. Such a profile when it broadens due to 
diffusion will remain a two-sided Gaussian and is described mathematically by 
 
C(x, t) =
Q
v2π(ΔR5
! + 2Dt)
exp ]−
(x −R5)!
2(ΔR5
! + 2Dt)^
(8.9) 
 
For the implanted profile, Dt = 0 and the width of the profile is described by DRP. With 
diffusion, the width increases (DRP2 + 2Dt) and the peak concentration decreases in the same 
way. We can simply add successive Dt cycles to predict how a diffused profile continues to evolve 
with time (Section 7.6 in Chapter 7). 
We conclude this introductory section by briefly returning to the issue of ion implantation 
damage. The basic issue is illustrated in Figure 8.7 in a simple 2D picture. The implantation 
process on the left of the figure damages the crystalline substrate because the implanted ions 
slow down partially through collisions with substrate atoms. We will study this process in detail 
later in this chapter, but this collision process typically displaces the lattice atoms from their 
lattice sites and if the damage is severe enough, can completely amorphize the substrate. This 
creates a material that is unsuitable for semiconductor devices. As a result we will pay careful 
attention later in the chapter to how we can repair this damage and at the same time activate 
the implanted dopants by having them sit on lattice sites as shown on the right in the figure. The 
fact that this repair and activation process works well has been critical to the widespread 
adoption of ion implantation.  
A final point is perhaps best made by referring back to Figure 3.12 in Chapter 3. In 
compound materials including semiconductors, the implant damage process also affects local 
stoichiometry because the compound elements can be scattered differently by the incoming 
ions. This can complicate damage repair in these materials as we will see later in this chapter. 
 
Doping  (cm-3)
1014
1015
1016
1017
1018
1019
1020
0
1.2
0.4
2.0
1.6
0.8
Depth (µm)
1014
1015
1016
1017
1018
1019
1020
00
1.2
0.4
1.6
0.8
Depth (µm)
2.0
Doping  (cm-3)

[Page 359]
“Integrated Circuit Fabrication: Science and Technology”, © Plummer & Griffin 2022 
 
Not for distribution. September 2023. Full color print book to be distributed by CUP in 2023. 359 
 
Figure 8.7 Illustration showing the impact of implantation damage and the need for an anneal 
and repair process. 
 
8.3 More Accurate Analytic One-Dimensional Implant Profiles 
 
A large amount of experimental data has clearly shown that a simple symmetric Gaussian 
model of implanted profiles is an inadequate representation of real implanted profiles. We will 
discuss in this section the reasons why this is true and explore more sophisticated 1D 
representations of implanted profiles.  
The first issue we will consider is that experimental implant profiles are often asymmetric. 
Light ions tend to have profiles skewed toward the surface and heavy ions tend to have profiles 
skewed towards the deeper part of the profile. We can understand this physically by considering 
how light ions like boron scatter off silicon atoms compared with how heavy atoms like antimony 
scatter off silicon atoms. There is a greater tendency for light ions to backscatter and fill in the 
front side of the distribution and vice-versa for heavy ions. We will discuss stopping mechanisms 
in more detail in Section 8.6.  
An arbitrary probability distribution can be described by a series of moments. The 
normalized first moment is the projected range and is given by  
 
R5 = 1
Q k xC(x)dx
J
%J
(8.10) 
 
As we saw in the Gaussian distribution discussed earlier, this is simply the mean value of the 
distribution, RP in our case. The second moment is the straggle or standard deviation, given by 
 
ΔR5 = h1
Q k (x −R5)!C(x)dx
J
%J
(8.11) 
After Implant
After Anneal and 
Dopant Activation

[Page 360]
“Integrated Circuit Fabrication: Science and Technology”, © Plummer & Griffin 2022 
 
Not for distribution. September 2023. Full color print book to be distributed by CUP in 2023. 360 
Here DRP is a measure of the width of the probability distribution, as we also saw in the example 
of the Gaussian distribution discussed earlier.  
The third moment describes the skewness and is given by 
 
γ = ∫
(x −R5)9C(x)dx
J
%J
QΔR5
9
(8.12) 
 
Here g is a measure of the symmetry of the distribution around the mean value. In the example 
we considered earlier in which light ions are backscattered, the distribution would have negative 
skewness. Heavy ions scattering forward produces a positive skewness in the distribution.  
The fourth moment is the kurtosis, given by 
 
β = ∫
(x −R5)4C(x)dx
J
%J
QΔR5
4
(8.13) 
 
This moment is a measure of how much of the distribution is contained in the tail regions of the 
distribution. The kurtosis is positive if the tail regions are less populated than the Gaussian 
distribution; it is negative if the tail regions are more populated than the Gaussian distribution. 
These four moments can be used to get a more accurate description of a wide range of 
implanted species. The integral representation of the moments is not particularly convenient, so 
in practice the equivalent moments are described by coefficients in a functional form known as 
Pearson’s equation [8.7]. Look-up tables of the moments can then be used to generate a profile. 
This is the approach taken in simulation programs (see for example the Athena User’s Manual 
[8.6]). An example is shown in Figure 8.8 in which the B and Sb 100 keV implants discussed in 
Figure 8.5 are simulated again using both the Gaussian model and the Pearson model.  
 
 
Figure 8.8 100 keV, 1x1015 cm-2 Sb and B implants modeled with Gaussian and Pearson 
distributions. Si substrate assumed amorphous [8.6]. 
0
100
200
300
400
500
600
700
800
900 1.0µm
Depth (nm)
Doping  (cm-3)
1014
1015
1016
1017
1018
1019
1020
1021
B Gaussian
Sb Gaussian
B Pearson
Sb Pearson

[Page 361]
“Integrated Circuit Fabrication: Science and Technology”, © Plummer & Griffin 2022 
 
Not for distribution. September 2023. Full color print book to be distributed by CUP in 2023. 361 
In the B case (light ion), the Pearson distribution is clearly skewed toward the surface as 
suggested above when we argued that light ions could “bounce off” the heavier lattice atoms in 
the substrate and therefore more heavily populate the shallow portion of the profile. The Sb 
profile shows the opposite behavior with the Pearson distribution skewed towards the deeper 
part of the profile. This is again consistent with the simple idea that heavy ions will tend to scatter 
forward as they slow down in the target material.  
In addition to the effects described above, there is an additional critical property of 
semiconductor substrates that we have ignored to this point in modeling implant profiles. 
Semiconductor substrates are crystalline with a regular array of lattice atoms. This leads to the 
existence of planar and axial channels that can have quite dramatic effects on the implant profile. 
Figure 8.9 shows two images of a silicon crystal. On the left, the crystal is aligned so the 110 axial 
channels are apparent. On the right the crystal has been tilted and rotated so it appears to be a 
random arrangement of atoms. It’s easy to imagine that an incoming ion beam normal to these 
images might produce very different profiles in the two cases.  
 
 
Figure 8.9 Structure of a silicon crystal looking down the 110 axial channels (left) and with a tilt 
and rotation to simulate a “random” direction (right). 
 
We will see in Section 8.6 that most of the scattering events that do occur are through 
relatively small angles, so that a tilt and rotation can minimize the number of ions that 
immediately find the relatively open channels in the silicon lattice. However, once an ion does 
enter a channel, the small-angle scattering events from the atoms that line the walls of the 
channel mean that the ion can be steered quite a long distance along the channel before coming 
to rest from the electronic drag forces or from a sharp collision that causes the ion to exit the 
channel. The effect of channeling on the implant profile is to cause a tail that continues much 
further than expected.  
Figure 8.10 shows simulations of a series of P implants (various doses at 100 keV) into a 
silicon substrate that is aligned with the incoming beam (0˚ tilt and rotation, like the image on 
the left in Figure 8.9). The yellow curve is the Gaussian model for the lowest dose implant (1x1013 
cm-2). The modeled profile including channeling effects is the red curve, a vastly different 
prediction! While 0˚ tilt and rotation is the worst possible case, the prediction is that a significant 

[Page 362]
“Integrated Circuit Fabrication: Science and Technology”, © Plummer & Griffin 2022 
 
Not for distribution. September 2023. Full color print book to be distributed by CUP in 2023. 362 
fraction of the P ions will channel to depths well beyond the Gaussian profile prediction. Clearly 
such a result would have major consequences on device performance.  
 
 
Figure 8.10 Athena simulations [8.6] of phosphorus profiles with different doses implanted at 
100 keV into <100> crystalline silicon wafers with zero tilt and rotation.  
 
Simulation tools like Athena model channeling using a dual Pearson model. The profile is 
constructed by adding two Pearson distributions, each with its own moments determined from 
a look-up table. The two distributions describe the random part of the distribution similar to 
Figure 8.8 and the channeled part of the distribution. The moments in the look-up tables are 
generally derived from experimental results so they depend strongly on the tilt and rotation 
which must be specified in the simulation.  
Another important observation from the simulations in Figure 8.10 is that the impact of 
channeling seems to decrease as the implanted P dose increases. This agrees with experiments 
and is a result of the fact that as the implant dose rises, the substrate Si atoms that are dislodged 
from their lattice sites by collisions gradually clog up the open channels and prevent further 
channeling from occurring. Simulators like Athena model this by using look-up table parameters 
that depend on dose.  
Figure 8.11 shows a series of B implants simulated in Athena with the ion beam tilted at 
various angles with respect to the crystalline substrate. The black curve is a simulation using the 
Pearson distribution with the substrate assumed amorphous (no channeling). The black curve 
shows the skewness toward the surface expected for a light ion implant. Even with a tilt of 10˚, 
there is still a significant effect of the channeling component on the final boron profile. 
To attempt to minimize channeling, a thin screen oxide which is amorphous is often used, 
causing some randomization of the incident beam before it enters the lattice. But the results in 
Figure 8.11 suggest an alternative approach. If the substrate could be preamorphized before the 
implant, channeling should be essentially eliminated. In fact this can be done by using a high-
dose Si implant before the dopant implant. This option is actually used in manufacturing in 
0
100
200 300
400
500
600 700
800
900 1.0µm
Depth (nm)
Doping  (cm-3)
1016
1017
1018
1019
1020
1013 cm-2
Gaussian
1x1013 cm-2
5x1013 cm-2
2x1014 cm-2
5x1014 cm-2
1x1015 cm-2

[Page 363]
“Integrated Circuit Fabrication: Science and Technology”, © Plummer & Griffin 2022 
 
Not for distribution. September 2023. Full color print book to be distributed by CUP in 2023. 363 
situations in which it is critical to control the dopant profile and to eliminate channeling. We will 
consider preamorphization more carefully in Section 8.7 when we discuss Montel Carlo modeling 
of implant profiles. Of course this is only possible if we really have a means to repair the damage 
in the substrate, a topic we will consider in detail later in this chapter.  
 
 
Figure 8.11 Athena simulations [8.6] of boron profiles (1x1013 cm2 at 35 keV) implanted with the 
beam at various tilt angles with respect to the substrate. 
 
Though tabulating all possible parameters that affect implant profiles is a tedious task, it 
does provide simulation programs with the ability to use a look-up table of moments and to 
simulate the shape of a profile for various implant conditions. Because of extensive 
characterization using secondary ion mass spectrometry (SIMS), most implanted profiles can be 
well modeled in silicon and other materials today, although, not surprisingly, the experimental 
data is more extensive in silicon compared to most other materials.  
 
8.4 Multilayer Implants 
 
Most applications of ion implantation involve implanting into a multilayer structure. 
Implants into silicon or other semiconductors such as the examples we’ve considered to this 
point, are usually done with a thin screening SiO2 or other layer on the surface in order to 
minimize channeling. Most implants are also masked in parts of the target wafer using 
photoresist or deposited thin films. We saw many examples of this in the CMOS process flow in 
Chapter 2.  
The general situation is illustrated in Figure 8.12. The right-hand side of the figure 
corresponds to the situation we have discussed to this point, direct implantation into the 
substrate. The analytic methods we have discussed (Gaussian, Pearson, dual Pearson) can also 
be applied on the left-hand side. However, in general the moments for these distributions will be 
different in the different materials and the overall profile will have to be constructed with this in 
mind.  
0
100
200
300
400
500
600
700
Depth (nm)
Doping  (cm-3)
1014
1015
1016
1017
1018
Tilt = 0˚
Tilt = 1˚
Tilt = 2˚
Tilt = 7˚
Tilt = 10˚
Pearson 
Distribution
Amorphous 
Substrate

[Page 364]
“Integrated Circuit Fabrication: Science and Technology”, © Plummer & Griffin 2022 
 
Not for distribution. September 2023. Full color print book to be distributed by CUP in 2023. 364 
 
 
Figure 8.12 Implantation into a multilayer target.  
 
Simulation tools like Athena use a variety of methods to construct multilayer profiles, but 
the simplest and most common is the dose matching method [8.8]. This method works as follows. 
First, the profile in material 1 is calculated using any of the analytic methods we have discussed
