Repository: Alvintxh/nanofab-web

# Extracted Book Sources

All 11 textbooks extracted 2026-04-05 using PyMuPDF (extract_pdf.py).

## Extraction Summary

| Book Key | File | Pages | Words | Page Numbering |
|----------|------|-------|-------|----------------|
| cui_2025 | Zheng Cui - Nanofabrication (4th ed) | 419 | ~158K | PDF labels (C1, i-xi, 1-407) |
| campbell_2008 | Campbell - Fabrication Engineering (3e) | 825 | ~369K | offset=18 (front-1..18, then 1-807) |
| teresa_2020 | De Teresa - Nanofabrication (full) | 451 | ~183K | offset=0 (sequential PDF pages) |
| madou_vol1_2011 | Madou - Fundamentals of Microfab Vol.1 | 646 | ~366K | PDF labels |

File: sources/sources_processed/books/plummer_2022/plummer_2022_full.txt (part 27 of 43)
# plummer_2022
and tabulated moments for material 1. The number of ions that stop in material 1 is then given 
by (see Equation 8.5) 
 
Q1 = k C1(x)dx
@/
=
(8.14) 
 
Next, a profile is calculated in material 2 assuming that the implant went directly into 
material 2. This is equivalent to replacing material 1 by material 2 in the first step. Then the 
thickness of material 2 that would contain the dose Q1 is calculated. Assume this thickness is x’. 
The actual profile in material 2 is then calculated by assuming material 2 extends from x’ to (x’ + 
t2). Of course, the appropriate moments for material 2 would be used in calculating this profile. 
This procedure can then be repeated for any other materials below material 2 including the 
substrate.  
An example of a simulation using the dose matching method is shown in Figure 8.13. A P 
implant into a multilayer structure is shown. A dual Pearson analytic profile was calculated using 
moments appropriate for the two materials. Note that the dose matching approach can result in 
discontinuities at material interfaces as seen in this example.  
A multilayer implant situation of considerable importance involves masking of implants. 
The basic question is how large do t1 and/or t2 need to be in Figure 8.12 to block an implant 
intended to dope the substrate on the right-hand side of the figure? Any layer thick enough to 
capture the implanted ions can be used as a masking layer. For example, photoresist is often used 
as a convenient mask, because implants are usually performed at room temperature. To estimate 
the required mask thickness, we would obviously need to know the moments of the distribution 
function in the mask material. But even if we know these, how do we define masking? 
Suppose that we need to do a 1x1015 cm-2 100 keV B implant into Si and we wish to mask 
this implant with a deposited SiO2 layer. Figure 8.14 simulates this situation using Athena. An SiO2 
Substrate
Material 1
Material 2
t1
t2

[Page 365]
“Integrated Circuit Fabrication: Science and Technology”, © Plummer & Griffin 2022 
 
Not for distribution. September 2023. Full color print book to be distributed by CUP in 2023. 365 
thickness of 600 nm (0.6 µm) was chosen for this example. In the Athena simulation Gaussian 
profiles were assumed and the substrate Si was assumed amorphous. The tail region of the 
Gaussian decreases exponentially with distance and does not go to zero until x = infinity. So we 
need a definition of what “masking” means.  
 
 
Figure 8.13 Athena simulation of 1x1014 cm-2, 100 keV P implant into a multilayer structure (80 
nm Si3N4 on a Si substrate). Substrate assumed amorphous [8.6]. 
 
 
Figure 8.14 Athena simulation of a 1x1015 cm-2, 100 keV B implant into an SiO2 mask on a Si 
substrate. Gaussian profile, Si assumed amorphous [8.6].  
 
One reasonable definition could be that the thickness of the mask should be large enough 
that the concentration in the tail of the implant profile in the silicon does not exceed some 
specified background concentration as illustrated in Figure 8.14. Then, the criterion for masking, 
assuming that the profile is Gaussian, is that C at x = 0 or C(xm) is 
0
50
100
150
200
250
-50
Depth (nm)
Phosphorus Concentration (cm-3)
1014
1015
1016
1017
1018
1019
1020
Nitride
Silicon
0
200
-200
-600
-400
Depth (nm)
Boron Concentration  (cm-3)
1014
1015
1016
1017
1018
1019
1020
Oxide thickness = xm
Silicon
CP
C (x = 0)

[Page 366]
“Integrated Circuit Fabrication: Science and Technology”, © Plummer & Griffin 2022 
 
Not for distribution. September 2023. Full color print book to be distributed by CUP in 2023. 366 
 
C(xQ) = C5exp ]−(xQ −R5)!
2ΔR5
!
^ ≤C?
(8.15) 
 
where xm is the mask thickness, RP and DRP refer to the SiO2 mask moments and CB is some 
specified concentration in the substrate.  Setting C(x = 0) = CB and solving for the mask thickness 
gives 
xQ = R5 + ΔR5h2ln 3C5
C?
7 = R5 + mΔR5
(8.16) 
 
where the parameter m indicates that the mask thickness should be equal to the range plus some 
multiple m times the standard deviation in the masking material.  
In some situations, a different definition of “masking” is used. If the total number of ions 
that reach the substrate rather than the peak concentration is critical, then the dose QP that 
penetrates the mask is given by 
Q5 =
Q
√2πΔR5
k
exp−mx −R5
√2ΔR5
n
!
J
,2
dx
(8.17) 
 
where Q is the total implanted dose and the moments RP and DRP refer to the mask material. 
Since the integral or sum of Gaussian functions can be described as an error function, where, 
 
k exp(−u!)
J
n
du = √π
2 erfc(u)
(8.18) 
the dose that penetrates is  
Q5 = Q
2 erfc ]xQ −R5
√2ΔR5
^
(8.19) 
 
This masking criterion could be important if the region beneath the mask is the channel region 
of a MOSFET since the total dose would affect the threshold voltage of the device.  
----------------------------------------------------------------------------------------------------------- 
Example: 
A process engineer building an NMOS device wants to dope the polysilicon gate at the same 
time as doing the arsenic source/drain diffusion. The source drain implant dose is 2x1015 cm-2 at 
an energy of 50 keV. (a) For these implant conditions, what is the minimum polysilicon thickness 
that can be used if the implant is not to exceed the channel doping which is 1x1016 cm-3 near the 
surface (assume the gate oxide is negligibly thin compared to the polysilicon). (b) Assuming that 
this polysilicon thickness is actually used, how much of the implant dose will penetrate the 
polysilicon mask if the process engineer decides to change the implant energy to 80 keV.   
 
Answer: 
a). From Table 8.1, 50 keV arsenic has a range of 36.2 nm and a standard deviation of 15.2 nm, 
so the implant profile in the polysilicon is equal to the channel profile when 

[Page 367]
“Integrated Circuit Fabrication: Science and Technology”, © Plummer & Griffin 2022 
 
Not for distribution. September 2023. Full color print book to be distributed by CUP in 2023. 367 
 
C(xQ) = 1x101: =
Q
√2πΔR5
exp m−(xQ −R5)!
2ΔR5
!
n 
 
C(xQ) = 1x101: =
2x1018
√2π(152x10%D) exp m−(xQ −362x10%D)!
2(152x10%D)!
n 
 
∴xQ = 10.7x10%:cm = 0.107 µm 
 
(b) If the implant energy is raised to 80 keV, the range from Table 8.1 is 56.1 nm and the standard 
deviation on the implant is 22 nm. The dose that penetrates the mask of thickness xm = 0.107 µm 
is 
Q5 = Q
2 erfc mxQ −R5
∗
√2ΔR5
∗n 
 
Q5 = 2x1018
2
erfc m0.107x10%4 −561x10%D
√2(220x10%D)
n = 1x1018ò1 −erf(1.636)ö = 2.1x1019 cm%! 
------------------------------------------------------------------------------------------------------------ 
 
8.5 2D and 3D Implants 
 
Most applications of ion implantation involve masked implants which introduce the 
dopants only into localized regions of the wafer (see Figure 8.12). In these situations, the 2D or 
3D profile that is produced is of great interest. One example is shown in Figure 8.15 in which As 
implants at 35 keV (left) and 120 keV (right) are shown, masked by the edge of a polysilicon gate 
structure. This is the kind of structure often encountered in MOS device fabrication and we saw 
similar examples in Chapter 2.  
 
 
Figure 8.15 Cross-sectional images of As implants at 35 keV (left) and 120 keV (right) masked by 
the edge of a polysilicon gate region. The doped regions were delineated by etching the silicon. 
Reproduced from [8.9] with the permission of the American Vacuum Society. 
 
The analytic descriptions we have discussed (Gaussian, Pearson, dual Pearson) can be 
extended to 2D or 3D profiles if we know the moments of these distributions in the lateral 
Poly Gate
Poly Gate
Si Surface

[Page 368]
“Integrated Circuit Fabrication: Science and Technology”, © Plummer & Griffin 2022 
 
Not for distribution. September 2023. Full color print book to be distributed by CUP in 2023. 368 
directions. For example, if we consider a Gaussian profile, the lateral distribution around the peak 
can also be statistically described by a Gaussian distribution with a lateral straggle DRlat replacing 
the vertical straggle. The two-dimensional distribution for each incoming vertical beam (red 
arrows in Figure 8.15) is often assumed to be composed of just the product of the vertical and 
lateral distributions, so that 
 
C(x, y) = CNMS(x)
1
√2πΔRLa@
exp ]−
y!
2ΔRLa@
! ^
(8.20) 
 
This is often called the point spread function. Each of the incoming beams (red arrows) 
contribute to the total lateral profile under the mask edge so the total profile is really a 
summation of equations like Equation 8.20. We saw in Chapter 7 and in Equation 8.19 earlier, 
that the sum of Gaussian functions is an erfc profile, so for a mask opening extending from y = -
a to y = +a, the lateral distribution under the mask edge is given by 
 
C(x, y) = CNMS(x) k
exp ]y −y\
2ΔRLa@
^ dy =
#a
%a
CNMS(x) merfc ] y −a
v2ΔRLa@
^ −erfc ] y + a
v2ΔRLa@
^n (8.21) 
 
Simulators like Athena use a variety of methods to construct 2D profiles from the analytic 
distributions we have discussed including the simple erfc profile given by Equation 8.21 (see [8.6] 
for example). An example is shown in Figure 8.16. In this simulation a Pearson distribution was 
used, including channeling (crystalline substrate). The blue color contours in the device channel 
region are the result of a channel B implant that was done in the simulation prior to the As 
implant.  
 
Figure 8.16 Athena simulation of an As source drain implant in a 0.3 µm gate length MOS device. 
The implant was 5x1015 cm-2 at 100 keV and 0˚ tilt (red arrows). The cutline on the right shows 
the lateral doping profile at approximately the peak of the As vertical profile (dashed line).  
 
Figure 8.17 shows a second example in which the same device structure as in Figure 8.16 is 
simulated except that the As source drain implant is done at an angle of 30˚ to the substrate. The 
0
800
200
600
400
nm
1 µm
0
200
-200
400
nm
500
300
700
Doping  (cm-3)
1016
1017
1018
1019
1020
1021
nm

[Page 369]
“Integrated Circuit Fabrication: Science and Technology”, © Plummer & Griffin 2022 
 
Not for distribution. September 2023. Full color print book to be distributed by CUP in 2023. 369 
asymmetry of the implant is obvious in the simulation. This transistor structure would not work 
as shown because there is a separation between the drain N+ region and the edge of the gate. 
Tilted implants like this are actually used in device fabrication. One example was discussed in 
Chapter 2 in which a “halo” i.e. a tilted implant was used to locally boost the deeper channel 
concentration in order to reduce source/drain punch-through (Figure 2.11). Such a halo implant 
would be a lower dose than the example in Figure 8.17. It is obvious from Figure 8.17 that if tilted 
implants are used, tilts of ± 30˚ at a minimum would have to be used and perhaps other angles 
as well, to obtain symmetrical device characteristics, if a variety of device orientations were used 
in the layout.  
 
 
Figure 8.17 Athena simulation of an As source drain implant in a 0.3 µm gate length MOS device. 
The implant was 5x1015 cm-2 at 100 keV and 30˚ tilt (red arrows). The cutline on the right shows 
the lateral doping profile at approximately the peak of the As vertical profile (dashed line).  
 
8.6 Nuclear and Electronic Stopping 
 
While the analytic descriptions of ion distributions we have discussed to this point are very 
useful, a complete description of the detailed atomic-scale events that take place along an ion 
trajectory is a more complete and often more useful way to describe implant profiles. In addition, 
atomistic mechanisms are required to understand and model implant damage, damage annealing 
and transient enhanced diffusion (TED). So at this point we turn our attention to a more atomistic 
view of the implantation process. Much of the theoretical description of the stopping of charged 
ions by matter came from original work on the structure of the nucleus. Following Ziegler [8.10], 
we provide a brief review of some of the interesting historical highlights.  
Rutherford, in 1911, observed that about 0.01% of alpha particles were backscattered from 
thin aluminum foils and proceeded to show that these came from a single collision with a 
positively charged nucleus, thereby altering the prevailing view of the nature of matter. In the 
terminology of ion implantation, the alpha particle is just a doubly ionized helium atom, though 
the source of Rutherford’s particles came from radioactive decay. Soon after, Bohr attempted 
one of the first unified theories of ion stopping by matter, and made the hypothesis that the 
energy loss of ions could be divided into two components: the nuclear energy loss to the positive 
0
800
200
600
400
nm
1 µm
0
200
-200
400
nm
500
300
700
Doping  (cm-3)
1016
1017
1018
1019
1020
1021
nm

[Page 370]
“Integrated Circuit Fabrication: Science and Technology”, © Plummer & Griffin 2022 
 
Not for distribution. September 2023. Full color print book to be distributed by CUP in 2023. 370 
atomic cores of the target and the electronic energy loss to the free electrons in the target. The 
major unknown in calculating the energy loss was the effective charge state of a moving ion in 
the target. Bohr assumed that the ion’s electrons with an orbital velocity less than the ion velocity 
would be stripped off, leaving a highly charged particle interacting with the orbiting target 
electrons which could be treated as harmonic oscillators.  Bethe and Bloch later introduced a 
quantum mechanical treatment of the electronic energy loss of a charged particle to a free 
electron gas, while Fermi considered how the charged particle would polarize the electron gas 
and alter the interaction. Fermi and Teller extended this work and found that the electronic 
energy loss would be directly proportional to the particle’s velocity. The nuclear energy loss was 
treated as an elastic collision of the charged particle with the Coulomb field of a positively 
charged nucleus, partially screened by the outer valence electrons.  
This historical work culminated in 1963 when Lindhard, Scharff and Schiøtt developed what 
has become known as LSS range theory [8.11]. This brought all the pieces together and allowed 
the stopping powers to be calculated for any arbitrary atomic species and elemental targets to 
within a factor of two. The improvements in range calculations since then have come about from 
considering the shell structure of the atoms using quantum mechanical atomic structure 
calculations, by numerically calculating the path of the ion trajectory during interactions with a 
target atom rather than making asymptotic collision approximations, by improved effective 
charge approximations [8.12] and by considering the lattice structure of crystalline materials.  
Computers today can literally follow the atomic-scale trajectory of a representative sample 
of tens or hundreds of thousands of ions through the lattice, accurately accounting for an 
arbitrary screen oxide thickness together with any tilt and rotation used during implantation. By 
combining the information on the final resting positions of the ions, a picture of the final 
distribution can be obtained. Because of the random nature of the starting condition, this 
approach is often called a Monte-Carlo simulation. We will consider it in more detail in Section 
8.7. In amorphous silicon, the position of the silicon atoms is also randomly chosen so the overall 
density is correct. Given the atomic density for the target, the average distance between atoms 
in an amorphous target is (1/N)1/3, which gives the average path length between nuclear 
interactions in amorphous material. 
In crystalline materials, the trajectory is completely determined by the structure of the 
lattice after the ion is set in motion. The ion scatters deterministically from target atoms through 
angles determined from classical two-body collision theory, slowing down by an additional drag 
force from electronic interactions. The rate at which an ion loses energy depends on both the 
nuclear and electronic stopping power of the target, giving 
 
dE
dx = −N[SR(E) + SM(E)]
(8.22) 
 
where N is the target atom density (5x1022 cm-3 for silicon) and Sn(E) and Se (E) are the nuclear 
and electronic stopping power in eV cm2. Both are in general functions of energy. Note that even 
though Sn(E) is called nuclear stopping, it has nothing to do with nuclear forces in atoms; rather 
it is due to elastic “billiard ball” collision processes.  
If Sn(E) and Se(E) are known, then the range of the ion can be calculated using 
 

[Page 371]
“Integrated Circuit Fabrication: Science and Technology”, © Plummer & Griffin 2022 
 
Not for distribution. September 2023. Full color print book to be distributed by CUP in 2023. 371 
R = k dx = 1
N
G
=
k
dE
SR(E) + SM(E)
f!
=
(8.23) 
 
Note that R is the total range and what we are generally interested in is RP, the distance normal 
to the surface. These are related by [8.11] 
 
R5 =
R
1 + É m!
3m1Ñ
(8.24) 
 
where m1 is the mass of the implanted ion and m2 is the substrate atomic mass. The challenge 
then is to develop physically based models for the nuclear and electronic stopping powers. We 
will develop simple models, useful for analytic calculations below and then discuss Monte Carlo 
simulation methods in Section 8.7 that use more sophisticated models.  
 
8.6.1. Nuclear Stopping 
 
When an ion with mass m1, atomic number Z1 and kinetic energy E0 collides with a 
stationary target atom with mass m2 and atomic number Z2, it loses energy by interacting with 
the electric field of the nucleus of the target. Not all collisions are head-on collisions, so the 
nuclear energy loss depends on the distance of closest approach, often called the impact 
parameter (b in Figure 8.18).  
 
Figure 8.18 Schematic of a nuclear collision or scattering encounter between an ion and a 
stationary target atom. 
 
As the ion interacts with the electric field of the nucleus, it exchanges its kinetic energy for 
potential energy, reaching a maximum transfer at the distance of closest approach. This potential 
energy is partitioned between the ion and target atom in accordance with their masses, and the 
ion continues on a deflected path while the lattice atom recoils. The velocities and trajectories 
can be found from the conservation of momentum and energy in a classical treatment of two 
colliding particles. The ion has a momentum of m1v1 and a kinetic energy of 0.5m1v12. After 
Incident Ion
E1, m1, Z1
Scattered
Ion
b
Recoil 
Target
m2, Z2
f
q

[Page 372]
“Integrated Circuit Fabrication: Science and Technology”, © Plummer & Griffin 2022 
 
Not for distribution. September 2023. Full color print book to be distributed by CUP in 2023. 372 
scattering, the two atoms still have the same total energy and momentum. Thus the nuclear 
energy loss is elastic, in that the energy lost by the ion is transferred to the lattice atom, providing 
the atomic-scale basis for the damage created by the incoming ions. These nuclear interactions 
give rise to scattering and deflected trajectories, with the deflection angle depending on the 
impact parameter b.  
From classical mechanics, the energy lost by the ion in such a scattering event is 
 
ΔE = E1
4m1m!
(m1+m!)! cos!ϕ
(8.25) 
 
where the angles depend on b, the masses of the atoms and the interaction potential between 
the ion and the lattice atom. DE is at a maximum in the event of a head-on collision, in which case 
f = 0˚. 
If the ion and target atoms were bare nuclei, the interaction or scattering potential would 
be given by the simple Coulomb potential: 
 
V(r) = q!Z1Z!
4πεr
(8.26) 
 
Because of the electrons that surround the target nucleus, the full effect of the positive core 
potential is screened from the incoming ion. Modifying the potential by an exponential screening 
function gives the Thomas-Fermi model of the atom, 
 
V(r) = q!Z1Z!
4πεr exp É−r
aÑ
(8.27) 
 
where a is the screening distance. To predict the scattering angle, the interaction of the ion with 
the screened Coulomb potential is integrated over the path length where the nuclear force is 
important as shown in Figure 8.18. Since the scattering is deterministic in the binary collision 
approximation, tables of pre-calculated scattering angles for each impact parameter and energy 
speed up the calculations in practice, and this is the strategy typically used in Monte Carlo 
simulators.  
The nuclear stopping power Sn(E) depends on the ion energy. The nuclear energy loss is 
small at very high energies because fast particles have less interaction time with the scattering 
nucleus (reduced cross section). Thus, the nuclear energy loss tends to dominate towards the 
end of the range when the ion has lost much of its energy and where the nuclear collisions 
produce most of the damage. While more sophisticated models are used in modern computer 
simulation tools as we will see in Section 8.7, Sn(E) can sometimes be usefully approximated as a 
constant value at energies below where electronic stopping is important by [8.13] 
 
SR(E) = 2.8x10%18
Z1Z!
òZ1
!/9 + Z!
!/9ö
1/!
m1
m1 + m!
 eV cm!
(8.28) 
 

[Page 373]
“Integrated Circuit Fabrication: Science and Technology”, © Plummer & Griffin 2022 
 
Not for distribution. September 2023. Full color print book to be distributed by CUP in 2023. 373 
where m1 and Z1 refer to the ion and m2 and Z2 are the substrate atom mass and atomic number. 
Note that this simple expression does not include any energy dependence in Sn(E) which means 
that it models the nuclear stopping as independent of position along the ion’s path. We will see 
shortly that this is not really correct, but Equation 8.28 is a useful approximation that allows us 
to calculate a numerical value given an ion and a substrate, that can then be used in Equation 
8.23 to estimate the range.  
In compound semiconductors, or other materials like SiO2, there are 2 or more types of 
atoms to which the ion can transfer energy as it slows down. The simplest way to model this is 
known as the Bragg rule [8.14] which states that the interactions with individual target atoms are 
independent of the surrounding target structure. Thus, if the stopping powers of elements A and 
B are SnA(E) and SnB(E) respectively, then for a compound AmBn, the total stopping power is given 
by  
SR,$? = mSR$ + nSR?
(8.29) 
 
Experimental stopping powers for compound materials usually differ somewhat from this simple 
relationship, but simulation programs can tabulate experimental results to provide better 
prediction of actual implant profiles.  
 
8.6.2. Electronic Stopping 
 
Energy loss to electrons in the target material is actually more complicated to model than 
is nuclear stopping. This is mainly because there are multiple energy loss mechanisms. There can 
be direct energy transfer from electrons surrounding the ion to electrons in target atoms because 
of collisions. Target electrons can be excited to higher energy levels in the atoms they surround. 
Target atoms can be ionized by exciting conduction band electrons to high enough energies to 
free them from the atoms they are bound to. And finally, treating the target material as a 
dielectric leads to a drag force on the ion because of polarization fields set up in the substrate. 
This last mechanism is usually regarded as a nonlocal mechanism modeled as a drag force. The 
others are more local mechanisms and depend on the particular atom the ion is interacting with.  
Many of the electronic loss mechanisms depend directly on the ion velocity, and so the 
simplest model for electronic energy loss is 
 
SM(E) = cv*+R = kE1/!
(8.30) 
 
where c and k are parameters that depend on the ion, the substrate and the particular electronic 
stopping process being modeled. In the simplest case, in which a Si substrate is assumed to be 
amorphous, k is roughly independent of the ion being implanted and is given by [8.13] 
 
k ≅0.2x10%18 eV1/! cm!
(8.31) 
 
Electronic stopping is inelastic with the transferred energy generally being converted to heat in 
the substrate, as opposed to nuclear stopping which is elastic.  
 

[Page 374]
“Integrated Circuit Fabrication: Science and Technology”, © Plummer & Griffin 2022 
 
Not for distribution. September 2023. Full color print book to be distributed by CUP in 2023. 374 
8.6.3. Total Stopping Powers 
 
Both the nuclear and electronic stopping powers depend on energy and contribute to the 
total stopping, as seen in Figure 8.19 [8.15]. There are a number of observations that we can 
make in looking at this figure.  
 
 
Figure 8.19 Nuclear (superscript N) and electronic (superscript e) stopping powers for common 
dopants in silicon. The vertical scale is NSn(E) where N is the silicon density. After [8.15]. 
 
1. For all ions, the importance of nuclear stopping vs. electronic stopping increases at low 
energies.  
2. The approximation that nuclear stopping is independent of energy (Equation 8.28) is 
approximately true for heavy ions like As, but is increasingly wrong as the mass of the 
ion decreases. 
3. The approximation that electronic stopping is independent of the ion being implanted 
(Equations 8.30 and 8.31) is approximately true.  
4. If the implant energy is for example, 200 keV, As will be dominated by nuclear stopping 
over its whole range. Near the surface, P will have similar contributions from nuclear 
and electronic stopping but will be dominated by nuclear stopping once it slows down 
to 100 keV and below. B will be dominated by electronic stopping until the very end of 
its range (≈ 10 keV and below).  
5. Since damage is caused by nuclear collisions, As will create damage along its entire path. 
Light ions like B create most of their damage near the end of their paths. 
These observations will be important when we consider damage and damage annealing later in 
this chapter.  
We can also perhaps now begin to understand more deeply the implant profiles in Figure 
8.5. In that plot we saw that light ions have much larger RP values than do heavy ions. We can 
now see from Figure 8.19 that the light ions have a much smaller energy loss rate than do heavy 

[Page 375]
“Integrated Circuit Fabrication: Science and Technology”, © Plummer & Griffin 2022 
 
Not for distribution. September 2023. Full color print book to be distributed by CUP in 2023. 375 
ions because nuclear stopping plays almost no role in their stopping until they are almost 
stopped. Stated another way, for the same energy a light ion will have a much higher velocity (E 
= 1/2 mv2) and nuclear stopping is much less effective at high velocities. Therefore the light ions 
travel much further in the substrate.  
The analytic expressions for Sn(E) and Se(E), Equations 8.28 and 8.30, can be substituted into 
Equation 8.23 which can then be integrated to provide simple estimates of the range for an 
arbitrary ion implanted into silicon. If the substrate is not silicon, Equation 8.29 can be used for 
nuclear stopping, provided the component stopping powers are known. A much more powerful 
approach, however, is to use simulation tools that implement more complete physical models 
for Sn(E) and Se(E) and individually track ions through their stopping process. This is the Monte 
Carlo approach we discuss next. 
 
8.7 Monte Carlo Implant Profiles  
 
Computers today are powerful enough to literally follow the atomic-scale trajectory of a 
representative sample of tens or hundreds of thousands of ions through the lattice, accurately 
accounting for an arbitrary screen oxide thickness together with any tilt and rotation used during 
implantation. By combining the information on the final resting positions of the ions, a picture of 
the final distribution can be obtained. Because of the random nature of the starting condition, 
this approach is often called a Monte-Carlo simulation.  
The first Monte Carlo simulation tools to be developed treated the substrate as amorphous 
[8.16]. The “target” in this case is a random arrangement of substrate atoms with an average 
spacing set to give the correct material density (1/N)1/3. In the simulation, ions are individually 
implanted and lose their energy through nuclear and electronic stopping. The basic ideas in the 
previous section regarding the physics of these processes are used in the simulations although 
since computational models are being used, the models can be more sophisticated. The 
simulators use the Binary Collision Approximation or BCA (Figure 8.18). 
As Monte Carlo simulators became more sophisticated, they were used to predict damage, 
basically by keeping track of the number of displaced target atoms [8.17]. These calculations are 
the starting point for damage annealing that we will discuss in Section 8.8. Today, Monte Carlo 
simulators can also model crystalline substrates including Si and other semiconductors [8.6, 
8.18]. The starting point in this case is a model of the atomic structure of the material and 
knowledge of the tilt and rotation of the incoming ion beam with respect to that structure.   
While Monte Carlo methods require much longer computation times than the simple 
analytic approaches described earlier, they are the most flexible approach to modeling implant 
profiles in multilayer structures and in situations in which there are few experimental results that 
can provide the moments for the analytic approaches. There is an extensive literature on the 
physical models used in these simulators and the interested reader is referred to that literature 
(e.g., [8.19]) and to the User’s Manuals for commercial simulation tools like Silvaco’s Athena and 
Victory Process [8.6].  
Figure 8.20 shows an example of a Monte Carlo implant profile simulation. In this case 
500,000 As+ ions were implanted to simulate a 1x1013 cm-2 100 keV implant. With no 
preamorphization and 0˚ tilt significant channeling is present which is included in the Monte Carlo 
simulation. For the blue and green curves, Si+ implants at 70 keV and 7˚ tilt were used to 

[Page 376]
“Integrated Circuit Fabrication: Science and Technology”, © Plummer & Griffin 2022 
 
Not for distribution. September 2023. Full color print book to be distributed by CUP in 2023. 376 
preamorphize the substrate and then the same As+ implants were done. The channeling is 
obviously mostly eliminated for the 1x1014 cm-2 Si+ implant and is essentially gone with a fully 
amorphizing 1x1015 cm-2 Si+ implant. 
 
 
Figure 8.20 Monte Carlo simulations using Silvaco’s Victory Process [8.6]. 500,000 As+ ions 
implanted in each case with varying degrees of Si+ preamorphization. 
 
Figure 8.21 shows another interesting simulation again using Victory Process [8.6]. In these 
simulations, sequential B and As implants were done into a narrow, 10 nm wide window. In the 
simulation on the left, the B implant is done first and then the As implant. The colors show the 
calculated B concentration profile. When the B implant is done first, the substrate is undamaged 
and there is clear evidence of significant channeling down the <100> channels that are aligned 
with the implant beam (tilt = 0˚). A significant number of B ions penetrate down to 0.2 µm.  
In the example on the right, the As implant is done first. Even though this is a relatively light 
As+ implant, it does damage the crystal, blocking the direct <100> channels. As a result, the B+ 
ions see more scattering near the surface. This results in a shallower B profile overall, but it also 
results in some B+ ions being scattered into different channels in the silicon. This simple change 
in the sequential ordering of the two implants obviously has a dramatic effect on the B profile. 
Although not shown, the As profiles in the two cases are quite similar because even when the B 
implant is done first, it does little damage near the surface because B is a light ion.  
To illustrate the discrete nature of Monte Carlo simulations, Figure 8.22 shows the same 
simulation as Figure 8.20 except that only 5,000 As+ ions are simulated (100X fewer). The 
simulated profiles are qualitatively similar but there is clear evidence of the discreteness of the 
profiles in Figure 8.22. Monte Carlo simulations usually ask the user to specify the number of ions 
to be simulated. The tradeoff is obviously simulation time vs. accuracy of the calculated profile.  
 
0
1.2
0.2
1.4
0.4
2.0
0.6
1.6
0.8
1.8
1.0
Depth (µm)
As Doping  (cm-3)
1014
1015
1016
1017
1018
1019
No 
Preamorphization
1x1014 cm-2,
70 keV Si
1x1015 cm-2,
70 keV Si

[Page 377]
“Integrated Circuit Fabrication: Science and Technology”, © Plummer & Griffin 2022 
 
Not for distribution. September 2023. Full color print book to be distributed by CUP in 2023. 377 
 
Figure 8.21 Sequential 1x1013 cm-2, 10 keV B and As implants. Left, B first, right, As first. Victory 
Process Monte Carlo simulations, tilt = 0˚ with respect to <100> surface. 
 
 
Figure 8.22 Same simulation as Figure 8.20 except that only 5,000 ions were simulated. 
 
The same Monte Carlo simulation methods can also be used in compound semiconductor 
materials. An example is shown in Figure 8.23. SiC is a material of growing interest for power 
semiconductor devices. It has a hexagonal crystal structure (see Figure 3.6 in Chapter 3) and is 
available in a number of polytypes (the hexagonal Si and C layers are stacked and rotated to form 
a number of different crystal structures). The 4H polytype is commonly used for power devices 
0
0.1
0.2
0.3
0.4
0.5
Position (µm)
0
0.1
0.2
0.3
0.4
0.5
Position (µm)
0
0.24
0.04
0.28
0.08
0.12
0.16
0.2
Depth (µm)
0
0.24
0.04
0.28
0.08
0.12
0.16
0.2
Depth (µm)
1018
1016
1014
[B] (cm-3)
1018
1016
1014
[B] (cm-3)
0
1.2
0.2
1.4
0.4
2.0
0.6
1.6
0.8
1.8
1.0
Depth (µm)
Doping  (cm-3)
1014
1015
1016
1017
1018
1019

[Page 378]
“Integrated Circuit Fabrication: Science and Technology”, © Plummer & Griffin 2022 
 
Not for distribution. September 2023. Full color print book to be distributed by CUP in 2023. 378 
with a wafer surface orientation of [0001]. Often wafers supplied by manufacturers are 
deliberately cut at a small angle to the [0001] direction in order to facilitate device processing. In 
Figure 8.23, the Al+ implants are done normal to the SiC wafer surface which effectively means 
that the tilt is the miscut angle shown. As the miscut angle increases, the amount of channeling 
simulated in the profiles decreases. This is similar to the effect seen in Figure 8.11 for B implants 
in Si.  
 
 
Figure 8.23 Monte Carlo simulations of Al+ (2x1013 cm2, 65 keV) implants into 4H SiC using Victory 
Process [8.6]. The substrates were miscut from the [0001] axis by 0˚ to 3˚. 
 
8.8 Damage Production and Damage Annealing 
 
The major disadvantage of ion implantation is that nuclear stopping creates damage that 
must be repaired. If we consider a crystalline Si wafer as the substrate, the energy required to 
displace a silicon atom just far enough from its lattice site to create a stable separated interstitial 
and vacancy (a Frenkel pair) is the displacement energy Ed and is approximately 15 eV in silicon. 
Because the implant energy is often tens or hundreds of keV, a large number of displacements 
will be caused.  
 
----------------------------------------------------------------------------------------------------------- 
Example: 
How many displaced Si substrate atoms are created by a one 30 keV arsenic atom? 
 
Answer: 
For a heavy ion like arsenic, this energy is mainly dissipated due to nuclear collisions (see 
Figure 8.19). From Table 8.1, a 30 keV arsenic implant has a range of 23 nm, which means it 
transverses ≈ 90 planes of atoms (0.25 nm average inter-plane spacing), so that on average it 
loses 333 eV in a nuclear collision at each plane as illustrated in Figure 8.24. This is much more 
than the Si displacement energy, so the lattice atom that is displaced by the incident ion (the 
0
1.2
0.2
0.4
0.6
0.8
1.0
Depth (µm)
Doping  (cm-3)
1014
1015
1016
1017
1018
1019
0˚
1˚
2˚
3˚

[Page 379]
“Integrated Circuit Fabrication: Science and Technology”, © Plummer & Griffin 2022 
 
Not for distribution. September 2023. Full color print book to be distributed by CUP in 2023. 379 
primary knock-on) can continue and itself lose energy and displace other secondary lattice atoms. 
This is essentially equivalent to a silicon implant with 333 eV of energy at each point where a 
nuclear collision occurred. When the energy of the incident ion or the secondary knocked-on 
atoms reach Ed, they can be considered stopped, because if they do manage to transfer all their 
energy to a lattice atom they can cause a single displacement but remain at rest in the lattice 
position themselves. Thus, an energetic particle can only increase the number of moving particles 
if it has energy greater than 2Ed. This allows an estimate of the number of displaced atoms 
created by an energetic particle to be made (the Kinchin-Pease formula) [8.20]. 
 
n = ER
2En
= 30,000
2x15 = 1000 displaced atoms
(8.32) 
 
where En is the energy lost in nuclear collisions. Thus, each incident arsenic ion creates a trail or 
cascade of 1000 displaced lattice atoms. 
 
 
Figure 8.24 Schematic of damage caused by a 30 keV arsenic ion in silicon. With a range of 23 nm 
the ion crosses approximately 90 atomic planes. After [8.19].  
----------------------------------------------------------------------------------------------------------- 
What is the timescale on which this damage production occurs? We can estimate that the 
time it takes the ion to come to rest is given by the range divided by its velocity.  
 
t =
Ro
v2E/m
≈10%19 sec
(8.33) 
 
Some recombination occurs within the cascade due to elementary diffusion hops on the 
timescale of 10-11 sec after which the primary damage generated by the incident ion can be 
considered stable. This damage is primarily small defect clusters and dopant-defect complexes 
and some isolated interstitials and vacancies. Such a detailed picture of the damage evolution 
has been obtained from molecular dynamics calculations of ions impacting a crystalline silicon 
lattice.  
Molecular dynamics simulations are based on atomistic models of materials as are the 
Monte Carlo methods we discussed earlier. However, Monte Carlo methods use randomness to 
model a system that might be deterministic in principle. As we saw, a Monte Carlo simulation 
≈ 90 atomic planes
≈ 333 eV Si knock-ons
30 keV As+ ion
Damage Cylinder

[Page 380]
“Integrated Circuit Fabrication: Science and Technology”, © Plummer & Griffin 2022 
 
Not for distribution. September 2023. Full color print book to be distributed by CUP in 2023. 380 
involves simulating the random paths tens of thousands of implanted ions take in order to build 
up a probability distribution and hence the implanted profile. Molecular dynamics simulations 
track individual particles deterministically and simulate a detailed picture of the scattering 
events, including secondary damage by recoiled Si atoms, of each particle. Generally molecular 
dynamics methods are used for individual or small numbers of particles because of the 
computational complexity. 
An example is shown in Figure 8.25 in which a single Si+ ion is implanted at 5 keV into a 
crystalline silicon substrate. The black dots are the displaced Si atoms that result from nuclear 
scattering events. Two observations are important. First, the total number of displaced Si atoms 
is very large, roughly 800 atoms in this example. This is several times larger than what would be 
estimated from Equation 8.32. However, after only 8 psec when the ion has stopped, the number 
of displaced atoms is much smaller. Clearly some of the displaced Si atoms have locally diffused 
(jumped) back on to lattice sites.
