Repository: Alvintxh/nanofab-web

# Extracted Book Sources

All 11 textbooks extracted 2026-04-05 using PyMuPDF (extract_pdf.py).

## Extraction Summary

| Book Key | File | Pages | Words | Page Numbering |
|----------|------|-------|-------|----------------|
| cui_2025 | Zheng Cui - Nanofabrication (4th ed) | 419 | ~158K | PDF labels (C1, i-xi, 1-407) |
| campbell_2008 | Campbell - Fabrication Engineering (3e) | 825 | ~369K | offset=18 (front-1..18, then 1-807) |
| teresa_2020 | De Teresa - Nanofabrication (full) | 451 | ~183K | offset=0 (sequential PDF pages) |
| madou_vol1_2011 | Madou - Fundamentals of Microfab Vol.1 | 646 | ~366K | PDF labels |

File: sources/sources_processed/books/plummer_2022/plummer_2022_full.txt (part 28 of 43)
# plummer_2022
Figure 8.25 Molecular dynamics simulation of a single 5 keV Si+ ion implant into silicon, showing 
the damage evolution and stabilization. Only displaced atoms are shown. The simulation space is 
a 15.2 nm square [100] surface. The depth is 13.5 nm. Reprinted with permission from [8.21].  © 
(1995) by the American Physical Society. 
 
Figure 8.26 shows a further molecular dynamics simulation of a very short anneal (1 nsec 
at 1025˚C) of a small region of the damage simulated in Figure 8.25. Clearly much of the damage 
is removed even in this very short time anneal. Molecular dynamics simulations have proven very 
helpful in understanding damage and damage annealing, but the computational costs are too 
large to simulate real device structures and real anneal times. Generally, these kinds of 
simulations are limited to structures with a few million atoms and a few nsec of time. However, 
we should take away from Figures 8.25 and 8.26 that a lot of the damage seems to “heal” and 
disappear pretty quickly. In order to develop models useful for real device structures and real 
processing times, we now discuss different approaches at a more macroscopic level. 
 
5 keV Si+ ion
0.1 ps
1 ps
8 ps

[Page 381]
“Integrated Circuit Fabrication: Science and Technology”, © Plummer & Griffin 2022 
 
Not for distribution. September 2023. Full color print book to be distributed by CUP in 2023. 381 
 
Figure 8.26 Molecular dynamics simulation of a 1 nsec 1025 ˚C anneal of a portion of the damage 
structure shown in Figure 8.24. Reprinted with permission from [8.21].  © (1995) by the American 
Physical Society. 
 
Since the number of displacements n produced by an ion depends on the amount of energy 
deposited into nuclear collisions, the damage production is a maximum where the nuclear energy 
losses are highest. In Figure 8.19, we saw that for heavy ions like arsenic, whose stopping is 
dominated by nuclear collisions, this means that the damage profile is relatively flat over the 
whole range up to RP. For lighter ions like boron, which have an appreciable component of 
electronic stopping at higher energies, Figure 8.19 also suggested that the damage accumulation 
should be concentrated near RP where the ion energy is lower. For light ions then, the damage 
will accumulate first at the peak of the profile near RP and expand on both sides of this depth as 
the implant dose is increased. If the damage is high enough to create an amorphous layer, it will 
form first near RP and then gradually expand in the case of light ions.  
Experimental measurements of the amorphous layer thickness as a function of implant 
dose support this picture and indicate a U-shaped distribution for the amorphous layer thickness 
depending on implant dose, as shown in Figure 8.27. In these experiments, Si+ ions were 
implanted at 300 keV into Si substrates at increasing doses. The red double-headed arrows on 
the figure illustrate the approximate bounds of the amorphous region. A buried amorphous layer 
first forms, and it may take a considerably higher implant dose before a continuous amorphous 
layer extending down from the surface forms [8.22]. Other experimental results indicate that it 
is easier to form an amorphous layer at low temperatures (liquid nitrogen) rather than at room 
temperature or higher. This observation is easily explained by the larger fraction of ions that 
recombine within a cascade at higher implant temperatures.  
The above examples of molecular dynamics simulations and the experimental results in 
Figure 8.27 demonstrate that the damage introduced by ion implantation is quite complex. Yet 
in order to use this doping process we must find a way to remove this damage. The goal of 
damage annealing is to remove the primary damage created by the implant and restore the 
semiconductor lattice to its perfect crystalline state, leaving the dopants on active, substitutional 
sites. This damage removal can be divided into two distinct regimes, one below and the other 
above the amorphous threshold. 
 
After implant
After 1 nsec anneal at 1025˚C

[Page 382]
“Integrated Circuit Fabrication: Science and Technology”, © Plummer & Griffin 2022 
 
Not for distribution. September 2023. Full color print book to be distributed by CUP in 2023. 382 
 
Figure 8.27 Cross sectional TEM images of the formation of an amorphous layer for increasing 
300 keV Si+ implant doses. The layer begins to form where the nuclear damage is highest, 
spreading with higher doses. Reproduced from [8.22] with the permission of AIP Publishing. 
 
Figure 8.25 suggests that the damage actually begins to anneal at quite low temperatures 
since those simulations were done at room temperature. Many experiments, mainly in the 1980s 
and 1990s, showed that the damage remaining after implantation begins to anneal at relatively 
low temperatures of about 400˚C. Figure 8.28 explores this annealing in more detail [8.23]. These 
simulations used molecular dynamics to create the initial damage distribution after implantation 
as in Figure 8.26. That profile was then used in a Monte Carlo diffusion simulator to allow the 
defects to diffuse and react over longer time scales, in this case at 815 ˚C. 
Note the very short time scale on which the Frenkel pairs recombine in this simulation 
through bulk I-V recombination. This is consistent with the simulations in Figure 8.26. Some 
vacancies recombine independently at the surface. After 10-2 seconds, only interstitials remain in 
small clusters, and these slowly dissolve by recombining at the surface. Though this picture is 
simple, it captures much of the essential physics that occurs during implant damage annealing. 
Figure 8.28 would seem to suggest that the implant damage anneals very quickly (< 1 sec 
at 815 ˚C), restoring the substrate to crystalline form. While this is true, at least for the relatively 
low dose considered in this simulation, there is something we have forgotten to this point. The 
interstitials and vacancies generated by the implanted ions are formed in exactly equal numbers 
and so if they all recombined, we would be left with a perfect crystal. But we must also consider 
the implanted ion which is typically a dopant ion. It too needs to sit on a lattice site and when it 
does so, it will create one additional Si interstitial. This gives rise to the “+1” model for residual 
damage due to implants that we will discuss in detail in Section 8.9 [8.24]. This model states that 
to a good approximation, all of the original damage recombines leaving only one interstitial 
created when the implanted ion finally occupies a lattice site. The profile of the excess “+1” 
interstitials will mirror the implanted dopant profile.  
1x1015 cm-2
1.5x1015 cm-2
2x1015 cm-2
4x1015 cm-2
5x1015 cm-2
1x1016 cm-2
Amorphous
Crystalline
300 keV Si+
Implants

[Page 383]
“Integrated Circuit Fabrication: Science and Technology”, © Plummer & Griffin 2022 
 
Not for distribution. September 2023. Full color print book to be distributed by CUP in 2023. 383 
 
Figure 8.28 Molecular dynamics and Monte Carlo simulation of the recombination of I and V 
damage generated by a 40 keV, 5x1013 cm-2 Si+ implant into a Si substrate. The anneal shown in 
the figure was at 815˚C in the simulation. After [8.23]. 
 
The +1 model was a conceptual breakthrough that tremendously simplified the modeling 
of ion implant damage and its effects, as we will see when we discuss transient enhanced 
diffusion (TED) in the next section. But before doing so, we need to understand what these +1 
interstitials do in the crystal. They are very mobile and have no local vacancies with which to 
recombine, so it would seem that they would diffuse away to the surface or into the bulk to 
restore the crystal to an equilibrium population of I. However, many experiments in the 1980s 
and 1990s showed that this is actually not what they do.  
In fact, the silicon interstitials generated by this “+1” amount of damage very quickly 
condense into characteristic rod-shaped defect clusters upon annealing at temperatures above 
400˚C. These rod-shaped defects are composed of ribbons of silicon atoms that lie on {311} 
planes as illustrated in Figure 8.29. An actual TEM image of such a defect is also shown in Figure 
8.29. After a 5 second anneal at 900˚C, there may be a very high concentration (≈ 1011 cm-2) of 
these {311} defects, which are only 10 nm long.  
We will see when we discuss TED in the next section that over the course of a high-
temperature implant anneal, the interstitials “stored” in these {311} defects are gradually 
released. While this is happening, they raise the interstitial concentration well above the 
equilibrium level. Anything that is affected by interstitials will be affected, including, for example, 
dopant diffusion rates. These interstitials are the origin of TED and the high diffusion rates will 
exist for time required for the {311} defects to dissolve.  
The basic picture described above for relatively low-dose implants has been confirmed by 
molecular dynamics and Monte Carlo simulations. Figure 8.30 shows one example [8.25]. The 
implant is 1x1014 cm-2 Si+ at 5 keV. This dose causes significant damage but does not amorphize 
the substrate.  
A molecular dynamics simulation was used to create the initial damage profile shown in a). 
In b) the beginning of the anneal is shown as the temperature is ramped up to 800 ˚C. In this case 
0.1
1
10
100
10-8
10-6
10-4
10-2
1
100
Annihilated I & V per Implanted Ion
Seconds
Bulk I&V 
Recombination
Surface V 
Recombination
Surface I 
Recombination
Initial Number of I

[Page 384]
“Integrated Circuit Fabrication: Science and Technology”, © Plummer & Griffin 2022 
 
Not for distribution. September 2023. Full color print book to be distributed by CUP in 2023. 384 
a kinetic Monte Carlo simulation approach was used, which follows the defects but not all of the 
lattice atoms so anneals of minutes or longer can be simulated. After the 800˚C anneal in c), all 
of the damage is gone, except for the {311} defects which have formed. These are stable at this 
low anneal temperature but we will see in Section 8.9 that they can be easily removed by a higher 
temperature anneal. The basic process we are seeing in Figure 8.30, is similar to the plots in 
Figure 8.28 which show the I and V defects recombining.  
 
 
Figure 8.29 Schematic (left) and cross-section TEM (right) of {311} clusters that form by capturing 
a row of interstitial dimers that lie on the {311} plane and grows by extending in the <110> 
direction. Photo reprinted from [8.25] with the permission of AIP Publishing.  
 
 
Figure 8.30 Molecular dynamics and Kinetic Monte Carlo simulations of the defect structure 
resulting from a 5 keV 1x1014 cm-2 Si+ implant. Black and grey points represent silicon I and V 
respectively. (a) is the damage at room T after the implant. (b) is the damage during the beginning 
of the anneal (ramp up in T to 800 ˚C). (c) is after the anneal at 800 ˚C. Reproduced from [8.26] 
with the permission of AIP Publishing. 
 
If the damage is larger (higher dose implant), some of the {311} defects grow at the expense 
of others that shrink. The larger {311} defects can turn into stable dislocation loops which are 
much more difficult to remove. These stable dislocation loops are called secondary defects and 
remain when the primary damage is completely annealed. The dislocation loops can be 
approximated by an extra circular atomic layer of silicon atoms precipitated on a {111} plane of 
silicon. They can be shown from TEM images to be extrinsic loops, that is they are composed of 
an extra plane of silicon interstitials.  
I-dimer
311 Capture 
Radius
Ribbon-like 
Defect
<110>
(a)
(b)
(c)
Surface
5 keV 1x1014 cm-2
Si+ Implant

[Page 385]
“Integrated Circuit Fabrication: Science and Technology”, © Plummer & Griffin 2022 
 
Not for distribution. September 2023. Full color print book to be distributed by CUP in 2023. 385 
Stable dislocation loops are a much more dominant feature of higher-dose implants, which 
drive the silicon amorphous. The largest concentration of these loops is seen at the interface 
between amorphous and crystalline silicon after an anneal which regrows the amorphous region 
by solid-phase epitaxy which we discuss below. These defects at the original 
amorphous/crystalline (a/c) interface are referred to as end-of-range (EOR) defects as illustrated 
in Figure 8.31. They occur because there is a large amount of damage that is just below the 
threshold of amorphization beyond the a/c interface. By definition, just beyond the a/c interface 
is the maximum possible amount of damage that can exist in the crystal at the implant 
temperature without it being amorphous. This damage is sufficiently high to be able to nucleate 
a mixture of {311} defects and a band of dislocation loops in a very narrow region just beneath 
the a/c interface on the crystalline side of the interface. 
 
 
Figure 8.31 Schematic of the stable end-of-range (EOR) dislocation loops that form at the 
amorphous-crystalline (a/c) interface after solid-phase epitaxial regrowth. 
 
Because the annealing of implant damage is very different when the material is amorphous 
vs. more lightly damaged, we need to consider how to define the a/c interface shown in Figure 
8.31. There are a number of models that have been proposed in the literature to estimate when 
the material becomes amorphous and where the a/c boundary is. An excellent review of this field 
is in [8.25]. The simplest model assumes that the transition to amorphous material occurs when 
a critical energy density is deposited in the material. This energy density is on the order of Ecr ≈ 
5x1023 eV/cm3 [8.26]. We can write this in terms of the implant dose required to amorphize the 
substrate. 
EcS = ΦNSR(E)
(8.34) 
 
Here, F is the dose required for amorphization. Sn(E) is the nuclear stopping discussed earlier 
and is the rate at which energy is deposited per unit length in creating the damage.  
 
----------------------------------------------------------------------------------------------------------- 
Example: 
What As+ dose is required to amorphize the substrate in a 100 keV implant? 
Implanted 
Profile
a/c 
interface
SPE Regrowth
EOR Loops
Residual 
Damage
Depth
Concentration

[Page 386]
“Integrated Circuit Fabrication: Science and Technology”, © Plummer & Griffin 2022 
 
Not for distribution. September 2023. Full color print book to be distributed by CUP in 2023. 386 
 
Answer: 
For As the nuclear stopping from Figure 8.19 is NSn (E) ≈ 1200 keV/µm. Thus  
 
Φ =
EcS
NSR(E) = 5x10!9 eV/cm9
1.2x101= eV/cm ≅4.2x1019 ions/cm! 
 
Note from Figure 8.19 that Sn(E) for a light ion like B is ≈ 50X smaller so that the required dose 
would be > 1015 cm2. 
----------------------------------------------------------------------------------------------------------- 
 
While not reflected directly in Equation 8.34, the required dose to create an amorphous 
region depends on many parameters in reality. This is because during the implant, damage is 
being created, but the damage is also repairing itself as we saw in Figure 8.25. So, for example, if 
the implant is done at reduced temperature less repair will take place during the implant and a 
smaller dose would be required to amorphize the substrate. If the implant is done in a higher-
current implanter there is less time for repair to take place before more damage is created and 
a lower dose would generally be required [8.26]. So values calculated using Equation 8.34 should 
be regarded only as estimates.  
If the substrate is amorphized, then a rather remarkable process called solid-phase epitaxy 
or SPE can take place to repair the damage. This process is shown in experimental data in Figure 
8.32. Even though there is significant damage at the a/c interface, the material regrows from that 
depth upwards, plane by plane to produce crystalline material. 
 
 
Figure 8.32 Cross sectional TEM images of the regrowth of an amorphous layer at 525˚C as a 
function of time. The red arrows indicate the amorphous region. The dark band at the original 
a/c interface consists of end of range dislocation loops. Reproduced from [8.27] with the 
permission of AVS: Science and Technology of Materials, Interfaces and Processing. 
 
The SPE process shown experimentally in Figure 8.32 is shown in simulation in Figure 8.33. 
This simulation is similar to Figure 8.30 except that the Si+ dose is increased to 1x1015 cm-2 
sufficient to amorphize the substrate. In b), the simulated temperature is only 550 ˚C and the 
amorphized region can be seen regrowing plane by plane from the bottom up towards the 
surface. After the SPE is complete at 550 ˚C, the simulation in c) shows an 800 ˚C anneal which 
causes the {311} defects and the EOR damage dislocation loops to form. 
5 min
10 min
15 min
20 min
Amorphous
100 nm
EOR
damage
5 min
10 min
15 min
20 min
Amorphous
EOR
Damage

[Page 387]
“Integrated Circuit Fabrication: Science and Technology”, © Plummer & Griffin 2022 
 
Not for distribution. September 2023. Full color print book to be distributed by CUP in 2023. 387 
 
Figure 8.33 Molecular dynamics and Kinetic Monte Carlo simulations of the defect structure 
resulting from a 5 keV 1x1015 cm-2 Si+ implant. Black and grey points represent silicon I and V 
respectively. a) is the damge at room T after the implant. b) is the SPE regrowth process occurring 
at 550 ˚C. c) is after the anneal at 800 ˚C. Reproduced from [8.26] with the permission of AIP 
Publishing. 
 
The SPE process is similar to the crystallization process that occurs from the melt onto a 
single-crystal seed or from a gas phase onto a crystalline substrate, except that it is now occurring 
in a solid phase rather than a liquid or gas phase. It occurs quite quickly, with regrowth rates in 
undoped silicon at 600˚C of 50 nm min-1 for <100> orientations, 20 nm min-1 for <110> 
orientations and 2 nm min-1 for <111> orientations. The activation energy for the regrowth 
process on any orientation is 2.3 eV, which is indicative of a silicon-silicon bond breaking and 
formation process. The regrowth rate is given by 
 
v = Aexp 3−2.3eV
kT 7
(8.35) 
 
where v is the regrowth rate and A is an experimentally determined parameter.  
The regrowth rate can be enhanced by a factor of 10 for high doping concentrations 
characteristic of the source and drain in MOS devices [8.27]. The SPE process quickly eliminates 
all of the primary damage in the amorphous region, so that no anomalous dopant diffusion occurs 
there. Most of the dopant atoms in the amorphous regions are incorporated onto substitutional 
lattice sites during regrowth, so that high levels of activation are possible even at these low 
temperatures. Indeed, were it not for the residual band of EOR defects just below the a/c 
interface and the {311} defects below the a/c interface, solid-phase epitaxy would provide an 
ideal method for simultaneously removing all the implant damage and obtaining high levels of 
dopant activation without any noticeable dopant diffusion.  
Figure 8.34 summarizes what we have learned to this point about damage issues in 
crystalline substrates during an implant. The left part of the figure applies to implant doses low 
(a)
(b)
(c)
5 keV 1x1015 cm-2
Si+ Implant
Surface

[Page 388]
“Integrated Circuit Fabrication: Science and Technology”, © Plummer & Griffin 2022 
 
Not for distribution. September 2023. Full color print book to be distributed by CUP in 2023. 388 
enough that they do not amorphize the substrate. In that case, the damage anneals readily at 
modest temperatures (≈ 800 ˚C) leaving behind only the {311} clusters due to the +1 interstitials 
created by the implanted atoms taking lattice sites.  
 
 
Figure 8.34 Summary of damage modeling for implant doses below the amorphization threshold 
(left) and above the threshold (right). 
 
In the right-hand case, the implanted dose is large enough to create a surface amorphous 
layer. This layer is readily repaired by SPE at quite low temperatures (≈ 500 ˚C). Beyond the a/c 
interface, we are left with the EOR dislocation loops which are difficult to anneal out completely 
and a tail region in which the +1 model again applies. Note that in the left-hand case, the number 
of +1 interstitials stored in {311} defects corresponds to the full implant dose. In the right-hand 
case, only the tail of the implant profile contributes to the stored +1 magnitude. The +1 
interstitials created in the SPE region are incorporated into the regrown epitaxial layer simply by 
extending the crystalline substrate upward by an atomic plane or two (there are roughly 1015 Si 
atoms/cm2 in each atomic plane). 
In both the left and right cases, the implanted dopant atoms are incorporated on lattice 
sites as part of the SPE or moderate-temperate annealing. So the main issue we are left with is 
the {311} stored interstitials in both cases. The EOR loops on the right may be an issue if they are 
physically located in sensitive regions like depletion regions where they can reduce lifetime and 
increase leakage currents. But if they are located inside heavily doped regions, they may be 
relatively benign. 
 
8.9 Transient Enhanced Diffusion 
 
The {311} defects generally need to be removed from the silicon, first because they are 
crystallographic defects which could affect device performance, but also because the interstitials 
(I) they store are gradually released during any subsequent thermal cycles that the wafers see. 
As we saw in Chapter 7, dopants generally diffuse with I and with V and so an increase in the I 
population due to the dissolving {311} defects should be expected to increase dopant 
Concentration
Depth
Depth
SPE Regrowth
Amorphization
Threshold
a/c 
interface
EOR Loops
+1 Model
Applies
Everywhere
+1 Model
Applies
Amorphization
Threshold
Implant
Profile
Concentration
Implant
Profile

[Page 389]
“Integrated Circuit Fabrication: Science and Technology”, © Plummer & Griffin 2022 
 
Not for distribution. September 2023. Full color print book to be distributed by CUP in 2023. 389 
diffusivities. This mechanism is known as transient enhanced diffusion (TED) and it can be a very 
important issue especially when device performance relies on tightly controlled impurity profiles.  
TED is anomalous because there are conditions where the dopant can diffuse more at lower 
temperatures than at higher temperatures. It might seem that only the Dt product should 
determine the extent of profile motion i.e. a longer time at low temperature could be chosen to 
be equivalent to a short time at high temperature. A longer time at lower temperature would 
allow a controllable anneal to be performed in a furnace environment. However, when implant 
damage is present the result is very surprising. An example is shown in Figure 8.35 [8.28]. Here, 
the profile annealed at the lower temperature diffused further than the one annealed at high 
temperature. Using normal D values, the Dt in this experiment at 1000 ˚C is significantly larger 
than the Dt at 800 ˚C. 
 
Figure 8.35 Temperature dependence of transient enhanced diffusion, showing more diffusion 
for lower temperatures even though the Dt is larger for the high-temperature anneal. After 
[8.28]. 
 
The reason is that at lower temperatures, the {311} defects can stay around longer and 
enhance the dopant diffusion, while at higher temperatures the {311} defects annihilate faster. 
Historically, long anneals at high temperatures masked this effect, because eventually normal 
thermal diffusion will occur as the interstitial concentration returns to equilibrium values. 
However, for the small-thermal-budget anneals used in present-day devices, the anomalous TED 
has become the dominant effect that determines how far an implanted dopant moves during an 
anneal.  
The magnitude of TED can be quantified by examining how large the enhancement in 
dopant diffusivity is at each temperature. The results are astonishing, with enhancements 
ranging from 10,000 at 700˚C to 800 at 1000˚C. Our goal below is to quantify this behavior and 
develop predictive models that can be used in process simulators for process optimization.  
Consider the buried marker layer experiment shown in Figure 8.36. A lightly doped boron 
layer is shown that might be grown using epitaxial silicon growth, followed by a lightly doped 
intrinsic silicon layer. A high-dose arsenic implant amorphizes the surface region of the substrate, 
0
0.08
0.16
0.24
0.32
0.4
Depth (μm)
10 sec 1000˚C
2 min 800˚C
Concentration (cm
-3)
1019
1018
1017
1016
0
80
160
240
320
400
Depth (nm)
2 min 800 
˚C Anneal
10 sec  1000 
˚C Anneal
Doping  (cm-3)
1016
1017
1018
1019

[Page 390]
“Integrated Circuit Fabrication: Science and Technology”, © Plummer & Griffin 2022 
 
Not for distribution. September 2023. Full color print book to be distributed by CUP in 2023. 390 
and solid-phase epitaxial regrowth removes much of the implant damage. But the region below 
the a/c interface in the As profile will create {311} defects and EOR defects as illustrated in Figure 
8.34 on the right.  
 
 
Figure 8.36 Buried marker layer experiment structure.  
 
If this structure is heated to a modest temperature, say 900 ˚C for a short time (say 30 sec) 
the {311} defects will dissolve and the tail region of the As profile will become defect-free (except 
for remaining EOR defects). In 30 sec at 900˚C, the boron buried layer would not be expected to 
diffuse very much because √Dt is very small for normal boron diffusion. But what is observed 
experimentally is a large amount of diffusion in the boron profile as illustrated. The mechanism 
is simply that the dissolving {311} defects release I that diffuse over large distances. Since the 
diffusivity of B is a CI as we saw in Chapter 7, DB is much larger than normal as long as the {311} 
defects are present. The arsenic profile itself also shows some slight but significant diffusion, but 
it is less for arsenic than for boron because of the lower component of arsenic diffusion that takes 
place by an interstitial mechanism and also because of the lower intrinsic diffusivity of arsenic.  
This figure is based on hundreds of experimental results (e.g., [8.29]) using similar 
structures and illustrates the effect that TED can have in determining how the damage introduced 
by one dopant affects its own diffusion and also that of a nearby dopant. This structure decouples 
the damage itself from the effects of the damage on a nearby region.  
Atomic level understanding of TED has come from key experimental [8.30] and theoretical 
studies. An important experimental finding was that the point defects responsible for TED are 
interstitial-type extended defects in the form of {311} clusters, whose evaporation rate matches 
the kinetics of TED [8.31]. Figure 8.37 shows the experimentally measured dissolution rate of the 
{311} defects. 
In these experiments, 5x1013 cm-2 Si+ implants were done at 40 keV. Cross-sectional and 
plan-view TEMs were used to count and measure the {311} density and to calculate the number 
of I contained in the {311} defects. Note that the number of I in {311} defects in Figure 8.37 starts 
at approximately at the +1 value (equal to the implant dose), is relatively constant for some time 
period and then declines precipitously after a time that decreases with temperature. Data like 
Doping 
Boron 
Profiles
Initial
Final
Arsenic Profile
Depth

[Page 391]
“Integrated Circuit Fabrication: Science and Technology”, © Plummer & Griffin 2022 
 
Not for distribution. September 2023. Full color print book to be distributed by CUP in 2023. 391 
this were critical in developing the quantitative TED model we discuss below. The same time 
dependence is seen experimentally in TED [8.31]. Key theoretical results come from molecular 
dynamics simulations of the collision cascade process in silicon and from Monte Carlo simulations 
of the point defect evolution and clustering as discussed earlier in connection with Figures. 8.30 
and 8.33.  
 
 
Figure 8.37 Plot of the number of interstitials contained in {311} defect clusters as a function of 
anneal time at various temperatures. The {311} defects dissolve and provide the interstitial 
supersaturation that controls TED. Reproduced from [8.31] with the permission of AIP Publishing.  
 
The microscopic explanation of the energy dependence of TED is even more interesting for 
the insights it provides into the nature of the residual implant damage. In a clever experiment, 
Giles et al [8.32] implanted a dopant at the same depth below the surface using both a normal 
angle of incidence for the ion beam and using a higher energy at a tilted angle of incidence. One 
expects that the higher energy creates more damage, but the amount of TED in both profiles is 
identical. This indicates that even though more primary damage is created, the bulk 
recombination process is efficient enough that essentially all the interstitials and vacancies 
produced by the implant annihilate in the early stages of the anneal, leaving only a dose of 
interstitials due to the extra ions introduced into the lattice. This provides a remarkable 
confirmation of the “+1” approach to implant damage modeling.   
Given these atomic-level insights, we can now quantitatively model the impact of TED on 
dopant diffusion [8.33]. The fact that the {311} defects form remarkably quickly implies that the 
TED transient is controlled by the evaporation of interstitials from these aggregated defects. The 
process of cluster growth and evaporation can be atomistically described by  
 
I + CIR ⟺CIR#1
(8.36) 
 
10
100
1000
104
105
Time (sec)
Interstitials in {311} Defects  (cm-2)
1011
1012
1013
1014
670 ˚C
705 ˚C
738 ˚C
815 ˚C

[Page 392]
“Integrated Circuit Fabrication: Science and Technology”, © Plummer & Griffin 2022 
 
Not for distribution. September 2023. Full color print book to be distributed by CUP in 2023. 392 
where the subscript n indicates a cluster CI with n interstitials. If we assume that the properties 
of the cluster remain the same with size, we can write an equation [8.33] for the time rate of 
change of the cluster growth as  
−∂C/
∂t = ∂CI
∂t = k0C/CI −kSCI
                                     = growth −shrinkage
(8.37)
 
 
where the forward reaction rate for {311} cluster growth is given by kf and the reverse reaction 
rate for cluster shrinkage is given by kr. We can assume that the growth of the clusters is diffusion-
limited so that the forward reaction rate is given by  
 
k0 = 4πad/
(8.38) 
 
where a is an encounter distance equal to the nearest neighbor distance in silicon and dI is the 
interstitial diffusivity. The reverse reaction constant which describes the rate of evaporation will 
be given by the attempted hop frequency of the bound interstitial dI/a2, times a Boltzmann factor 
to account for the binding energy to the cluster, so that 
 
kS = d/
a! exp 3−Eg
kT7
(8.39) 
 
For longer anneal times, the growth of the clusters is not important, leaving only the second 
term 
∂C/
∂t = −kSCI
(8.40) 
 
which is the origin of the exponential decay kinetics of the clusters and the consequent change 
in the dopant diffusivity for longer-time anneals. As the experimental data in Figure 8.37 shows, 
for much of the TED time period, CI is approximately constant because there is a balance between 
the growth and shrinkage of the {311} defects. This balance between growth and evaporation 
when 
 gives rise to a constant interstitial concentration during the steady-state period 
of  
C/
Qa, = kS
k0
=
1
4πa9 exp 3−Eg
kT7
(8.42) 
 
It is more useful to write this as a constant interstitial supersaturation during the steady-
state period, since this will determine the enhancement in the dopant diffusivity, giving 
 
C/
Qa,
C/
∗
=
1
4πa9C/
= exp 3−Eg −E2
kT
7
(8.43) 
 
where we used the formula for the equilibrium interstitial concentration from Chapter 3, 
 
∂CI/∂t ≅0

[Page 393]
“Integrated Circuit Fabrication: Science and Technology”, © Plummer & Griffin 2022 
 
Not for distribution. September 2023. Full color print book to be distributed by CUP in 2023. 393 
C/!
∗= N&*exp ]−S0
kT^ exp ]−H0
kT^ = C/
=exp 3−E2
kT7
(8.44) 
 
 
------------------------------------------------------------------------------------------------------------ 
Example: 
Calculate the interstitial supersaturation versus temperature using the above equations. 
Assume the binding energy of an interstitial to a {311} cluster is 1.77 eV. 
 
Answer: 
From Table 7.5, we have the self-diffusion coefficient for silicon 
 
D&ML0 = 560exp 3−4.76
kT 7 cm!sec%1 
 
This is the overall measured diffusion coefficient for silicon atoms, so the self-diffusion flux is 
given by 
D&ML0C&* = 560exp 3−4.76
kT 7 cm!sec%1(5x10!!)cm%9 
= 2800x10!!exp 3−4.76
kT 7 cm%1sec%1 
 
The interstitial fraction of the self-diffusion (using Table 7.4) is 
 
d/C/
∗= (0.6)(2800x10!!)exp 3−4.76
kT 7 = 1680x10!!exp 3−4.76
kT 7 cm%1s%1 
 
This equation describes the magnitude and temperature dependence of the interstitial flux. Note 
that the activation energy is large compared to the activation energy for dopant diffusion. This 
will become important in the later discussion. A reasonable value for the diffusion coefficient of 
interstitials is given by 
 
d/ = 51exp 3−1.8
kT7 cm!s%1 
 
Allowing C/
∗ to be calculated 
 
C/
∗= 33x10!!exp 3−2.96
kT 7 cm%9 
 
The jump distance can be taken as half the lattice constant, so that 
 
a = 5.41x10%D
2
= 2.7x10%Dcm 

[Page 394]
“Integrated Circuit Fabrication: Science and Technology”, © Plummer & Griffin 2022 
 
Not for distribution. September 2023. Full color print book to be distributed by CUP in 2023. 394 
 
The binding energy of interstitials to {311} clusters is 1.77eV, which was obtained by fitting the 
decay kinetics of the {311} defects in Figure 8.37 [8.33]. It is a pure coincidence that this is so 
similar to the activation energy for interstitial diffusion. Using these values in Eqn 8.43 gives 
 
C/
Qa,
C/
∗
=
1
4π(2.7x10%D)9(33x10!!) exp 3−1.77 −2.96
kT
7 = 1.22x10%!exp 31.19
kT 7 
 
which is plotted in Figure 8.38.  
 
Figure 8.38 The maximum interstitial supersaturation as a function of anneal temperature.  
------------------------------------------------------------------------------------------------------------ 
 
The enhancement in diffusivity observed during TED is determined by the balance between 
cluster growth and evaporation. As long as there are a sufficient number of clusters around, some 
will shrink and others will grow, maintaining a steady-state interstitial supersaturation. It is during 
this steady-state condition that most of the profile motion occurs because the interstitial 
supersaturation is large and constant. This supersaturation has been measured experimentally 
and is as large as 10,000 at 750˚C [8.28]. It reduces to a factor of 800 at a typical RTA temperature 
of 1000˚C. 
A second critical parameter is how long this steady-state condition lasts. If we assume the 
“+1” model for damage, then an implanted dose Q introduces an equivalent dose Q of excess 
interstitials which rapidly form {311} defects, and we wish to determine how long these excess 
defects survive. The interstitials in the clusters will eventually diffuse into the bulk or recombine 
at the surface. Since the damage is in general near the surface, the surface is the dominant sink 
for the excess interstitials as shown in Figure 8.39. The flux of interstitials towards the surface 
can be estimated from Fick’s first law as 
 
T (˚C)
1.00E+01
1.00E+02
1.00E+03
1.00E+04
1.00E+05
600
700
800
900 1000 1100 1200 1300 1400
105
104
103
102
10
Interstitial Supersaturation Cimax/CI*

[Page 395]
“Integrated Circuit Fabrication: Science and Technology”, © Plummer & Griffin 2022 
 
Not for distribution. September 2023. Full color print book to be distributed by CUP in 2023. 395 
Flux = D ∂C
∂x = d/C/
Qa,
R5
(8.45) 
 
where RP is the projected range of the implant. 
The time to dissolve the clusters is given by the dose divided by the flux,  
 
τMRA = 4πa9R5Q
d/
exp 3Eg
kT7
(8.46) 
 
 
Figure 8.39 A schematic of the recombination flux at the surface which removes the +1 damage 
introduced by an implant at a range RP [8.33]. Using RP for the diffusion distance presumes that 
the implant dose is below the amorphization level.  
 
To clearly see the activation energy for the steady-state period, we can substitute for the 
self interstitial diffusivity 
 
d/ = d/
=exp 3−EQ
kT7   ∴τMRA = 4πa9R5Q
d/
=
exp 3Eg + EQ
kT
7
(8.47) 
 
Note that the use of RP in the equation for tenh assumes that the implant dose is below the 
amorphization threshold and hence SPE does not repair any of the damage. In a higher dose 
implant, only the region below the SPE region needs to be repaired and so a more appropriate 
diffusion distance to use in Equations 8.45 and 8.47, would be the depth of the SPE layer. 
 
------------------------------------------------------------------------------------------------------------ 
Example: 
Calculate and plot how the duration of TED depends on temperature for a 100 keV, 5x1013 
cm-2 phosphorus implant into silicon. 
 
Answer: 
RP
Implanted
Profile
CImax
Surface
Recombination
Flux
Diffusion
Flux
Surface

[Page 396]
“Integrated Circuit Fabrication: Science and Technology”, © Plummer & Griffin 2022 
 
Not for distribution. September 2023. Full color print book to be distributed by CUP in 2023. 396 
From Table 8.1, a 100 keV phosphorus implant has a range of 127 nm.  
 
∴τMRA = 4π(2.7x10%Dcm)9(127x10%xcm)(5x1019cm%!)
51cm!sec%1
exp 31.77 + 1.8
kT
7
= 3.08x10%18exp 33.57
kT 7 sec 
 
which is plotted in Figure 8.40.  
 
 
Figure 8.40 Duration of TED vs. temperature for a 100 keV, 5x1013 cm-2 phosphorus implant into 
silicon. 
------------------------------------------------------------------------------------------------------------ 
 
We can estimate the overall amount of profile motion after TED by combining the above 
information and taking the product of the dopant diffusivity, the steady-state interstitial 
supersaturation and the steady-state time to give 
 
D$
M00tM00 = ]D$
C/
Qa,
C/
∗^ τMRA = D$ ]QR5
d/C/
∗^ =
D$
f/
OML0DOML0C&*
QR5
(8.48) 
 
which immediately makes clear the anomalous temperature dependence of TED. Though the 
dopant diffusivity has an activation energy of approximately 3.5 eV, it is overwhelmed by the 
activation energy of self-diffusion of ≈ 4.8 eV, which causes more profile motion at lower 
temperatures. Thus, this equation neatly explains the single most anomalous observation about 
TED – the fact that profiles diffuse more at lower temperatures than at higher temperatures, 
even for similar Dt as shown in Figure 8.35. Though puzzling, this observation can be rationalized 
by considering that a fixed amount of damage is introduced by the implant, while the background 
point defect concentration and interstitial self-diffusion coefficient fall sharply with temperature. 
Thus, the supersaturation in the point defect levels rises sharply with falling temperature and the 
T (˚C)
1.00E-04
1.00E-03
1.00E-02
1.00E-01
1.00E+00
1.00E+01
1.00E+02
1.00E+03
1.00E+04
1.00E+05
1.00E+06
1.00E+07
1.00E+08
500
600
700
800
900 1000 1100 1200 1300 1400
108
106
104
102
1
10-2
10-4
Time (seconds)

[Page 397]
“Integrated Circuit Fabrication: Science and Technology”, © Plummer & Griffin 2022 
 
Not for distribution. September 2023. Full color print book to be distributed by CUP in 2023. 397 
excess defects remain around longer due to the lower interstitial diffusion coefficient, leading to 
greater overall motion in the dopant profile.  
We can make another observation from looking at the form of Equations 8.43 and 8.47. 
Assuming that we are below the amorphization threshold, if we did two experiments, implanting
