Repository: Alvintxh/nanofab-web

# Extracted Book Sources

All 11 textbooks extracted 2026-04-05 using PyMuPDF (extract_pdf.py).

## Extraction Summary

| Book Key | File | Pages | Words | Page Numbering |
|----------|------|-------|-------|----------------|
| cui_2025 | Zheng Cui - Nanofabrication (4th ed) | 419 | ~158K | PDF labels (C1, i-xi, 1-407) |
| campbell_2008 | Campbell - Fabrication Engineering (3e) | 825 | ~369K | offset=18 (front-1..18, then 1-807) |
| teresa_2020 | De Teresa - Nanofabrication (full) | 451 | ~183K | offset=0 (sequential PDF pages) |
| madou_vol1_2011 | Madou - Fundamentals of Microfab Vol.1 | 646 | ~366K | PDF labels |

File: sources/sources_processed/books/plummer_2022/plummer_2022_full.txt (part 29 of 43)
# plummer_2022
a dopant at the same energy in both cases, but doubling the dose in the second case, the 
interstitial supersaturations would be identical in the two cases according to Equation 8.43. Thus 
the diffusivity enhancement would be the same in both cases. However Equation 8.47 predicts 
that the TED time duration of the higher dose implant would be twice as long and thus there 
would be more overall motion in the higher-dose case. Similarly, if the two experiments used the 
same dose, but different energies, the higher-energy implant would create more TED through 
the RP dependence in Equation 8.47 even though again the interstitial superstation would be the 
same in the two cases. Physically, the higher-energy implant will place the dopant and the {311} 
defects further from the surface, decreasing their rate of surface recombination and extending 
the TED time. 
Commercial process simulation programs like Silvaco’s Athena and Victory Process 
implement models very much like those we have discussed. These simulators include an 
amorphization threshold, the {311} model and base the magnitude of TED on a +1 model. Figure 
8.41 shows an example of a TED simulation. A 5x1013 cm-2 100 keV P implant with a tilt of 7˚ into 
a silicon substrate was used. A Pearson distribution (red curve) was used to model the implant. 
The remaining curves show the diffusion during an anneal at 800 ˚C. The 5 min curve is essentially 
identical to the 1 hour curve indicating that the TED is over within the first 5 minutes. Beyond 
that time DP returns to its normal value, which is small at 800 ˚C and so little further diffusion 
takes place.  
 
Figure 8.41 Silvaco Athena simulation of TED. A 5x1013 cm-2 100 keV P+ implant with a tilt of 7˚ 
into a silicon substrate was used. A Pearson distribution (red curve) was used to model the 
implant. The other curves show the TED during an 800 ˚C anneal.  
 
0
0.1
0.2
0.3
0.4
0.5
Depth (µm)
Doping  (cm-3)
1016
1017
1018
1019
1015
As implanted
15 seconds
1 minute
5 minutes
1 hour

[Page 398]
“Integrated Circuit Fabrication: Science and Technology”, © Plummer & Griffin 2022 
 
Not for distribution. September 2023. Full color print book to be distributed by CUP in 2023. 398 
Figure 8.42 provides a deeper look into the simulation. The calculated {311} defect 
concentrations (dashed lines) and the free interstitial concentrations (solid lines) are shown. The 
{311} defects mirror the implanted P profile as would be expected for a low-dose implant which 
does not amorphize the substrate. The {311} defects completely disappear after 5 minutes at 800 
˚C. Note the change in depth scale in Figure 8.42 which is necessary in order to track the fast-
diffusing I species. The I profiles are relatively flat over several µm into the substrate, reflecting 
the high diffusivity of I. In the analytic treatment above, Equation 8.43 assumes that the 
interstitial supersaturation is constant everywhere. We can see in Figure 8.42 that this is an 
approximation but holds reasonably well in the region of the P+ implant. Numerical simulators 
can account for the varying I concentrations and adjust the P diffusivity locally given the local I 
value. The length of the TED we derived analytically, Equation 8.47 and also shown in Figure 8.40 
for this same dose P+ implant, is a few minutes at 800 ˚C, in the same range as the numerical 
simulation results.  
 
Figure 8.42 {311} defect concentrations and free I concentrations calculated in the simulation 
shown in Figure 8.39.  
 
From Equation 8.47 or from Figure 8.40, we could calculate that if the anneal temperature 
were 1200 ˚C rather than 800 ˚C, the {311} defects would disappear in a much shorter time, 
roughly 5 msec. Figures 8.43 and 8.44 repeat the simulation of the same implant at this higher 
anneal temperature.  
We can see in Figure 8.44 that the {311} defects disappear in < 25 msec, slightly longer than 
the simple analytic estimate, but in reasonable agreement. Notice also that the free interstitial 
concentration is much higher in Figure 8.44 than in Figure 8.42. This is because CI* is much higher 
at 1200 ˚C (≈ 1.5x1016 cm-3) than it is at 800 ˚C. In Figure 8.38 CImax/CI* is about 5000 at 800 ˚C and 
only about 150 at 1200 ˚C. But the much higher value of CI* at 1200 ˚C means that CImax is higher 
at 1200 ˚C which is what is seen in Figure 8.44.  The orange curve in Figure 8.44 would come 
down to the CI* value if the simulation were run a little longer. Even though the {311} defects 
produce a smaller supersaturation at the higher T (Figure 8.38), the magnitude of CImax is larger 
at higher T.  
Interstitials  (cm-3)
1016
1017
1018
1019
1015
1012
1013
1014
0
1
2
3
4
5
Depth (µm)
As implanted
15 seconds
1 minute
5 minutes
1 hour
{311} defects
Interstitials
6

[Page 399]
“Integrated Circuit Fabrication: Science and Technology”, © Plummer & Griffin 2022 
 
Not for distribution. September 2023. Full color print book to be distributed by CUP in 2023. 399 
Most importantly, however, the amount of TED is significantly smaller in the 1200 ˚C anneal 
than it is in the 800 ˚C anneal, consistent with what we saw in Figure 8.34 when we began this 
discussion of TED. The very short time required to dissolve the {311} defects at 1200˚C means 
that a very short anneal can be used at the higher temperature, minimizing the amount of TED 
and therefore overall dopant diffusion. The physics we have discussed thus provides the 
motivation to do very-short-time, very-high-temperature implant anneals if the goal is to 
minimize TED.  
 
Figure 8.43 Silvaco Athena simulation of TED. A 5x1013 cm-2 100 keV P+ implant with a tilt of 7˚ 
into a silicon substrate was used. A Pearson distribution (red curve) was used to model the 
implant. The other curves show the TED during a 1200 ˚C anneal.  
 
 
Figure 8.44 {311} defect concentrations and free I concentrations calculated in the simulation 
shown in Figure 8.41.  
0
0.1
0.2
0.3
0.4
0.5
Depth (µm)
Doping  (cm-3)
1016
1017
1018
1019
1015
As implanted
1  msec
5  msec
10 msec
25 msec
0
1
2
3
4
5
Depth (µm)
6
Interstitials  (cm-3)
1016
1017
1018
1019
1015
1012
1013
1014
As implanted
1  msec
5  msec
10 msec
25 msec
{311} 
defects
Interstitials

[Page 400]
“Integrated Circuit Fabrication: Science and Technology”, © Plummer & Griffin 2022 
 
Not for distribution. September 2023. Full color print book to be distributed by CUP in 2023. 400 
The simulation results in Figures 8.45 and 8.46 show what happens when a much higher-
dose implant is used. Here the dose is 5x1015 cm-2, 100X higher than the previous simulations and 
large enough to amorphize the top part of the profile.  
In Figure 8.46 we see that the {311} defects are only created in the tail of the implanted 
profile. The simulator assumes that the amorphized part of the profile recrystallizes through SPE 
and does not create {311} defects. The tail of the profile does create {311} defects and these 
anneal out and cause TED just as in the earlier non-amorphizing example. The simulation predicts 
very little TED in the SPE part of the profile as expected. In the tail region TED is observed. The 
amount of TED is a little larger than in Figure 8.41. This is because the effective +1 dose in the tail 
region is larger than the +1 dose in Figure 8.41 and hence the duration of the TED is a little longer. 
The EOR defects that would likely be present (Figure 8.34) in an experiment like this are not 
modeled in the simulations in these figures.  
 
Figure 8.45 Silvaco Athena simulation of TED. A 5x1015 cm-2 100 keV P+ implant with a tilt of 7˚ 
into a silicon substrate was used. A Pearson distribution (red curve) was used to model the 
implant. The other curves show the TED during an 800 ˚C anneal.  
 
Figure 8.46 {311} defect concentrations and free I concentrations calculated in the simulation 
shown in Figure 8.45.  
0
0.1
0.2
0.3
0.4
0.5
Depth (µm)
0.6
Doping  (cm-3)
1016
1017
1018
1019
1015
1020
1021
As implanted
15 seconds
1 minute
5 minutes
1 hour
0
1
2
3
4
5
Depth (µm)
6
Interstitials  (cm-3)
1016
1017
1018
1019
1015
1012
1013
1014
As implanted
15 seconds
1 minute
5 minutes
1 hour
{311} defects
Interstitials

[Page 401]
“Integrated Circuit Fabrication: Science and Technology”, © Plummer & Griffin 2022 
 
Not for distribution. September 2023. Full color print book to be distributed by CUP in 2023. 401 
While we have relied on simulation results to illustrate the essential features of TED 
modeling, there are many experimental results in the literature that support these models ([8.27-
8.33] and many others). The models that are incorporated in simulators like Athena are based on 
these experiments and the theoretical understanding they made possible. The key ideas are 
encapsulated in Figure 8.47. The supersaturation of interstitials depends only on T (Equation 
8.43). The duration of the TED depends on the effective +1 dose and on the implant energy 
through RP (Equation 8.47). 
 
Figure 8.47 Schematic of the magnitude and duration of TED, determined from Equation 8.43 
and Equation 8.48. The blue shaded area is primarily responsible for the profile motion observed 
during TED. 
 
Figure 8.47 provides a summary of what we have learned about TED. The key points follow. 
1. Implantation produces significant damage in a crystalline substrate, typically hundreds 
of lattice atoms are displaced for every ion implanted. 
2. For regions that are damaged beyond the amorphization threshold, SPE easily repairs 
this damage at temperatures around 500 ˚C. Dopants are activated and no excess 
interstitials are produced during SPE. 
3. In regions damaged below the amorphization threshold excess point defects recombine 
quickly at moderate temperatures, typically 800 ˚C, leaving behind +1 interstitials when 
the implanted ions sit on lattice sites. 
4. The +1 interstitials quickly form {311} defects at modest temperatures, typically 800 ˚C, 
that store the +1 excess interstitials. 
5. Annealing the implant to remove the {311} defects can be done at temperatures from 
800 ˚C to > 1200 ˚C. While the {311} defects are dissolving, they maintain a constant 
supersaturation of interstitials given by Equation 8.43. This is the flat red curve (steady 
state) in Figure 8.47.  
6. Once the {311} defects are gone, the interstitial supersaturation quickly returns to 
equilibrium values (CI*). This is the decreasing red curve in Figure 8.47.  
1
10
100
1000
Enhancement Cimax/CI*
Time
tenh
Rapid
Exponential
Decay
{311} 
decay
10,000
Steady 
State
TED = (Enhancement)(tenh)

[Page 402]
“Integrated Circuit Fabrication: Science and Technology”, © Plummer & Griffin 2022 
 
Not for distribution. September 2023. Full color print book to be distributed by CUP in 2023. 402 
7. tenh is much shorter at higher temperatures (Equation 8.48), leading to smaller TED 
effects in high T anneals.  
8. Higher implant doses lead to longer tenh and more TED. 
 
Thus, two parameters control the magnitude and duration of TED for practical purposes - 
the critical supersaturation level and the time that the steady-state condition lasts as shown 
schematically in Figure 8.47. This has been validated experimentally for As, P and Si implant 
damage [8.28]. Boron TED appears to be a bit more complex, perhaps because of the enormous 
strain that boron atoms introduce in the lattice, leading to the preferential formation of boron-
interstitial complexes or BIC’s [8.34]. There are fewer {311} defects seen in high-concentration 
boron layers, but there is still substantial TED. Small dots that appear on TEM images may be 
related to BIC’s. There appears to be competition between BIC’s and {311} defects for the excess 
interstitials. The BIC’s appear to have a higher binding energy for interstitials, so retain them 
longer during an anneal, giving rise to a longer time transient for boron TED than for the other 
dopants. However, the general picture holds, in that the magnitude and duration of TED is 
controlled by the evaporation of interstitials from microscopic defect aggregates. 
 
8.10 Flash Annealing 
 
The examples in the previous section indicated that TED can be minimized by using very 
short, very-high-temperature implant anneals. Once this was understood, there was a major 
effort in industry to develop manufacturing tools that could actually accomplish such anneals. 
The problem is not simple. 300 mm silicon wafers need to be heated to >1200˚C for a few msec 
and then rapidly cooled down. To accomplish this, the wafers are normally supported on a very-
small-thermal-mass holder (a few “pins” supporting the wafer) and heated with a bank of xenon 
lamps that are powered by a bank of capacitors which can discharge large amounts of power in 
a very short time. Such systems are called “flash annealing” systems and they are widely used 
today for implant annealing [8.35, 8.36]. A typical flash annealing system is shown schematically 
in Figure 8.48 along with a typical temperature vs. time heat cycle. 
 
 
Figure 8.48 Schematic of flash annealing system and the temperature profile in the wafer. 
Reflector
Flash Lamps
Wafer
Halogen Lamps
T
Time
msecs
Chamber
Quartz
Window

[Page 403]
“Integrated Circuit Fabrication: Science and Technology”, © Plummer & Griffin 2022 
 
Not for distribution. September 2023. Full color print book to be distributed by CUP in 2023. 403 
Halogen lamps or other heating systems are used to heat the wafer to an intermediate 
temperature which could be used, for example, to accomplish SPE regrowth of the amorphous 
part of the implanted profile. Then flash lamps are used to provide msec heating up to 1200 ˚C 
or higher to remove the {311} defects and to make certain the implanted dopant ions occupy 
lattice sites. In addition to minimizing TED, this high-temperature anneal also allows higher active 
dopant concentrations because the solubility of dopants increases as T increases. This helps to 
reduce the sheet resistance of heavily doped implanted regions. The dual heating system 
provides great flexibility in optimizing the T vs. time cycle. One of the challenges in designing such 
a machine is that the temperature uniformity across the Si wafer must be kept within tight 
bounds because otherwise thermal gradients can cause significant issues with defects that can 
be introduced in the substrate if thermal stresses become too large.  
 
8.11 Implantation and Damage in Other Semiconductors 
 
As we saw in Figure 8.23, process simulation tools like Athena can simulate implants in 
compound semiconductors as well as in silicon. For analytic profile calculations, the appropriate 
moments are needed in order to construct the profiles. For Monte Carlo methods, the nuclear 
and electronic stopping powers are needed. While data for these parameters is not as plentiful 
as it is for silicon, there is data for most of the commonly used compound materials and so 
simulation is usually available.  
In many compound semiconductor applications, especially in GaAs, the active layers are 
grown epitaxially and are not produced by ion implantation. Often this is because the atomic-
scale precision and sharpness of these layers required for proper device operation is beyond the 
capability of ion implantation. However, ion implantation may still be used in these device 
structures to create isolation regions [8.37]. In these applications the goal is often to introduce 
damage which makes the material insulating and O+ or He+ or other ions may be used. Obviously 
damage annealing is not an issue in these instances since the damage is the goal.  
In cases in which implantation is used to create active regions in GaAs device structures, 
the same kinds of effects and physical mechanisms as described for Si have been found to occur 
[8.38, 39]. Amorphization and SPE take place at high doses. In less damaged regions, annealing is 
generally done at moderate temperatures (800˚C – 900 ˚C). Fairly high dopant activation can be 
achieved in P-type implants under these conditions, N-type implants are often more difficult to 
anneal and activate. The amount of experimental data is much less than in the case of Si and as 
a result, accurate quantitative models for annealing and dopant activation generally are not 
available for GaAs. Nevertheless, optimization of particular processes follows the guiding 
principles described above for implants in silicon Si. There is also a significant literature on 
implantation and damage in materials like InP, GaSb, InGaAs etc. [8.40]. These papers generally 
describe mechanisms similar to those we discussed for Si wafers. 
SiC is another compound semiconductor of current interest, primarily for power devices 
because of its wide bandgap and large critical electric field. Ion Implantation is used in fabricating 
many SiC device structures. We saw an example of a simulation of a SiC implant in Figure 8.23 
that demonstrated channeling and other features similar to implants into Si. There are some 
important differences in SiC however. First if the implant dose is high enough to create an 

[Page 404]
“Integrated Circuit Fabrication: Science and Technology”, © Plummer & Griffin 2022 
 
Not for distribution. September 2023. Full color print book to be distributed by CUP in 2023. 404 
amorphous region, it is very difficult to anneal out this damage, likely because the substrate Si 
and C atoms are recoiled differently, creating stoichiometry issues. As a result, if high doses are 
required, often high-temperature implants are used in order to reduce the damage. Second, even 
if the SiC is not amorphized, extraordinarily high temperatures (1600 – 1700 ˚C) are required to 
repair the damage. Interestingly essentially no dopant diffusion takes place during these anneals 
so that there is no concern with TED or other anomalous effects. We discussed dopant diffusion 
in SiC briefly in Chapter 7 (see Figure 7.36). For the interested reader, an excellent reference on 
this topic is [8.41].  
 
8.12 Other Applications of Ion Implantation 
 
Because ion implantation has the flexibility of implanting almost any species into any 
substrate at almost any dose and energy, many other applications have been invented for the 
technology aside from doping semiconductors. In the previous section we mentioned using 
implantation to produce damaged regions that provide lateral isolation between devices in some 
compound semiconductor technologies. Here we briefly mention two other applications that 
have significant commercial importance in the semiconductor industry – SIMOX wafers and the 
“SmartCut” process. These two applications are shown in the high-dose part of Figure 8.3.  
The SIMOX (separation by implanted oxygen) process is used commercially to produce SOI 
(Silicon on Insulator) wafers. Many device structures and integrated circuits can show improved 
performance using SIMOX starting wafers rather than bulk silicon wafers. This is primarily 
because SIMOX wafers put a true insulator (SiO2) underneath the active devices, reducing leakage 
current and capacitances [8.42 – 8.45].  
The basic SIMOX process is shown in Figure 8.49. A very-high-dose (≈ 1018 cm-2) O+ implant 
is done at relatively high energy (≈ 200 keV). Usually this is an unmasked implant since the goal 
is to create a wafer with a buried oxide layer everywhere. Normally an implant dose this high 
would completely amorphize the silicon surface region, making it very difficult to repair the Si 
without a crystalline substrate below the surface region. In this case there is no crystalline 
substrate below the Si surface layer because the implanted O converts the buried region into 
SiO2. So the O+ implant is normally done at high temperature (≈ 600 ˚C) in order to prevent the Si 
from being amorphized.  
Following the implant a very-high-temperature anneal is performed (≈ 1300 ˚C for several 
hours). This anneal is often done in an oxidizing ambient in order to prevent surface evaporation 
of Si. This forms a buried, stoichiometric SiO2 layer and recrystallizes the surface Si layer. With 
optimization of the implant and annealing conditions, the buried Si/SiO2 interface can be made 
abrupt and of high electrical quality (low interface state density). 
Typically the buried oxide (BOX) layer is 0.1 – 0.5 µm thick and the single-crystal device layer 
above it has a thickness on the same order. It is actually quite remarkable that a perfect single-
crystal layer forms under these conditions. The silicon is heavily damaged by the O+ implant, but 
because a single crystal is the lowest-energy form for the silicon layer, there is a significant driving 
force to convert this damaged material into single crystal and a very-high-temperature anneal is 
used to allow this to happen. There are many commercially available ICs that use SIMOX 
substrates and SOI processes based on these wafers are one of the options offered by 

[Page 405]
“Integrated Circuit Fabrication: Science and Technology”, © Plummer & Griffin 2022 
 
Not for distribution. September 2023. Full color print book to be distributed by CUP in 2023. 405 
commercially available chip foundry services. CMOS process flows like the example in Chapter 2 
can be used with SOI substrates in place of the bulk silicon wafers used in that example. 
 
 
 
Figure 8. 49 Process flow for the SIMOX process.  
 
The second example of an interesting ion implantation application is the “SmartCut” 
process which is an alternative method for forming SOI wafers, but is also one of the methods 
used more generally in wafer bonding. The basic process flow is illustrated in Figure 8.50. The 
process was originally suggested by Bruel [8.45], but many others have since worked on turning 
it into a commercially viable technology [8.46, 8.47]. 
In this process, an oxidized silicon wafer is implanted with a high dose of H+ or He+ (other 
inert gases have also been used). Typically a dose of 1016 – 1017 cm-2 is used. The energy is chosen 
to place RP at the desired depth below the surface of the wafer but is typically in the range of 10 
keV to 100 keV. Because H and He are light ions, most of the damage they create is near the end 
of the range (near RP), but the primary effect that they have is not so much the damage but rather 
simply the very high concentrations of these elements around RP. As shown in Figure 8.50, the 
next step is careful cleaning of the wafer and a second wafer that will become the substrate of 
the completed SOI structure. Typically an RCA cleaning process is used as discussed in Chapter 3. 
After cleaning, the two wafers are bonded which involves carefully placing them in contact in a 
clean environment that insures that no particles are present on either surface so that an intimate 
contact between the two is possible. The hydrophilic surfaces of the two wafers cause them to 
initially be held together by Van der Waals’ forces.  
The next step is a heat treatment that is done in two steps. In the first step, an intermediate 
temperature (≈ 500 ˚C) is used. This strengthens the bond between the two wafers. During this 
anneal, the H atoms diffuse to form microscopic cavities (“bubbles”) near RP and these cause the 
silicon wafer to split at that point as shown in the figure. The original wafer can be reused at this 
point. The new composite wafer is further annealed at a higher temperature (≈ 1100 ˚C) which 
strengthens the bond between the two wafers and makes the bonding energy essentially as high 
200 keV  
1x1018  O+
Implant
Implanted O
Buried
SiO2 Layer
After 1300 ˚C 
Anneal
Si wafer
Single 
Crystal 
Device 
Layer

[Page 406]
“Integrated Circuit Fabrication: Science and Technology”, © Plummer & Griffin 2022 
 
Not for distribution. September 2023. Full color print book to be distributed by CUP in 2023. 406 
as the rupture strength of a silicon wafer. The SOI wafer can then be polished using CMP to 
produce an atomically flat surface suitable for device fabrication. The thickness of the thin Si layer 
on top of the BOX SiO2 layer is determined by the original energy of the H+ implant.  
 
 
Figure 8.50 Process flow for the “SmartCut” process. In b) a H+ implant is performed. In c) and d) 
the two wafers are bonded. In e) the H implanted layer splits wafer A. The surface roughness is 
exaggerated. In f) CMP produces an atomically flat surface. 
 
It should be obvious that this process is more general than the SOI example shown in Figure 
8.49, and the SmartCut method has indeed been applied to a number of other structures. Thin Si 
layers have been bonded to other substrates like quartz and other semiconductor materials have 
been bonded to a variety of substrates using the same process. There are clearly opportunities 
for interesting structures and applications and this remains an interesting research area.  
 
8.13 Plasma Immersion Ion Implantation 
 
We have seen in this chapter that ion implantation using standard beam line machines 
(Figure 8.1) has become the dominant doping method used today. Especially when very high 
doses are required, the cost associated with conventional ion implantation can be quite high. An 
alternative is the plasma immersion ion implantation (PIII) system illustrated in Figure 8.51. These 
systems are much simpler than the beam line systems in Figure 8.1 and have found some use in 
high-volume manufacturing in applications in which their low cost and reduced capabilities make 
economic sense [8.48, 8.49].  
In PIII systems, gases such as PH3, B2H6 or BF3 are used to create the doping ions to be 
implanted into the wafer. A plasma is a mixture of ions, electrons, neutral molecules or atoms, 
excited molecules and free radicals (neutral species that are incompletely bonded and very 
reactive), all existing in an ionized gas mixture. Plasmas are sometimes called the 4th state of 
a)
Si wafer A
Si wafer B
Si wafer A
Si wafer B
Si wafer B
b)
c)
d)
e)
f)
SiO2

[Page 407]
“Integrated Circuit Fabrication: Science and Technology”, © Plummer & Griffin 2022 
 
Not for distribution. September 2023. Full color print book to be distributed by CUP in 2023. 407 
matter and are the result of adding energy to a gas mixture to effectively raise its temperature 
to very high levels. Plasma systems are widely used in semiconductor processing and we discuss 
these systems extensively in Chapters 9 and 10 because the most common uses of plasmas are 
in etching and deposition systems. The energy is commonly added to the gas using a microwave 
or RF power source and this energy rips apart molecules such as BF3 creating species such as B+, 
F+, BF2 etc. The chemistry is quite complex but basically the more power added to the plasma, 
the more ions and other reactive species are created.  
 
 
Figure 8.51 Plasma immersion ion implantation (PIII) system.  
 
In PIII systems a second power source biases the wafer negatively which attracts the ions 
toward the wafer, resulting in implantation. The wafer power source could be a DC negative 
voltage if the surface is conducting, but more commonly an AC or pulsed source is used as 
illustrated in Figure 8.51 to capacitively produce a negative voltage on the wafer even if insulating 
films are present on the wafer surface. We discuss the details of these systems in Chapter 9. For 
now it is sufficient just to understand that the wafer is biased negatively at a voltage controlled 
by the substrate voltage, which results in ion implantation.  
The advantages of PIII systems include the fact that very high ion fluxes can be achieved 
simply by using higher plasma power levels. Thus high-dose implants can be achieved in much 
shorter times than in beam line systems. Under appropriate conditions, the wafer is essentially 
immersed in the plasma. Since electric field lines are always perpendicular to equipotential lines 
and since the wafer is at a constant voltage, the ions are implanted perpendicular to the surface 
even if the surface is three-dimensional as in FinFETs or trench structures, for example. This 
allows uniform doping over complex surface topography, which is another major advantage of 
PIII systems. DRAM capacitor structures and solar cells with textured surfaces are examples of 
applications in which PIII has been explored. Also, as illustrated in Figure 8.51, the entire wafer is 
typically exposed to the plasma so the whole wafer is implanted as the same time without the 
need for complex mechanical or electrostatic scanning as is used in beam line implantation 
systems.  
Plasma Chemistry 
Controlled by  RF Power
Ion Energy Controlled
by Substrate Power
Microwave or 
RF Power Source
Substrate Voltage
0
-V
+ + +
+
+
+
Wafer

[Page 408]
“Integrated Circuit Fabrication: Science and Technology”, © Plummer & Griffin 2022 
 
Not for distribution. September 2023. Full color print book to be distributed by CUP in 2023. 408 
The disadvantages of PIII systems are a direct result of the fact that mass selection is not 
part of the system so many ion types can be implanted (B+ and F+ in the example given above). 
In addition, depending on the pressure at which the PIII system operates, there may be 
considerable ion/neutral scattering that occurs in the plasma, with the result that the implanted 
ions will have a range of energies. This means that most applications of PIII involve low-energy 
implants at high doses so that the exact implant energy is not critical.  
 
8.14 Summary of Key Ideas 
 
Ion implantation is a technique that introduces a precise number of dopant atoms into the 
silicon substrate. The ions slow down by a combination of nuclear and electronic interactions 
with the lattice atoms. Ion implantation energies range from hundreds of eV to millions of eV, 
with higher energy producing a deeper implant profile. This energy is much larger than the ≈15 
eV needed to displace lattice atom from the lattice and create a stable interstitial and vacancy 
pair. As a result, large numbers of displaced atoms are created by a single implanted ion. The 
damage can accumulate and eventually produce a completely disordered or amorphous layer 
where the implant has occurred. Damage produced by an implant causes a large enhancement 
in the diffusion coefficient of dopants, until such time as the damage is completely repaired. This 
effect is known as transient enhanced diffusion, and often limits how shallow a junction can be 
made.  
Simple models for ion-implanted profiles rely on analytic distribution functions such as the 
Gaussian and Pearson distributions. Generally higher-order moments beyond R5 and ∆R5 are 
needed to characterize profiles even in amorphous material. The relatively open structure of 
crystalline semiconductor lattices leads to channeled profiles at low doses, where ions that enter 
a planar or axial channel travel further. The most general modeling approach to constructing 
implanted profiles involves Monte Carlo simulation. This capability is generally available in 
process modeling tools.  
Because reliable methods have been discovered for annealing the damage caused by ion 
implantation, this doping method has become dominant in the silicon industry. It is also widely 
used in compound semiconductor fabrication and has found a number of uses beyond simple 
doping. It is one of the foundational technologies of modern chip fabrication. 
 
8.15 References and Notes 
 
[8.1] 
P. H. Rose and G. Ryding, "Concepts and designs of ion implantation equipment for 
semiconductor processing," Review of Scientific Instruments, vol. 77, no. 11, p. 111101, 
2006. 
[8.2] 
K. Mera and H. Tomita, "High-current Ion Implanter for 300-mm SIMOX Wafer 
Production," Hitachi Review, vol. 51, no. 4, p. 113, 2002. 
[8.3] 
L. Rubin and J. Poate, "Ion implantation in silicon technology," Industrial Physicist, vol. 9, 
no. 3, pp. 12-15, 2003. 
[8.4] 
Simulation performed with  computer code UT-MARLOWE, distributed by the University  
of Texas, Austin, USA. 

[Page 409]
“Integrated Circuit Fabrication: Science and Technology”, © Plummer & Griffin 2022 
 
Not for distribution. September 2023. Full color print book to be distributed by CUP in 2023. 409 
[8.5] 
J. F. Gibbons, W. S. Johnson, and S. W. Mylroie, Projected Range Statistics. Semiconductors 
and related materials. 2nd edition, Wiley, NY, 1975. 
[8.6] 
Athena 
and 
Victory 
Process 
are 
Silvaco 
process 
simulation 
tools. 
https://silvaco.com/tcad/  
[8.7] 
D. Ashworth, R. Oven, and B. Mundin, "Representation of ion implantation profiles by 
Pearson frequency distribution curves," Journal of Physics D: Applied Physics, vol. 23, no. 
7, p. 870, 1990. 
[8.8] 
G. Amaratunga, K. Sabine, and A. Evans, "The modeling of ion implantation in a three-
layer structure using the method of dose matching," IEEE Transactions on Electron 
Devices, vol. 32, no. 9, pp. 1889-1890, 1985. 
[8.9] 
R. Alvis, S. Luning, L. Thompson, R. Sinclair, and P. Griffin, "Physical characterization of 
two-dimensional doping profiles for process modeling," Journal of Vacuum Science & 
Technology B: Microelectronics and Nanometer Structures Processing, Measurement, and 
Phenomena, vol. 14, no. 1, pp. 231-235, 1996. 
[8.10] J. F. Ziegler, “The stopping and range of ions in solids,” in Ion Implantation: Science and 
Technology, ed. J. F. Ziegler, Elsevier, pp. 51–108, 1984 
[8.11] J. Lindhard, M. Scharff and H. E. Schiøtt, “Range concepts and heavy ion ranges (notes on 
atomic collisions, II),” Matematisk-Fysiske Meddelelser udgivet af det Kongelige Danske 
Videnskabernes Selskab, vol. 33, no. 14, pp. 1–42, 1963. 
[8.12] W. Brandt and M. Kitagawa, "Effective stopping-power charges of swift ions in condensed 
matter," Physical Review B, vol. 25, no. 9, p. 5631, 1982. 
[8.13] J. F. Gibbons, "Ion implantation in semiconductors—Part I: Range distribution theory and 
experiments," Proceedings of the IEEE, vol. 56, no. 3, pp. 295-319, 1968. 
[8.14] W. H. Bragg and R. Kleeman, "XXXIX. On the α particles of radium, and their loss of range 
in passing through various atoms and molecules," The London, Edinburgh, and Dublin 
Philosophical Magazine and Journal of Science, vol. 10, no. 57, pp. 318-340, 1905. 
[8.15] T. E. Seidel, “Ion implantation,”  in VLSI Technology, ed. S. M. Sze, McGraw-Hill, p. 219, 
1983.  
[8.16] J. P. Biersack and L. Haggmark, "A Monte Carlo computer program for the transport of 
energetic ions in amorphous targets," Nuclear Instruments and Methods, vol. 174, no. 1-
2, pp. 257-269, 1980. 
[8.17] S. Tian, S. Morris, M. Morris, B. Obradovic, and A. Tasch, "Monte Carlo simulation of ion 
implantation damage process in silicon," in International Electron Devices Meeting. 
Technical Digest, 1996, pp. 713-716: IEEE. 
[8.18] S. Tian, "Monte Carlo simulation of ion implantation in crystalline SiC with arbitrary 
polytypes," IEEE Transactions on Electron Devices, vol. 55, no. 8, pp. 1991-1996, 2008. 
[8.19] K. Suzuki, T. Yoko, Y. Kataoka, and T. Nagayama, "Monte carlo simulation of ion 
implantation profiles calibrated for various ions over wide energy range," Journal of 
Semiconductor Technology and Science, vol. 9, no. 1, pp. 67-74, 2009. 
[8.20] J. F. Gibbons, "Ion implantation in semiconductors—Part II: Damage production and 
annealing," Proceedings of the IEEE, vol. 60, no. 9, pp. 1062-1096, 1972. 
[8.21] T. D. De La Rubia and G. Gilmer, "Structural transformations and defect production in ion 
implanted silicon: a molecular dynamics simulation study," Physical Review Letters, vol. 
74, no. 13, p. 2507, 1995. 

[Page 410]
“Integrated Circuit Fabrication: Science and Technology”, © Plummer & Griffin 2022 
 
Not for distribution. September 2023. Full color print book to be distributed by CUP in 2023. 410 
[8.22] W. Maszara and G. A. Rozgonyi, "Kinetics of damage production in silicon during self-
implantation," Journal of Applied Physics, vol. 60, no. 7, pp. 2310-2315, 1986. 
[8.23] M. Jaraiz, G. Gilmer, J. Poate, and T. D. De La Rubia, "Atomistic calculations of ion 
implantation in Si: Point defect and transient enhanced diffusion phenomena," Applied 
Physics Letters, vol. 68, no. 3, pp. 409-411, 1996. 
[8.24] M. D. Giles, "Transient phosphorus diffusion below the amorphization threshold," Journal 
of the Electrochemical Society, vol. 138, no. 4, p. 1160, 1991. 
[8.25] D. Eaglesham, P. Stolk, H. J. Gossmann, and J. Poate, "Implantation and transient B 
diffusion in Si: The source of the interstitials," Applied Physics Letters, vol. 65, no. 18, pp. 
2305-2307, 1994. 
[8.26] L. Pelaz, L. A. Marqués, and J. Barbolla, "Ion-beam-induced amorphization and 
recrystallization in silicon," Journal of Applied Physics, vol. 96, no. 11, pp. 5947-5976, 
2004. 
[8.27] J. Narayan, O. W. Holland and B. R. Appleton, “Solid-phase-epitaxial growth and formation 
of metastable alloys in ion implanted silicon”, Journal of Vacuum Science & Technology B: 
Microelectronics Processing and Phenomena 1, 871 (1983). 
[8.28] S. W. Crowder, Processing physics in silicon-on-insulator material, Ph.D. Thesis, Stanford 
University, 1995. 
[8.29] H. Chao, S. Crowder, P. Griffin, and J. Plummer, "Species and dose dependence of ion 
implantation damage induced transient enhanced diffusion," Journal of Applied Physics, 
vol. 79, no. 5, pp. 2352-2363, 1996. 
[8.30] P. Packan and J. Plummer, "Transient diffusion of low-concentration B in Si due to 29Si 
implantation damage," Applied Physics Letters, vol. 56, no. 18, pp. 1787-1789, 1990. 
[8.31] P. Stolk et al., "Physical mechanisms of transient enhanced dopant diffusion in ion-
implanted silicon," Journal of Applied Physics, vol. 81, no. 9, pp. 6031-6050, 1997. 
[8.32] M. D. Giles, S. Yu, H. W. Kennel, and P. A. Packan, "Modeling silicon implantation damage 
and transient enhanced diffusion effects for silicon technology development, in Defects 
and Diffusion in Silicon Processing Symposium, San Francisco, CA, 1997, edited by T. Diaz 
de la Rubia, S. Coffa, P.A. Stolk and C. S. Rafferty, Materials Research Society, 1997.," MRS 
Online Proceedings Library (OPL), vol. 469, 1997. 
[8.33] C. Rafferty, G. Gilmer, M. Jaraiz, D. Eaglesham, and H. J. Gossmann, "Simulation of cluster 
evaporation and transient enhanced diffusion in silicon," Applied Physics Letters, vol. 68, 
no. 17, pp. 2395-2397, 1996. 
[8.34] K. S. Jones, J. Liu, and L. Zhang, "Evidence of Two Sources of Interstitials for TED in Boron 
Implanted Silicon," in Proceedings of the Fourth International Symposium of Process 
Physics and Modeling in Semiconductor Technology, 1996: The Electrochemical Society, 
Pennington, NJ. 
[8.35] C. H. Poon, A. See, Y. Tan, M. Zhou, and D. Gui, "Improved boron activation with reduced 
preheating temperature during flash annealing of preamorphized silicon," Journal of the 
Electrochemical Society, vol. 155, no. 2, p. H59, 2007. 
[8.36] S. Prucnal, L. Rebohle, and W. Skorupa, "Doping by flash lamp annealing," Materials 
Science in Semiconductor Processing, vol. 62, pp. 115-127, 2017. 
[8.37] T. Kazior, "Isolation implant studies in GaAs," Journal of the Electrochemical Society, vol. 
137, no. 7, p. 2257, 1990. 

[Page 411]
“Integrated Circuit Fabrication: Science and Technology”, © Plummer & Griffin 2022 
 
Not for distribution. September 2023. Full color print book to be distributed by CUP in 2023. 411 
[8.38] T. Haynes and O. Holland, "Comparative study of implantation-induced damage in GaAs 
and Ge: Temperature and flux dependence," Applied Physics Letters, vol. 59, no. 4, pp. 
452-454, 1991. 
[8.39] I. Naik, "Annealing Behavior of GaAs Ion Implanted with p-Type Dopants," Journal of the 
Electrochemical Society, vol. 134, no. 5, p. 1270, 1987. 
[8.40] N. Rahimi et al., "Beryllium implant activation and damage recovery study in n-type 
GaSb," in Physics, Simulation, and Photonic Engineering of Photovoltaic Devices III, 2014, 
vol. 8981, p. 89811Q: International Society for Optics and Photonics.
