Repository: Alvintxh/nanofab-web

# Extracted Book Sources

All 11 textbooks extracted 2026-04-05 using PyMuPDF (extract_pdf.py).

## Extraction Summary

| Book Key | File | Pages | Words | Page Numbering |
|----------|------|-------|-------|----------------|
| cui_2025 | Zheng Cui - Nanofabrication (4th ed) | 419 | ~158K | PDF labels (C1, i-xi, 1-407) |
| campbell_2008 | Campbell - Fabrication Engineering (3e) | 825 | ~369K | offset=18 (front-1..18, then 1-807) |
| teresa_2020 | De Teresa - Nanofabrication (full) | 451 | ~183K | offset=0 (sequential PDF pages) |
| madou_vol1_2011 | Madou - Fundamentals of Microfab Vol.1 | 646 | ~366K | PDF labels |

File: sources/sources_processed/books/plummer_2022/plummer_2022_full.txt (part 30 of 43)
# plummer_2022
[8.41] T. Kimoto, and James A. Cooper.  , " Fundamentals of silicon carbide technology: growth, 
characterization, devices and applications.," John Wiley & Sons,, 2014. 
[8.42] A. Auberton-Herve, A. Wittkower, and B. Aspar, "SIMOX—a new challenge for ion 
implantation," Nuclear Instruments and Methods in Physics Research Section B: Beam 
Interactions with Materials and Atoms, vol. 96, no. 1-2, pp. 420-424, 1995. 
[8.43] S. Krause, M. Anc, and P. Roitman, "Evolution and future trends of SIMOX material," MRS 
bulletin, vol. 23, no. 12, pp. 25-29, 1998. 
[8.44] A. Ogura and H. Ono, "Evaluation of buried oxide formation in low-dose SIMOX process," 
Applied Surface Science, vol. 159, pp. 104-110, 2000. 
[8.45] M. Bruel, "Silicon on insulator material technology," Electronics Letters, vol. 31, no. 14, 
pp. 1201-1202, 1995. 
[8.46] B. Aspar et al., "Basic mechanisms involved in the Smart-Cut® process," Microelectronic 
Engineering, vol. 36, no. 1-4, pp. 233-240, 1997. 
[8.47] H. Moriceau, F. Mazen, C. Braley, F. Rieutord, A. Tauzin, and C. Deguet, "Smart Cut™: 
Review on an attractive process for innovative substrate elaboration," Nuclear 
Instruments and Methods in Physics Research Section B: Beam Interactions with Materials 
and Atoms, vol. 277, pp. 84-92, 2012. 
[8.48] N. Cheung, "Plasma immersion ion implantation for semiconductor processing," 
Materials Chemistry and Physics, vol. 46, no. 2-3, pp. 132-139, 1996. 
[8.49] S. Felch, F. Torregrosa, H. Etienne, Y. Spiegel, L. Roux, and D. Turnbaugh, "PULSION® HP: 
Tunable, high productivity plasma doping," in AIP Conference proceedings, 2011, vol. 
1321, no. 1, pp. 333-336: American Institute of Physics. 
 
8.16 Problems 
 
End of Chapter problems are not included in this version of the book. 
 
 

[Page 412]
“Integrated Circuit Fabrication: Science and Technology”, © Plummer & Griffin 2022 
 
Not for distribution. September 2023. Full color print book to be distributed by CUP in 2023. 412 
Chapter 9: ETCHING TECHNOLOGIES AND CHEMICAL- 
  MECHANICAL POLISHING11 
 
9.1 Introduction 
 
As we have seen throughout this book, material deposition and material removal are critical 
steps in integrated circuit (IC) fabrication. A wide variety of materials, insulators, semiconductors 
and conductors must be deposited at various stages in chip manufacturing. Usually these 
materials are deposited in blanket form covering the entire wafer surface, although there are 
some deposition methods which are selective and deposit materials only in specific locations on 
the wafer surface. We will discuss deposition methods in detail in Chapter 10. Selective removal 
of material is usually accomplished using a lithography-defined mask followed by etching. We 
will discuss a variety of etching methods in this Chapter.  
Material removal can also be accomplished using chemical-mechanical polishing (CMP). 
This process is usually not selective but uses a combination of chemical etching and mechanical 
polishing to remove materials. The original motivation for developing CMP was to planarize wafer 
surfaces in back-end structures since the polishing produces a flat surface. We discuss this history 
in Chapter 11 and illustrate the evolution of back-end structures as CMP became manufacturable. 
However, as we saw in the CMOS process in Chapter 2, CMP is widely used today, even in front-
end processing for planarization. Shrinking device geometries and higher-resolution lithography 
imply smaller depth of focus in printing patterns as we saw in Chapter 5. CMP has made this work 
in manufacturing by producing perfectly flat surfaces on which to do lithography. So in this 
Chapter we will also discuss CMP as a general material removal method, although most of the 
Chapter will focus on etching. 
Etching is the process that turns designs into reality. It takes design information from masks 
and transfers it into regions on the semiconductor where doped regions, isolation regions, gates 
and interconnects are formed. It could be argued that without precise etching, the patterns on 
the mask could not be faithfully transferred into the substrate. Modern etch machines are among 
the most sophisticated second-tier machines in semiconductor processing, where lithography 
machines occupy the 1st tier. 
But we can begin with the simpler concepts of isotropic and directional etching, sometimes 
referred to as wet and dry etching (though there are some important qualifiers). Isotropic etching 
means the etching proceeds at the same rate in all directions (vertically and laterally) and is 
typical of most wet etchants. Directional etching means that the process only etches in the 
vertical direction and does not etch laterally. A simple schematic is shown in Figure 9.1.  
For the most part, wet etchants create isotropic profiles while dry (or plasma) etching 
creates vertical profiles. First, we discuss wet etching and some of the caveats that apply where 
 
11 This material will be published by Cambridge University Press as “Integrated Circuit 
Fabrication Processes: Science and Technology” by James D. Plummer and Peter B. Griffin. This 
prepublication version is free to view and download for personal use only. Not for 
redistribution, resale or use in derivative works. © Plummer & Griffin 2022. 

[Page 413]
“Integrated Circuit Fabrication: Science and Technology”, © Plummer & Griffin 2022 
 
Not for distribution. September 2023. Full color print book to be distributed by CUP in 2023. 413 
wet etch profiles can be quite directional. The rest of the chapter focusses on the much more 
prevalent and flexible dry or plasma etching processes.  
 
Figure 9.1 (a) Schematic of isotropic etching and (b) directional or anisotropic etching. 
 
9.2 Wet Etching 
 
Wet etching  is simple and selective. First, simplicity – it just requires dipping a wafer into a 
wet chemical bath and the exposed material is etched if the chemical is chosen properly. Second, 
selectivity – because it is a chemical process, it can be very selective between the material etched 
and the underlying material i.e. it can etch only the target material and stop etching when it 
reaches the underlying material. This makes it a very uniform and reproducible process [9.1].  
A common etchant for SiO2 is hydrofluoric acid (HF), which etches oxide selectively 
compared to silicon or silicon nitride. The overall reaction is  
 
SiO! + 6HF → SiH!F: + 2H!O 
(9.1) 
 
A buffering agent such as NH4F is often added to HF to help prevent depletion of the fluoride 
ions in the oxide etch and maintain uniform etch rates. This is called BOE for “Buffered Oxide 
Etch”  and is very common because it decreases the etch rate and lifting of photoresist masks 
during oxide etching. As seen in Table 9.1, the BOE etch has effectively infinite selectivity against 
silicon or silicon nitride while etching thermal oxide at 100 nm/min. For very thin oxides or for 
etching the native oxide that grows on silicon, a very dilute 100:1 HF solution is often used with 
an etch rate of ~1 nm/min. 
 
 
Isotropic Si etch 
5:1 BOE 
Phosphoric Acid 
Silicon 
150 
≈ 0 
0.17 
Thermal SiO2 
8 
100 
0.18 
Fused Quartz 
12 
130 
0.23 
Pyrex 7740 
140 
43 
3.7 
Si3N4 
≈ 0 
≈ 0 
4.5 
Table 9.1 Etch rates in nm/min for some common materials and etchants used in silicon and 
micro-electromechanical systems (MEMs) processing. 
 
In order to get silicon to etch in HF, an oxidizer such as nitric acid (HNO3) is added, which 
generates a thin chemical oxide that is then etched by the HF. Buffering agents such as acetic 

[Page 414]
“Integrated Circuit Fabrication: Science and Technology”, © Plummer & Griffin 2022 
 
Not for distribution. September 2023. Full color print book to be distributed by CUP in 2023. 414 
acid (CH3COOH) are added to limit the dissociation of the nitric acid and create uniform chemical 
oxidation rates in these isotropic silicon etchants. This combination is the “isotropic silicon etch” 
in Table 9.1 
Table 9.1 shows the exquisite selectivity that can be obtained with wet chemical etches. 
The selectivity S of an etchant for two materials is the ratio of their etch rates, giving 
 
S = r1
r!
 
(9.2) 
 
where r1 is the etch rate of the film being etched and r! is the etch rate of the masking material 
or the underlying material. For example, the simple LOCOS isolation structure consists of a silicon 
nitride film on a thin pad oxide on top of silicon. After growing the LOCOS oxide, the silicon nitride 
is removed in hot phosphoric acid. Using the etch rates in Table 9.1, we see that the selectivity 
for etching nitride over oxide is  
S = 4.5
0.18 = 25 
(9.3) 
 
Thus, the nitride can be safely overetched to achieve uniform removal without worrying about 
the pad oxide being etched. Even if the pad oxide is etched, the selectivity against the underlying 
silicon is equally good.  
While the selectivity of wet etching is excellent, the major problem is that it etches laterally 
(sideways) just as fast as it etches vertically. As shown in Figure 9.2, this means that the profile 
under the mask is semi-circular if the film is just etched to its full thickness. Many processes 
cannot tolerate this lateral etching under the mask and this provides the incentive for dry etching 
which is more directional. Note however, that if the film is over-etched then the sideways profile 
appears more vertical, as the radius of curvature is larger. So just looking at the etched profile 
after the mask is removed does not tell you much about the etch process, without knowing the 
position of the mask edge. 
 
Figure 9.2 Isotropic (semi-circular) etch profile at a mask edge, where the lateral and vertical etch 
rates are equal and apparent steeper lateral etch profile after over-etch. 
 
Between the two extremes of fully isotropic and fully anisotropic etching illustrated in 
Figure 9.1, there are many intermediate profiles which are partially anisotropic. Such profiles can 
be considered a mixture of isotropic and anisotropic etching and many etching systems operate 
in this intermediate mode as we will see. A useful definition of the degree of anisotropy is 
Steeper Profile
Isotropic Profile
Mask
Material Not Etched

[Page 415]
“Integrated Circuit Fabrication: Science and Technology”, © Plummer & Griffin 2022 
 
Not for distribution. September 2023. Full color print book to be distributed by CUP in 2023. 415 
  
A = 1 −rLa@
rNMS@
(9.4) 
 
where rlat is the etch rate in the lateral direction and rvert is the etch rate in the vertical direction. 
In Figure 9.2, the isotropic profile has an anisotropy A = 0 since chemical etching produces the 
same etch rate in all directions. For times longer than required to etch the isotropic profile in 
Figure 9.2, rvert may go to zero if there is perfect selectivity in the etching process, or rvert may 
have a lower value than during the isotropic etching if the selectivity is finite. Note that A could 
become negative if rvert is small.  
 
9.2.1. Directional Wet Etching 
 
Some wet etchants have the interesting property that they etch some crystal planes much 
faster than others. For example, KOH (potassium hydroxide at 85oC) etches the silicon crystal 
planes (110) > (100) > (111) with relative values of 600:300:1 (Table 9.2). Essentially this means 
that the etching stops on (111) planes. This can produce interesting pyramidal or truncated 
pyramidal structures which are often useful for generating membranes or suspended cantilevers 
in MEMs structures, as shown in Figure 9.3. The cantilever structure shown in Fig.9.3 would be 
deposited and defined on the top surface before the pyramidal cavity is etched out underneath 
it.  
Etchant 
Si (110) 
nm/min 
Si(100) 
nm/min 
Si(111) 
nm/min 
Si3N4 
nm/min 
SiO2 
nm/min 
Ratio 
110:100:111 
KOH (44%, 85oC) 
2800 
1400 
47 
~0 
1.4 
600:300:1 
TMAH (25%, 80oC) 
919 
500 
13.5 
~0 
0.2 
68:37:1 
Table 9.2 Crystallographic etch rates in silicon for KOH (strongly anisotropic), TMAH (weakly 
anisotropic) and for common hard mask materials. After [9.1]. 
 
 
Figure 9.3 Left: Schematic of pyramidal structures formed by KOH etching, stopping on the (111) 
plane. Right: suspended cantilever over a pyramidal cavity. (From P. Apte et. 
al., https://www.ee.iitb.ac.in/~apte/PFOLIO.htm). The red arrows indicate crystal directions 
which are perpendicular to planes in cubic crystals like silicon.  
<111>
<100>
Silicon
Mask
Cantilever 
Structure
Top
View

[Page 416]
“Integrated Circuit Fabrication: Science and Technology”, © Plummer & Griffin 2022 
 
Not for distribution. September 2023. Full color print book to be distributed by CUP in 2023. 416 
Note from Table 9.2 that the selectivity against SiO2 is so high that a brief 100:1 HF dip may 
be needed to remove native oxide before starting to etch with these anisotropic etches. Both 
KOH and TMAH attack photoresist, so hard masks such as Si3N4 or SiO2 must be used. Aluminum 
can also be used as a mask with TMAH. 
 
9.3 Basics of Dry or Plasma Etching 
 
Because wet etching etches laterally as fast as vertically (except for the crystallographic 
etches mentioned above), the mask patterns are not faithfully transferred to the substrate. 
Instead, they are enlarged over what is printed in the mask. This led to the development of dry 
or plasma etching, which is capable of much more directional etching and better transfer of the 
mask pattern to the underlying layers, as shown in Figure 9.4. We will see that the directionality 
of the etching process arises because ions are involved in the etching and these ions have a 
directed velocity perpendicular to the wafer surface due to the presence of electric fields in the 
plasma system. Neutral species may also be involved in plasma etching as illustrated in Fig. 9.4. 
Neutrals generally do not provide directional etching. The etching byproducts must be volatile so 
that they do not coat the etching surface and prevent further etching.  
 
 
Figure 9.4 Schematic of directional etching in a plasma system.  
 
A plasma is a mixture of ions, electrons, neutral molecules or atoms, excited molecules and 
free radicals (neutral species that are incompletely bonded and very reactive), all existing in an 
ionized gas mixture. A plasma was first called the 4th state of matter by W. Crookes in 1880, when 
he described what happens beyond the transformation of matter from solid to liquid to gas as 
energy (heat) is added to the system. At hot enough temperatures, atoms or molecules in a gas 
eventually ionize, with stars being an example of a high-temperature plasma confined by 
gravitational fields generating fusion power. Stars are plasmas in thermal equilibrium. Such a 
thermally generated plasma of ions and electrons, with a common charged particle density ni 
(number of ions) = ne (number of electrons) and an equilibrium ion and electron temperature 
T* = TM  would not be very useful for semiconductor processing because of the very high 
temperatures involved. Instead, plasmas can easily be generated by electric fields accelerating 
some free electrons to high enough energy to strip more electrons from atoms or molecules, 
providing a convenient way to generate a weakly ionized plasma where n* and nM may be four to 
Neutral
Ion
Volatile
product
+

[Page 417]
“Integrated Circuit Fabrication: Science and Technology”, © Plummer & Griffin 2022 
 
Not for distribution. September 2023. Full color print book to be distributed by CUP in 2023. 417 
six orders of magnitude lower than the neutral gas density. The most common example of such 
an electrically generated plasma is a fluorescent light bulb or a neon sign. The electron 
temperature inside a fluorescent bulb is ~ 11,000K, but it does not feel hot because the free 
electron density is much less than the number of particles in the gas (weakly ionized), so the total 
amount of heat transferred to the walls by the impact of the electrons is small.  
A simple plasma discharge is shown in Figure 9.5 (a). A voltage source drives a current 
through a low-pressure gas between two parallel conducting plates in an evacuated chamber. At 
a sufficient voltage the gas “breaks down” and the plasma forms, glowing with a characteristic 
color depending on the gas mixture. As shown in Figure 9.5 (b), a chemically reactive plasma is a 
complex, weakly ionized gas mixture comprised of electrons, ions, neutrals and radicals. The 
electrons are the light particles that respond and quickly gain energy from the applied fields. The 
ions, neutrals and radicals are the “heavies” that respond slowly and have energies much lower 
than the electrons, so that T* ≪ TM. Still, the ionized particles can gain significant energy as they 
cross high-field sheath regions that surround the plasma and isolate it from the chamber 
surfaces. We will discuss the formation of the sheath regions in more detail below. The high-
energy ions that traverse the sheath region are responsible for the directionality of plasma 
etching. An excellent introductory reference is the book by Chapman [9.2], and a much more 
detailed text by Liebermann [9.3]. 
 
 
Figure 9.5 (a) Simple parallel-plate plasma and (b) Schematic of neutrals, ions, electrons and 
inhibitors in a plasma reaction. Only a few of the much more common neutrals from the source 
gas are shown in the plasma schematic. 
 
A simple recipe for etching silicon in a plasma discharge indicates some of the issues we will 
discuss in more detail later. We begin with a simple inert gas CF4, a chemically stable tetrahedral 
molecule, which by itself would not etch silicon. By applying an electric field, an electron can 
cause dissociation and ionization of the molecule 
 
e% + CF4 = 2e% + CF9
# + F 
(9.5) 
 
The dissociative ionization creates enough excess electrons to sustain the plasma discharge. 
Less energetic reactions can also occur to create neutral radicals, or can excite a radical to a 
higher energy state F → F∗  that decays and gives out the characteristic glow of the plasma 
Vrf
Plasma
(a) 
Ions
Electrons
Radicals
Inhibitors
(b)
+
Neutrals
-
+
+
+
+
+
+
+
+
-
-
-
-
-
-
-
-
+
+

[Page 418]
“Integrated Circuit Fabrication: Science and Technology”, © Plummer & Griffin 2022 
 
Not for distribution. September 2023. Full color print book to be distributed by CUP in 2023. 418 
e% + CF4 = e% + CF9 + F 
 
e% + CF9 = e% +  CF! + F 
 
e% +  F = e% +  F∗  
(9.6) 
 
The free radicals are electrically neutral species that have incomplete bonding i.e. they have 
unpaired electrons. Examples are the F radical in these equations and the neutral CF3 and CF2 
radicals in Equation 9.6. Because of their incomplete bonding, free radicals are highly chemically 
reactive. They want to bind to other atoms so all electrons are paired, making them highly 
reactive. The key point is that these neutral, chemically reactive radicals can etch the silicon 
through reactions like 
 
Si + 4F → SiF4  
(9.7) 
 
where the important point is that the reaction product is volatile. This is why copper cannot be 
etched in a plasma, as it has no volatile byproducts at normal processing temperatures.  
One might wonder, if these are neutrals, how can they provide any directionality in the etch 
profile? And indeed they can’t – these reactions would provide isotropic etching in a plasma 
system. Thus the key in plasma systems is to utilize the ion energies which are directed vertically 
across the plasma sheaths to strike the surface. For a directional or anisotropic etch, there must 
be high-energy bombardment of the surface by the CF9
# ions. The CF9
# ions would typically 
dissociate producing a C atom and three F atoms that bond to silicon atoms. Once a volatile 
SiF! or  SiF4 molecule is formed, it would be desorbed and pumped away. The ions can also 
enhance the etching by the CF2 radicals, which because of their abundance provide most of the 
C on the surface. This fluorocarbon layer can be 0.5nm thick and needs to be activated or 
removed by the ions to enable etching. The deposited C is interesting to consider, since SiC is not 
volatile. Carbon would inhibit the etch rate, unless ejected by ion bombardment, or perhaps by 
adding some O! to the source gas to form CO or CO! volatile byproducts. This competition 
between inhibitors, etchants and ion bombardment is at the heart of plasma etching physics and 
chemistry.  
 
9.3.1 The Plasma Sheath and Ion Energies 
 
We briefly discussed the formation of a weakly ionized plasma above, where the degree of 
ionization is approximately 10-5 of the neutral gas density. Because the ion energies are so 
important when discussing plasma etching, we spend a few moments on describing the units 
used to measure plasma energies.  
Plasmas were originally described as the 4th state of matter, as heat (energy) was added to 
a gas producing a new ionized state of matter. Thus it seemed natural to describe the 
characteristic of a plasma in terms of temperature, with ion and electron temperatures T* and 
TM. But these really describe the energy of the plasma: 
 
E (Joules) = kT where k = 1.38 × 10%!9 J K  
⁄
 
(9.8) 

[Page 419]
“Integrated Circuit Fabrication: Science and Technology”, © Plummer & Griffin 2022 
 
Not for distribution. September 2023. Full color print book to be distributed by CUP in 2023. 419 
Because we discuss the plasma potential, sheath fields and ion bombardment energies, 
another common way to describe the energy of the plasma components is in term of volts, where 
 
E (Joules) = qV where q =  1.6 × 10%1E Coul 
(9.9) 
 
Hence, room temperature 297K is equivalent to 0.026V. Sometimes, the voltage is given in 
electron-volts to indicate its energy origins, so room temperature would be equivalent to 
0.026eV. Using kT = 1eV =  1.6 × 10%1E J, the conversion factor is 1 eV = 11,600K.  Figure 
9.6 plots the densities and energies for the various species in a simple low-pressure capacitive 
plasma discharge like that in Figure 9.5, using the eV energy scale.  
We see in Figure 9.6 that the plasma is weakly ionized (the plasma ions ni and plasma 
electrons ne are orders of magnitude smaller than the neutral gas density) and that the electrons 
have a much higher temperature (energy) TM than the ions T*. This makes sense as the electrons 
can quickly respond to the rf energy whereas the heavy ions are much slower to gain energy. 
However, there is a component of the ions (the bombarding ions) that have surprisingly high 
energies. It is these ions that impact the substrate and drive the chemical reactions to create the 
anisotropic etching profiles. This is the key to plasma etching and to understand it we need to 
understand how the sheaths form around a plasma and how the sheaths can accelerate ions to 
such high energies. 
 
 
Figure 9.6 Density and energy of various components of a simple RF capacitive plasma (after 
McVittie [9.4]). 
 
9.3.2. Plasma Sheath Formation 
 
Consider a simple plasma configuration such as that shown in Figure 9.7(a). The glowing 
plasma does not fill the entire space, instead the glow is isolated from the walls by dark sheaths. 
These sheaths form naturally because of the basic plasma dynamics.  
Consider that while the ion and electron densities are equal in the plasma (n* = nM), the 
electron mass m is much lighter than the ion mass M so that m M
⁄
 ≪1, and the electron 
10-2
1             100
Etch Product
Etch Gas
Energy (eV)
Density (cm-3)
1014
1012
1010  
108
Bombarding
Ions
Plasma
Electrons
Plasma
Ions
Radicals
Ions
Electrons
Radicals
Inhibitors
+
Neutrals
-

[Page 420]
“Integrated Circuit Fabrication: Science and Technology”, © Plummer & Griffin 2022 
 
Not for distribution. September 2023. Full color print book to be distributed by CUP in 2023. 420 
temperature TM is much higher than the ion temperature T* so that T* ≪ TM. This means the 
electron thermal velocity is much higher than the ion velocity, so electrons can escape the plasma 
and recombine at the chamber walls. In the bulk of the plasma itself, there is no electric field 
because the ion and electron densities are equal. The plasma can be thought of as a conductor 
so the ℇ field is zero and the potential must be constant. The electrons are not confined and the 
fast-moving electrons can escape the plasma at the edges. Thus, a DC plasma potential must exist 
to contain the more mobile species and allow the fluxes of positive and negative carriers to the 
walls to be balanced (FI = Fe). It is easy to deduce that if the walls are grounded, then the plasma 
must take on a positive potential (+VP) with respect to the walls to retard the electron loss from 
the plasma and accelerate the ion loss across the sheath to balance the few electrons that do 
escape the plasma and are responsible for creating the sheath. It is important to realize that this 
happens naturally without any external attempt to create a plasma potential and is simply driven 
by the plasma dynamics.  
 
 
Figure 9.7 (a) Plasma and sheath region, with electric field and ion and electron fluxes indicated 
(after Lieberman [9.3]). (b) shows a simple circuit model for a typical high-frequency RF plasma. 
 
We can make a crude estimate of the plasma potential Vo if we assume the electrons have 
a Boltzmann distribution of energies. There is an exponential decline in the number of electrons 
when there is a barrier of a few eV or equivalently a few TM 3recall:  n ~ expc%r-
>(
Ä
Å7. Thus we 
expect that Vo ~ a few TM or its energy equivalent in volts is necessary to create a barrier to 
confine the electrons. The energy of the bombarding ions is then also ~ a few TM or equivalent. 
This explains how the bombarding ions gain such high energies, even though their average ion 
temperature T* ≪ TM, as shown in Figure 9.6 and this leads the ion bombardment to dominate 
the characteristics of plasma etching systems. (Note: the actual electron distribution has a long 
high-energy tail rather than the simple Boltzmann distribution mentioned above). 
After this discussion of the plasma dynamics, we can draw a more realistic schematic of the 
plasma and sheath region, as shown in Figure 9.7. The schematic shows that an electron 
Plasma
ni = ne
+VP
Sheaths
(a)
Ions
Electrons
+
-
FI
Fe
+
-
FI
Fe
DC
Potential
(b)
Vrf sin(wt)
+VP

[Page 421]
“Integrated Circuit Fabrication: Science and Technology”, © Plummer & Griffin 2022 
 
Not for distribution. September 2023. Full color print book to be distributed by CUP in 2023. 421 
depletion region forms around the plasma at all surfaces to confine electrons in the plasma. The 
depletion regions or sheaths are dark because there are few electrons and therefore few 
electron-neutral collisions giving no excited species that relax to produce light emission. The 
plasma naturally builds up a positive DC potential relative to the grounded electrode to create 
the sheath electric field that may be a few kV/cm and which confines electrons to the plasma. 
Most of the electrons get returned to the plasma, while a few make it across which sustains the 
sheath potential and ensures that the ion and electron currents are equal at the wall surface. The 
electric field means the ions gain energy and directionality as they cross the sheath. As the circuit 
diagram indicates, most of the current across the sheath is electron displacement current across 
the sheath capacitance as the sheath edges oscillate in response to the applied voltage. The 
reverse biased diodes support the field in this equivalent circuit and allow the relatively small ion 
current to flow and limit the electron current so both match at the wall surface.  
An alternative way to think about the plasma is to consider the rf current that flows in 
response to the applied rf field. When the applied field is first turned on, there is no DC plasma 
voltage. Very quickly, some high-mobility electrons are lost to the walls (this might be considered 
reverse leakage current in the diodes) and the plasma takes on a positive potential to confine the 
electrons, shown in Figure 9.8(a). In steady state, the ions can only respond to the DC sheath field 
and there is a continuous ion bombardment of the electrode. The electrons can follow the rf 
potential and flow only during a brief period of the cycle, as indicated in Figure 9.8(b). In Fig. 
9.8(b) we see that the average (DC) voltage on the powered electrode is 0 volts but the AC signal 
swings symmetrically above and below 0 volts. It is only during the blue colored portions of the 
AC applied voltage that the electrode voltage is more positive than the DC plasma potential. 
During this portion of the cycle, electrons can easily flow from the plasma to the powered 
electrode so that the electron and ion currents balance on average. These currents are small and 
most of the rf current is carried by displacement current in the capacitor, corresponding to sheath 
oscillations giving a dQ dt
⁄
 (we don’t prove that here).  
 
 
Figure 9.8 (a) Development of the plasma potential VP, and (b) electron currents flowing during 
a small part of the RF cycle to maintain the sheath voltage. 
 
Vrf
VP
0
Electron currents flow
VP
0
Lower Electrode Voltage
(a)
(b)
DC Potential
Plasma

[Page 422]
“Integrated Circuit Fabrication: Science and Technology”, © Plummer & Griffin 2022 
 
Not for distribution. September 2023. Full color print book to be distributed by CUP in 2023. 422 
This model makes it immediately clear that something different must happen if one of the 
electrodes is smaller than the other (to this point, we have only considered symmetrical 
electrodes). The rf current must be continuous, so the smaller electrode must have a higher 
current density I A
⁄ , where A is the electrode area, to maintain the same total current as the 
larger electrode. This requires a higher field at the smaller electrode. Since the plasma is quasi-
neutral and cannot sustain a field, the extra field must come from an additional DC field at the 
smaller electrode, not just V5. This is illustrated in Figure 9.9, where the additional DC field means 
very high ion bombardment on the smaller electrode.  
 
Figure 9.9 Schematic of the higher DC field on the smaller electrode. An additional DC sheath bias 
(-VDC) is created by the system to maintain the same current at the smaller electrode.  
 
In the AC voltage waveform shown in Fig. 9.9(b), the electron flow to the powered electrode 
only occurs during the small blue colored portion of the AC cycle, but this is sufficient to balance 
the ion and electron currents to establish a stable DC voltage (-VDC) on the powered electrode. In 
Fig. 9.9(b) the average (DC) voltage on the powered electrode is -VDC but the AC signal swings 
symmetrically above and below this value.  The -VDC voltage is a useful way to adjust the ion 
energies but it is fixed by the initial design of the electrodes. We will discuss better ways to 
control the ion energies later. In the design shown in Figure 9.9, the only adjustable parameter is 
the magnitude of the RF voltage source. When this is increased to, for example, increase the 
plasma density, -VDC will also change because all of the voltages in Figure 9.9(b) are coupled. 
Decoupling them requires a different system design with additional controls as we will see in 
Section 9.6. 
 
9.4 Plasma Chemistry 
 
Now that we have described the physical background for how plasmas and sheaths form, 
we will briefly discuss the chemistry that occurs in the plasma which will allow us to understand 
better the actual etching mechanisms. We show in Figure 9.10 a simple schematic of the main 
chemistries that occur in a CF4 plasma due to electron collisions with the molecules, one of the 
very-well-studied plasma systems. Most of the collisions of relevance are inelastic, where some 
Vrf
VP
DC Potential
-VDC
0
Larger 
Sheath
Electron currents flow
-VDC
0
Lower Electrode Voltage
VP
AC
Voltage
(a)
(b)
Plasma

[Page 423]
“Integrated Circuit Fabrication: Science and Technology”, © Plummer & Griffin 2022 
 
Not for distribution. September 2023. Full color print book to be distributed by CUP in 2023. 423 
of the kinetic energy of the electrons is converted into some other form of internal energy after 
the collision. The inelastic collisions can be divided into three main categories: excitation, 
dissociation and ionization.  
 
Figure 9.10 (a) Simple schematic of the three basic types of reactions that occur in a CF4 plasma 
due to electron collisions with the source gas molecules and (b) typical optical emission spectrum 
in a CF4/O2 discharge. Only some of the spectral peaks are labelled. The horizontal axis is the 
molecular weight of the various molecules. Reprinted from [9.5] with the permission of AIP 
Publishing. 
 
During excitation reactions, a collision with a neutral molecule raises the energy from the 
ground state to an excited state, which quickly decays with the emission of light. The color of the 
light emission is characteristic of each particular plasma chemistry. For example, oxygen plasmas 
glow blue. When a collision leads to dissociation, a gas molecule splits or dissociates into two 
neutral molecules that now have unsatisfied bonds and are highly reactive, often referred to as 
“free radicals”. An ionization reaction leads to the formation of a positive ion and a secondary 
electron and is responsible for sustaining a plasma by secondary electron generation. Some more 
complicated sub-reactions can also occur, such as dissociative ionization, which both dissociates 
and ionizes a molecule in a single step. Finally, recombination reactions can occur that tend to 
offset the plasma generation. The optical spectrograph in Figure 9.10(b) shows some of the 
complexity that can occur even in a simple CF4/O2 discharge, where each peak corresponds to a 
plasma component molecule.  
The likelihood of any of these reactions depends on the cross-section for the reaction 
occurring as well as the densities and energies (temperature) of the species involved. The 
electron-neutral collisions are very important in that they allow the electrons to be knocked out 
of phase with the rf field and gain energy over many rf cycles and collisions, giving rise to a high-
energy tail of electrons.  In general, as indicated in Figure 9.11, the chance of a dissociation 
reaction occurring (Ediss) is much higher than an ionization reaction (Eiz). This is why electrically 
generated plasmas are characterized as “weakly ionized”. The density of the charged species is 
much lower than the neutral or free radical density as shown previously in Figure 9.6.  
The situation in a real plasma is much more complicated than that shown in Figure 9.10, as 
the electrons can continue to interact with the dissociated neutrals, generating further chains of 
reaction products. In addition to the source gas, the etch byproducts can contribute to the plasma 
chemistry, as the etch products must be volatile for a useful etching reaction to occur. Indeed, as 
indicated in Figure 9.10(b), the optical emission spectrum can be much more complicated than a 
Excitation
Dissociation
Ionization
CF! + e"  → CF!
∗+ e"
CF! + e"  →CF$ + F + e"
CF! + e"  → CF!
% + e"
(a)
(b)
1
10-1
10-2
10-3
40
80
120
160
amu
C+
Si2F5+
C2F5+
C2F4+
SiF3+
CF3+
COF+
CO+

[Page 424]
“Integrated Circuit Fabrication: Science and Technology”, © Plummer & Griffin 2022 
 
Not for distribution. September 2023. Full color print book to be distributed by CUP in 2023. 424 
single color, with each wavelength producing a characteristic peak associated with one of the 
plasma components. Such measurements can monitor plasma conditions and even show when 
some of the etch byproducts decay away indicating that the etch process has completed. 
 
 
Figure 9.11 Distribution of electron energies with a long, high-energy tail (after Libermann [9.3]) 
 
9.4.1 Choosing a Plasma Chemistry 
 
Given the enormous complexity of the plasma chemistry, how does one begin to choose 
reasonable source gases for etching a particular substrate. The main requirement is that the etch 
by-product be volatile. The boiling point or vapor pressure of a compound is a good guide to its 
volatility and can help choose a promising starting gas. The chlorides, fluorides and bromides 
have boiling points shown in Table 9.3 and indicate which might be promising for various 
substrates.  
 
Elements 
Fluorides 
Boiling 
Point (oC) 
Chlorides 
Boiling 
Point (oC) 
Bromides 
Boiling 
Point (oC) 
Si 
SiF4 
-86 
SiCl4 
58 
SiBr4 
154 
Ge 
GeF4 
-37 
GeCl4 
84 
GeBr4 
186 
C 
CF4 
-128 
CCl4 
77 
CBr4 
189 
Ga 
GaF3 
1000 
GaCl3 
201 
GaBr3 
279 
As 
AsF3 
-63 
AsCl3 
130 
AsBr3 
221 
In 
InF3 
>1200 
InCl3 
300 
- 
- 
P 
PF3 
-101 
PCl3 
75 
PBr3 
173 
Al 
AlF3 
1297 
AlCl3 
178 
AlBr3 
263 
Cu 
CuF 
1100 
CuCl 
1490 
CuBr 
1345 
Ti 
TiF4 
284 
TiCl4 
136 
TiBr4 
230 
W 
WF6 
17.5 
WCl5 
276 
WBr5 
333 
Table 9.3 Boiling points for potential etch byproducts from chlorides, fluorides and bromide 
chemistries (data based on [9.6]). 
Exponential Tail
dN(E)/dE
exp(-E/Te)
0
Te/2
Ediss
Eiz
Energy (E)

[Page 425]
“Integrated Circuit Fabrication: Science and Technology”, © Plummer & Griffin 2022 
 
Not for distribution. September 2023. Full color print book to be distributed by CUP in 2023. 425 
As seen in Table 9.3, SiF4 is highly volatile, so a fluorine-containing chemistry would be a 
good choice to etch silicon (e.g., SF6 or CF4). It is also clear that copper cannot be easily etched 
by any of the fluorine, chlorine or bromine chemistries because volatile byproducts do not occur. 
This kind of information can act as an initial screen for promising source gases for etching 
different materials.  We can now discuss how these various chemistries work in various plasma 
etching systems. 
 
9.5 Plasma Etching Mechanisms 
 
A general schematic of the plasma etching mechanisms we will consider is shown in Figure 
9.12. We will see that plasma etch mechanisms span the whole range from purely chemical, to 
purely physical, with “mixed-mode” mechanisms being the most important in practice. We 
discuss each of these briefly in the following sections. 
 
 
Figure 9.12 Schematic of (a) purely chemical, (b) purely physical, (c) ion-enhanced chemical and 
(d) ion-enhanced inhibitor etching mechanisms (after Flamm and Donnelly, 1981 [9.7]).  
 
9.5.1. Purely Chemical Plasma Etching (Isotropic Plasma Etching) 
 
It might seem odd to discuss isotropic plasma etching like that illustrated in Figure 9.13, 
when one of the main reasons for using plasma etching is to have control over the profile shape. 
But there are instances, such as photoresist etching, where a plasma process has advantages over 
a wet etch process. If wet etching is used, toxic acids such as hot sulfuric acid are required to strip 
the photoresist. Since photoresists are primarily carbon-based polymers, it is reasonable that an 
oxygen plasma might be a good choice to form volatile carbon compounds such as H2O and CO 
or CO2. An oxygen plasma has further advantages as it can strip “hardened” resist, such as resist 
Neutrals
Volatile
Byproduct
(a)
Ion
Sputtered
Byproduct
(b)
Neutrals
Ion
Volatile
Byproduct
(c)
Neutrals
Ion
Volatile
Byproduct
Inhibitor
(d)
+
+
+
Radicals
Radicals
Radicals

[Page 426]
“Integrated Circuit Fabrication: Science and Technology”, © Plummer & Griffin 2022 
 
Not for distribution. September 2023. Full color print book to be distributed by CUP in 2023. 426 
that has acted as a mask for high-dose implants. Indeed, this was one of the early uses of plasma 
etching and similar systems with higher-density plasmas (which we will discuss later) still 
dominate the photoresist stripping process. Note that while both neutrals and free radicals were 
shown in a) in Figure 9.12, we show only the free radicals in Fig. 9.13 because they are the 
principal species involved in most etching systems.
