Repository: Alvintxh/nanofab-web

# Extracted Book Sources

All 11 textbooks extracted 2026-04-05 using PyMuPDF (extract_pdf.py).

## Extraction Summary

| Book Key | File | Pages | Words | Page Numbering |
|----------|------|-------|-------|----------------|
| cui_2025 | Zheng Cui - Nanofabrication (4th ed) | 419 | ~158K | PDF labels (C1, i-xi, 1-407) |
| campbell_2008 | Campbell - Fabrication Engineering (3e) | 825 | ~369K | offset=18 (front-1..18, then 1-807) |
| teresa_2020 | De Teresa - Nanofabrication (full) | 451 | ~183K | offset=0 (sequential PDF pages) |
| madou_vol1_2011 | Madou - Fundamentals of Microfab Vol.1 | 646 | ~366K | PDF labels |

File: sources/sources_processed/books/plummer_2022/plummer_2022_full.txt (part 31 of 43)
# plummer_2022
Figure 9.13 Schematic of plasma etching where reactive neutrals (radicals) etch isotropically. 
 
The simplest plasma etching system for stripping photoresist is a barrel etcher, where the 
wafers are surrounded by a grounded metal grid that captures the bombarding ions and only lets 
the highly reactive free radicals through to etch the photoresist, as shown in Figure 9.14. The 
elimination of any bombarding ions hitting the wafers mean there is no risk of ion damage to the 
substrates. 
 
Figure 9.14 A simple barrel etching system using an oxygen plasma to strip photoresist. An end 
view is shown on the left and a side view on the right. 
 
Just as wet etching is isotropic and very selective, so too can plasma chemistries be isotropic 
and very selective. For example, the oxygen plasma will strip photoresist but have no effect on 
underlying oxide, nitride or silicon layers. Such isotropic plasma etches are even used in the most 
advanced processes, such as gate-all-around FETs. In that case a stack of alternating silicon and 
Volatile
Byproduct
Radicals
Gas Inlet 
Quartz
Tube
Plasma
Plasma
Wafers
To Pump 
Perforated 
Shield 
Vrf
Gas 
Inlet
Electrode
Quartz
Tube
Plasma
Wafers
Plasma
Shield

[Page 427]
“Integrated Circuit Fabrication: Science and Technology”, © Plummer & Griffin 2022 
 
Not for distribution. September 2023. Full color print book to be distributed by CUP in 2023. 427 
silicon-germanium layers are grown and an isotropic plasma etch can remove the SiGe layers 
while leaving Si layers available for surrounding dielectric and gate depositions. Similar etches 
are often used in forming MEMS membranes by undercutting a lower layer. Plasma gas etching 
avoids the wettability and surface tension issues that occur with wet etchants, especially at small 
dimensions.   
 
9.5.2. Purely Physical Plasma Etching (Ion Milling) 
 
At the other extreme end of plasma processing is ion milling, illustrated in Figure 9.15. This 
process uses a highly directional ion beam to physically sputter or etch substrate atoms. It 
involves momentum transfer from the incident ion beam to the surface layers and atoms which 
gain more than their binding energy so they can leave the surface.  
The yield of the process is the number of ejected atoms compared to the number of incident 
ions and is a maximum for certain intermediate angles of incidence as shown in Figure 9.16. Note 
that if the substrate has topography as shown on the left of Figure 9.16, the incident angle can 
vary with position on the substrate. Typically, an argon-ion plasma is used, as there is no pretense 
to any chemistry taking place. The process is similar to a low-energy ion implantation process, 
except the accelerating fields are the naturally occurring sheath fields in a plasma.   
 
 
Figure 9.15 Schematic of purely physical plasma etching, producing very anisotropic profiles. 
 
 
Figure 9.16 Sputter yield as a function of incident angle, showing maximum sputter yield 
(corresponding to maximum sputter etch rate) at an angle of 50-60 degrees. 
Ion
Sputtered
Byproduct
+
0                                     θ!"#
90    
Incident angle (degrees)
Sputtering Yield Y(θ)
Ion
+
Ion
+
q

[Page 428]
“Integrated Circuit Fabrication: Science and Technology”, © Plummer & Griffin 2022 
 
Not for distribution. September 2023. Full color print book to be distributed by CUP in 2023. 428 
For safety reasons, the grounded electrode is often connected to the chamber walls, 
effectively increasing the size of that electrode and increasing the sheath fields at the smaller 
electrode. To maintain very directional etching and to provide high fields, the pressure in the gas 
is as low as possible (~10%9  Torr), consistent with having a plasma. Lower pressure leads to 
fewer ion collisions with neutrals as they traverse the sheath, giving more anisotropic profiles. 
But there is also lower plasma density (fewer gas atoms at lower pressures), so the etch rate 
decreases. The etch rate or sputter yield depends on the ion and target masses, the ion energy, 
the binding energy and the angle of incidence. The angle of incidence may limit the kind of 
structures that can be formed and how structures are designed in the layout. The etch rate, which 
determines the throughput of the process, depends on the product of the yield and the ion flux. 
This limits ion milling to research applications but it is a useful process because it can etch any 
material even if it does not have volatile byproducts. On the other hand, because it is a purely 
physical process, it has essentially no selectivity to mask layers or layers underlying the target 
layer. Perhaps the best description of ion milling is ionic sandblasting, which makes it a general-
purpose etch. 
 
9.5.3 Ion-enhanced Chemical Etching  (𝟏𝟏+ 𝟏𝟏 ≠𝟐𝟐) 
 
The real key to why plasma etching is the dominant etching technique in semiconductor 
manufacturing is because there is an unusual synergistic relationship between ion bombardment 
and chemical etching. The classic experiment that shows the effect is from a 1979 paper by 
Coburn and Winters [9.5] and the results are shown below in Figure 9.17.  
 
Figure 9.17 Plot showing silicon etch rate in three regimes: purely chemical, ion enhanced 
chemical etching and purely physical ion etching (data from [9.8]). 
 
The figure shows that either the chemical gas XeF2 (no plasma) or the Ar+ ion bombardment 
alone have very slow silicon etch rates, but when both are used together there is a dramatic 
XeF2
Gas
Only
XeF2
Gas
Ar+
Ion
Beam
+
Ar+
Ion Beam
Only
> 10X etch rate increase
400
600
800
Time (sec)
0
200
0
1
2
3
4
5
7
6
Si etch rate (nm/min)
Ion Enhanced Etching
Physical
Etching
Chemical
Etching

[Page 429]
“Integrated Circuit Fabrication: Science and Technology”, © Plummer & Griffin 2022 
 
Not for distribution. September 2023. Full color print book to be distributed by CUP in 2023. 429 
order-of-magnitude increase in the etch rates. This synergistic effect is at the heart of anisotropic 
plasma etching. Because the ions have directionality after crossing the sheath fields, the etching 
reaction can proceed in an anisotropic fashion, with areas not being bombarded by ions having 
a very low etch rate. Atomistic-scale simulations suggest that the ions temporarily break surface 
bonds, allowing the reaction species to quickly react and form volatile etch byproducts. 
Previously, the ion-enhanced chemical etching process shown in Figure 9.17 was known as 
reactive ion etching, but that is a misnomer. Clearly there are no reactive ions involved in the 
classic example in Figure 9.17, just inert Ar+ ions. It is the interaction between the ions and the 
reactive radicals that drives the etching, so that ion-assisted or ion-enhanced etching is a more 
accurate and descriptive name. 
Because there is both ion bombardment and chemistry involved, this plasma process can 
be both directional and selective. It has higher etch rates than physical etching (Section 9.5.2) 
because of the synergistic effects of ion bombardment and chemistry. The etch rate depends on 
both the ion and neutral (radical) fluxes (Figure 9.18). Note that while both neutrals and free 
radicals were shown in a) in Figure 9.12, we show only the free radicals in Fig. 9.18 because they 
are the principal species involved in most etching systems. 
 
 
Figure 9.18 Schematic of Ion Enhanced Chemical Etching Process, whereby adsorbed reactive 
species are activated by ion bombardment to produce volatile reaction products.  
 
Controlled experiments such as indicated in Figure 9.19 describe an argon-ion beam 
directed at a silicon surface while the flow rate of molecular Cl2 or atomic Cl etch gas increases. 
The results show an initial ion-enhanced etching, then a saturation of the etch rate when the 
atomic or molecular flux of chlorine etchant gets much larger than the ion flux (>100). Physically, 
this corresponds to maximum adsorption of neutrals on the surface (see Figure 9.19) beyond 
which the ions cannot enhance the etch rate anymore. More reactive radicals at greater flow 
rates give higher etch rates as expected. These are control experiments, because in the simple 
parallel-plate plasma etch system we have described, turning up the power will increase the ion 
energies, but it will also increase ionization and radical generation in the bulk of the plasma. Thus 
there is no way to independently control both the radicals and the ions in a simple parallel-plate 
plasma. Later, we will discuss more sophisticated plasma systems that do provide some separate 
control over the radical density and the ion energies. 
Etching systems based on ion-enhanced etching are widely used today in semiconductor 
fabrication. They can provide a very good combination of selectivity (because of the chemistry 
driven by the reactive radicals) and anisotropy (because of the ions). 
Ion
Volatile
Byproduct
+
Radicals

[Page 430]
“Integrated Circuit Fabrication: Science and Technology”, © Plummer & Griffin 2022 
 
Not for distribution. September 2023. Full color print book to be distributed by CUP in 2023. 430 
 
Figure 9.19 (a) Experimental setup for determining plasma etch kinetics and (b) etch yield versus 
neutral/ion flow ratio. After Chang et al., [9.9].  
 
9.5.4. Ion-enhanced Inhibitor Etching  
 
We consider a special case of ion-enhanced etching, where inhibitors are a major 
component of the reaction. Ions remove the inhibitor layer to allow chemical etching to occur, 
as shown in Figure 9.20. Ideally, the ions would remove the inhibitor on the bottom but not on 
the sidewalls, allowing anisotropic etching to occur. We will examine how one might choose the 
etchant gas mixtures to take advantage of inhibitors to modify the etch profile and selectivity. 
Note again that while both neutrals and free radicals were shown in a) in Figure 9.12, we show 
only the free radicals in Fig. 9.20 because they are the principal species involved in most etching 
systems. 
 
Figure 9.20 Schematic of ion-enhanced inhibitor etching. 
 
For example, the typical chemistries to etch silicon and its dielectrics are fluorine-based. 
We discussed the canonical CF4-based etch chemistry in Equation 9.4. But it would be more 
accurate to describe this fluorine-based chemistry as a CFX-based chemistry, with gases such as 
CF4, CHF3, C2F6, C4F8 as the base gases. The process requirements drive the chemistry that is 
chosen, factors such as selectivity to mask or underlying layers, profile shape and etch rate. The 
Selected
Ion Energy
Source
Gas
Products
Substrate
(a)
(b)
Etching Yield (Si/Ar+)
0
1
2
3
Mass
Spectrometry
Optical
Spectrometry
Etch Rate
Selectivity
Flow Ratio R (Cl or Cl2 / Ar+ ion)
0
100
200
300
400
500
Molecular Cl2
Atomic Cl
Ion
Volatile
Byproduct
Inhibitor
+
Radicals

[Page 431]
“Integrated Circuit Fabrication: Science and Technology”, © Plummer & Griffin 2022 
 
Not for distribution. September 2023. Full color print book to be distributed by CUP in 2023. 431 
fluorocarbons (CXFY) provide both selectivity and profile control. To improve selectivity, one tries 
to push the chemistry into fluorine-deficient regimes. This can be done by choosing a lower 
fluorine/carbon ratio in the source gas (i.e. picking C4F8) or by additives gases like CH4 or H2. As 
Table 9.4 shows, the F/C ratio determines the relative etch rates between materials like SiO2 and 
Si. 
 
Ion 
SiO2 
Si 
CF3 
6.1 
0.61 
CF2 
3.2 
0.32 
CF 
1.8 
0.15 
C 
0.4 
- 
F 
0.4 
0.6 
Table 9.4 Relative etch rates between SiO2 and Si (data from [9.10]). 
 
Table 9.4 shows that the F radical by itself has similar etch rates for oxide and silicon (silicon 
etches 30% faster), but when a carbon-rich source such as CF is used, then the oxide etches 12 
times faster than silicon. The C acts as an inhibitor on the silicon surface, while the oxygen in the 
SiO2 can desorb the carbon providing an increase in the etch rate relative to silicon.  
A similar effect is seen in Figure 9.21, where the F/C ratio determines the etch rate and 
selectivity between oxide, nitride and silicon. At low F/C ratios, the oxygen in SiO2 is more 
effective than the nitrogen in Si3N4 at removing the C inhibitor, so the oxide etches faster than 
the nitride or silicon. At slightly higher F/C ratios, the silicon nitride begins to etch but the silicon 
etch rate is still slow. Finally, at high F/C ratios, all three materials etch with similar rates. The 
process for choosing an etch chemistry then becomes clearer and is depicted in Table 9.5. 
 
 
Figure 9.21 Relative etch rates of oxide, nitride and silicon as the F/C ratio increases. After R.J. 
Shul, Sandia National Laboratory. 
 
It is a combination of the ion bombardment and chemistry that affects the selectivity and 
etch rates. When deposition is an important part of the chemistry, the ion flux plays an important 
part in controlling the polymer thickness. As might be imagined, it is not trivial to control the ion 
flux and the additive additions, especially when the etch byproducts also influence the reactions. 
Etch Rate
Low (C4F8)     Medium (C2F6)   High (CF4)
SiO2
Si3N4
Si
F/C Ratio
Selectivity

[Page 432]
“Integrated Circuit Fabrication: Science and Technology”, © Plummer & Griffin 2022 
 
Not for distribution. September 2023. Full color print book to be distributed by CUP in 2023. 432 
This makes plasma etching as much of an art as a science. Figure 9.22 illustrates the complexity 
of the ions, F/C ratios and simple oxygen or hydrogen additives on the etch rates and deposition 
rates.  
 
Source Gas 
CF4, CHF3, C2F6, C4F8 
To Increase F/C ratio: 
Add C scavengers 
Add F 
 
O2, CO2, NO2 
F2, SF6 
To Decrease F/C ratio 
Add F scavengers 
Add more C 
 
H2 
CXFY 
Table 9.5: Process for increasing or decreasing the F/C ratio to change etch selectivity. 
 
The H2 additions can reduce free F radicals by producing HF, which reduces the amount of 
atomic fluorine and pushes the system away from etching and towards deposition. On the other 
hand, oxygen additions react with dissociated CF4 species (like CF3, CF2) which reduces 
recombination reactions with F, thereby increasing the amount of free fluorine radicals. The 
factors that determine whether etching or deposition take place are the stoichiometry of the 
source gas (F/C ratio in the fluorocarbon systems) and the ion energy or substrate bias. Figure 
9.22 makes it clear that with higher polymer deposition, a higher sheath bias and higher ion flux 
are needed to enter the etching regime. Consider the case of a C2F6 source gas, perhaps with 
some small H2 additions. If there is no ion bombardment, such as on the sidewalls, then 
deposition will take place. At the bottom of the feature, ion bombardment is occurring and the 
process shifts towards the etch regime. Thus, the sidewalls will be coated with inhibitor and 
anisotropic etching can be obtained as illustrated in Figure 9.20.  
 
 
Figure 9.22 Schematic of interacting ion flux, F/C source gas ratio and O2 and H2 additions on etch 
and deposition landscape. (after [9.5]) 
 
Substrate bias (V)
F/C Ratio
C2F4 C4F10 C2F6
CF4 
H2 addition
O2 addition
Etching
Polymerization
(Deposition)
1
2
3
4
5
0
-100
-200

[Page 433]
“Integrated Circuit Fabrication: Science and Technology”, © Plummer & Griffin 2022 
 
Not for distribution. September 2023. Full color print book to be distributed by CUP in 2023. 433 
Reducing the F/C ratio greatly improves the etch selectivity of oxide to silicon. This is 
because the carbon inhibitor formation occurs preferentially on silicon rather than SiO2 where it 
is more likely to form volatile CO compounds. With more inhibitor on the silicon, its etch rate 
slows relative to SiO2, improving selectivity. Thus, hydrogen additions would improve the 
selectivity of oxide etching compared to silicon. 
Note that some of the deposition species can come from the mask layers, as these are 
normally carbon-rich polymers. The deposition species may not be simple C atoms on the 
surfaces. More often than not, the deposition species have a defined thickness and can 
sometimes be seen peeling from the sidewalls where they accrue. It is easy to see that CF2 
molecules generated in the plasma can create (CF2)N molecular chains, which is a chemical 
formula similar to Teflon. These passivating layers need to be removed post-etch, often by HF 
dips or oxygen plasmas.  
One particular technique that makes extensive use of inhibitor layers is called the Bosch 
process shown in Figure 9.23, which is a patented process that enables very deep silicon etching 
[9.11]. This kind of etch is often used in MEMs processes or in through-wafer silicon etches. The 
process alternates between etching in SF6 and C4F8.  
 
 
Figure 9.23 Schematic of the Bosch process 
 
The C4F8 step functions in the deposition region indicated in Figure 9.22 and deposits a 
polymer layer everywhere. The SF6 plasma step provides the ion bombardment to remove the 
inhibitor on the bottom surface.  At first sight, it is surprising that step 3 is an isotropic silicon 
etch – if one wanted vertical etch profiles, an ion-assisted anisotropic chemistry might seem more 
reasonable. However, the deliberate polymer deposition on the sidewalls prevents sideways 
etching and the isotropic etch gives much faster etch rates than an anisotropic etch at the same 
power levels. Since the goal of the process is to perform deep etches, this unique combination of 
inhibitor deposition and isotropic etching can provide deep, vertical etch profiles. By alternating 
many cycles, each of a few seconds in length, a deep etch profile can be generated. The isotropic 
etch cycle does generate a “scalloped” edge profile, as indicated in Figure 9.23, so the 
smoothness of the sidewall depends on the precise switching time  between the deposition and 
etch cycles. The longer the etch cycle, the deeper the scallops. It is a complex process because 
Passivation C4F8 -> (CF2)n
Selective passivation removal
Isotropic etching of Si (SF6)
Passivation
Isotopic Etch
Silicon
Cycle Steps

[Page 434]
“Integrated Circuit Fabrication: Science and Technology”, © Plummer & Griffin 2022 
 
Not for distribution. September 2023. Full color print book to be distributed by CUP in 2023. 434 
there are large parameter changes between each step, such as gas flow, power, pressure and 
bias that must be controlled.  
As shown in Figure 9.23, it is a multi-step process involving three key steps: 
1) Conformal polymer deposition (CF2)N 
2) Polymer removal on the horizontal surface only 
3) High etch rate SF6 isotropic silicon etch 
 
9.6 High-Density Plasmas 
 
We have seen that in a parallel-plate plasma etcher, the plasma chemistry and the sheath 
bias are intimately coupled. (Recall the discussion in connection with Figure 9.9.) Providing more 
power affects both the plasma conditions and the ion energies across the sheath. In modern 
processing, there are extreme requirements for selectivity, high etch rates and low substrate ion 
damage. However, low ion energies mean that the etch rates are reduced proportionally. In a 
typical parallel-plate etcher, the etch rate depends on the ion power incident on the substrate. 
To enable both high etch rates and low ion damage, a new kind of high-density source is required 
that allows the plasma density to be uncoupled from the ion energy. A solution was to use an 
inductively coupled plasma source, like that shown in Figure 9.24 which allows independent 
control of the plasma density and the ion energy [9.12].  
 
Figure 9.24 Schematic of an inductively coupled plasma system (ICP) that separates bulk plasma 
generation and the ion energy distribution using different power sources. 
 
Extra power can be inductively coupled into the plasma to generate high-density radicals, 
while the parallel-plate bias can separately control the ion energy across the sheath. In an ICP 
system, there is independent control of the ion energy and the radical flux. Typically, the power 
applied to the source is much larger than the bias power applied to the substrate. In this case, 
the bias power does not affect the plasma density, providing a “2nd “knob” to optimize wafer 
Chemistry controlled
by ICP power
Ion energy controlled
by substrate power
ICP rf
Substrate rf

[Page 435]
“Integrated Circuit Fabrication: Science and Technology”, © Plummer & Griffin 2022 
 
Not for distribution. September 2023. Full color print book to be distributed by CUP in 2023. 435 
damage or selectivity on the wafer. Because of the extra flexibility that this allows, this kind of 
system is now very widely used in manufacturing. Similar high-density plasma systems where the 
energy is coupled magnetically (electron cyclotron resonance) or with microwave sources to the 
plasma also exist but are less common. Because of the stringency of plasma etch requirements, 
extra power supplies to further fine-tune the voltage or provide pulsed voltages are becoming 
more common. Of course while having an “extra knob” provides greater flexibility in an etching 
system, this also means that optimizing the process for a given application is often more complex. 
 
9.7 Etching with the Chlorides and Bromides 
 
We have concentrated on the fluoride etching reactions above, but as Table 9.3 shows there 
are useful volatile byproducts for the chlorides and bromides. All of the considerations we have 
discussed above apply equally to the chlorides and bromides. For silicon etching, the fluorides 
give the highest etch rates, but as one moves from chloride chemistries (Cl2, HCL, CCl4 and the 
freons CHXClYFZ) towards bromide chemistries (HBr and Br2), the profiles become more 
anisotropic, as shown in Figure 9.25. In this example, the Br etch chemistry achieves a vertical to 
lateral etch ration of 100:1 whereas the F based chemistry is < 10:1.  
 
 
 
Figure 9.25 Silicon lateral and vertical etch rates in the Fluorine, Chlorine and Bromine 
chemistries. The relative etch rates are approximate. After J.W. Coburn, Chapter 1 in Handbook 
of Advanced Plasma Processing Techniques edited by R.J. Shul, S.J. Pearton [9.13]. 
 
So far, we have generally talked about perfect isotropic or perfect anisotropic etching. In 
fact, there are intermediate regions between these two extremes. If a perfectly anisotropic 
profile is to be produced, then the ion-enhanced etch rate in the vertical direction must be very 
large compared with the spontaneous chemical etch rate in the absence of ion bombardment. 
For silicon etching, this is demonstrated by the bromine etch profile, as indicated in Figure 9.25. 

[Page 436]
“Integrated Circuit Fabrication: Science and Technology”, © Plummer & Griffin 2022 
 
Not for distribution. September 2023. Full color print book to be distributed by CUP in 2023. 436 
To obtain anisotropic silicon etch profiles, a Cl2 and HBr mixture is often used to optimize 
selectivity and anisotropy. The selectivity against oxide improves, especially with small O2 
additions to remove carbon residues. Chloride or bromide chemistries are also essential to etch 
Aluminium, as there are no volatile fluoride byproducts. 
On the other hand, the fluorine-based chemistry leads to a tapered profile because the 
chemical component continues to act to etch laterally as the etching proceeds. Since the top of 
the profile is exposed longer to the chemical etch component, it undercuts the mask as the 
etching proceeds, generating a tapered profile, as indicated in Figure 9.25. There may be times 
when a tapered profile is desired, such as wanting to improve step coverage in a subsequent 
deposition step or to minimize stress at the corners in a shallow trench profile. Another way to 
generate a tapered profile is to cause some mask erosion as the etching proceeds. As the mask 
edge is recessed, a more tapered profile is formed.  
For gallium-containing compound semiconductors (GaAs, GaP, GaSb), the chlorine 
chemistries with argon bombardment (Ar/Cl2, Ar/BCl3) provide volatile byproducts. The greater 
the Ar percentage in the chlorine mixture, the more anisotropic the profile. For aluminum-
containing compound semiconductors (AlGaAs, AlN), chlorine chemistries must be used to 
generate volatile byproducts.  
Compound semiconductor etching has at times been more sophisticated than silicon 
etching. 
For 
example, 
GaAs-based 
high-electron-mobility 
transistors 
(HEMT’s) 
and 
heterojunction bipolar transistors (HBT’s) have used through-wafer etching to contact the source 
and minimize source resistance and inductance (Figure 9.26). Etch rates may need to be 
10𝜇𝜇m/minute through 100𝜇𝜇m diameter holes with 20:1 selectivity over photoresist masks to be 
viable in manufacturing. 
 
 
Figure 9.26 Left: GaAs etch profile showing backside via etch to reduce source resistance and 
separate high-selectivity etch to remove GaAs and selectively stop on AlGaAs. Right: Schematic 
of the range of etch processes that can be achieved by ICP high-density plasma systems, where 
the ion energy (Y-axis) and radical density (X-axis) can be independently controlled. 
 
Source
Drain
Gate
N+ GaAs
Undoped GaAs
Semi-insulating
GaAs substrate
AlGaAs
Backside
Via
Highly selective
GaAs/AlGaAs etch
Ion Energy (Substrate Bias)
ICP Power (Radical Density)
Etch Rate 
Via etch,
GaN
Waveguides,
Pixels
Gate
recess

[Page 437]
“Integrated Circuit Fabrication: Science and Technology”, © Plummer & Griffin 2022 
 
Not for distribution. September 2023. Full color print book to be distributed by CUP in 2023. 437 
High-density plasmas are needed to provide such high etch rates and selectivity. The 
example shown in Figure 9.26 also requires is a very high selectivity etch which stops on the thin 
AlGaAs layer. A summary of the different etching regimes that can be achieved by high-density 
plasmas (such as ICP systems) is shown on the right in Figure 9.26. The X and Y axes correspond 
to the two “knobs” that can be adjusted to change either the substrate bias or the radical density 
independently, providing a large range of etch processes and selectivity. There are many 
examples in the literature of etching techniques applied to specific compound semiconductor 
devices structures. Generally these can be understood using the etching principles discussed in 
this chapter. 
 
9.8 Plasma Etching Anomalies 
 
There are several anomalous or subtle effects that occur when plasma etching. Most of 
these can be understood by considering the interplay between the ions and the chemistry. Figure 
9.27 shows examples of three common etch anomalies: bowing, microtrenching and aspect-
ratio-dependent etching (ARDE). 
Bowing is caused by a broad ion distribution that partially etches the sidewalls. This can be 
caused by collisions in the sheath if the pressure is not low enough to provide a long mean free 
path for the ions. The solution is to decrease the pressure and increase the sheath bias. However, 
we have seen that in a simple parallel-plate reactor that this will also cause changes in the plasma 
chemistry that will affect rates. Increased bias may also cause substrate damage. Another 
solution is to increase the sidewall inhibitor deposition. The ICP high-density plasma equipment 
described above helps minimize these problems.  
 
 
Figure 9.27 (a) bowing (b) microtrenching and (c) aspect-ratio-dependent etching (ARDE) (after 
McVittie [9.4]).  
 
Microtrenching is also caused by off-axis ions which scatter off the sidewalls. In other 
words, the ions do not stick on impact and re-emit uniformly. Instead, they preferentially 
undergo a low-angle scattering event and preferentially cause enhanced etching at the corners 
of the trench.  
Bowing
Microtrenching
Aspect Ratio 
Dependent
Etching
(a)
(b)
(c)

[Page 438]
“Integrated Circuit Fabrication: Science and Technology”, © Plummer & Griffin 2022 
 
Not for distribution. September 2023. Full color print book to be distributed by CUP in 2023. 438 
Aspect-ratio-dependent etching has its origins in both off-axis ions and also how the 
neutrals behave. If some of the ions do stick on impact, then it is possible that a narrow trench 
receives less ion bombardment at the base of the trench because the ions stick on the sidewalls. 
This is much less of an issue in a wide trench. The neutrals may also recombine on the sidewalls, 
reducing the neutral flux density at the bottom of a narrow trench. This will have a significant 
effect if the neutral transport is a limiting factor in the etch rate. One solution is to try lower 
pressures to reduce the off-axis ions.  
 
9.9. Etch Simulations 
 
Arguably, simulating etch profiles is not as important as simulating diffusion or oxidation, 
where the interstitials and vacancies are unseen and the two-dimensional doping profiles are 
almost impossible to measure, making simulation the only way to capture anomalous process 
effects. With etching, it is straightforward to cleave a trench and look at the profile either with 
an optical microscope or with a scanning electron microscope (SEM). Another reason plasma 
simulations are less well developed than diffusion simulations is because plasmas are complex 
and the simulation really needs to extend from the reactor scale (where the plasma is generated) 
to the feature scale (where the structures are etched). Given this complexity, it is rare that these 
multi-scale simulations are attempted. Instead, most simulation tools concentrate on feature-
scale simulations, assuming that somehow the ion and neutral distributions near the features are 
generated by optimizing the plasma conditions. Some of these feature-scale simulations still 
capture the essence of the physics of plasma etching and are described in the next sections.  
 
9.9.1. Moving Boundaries 
 
One of the most challenging mathematical and numerical problems in simulating etching, 
deposition and oxidation processes is the problem of moving boundaries and interfaces.  Points 
on the surface evolve quickly, with changes in each surface point’s position moving with velocities 
that depend on the normal component of the etch or deposition fluxes. After a given time step 
Dt, each surface point’s new position needs to be calculated.  
Although the formulation of a moving boundary problem is simple, the solution is very 
difficult to obtain. There are two main groups of methods to address this problem, indicated in 
Figure 9.28 that are called explicit and implicit methods. The explicit method is the obvious way 
of moving the interface, consisting of a string of connected points that are updated as the velocity 
of the points moves in response to the normal component of the etching flux. The point positions 
are updated according to the ordinary differential equation 
 
dx
dt = VR(x, t) 
(9.10) 
 
where VR(x,t) is the velocity normal to the point. This is easily solved for any individual point, but 
the points then have to be reconnected after updating their positions. Imagine a series of buoys 
connected by lines or strings that move in response to the current or water velocity. Extra line or 

[Page 439]
“Integrated Circuit Fabrication: Science and Technology”, © Plummer & Griffin 2022 
 
Not for distribution. September 2023. Full color print book to be distributed by CUP in 2023. 439 
buoys might need to be added as they move to provide a good representation of the boundary 
shape. A bigger problem comes from more severe topological changes to the boundary. Consider 
what happens when the etch fronts from two adjacent trenches subject to isotropic etching begin 
to collide. This corresponds to the buoys getting tangled and creates numerical difficulties, 
especially when extended to 3D etch profiles.  
The implicit method solves for the evolution of a surface that incorporates the boundary, 
as indicated on the right in Figure 9.28. This is known as a level-set method and solves the 
equation for the evolution of the surface φ according to the equation 
 
dφ
dt + VR|∇φ| = 0 
(9.11) 
 
 
Figure 9.28 (Left) Explicit evolution of a string of points due to the velocity from the normal 
component of etching flux and (Right) Implicit evolution of a surface cross-section using the level-
set method. 
 
A 1D surface is modeled by solving an equation for φ in 2D, and the moving front is defined 
by the contour line φ = 0.  In 3D the contour line becomes a contour surface and the equation 
is solved on a 3D grid.  It might seem crazy to solve a higher-dimensional surface equation rather 
than an equation for a string, but it turns out that the level-set approach is much more robust to 
complex topological changes in the profiles and is easy to generalize to 3D simulations [9.14]. 
The differential equation has no complex topological issues to work with, any geometric issues 
arise only at the stage of defining the surface and, if present, are localized to individual timesteps 
in the evolution.  With a tangled string or self-crossing surface in a conventional approach, 
problems can propagate and multiply. This level-set approach is a late-1980’s mathematical 
invention to moving boundary problems and is now commonly used in simulation tools [9.15].  
There are several additional concepts that are widely used in simulation tools that we now 
briefly discuss. The first is a simple mathematical means of representing the incoming angular 
distribution of ions and neutral species as they approach the wafer surface. The second, which 
we discuss in Section 9.9.3 models whether arriving ions and neutral species “stick” at the 

[Page 440]
“Integrated Circuit Fabrication: Science and Technology”, © Plummer & Griffin 2022 
 
Not for distribution. September 2023. Full color print book to be distributed by CUP in 2023. 440 
location where they originally encounter the wafer surface. This is modeled in terms of a “sticking 
coefficient”. Finally, Section 9.9.4 discusses the concepts of viewing angles and shadowing.  
 
9.9.2. Ion and Neutral Profiles 
 
The arrival angular distribution is illustrated in Figure 9.29. The neutrals (generally free 
radicals) in a plasma are usually assumed to have a broad angular distribution, since they are 
unaffected by electric fields and because of multiple gas-phase collisions in the plasma will have 
randomized directions. The ions, on the other hand, gain energy as they cross the sheaths and 
can have quite directional distributions. In principle, many system parameters, such as gas 
pressure, plasma composition, and power settings would affect the specific angular directions of 
the neutrals and ions in a specific etching system. Monte Carlo simulations have been used to 
attempt to estimate these distributions in some systems, but in practice, most etching (and 
deposition) simulators take a much simpler approach.  
 
 
Figure 9.29 Ions and neutral species generated by the plasma arrive at the wafer surface with an 
angular distribution. 
 
The simple approach that is taken is to describe these distributions by a cosine function to 
a power n. The flux of the species is given by 
 
F = F= (cos θ)R 
(9.12) 
 
where the isotropic flux F= is modified by a cosine function of the emission angle to a power n. 
An ideal cosine function corresponds to n = 1 which is often used for neutral species, while higher 
values of n correspond to more and more directional fluxes. These higher-power cosine functions 
do a reasonable job of simulating the ion fluxes in plasma systems. The higher the sheath 
voltages, the more directional the ion flux is and the higher the n value. Lower n values mean 
that the ion distribution may cause some bowing in the etched profiles, as indicated in Figure 
Radicals
Ions
Arrival angle 
distribution just 
above wafer surface
Plasma
+
+
+

[Page 441]
“Integrated Circuit Fabrication: Science and Technology”, © Plummer & Griffin 2022 
 
Not for distribution. September 2023. Full color print book to be distributed by CUP in 2023. 441 
9.30. Values of n as high as 50 or more are often used for highly directed ion fluxes in some 
simulations. These high n values would produce very anisotropic etching profiles. 
 
 
Figure 9.30 Normalized flux distribution for a cosine function to various powers. An ideal cosine 
function corresponds to n = 1. After Silvaco Victory Process Users Manual [9.16]. 
 
9.9.3. Sticking Coefficients 
 
The second concept that is used in most etching and deposition simulations is the “sticking 
coefficient”. Not all incoming etchant molecules necessarily stick on the surface. Many of them 
do not stick and bounce off the surface. One might suspect that a glancing angle of incidence 
would result in a similar bounce at the reciprocal angle from the surface, like a billiard ball 
collision with sidewall of the table. Instead, it is as if the incoming molecule loses all memory of 
its incoming angle and simply emits at an angle consistent with a cosine distribution (with n = 1). 
This process is captured by the sticking coefficient (SH), where a sticking coefficient of 1 means 
that the incoming etchant molecule immediately sticks to the surface and a sticking coefficient 
of 0.1 means that the incoming molecule bounces around 10 times before attaching to the 
surface. Simulations of the etching process verify this sticking and re-emission effect. SC is defined 
as 
SH = FSMac@Mn
F*Rc*nMR@
(9.13) 
 
where Fincident is the incoming flux and Freacted is the fraction of the incoming flux that “sticks” at 
the point of incidence. Clearly 0 ≤ SC ≤ 1. Since ions typically arrive at higher velocities because of 
the electric fields they respond to, they are commonly modeled with an SC =1. Neutral species 
generally have SC < 1 and often have very small SC values (<0.01)). The exact values for neutrals 
in a particular application depend on the type of etching system and the chemistry involved.  
Etchant molecules that hit the surface and re-emit in a cosine distribution, allow etching in 
regions that are shadowed by the mask or etch profile. An example of the etching profile with 
sticking and re-emission is shown in Figure 9.31. With SC = 1, the surface under the mask is not 
n = 0
n = 1
n = 2
n = 3
0.2
0.4
0.6
0.8
1.0
15˚
45˚
75˚
345˚
330˚
315˚
285˚
300˚
0˚

[Page 442]
“Integrated Circuit Fabrication: Science and Technology”, © Plummer & Griffin 2022 
 
Not for distribution. September 2023. Full color print book to be distributed by CUP in 2023. 442 
etched at all because the incoming angular distribution doesn’t reach this region. With SC < 1, 
molecules can bounce or re-emit from other regions and land at the surface under the mask and 
so etching can occur in this region as the simulation shows. 
 
Figure 9.31 Etching profile for an ideal cosine input distribution of neutrals, accounting for 
shadowing and with various sticking coefficients and also accounting for re-emission with an ideal 
cosine distribution, allowing for shadowed areas to be etched (from Victory Process [9.16]). 
 
9.9.4. Viewing Angles and Shadowing 
 
The implications of the angular distribution of incoming species and their sticking 
coefficients are illustrated in Figure 9.32 which shows the concept of viewing angle. At each point 
on the structure being etched (point i for example), the simulator must geometrically determine 
what portion of the incoming neutral and ion fluxes that point can “see”. Obviously at point i, 
only a fraction of the incoming flux vectors would be visible and so the etch rate at point i would 
be lower than on a flat surface because the flux density would be lower. Given that ions and 
neutrals generally have different n values in (cos q)n, point i would also “see” different portions 
of these fluxes.  
 
 
Figure 9.32 Viewing angle concept in calculating the total incoming flux density at a point i.
