Repository: Alvintxh/nanofab-web

# Extracted Book Sources

All 11 textbooks extracted 2026-04-05 using PyMuPDF (extract_pdf.py).

## Extraction Summary

| Book Key | File | Pages | Words | Page Numbering |
|----------|------|-------|-------|----------------|
| cui_2025 | Zheng Cui - Nanofabrication (4th ed) | 419 | ~158K | PDF labels (C1, i-xi, 1-407) |
| campbell_2008 | Campbell - Fabrication Engineering (3e) | 825 | ~369K | offset=18 (front-1..18, then 1-807) |
| teresa_2020 | De Teresa - Nanofabrication (full) | 451 | ~183K | offset=0 (sequential PDF pages) |
| madou_vol1_2011 | Madou - Fundamentals of Microfab Vol.1 | 646 | ~366K | PDF labels |

File: sources/sources_processed/books/plummer_2022/plummer_2022_full.txt (part 32 of 43)
# plummer_2022
If SC < 1, then in addition to the incoming flux, every other point on the structure will also 
be emitting molecules. Since generally SC < 1 for neutral species, this re-emission would be 
dominated by neutral molecules. The viewing angle for point i with respect to point g is again a 
Arrival angle 
distribution just 
above wafer surface
Point i
View
Angle
Point g

[Page 443]
“Integrated Circuit Fabrication: Science and Technology”, © Plummer & Griffin 2022 
 
Not for distribution. September 2023. Full color print book to be distributed by CUP in 2023. 443 
geometry problem and would be different for each point i and point g on the structure. 
Simulation of the net etching rate at point i would thus have to sum the incoming fluxes from all 
possible points g in addition to the plasma-generated incoming flux. This is, in fact, exactly what 
etch simulators do and the example in Figure 9.31 showed how a “shadowed” region could get 
etched in a system in which SC < 1.  
The final point that should be made regarding etching (and deposition) simulations, is that 
while in principle parameters such as SC and n could be calculated using methods such as Monte 
Carlo simulations, these parameters are generally experimentally measured for a given etching 
or deposition system. We will discuss such experimental measurements in Chapter 10 in Section 
10.3.1. For now, the reader should understand qualitatively that low n values usually correspond 
to more etching on sidewalls such as point i in Figure 9.33, and low SC values will generally 
indicate more isotropic etching because molecules will bounce around and reach more parts of 
the structure being etched. For now, we turn to some simulation examples to illustrate many of 
the ideas we have discussed in this chapter.  
 
9.9.5. Linear Combination of Isotropic and Directional Etching 
 
The first simulation model we discuss is a simple combination of isotropic and anisotropic 
etching in various ratios, from completely isotropic to completely directional as shown in Figure 
9.33. Such a simple model, of course does not capture any of the etching physics. We will discuss 
some more sophisticated models in subsequent sections in which more of the underlying physics 
is explicitly incorporated.  
 
 
Figure 9.33 Linear combination of isotropic and anisotropic etching, with the SHK/F/ term varying 
from 0% to 100% of the total, showing a progression from completely directional to completely 
isotropic (from Victory Process [9.16]). 
 
If we assume that the isotropic and anisotropic components of an etching system act 
completely independently, then the net etching rate at any point on the structure would simply 
be the linear sum of the two etching rates. 

[Page 444]
“Integrated Circuit Fabrication: Science and Technology”, © Plummer & Griffin 2022 
 
Not for distribution. September 2023. Full color print book to be distributed by CUP in 2023. 444 
 
Etch Rate = 1
N (SHK/F/ + K$F$)
(9.14) 
 
where FI is the flux of the isotropic etching species (likely the neutral species), FA is the flux of the 
anisotropic etching species (likely the ions), KI and KA are the relative etch rates of the two 
processes and SC is the sticking coefficient for the isotropic species. SC is assumed to be = 1 for 
the anisotropic species (ions). N is the density of the material being etched (atoms/cm3). A 
simulator using this model would need to calculate values for FI and FA at each point i (Figure 
9.32) in the structure for each time step of the simulation.  
The simulations in Figure 9.33 illustrate the shapes that are generated as one moves from 
100% isotropic to 100% directional etching. These simulations contain no real physics and just 
present a way to quickly generate a profile that might be imported into a device simulator to test 
the properties of an isolation region or device structure with varying curvatures.  
 
----------------------------------------------------------------------------------------------------------- 
Example: 
Silicon is plasma etched for 5 minutes and the process follows the Linear Etch model.  The 
flux of isotropic species, FI, on an unobstructed flat surface is equal to 2.5 x 1018 atoms cm-2/sec, 
the sticking coefficient is 0.01, and KI is 0.2.  The flux of anisotropic species, FA, on a flat surface 
is equal to 1 x 1016 atoms cm-2/sec and KA is 1. The density of Si is 5.0 x 1022 atoms cm-3. A 
photoresist mask is used so that a wide trench is etched in the Si.  (There is no etching of the 
photoresist.)  How far is the Si etched in the vertical direction (away from the mask edge), and 
how far is the Si etched in the lateral direction right under the mask for these conditions?   
 
Answer: 
For the Linear Etch model: 
Etch Rate = 1
N (SHK/F/ + K$F$) 
 
In the vertical direction, there would be both isotropic and anisotropic fluxes, and the total etch 
rate would be the sum of those components. Away from the mask edge we assume no shadowing 
effects, so FI and FA are the unobstructed chemical and ionic fluxes, respectively, given above.  
Therefore: 
Etch Rate =
1
5x10!! [(0.01)(0.2)(2.5x101D) + (1)(1x101:)] = 3x10%xcm/sec 
 
∴Etch depth = (3x10%xcm/sec)(300sec) = 9.0x10%8cm = 0.9µm 
 
In the lateral direction, right under the mask edge, there is virtually no anisotropic flux (FA ≈ 0).  
Therefore, only the chemical flux term is used in the etch rate expression and it is assumed that 
the chemical flux is the same in all directions (due to the isotropic arrival distribution and, 
especially, the low Sc), so that: 
 

[Page 445]
“Integrated Circuit Fabrication: Science and Technology”, © Plummer & Griffin 2022 
 
Not for distribution. September 2023. Full color print book to be distributed by CUP in 2023. 445 
Etch Rate =
1
5x10!! [(0.01)(0.2)(2.5x101D)] = 1x10%xcm/sec 
 
∴Etch depth = (1x10%xcm/sec)(300sec) = 3.0x10%8cm = 0.3µm 
 
There is more etching in the vertical direction than in the lateral direction, and a profile such as 
that in Figure 9.33 with the SHK/F/ = 0.33 occurs in this case.  
----------------------------------------------------------------------------------------------------------- 
 
9.9.6. Ion Enhanced Chemical Etching (IECE) 
 
The most interesting etching simulations relate to the ion-enhanced chemical etching 
process, which is at the heart of plasma etching. The simulation model is surprisingly simple 
(Figure 9.34). First, it is assumed that the neutral etchant molecules (F-radicals) chemically attach 
themselves to the silicon surface and react immediately with Si atoms forming SiFX molecules, 
where x is the number of fluorine atoms contained within one SiFX molecule. The newly formed 
SiFX molecules stay on the surface and cover the Si atoms and prevent further reactions.  
 
 
Figure 9.34 Schematic of ion-enhanced and natural desorption of SiFX byproducts. 
 
The SiFX molecules can be removed from the surface by one of the following two physical 
mechanisms: 
1) Natural desorption of the reactant molecules 
2) Ion-enhanced desorption of the reactants 
It is assumed that the ions can enhance the rate of desorption which in turn leads to an increase 
in the etch rate. Once the SiFX molecule leaves the surface, the Si bonds are exposed again and 
can react with fluorine radicals from the plasma. The ions are assumed to not sputter the silicon 
atoms and only create enhanced desorption of the neutral radicals attached to the surface. Thus 
the ions do not etch by themselves, but promote ion-enhanced etching by enhancing the 
desorption of the by-product molecules, as shown in Figure 9.34. The ion energy must exceed 
some threshold energy (a few eV) for desorption to take place and the ions get this energy from 
crossing the plasma sheaths. This leads to two key parameters that determine the etch profile, 
the surface coverage and the silicon etch rate.  
F*
Neutral
Radicals
Ions
SiFX
Natural 
Desorption
SiFX
Ion-Enhanced
Desorption
+

[Page 446]
“Integrated Circuit Fabrication: Science and Technology”, © Plummer & Griffin 2022 
 
Not for distribution. September 2023. Full color print book to be distributed by CUP in 2023. 446 
In the absence of ion bombardment, the steady-state surface coverage is given by 
 
θ&& = 
JR
JR + d?_
 
(9.15) 
 
 where JR is the neutral flux at a point and d?_ is the natural desorption rate of the byproducts. 
If there is no desorption, the surface coverage θ&& = 1 and there is no etching since the surface 
is completely covered by reactant molecules. With some natural desorption rate, the surface 
coverage is somewhat less than 1. With the addition of ion bombardment, the surface coverage 
is further reduced according to  
 
θ&& = 
JR
JR + J* + d?_
 
(9.16) 
 
where J* is the ion flux at a point. The etch rate of the silicon is given by  
 
R&* = JR (1 − θ&&)
(9.17) 
 
or more accurately, accounting for the number of incoming radical molecules that stick to the 
surface (SC) and the number of incoming fluorine atoms that form the SiFX byproducts as 
 
R&* = JR SH
x (1 − θ&&) 
(9.18) 
 
This shows that the silicon etch rate is primarily determined by the neutral flux and the 
surface coverage, where the surface coverage of the reactants is reduced by ion bombardment, 
allowing more neutrals to react with the surface. A simulation based on this model is shown in 
Figure 9.35.  
 
 
Figure 9.35 Simulation of ion-enhanced chemical etching, showing an approximately 12x 
enhancement in the chemical etch rate when ion bombardment is present (from Victory Process 
[9.16]) 

[Page 447]
“Integrated Circuit Fabrication: Science and Technology”, © Plummer & Griffin 2022 
 
Not for distribution. September 2023. Full color print book to be distributed by CUP in 2023. 447 
 
The simulation shows the chemical etching and the ion-enhanced etching profile and the 
differences in rates is very close to the 12x observed in the classic Coburn and Winters 
experiment shown in Figure 9.17. Note that this simulation does not account for the additional 
sputtering of the silicon by the ion beam itself and only relies on the ion bombardment to reduce 
the surface coverage of reactants on the surface. 
 
9.9.7. Aspect Ratio Dependent Etching (ARDE) Simulation 
 
The ion-enhanced chemical etching model easily accounts for aspect-ratio-dependent 
etching, as the neutrals or the ions can “stick” to the photoresist mask edges and reduce the flux 
of the reactants at the surface of a high-aspect-ratio structure, as shown in Figure 9.36. In this 
example a series of gaps in the photoresist pattern with increasing size are simulated from left 
to right. The green etching profiles illustrate that the wider openings show significantly deeper 
etching. 
 
Figure 9.36 Simulation of aspect ratio dependent etching where ion and neutral fluxes stick on 
the sidewalls of narrow trenches and reduce the etch rate depending on the aspect ratio (from 
Victory Process [9.16]).  
 
9.9.10. Simulation caveats 
 
We have described some of the simple but physically realistic processes involved in 
simulating plasma etching, but there are certain effects that we did not take into account. We 
did not include ion sputtering or the deposition of inhibitor layers in any of the simulations, which 
are important for processes such as Bosch etching. This can lead to strange effects, such as 
reverse ARDE where wide features etch slower than narrow features. This is caused by an 
enhanced inhibitor deposition on wider structures, reducing the etch rate. Some other effects 
not modeled here are charging effects from the ions and specular reflection (angle of incidence 
= angle of reflection) of the ions. These can cause the bowing and microtrenching respectively, 
as indicated in Figure 9.27. However, these effects are relatively easy to add into simulation code 
if required and modern simulation codes often make integrating user models into the code 
relatively easy.  

[Page 448]
“Integrated Circuit Fabrication: Science and Technology”, © Plummer & Griffin 2022 
 
Not for distribution. September 2023. Full color print book to be distributed by CUP in 2023. 448 
9.10 Atomic Layer Etching (ALE) 
 
Atomic layer etching (ALE) is a technique that removes thin layers of material (often a single 
monolayer of material) using sequential self-limiting reactions. The tight control of etch 
variability is a necessity for modern processes that can tolerate a feature size variability that may 
only be a few atoms of silicon. ALE separates the etching step into two independent reactions – 
the first is a surface modification step to form a reactive layer that saturates the surface and is 
self-limiting. The second step is a removal step to take off only this modified surface layer. We 
examine the ALE process for silicon etching to provide a specific example. The process is 
schematically illustrated in Figure 9.37, which shows the process window where ALE etching is 
viable [9.17]. The etch step resets the surface to the original pristine condition for the next 
modification and etching cycle. If too much etching occurs, there is sputtering of the surface 
layer. The concept is very similar to the better developed process of Atomic Layer Deposition, 
discussed in Chapter 10, where sequential reactions allow layer-by-layer deposition versus 
etching.  
 
Figure 9.37 Schematic of the two sequential reactions that constitute a cycle of ALE etching. In 
Reaction A, a modified surface layer is formed. In Reaction B, a removal step etches the modified 
layer without disturbing the underlying substrate.  
 
Separation of the reactions means that the process runs as a repeated cycles, as shown in 
Figure 9.38. In each cycle, there is a monolayer (approximately) removed in an etch-per-cycle 
(EPC). The advantage of the separation is that it decouples the generation, transport and etching 
by the neutrals, radicals, ions and electrons that occur in normal continuous plasma etching. The 
self-limiting reactions replace transport-limited reactions in continuous plasma etching. The self-
limiting steps in ALE separate the adsorption and etching reactions, allowing for exquisite control 
of the layer removal [9.17].  
 
9.10.1 ALE Surface Modification 
 
To discuss the separation of the modification and etching reactions, we focus on the 
concrete example of etching silicon by a chlorination reaction. Chlorine modifies the silicon 
surface by chemisorption. Chlorine gas spontaneously adsorbs on a clean silicon surface at room 
temperature to form SiClX. The reaction dissociates a chlorine molecule as follows: 
Cl2
Si Chlorination
Reaction A
Modification
Ar+
SiCl
Reaction B
Modified Layer Etched 
SiCl ALE by Ar+
+
+
+

[Page 449]
“Integrated Circuit Fabrication: Science and Technology”, © Plummer & Griffin 2022 
 
Not for distribution. September 2023. Full color print book to be distributed by CUP in 2023. 449 
Cl!(g) + Si(s) ↔ SiCl,(s)  
(9.19) 
 
 
Figure 9.38 Cyclic processing during ALE removes material during each etch-per-cycle (EPC), with 
the time needed to switch between the modification and etching reactions shown in grey bars 
i.e. to pump out the chlorine species and introduce the Argon at the right ion energy (after 
[9.17]). 
 
One chlorine atom at a time adsorbs onto a silicon dangling bond. The role of the chlorine 
is to weaken the Si-Si bond underneath the SiClX layer and make it easier to remove that layer of 
silicon atoms in the subsequent etch step. The electronegative Cl atoms have a 4.2eV binding 
energy for the Si-Cl bond compared to the 3.4eV for the Si-Si bond. The electron transfer to the 
SiClX layer weakens the underlying Si-Si bond to an estimated 2.3eV, making it easier to selectively 
remove that layer [9.17]. The kinetics of the chlorine chemisorption follow the Langmuir 
adsorption model, where the adsorption or condensation rate is limited by the number of 
available sites. This means adsorption is fast initially and slows as the surface sites get saturated, 
as shown schematically in Figure 9.39.  
 
 
Figure 9.39 Surface coverage by adsorbed molecules versus time, with the kinetics being 
determined by the number of vacant surface sites according to the Langmuir model [9.18, 9.19].  
Mod      Etch
Mod      Etch
Mod      Etch
Cycle 1
Total Etched
Time 
EPC
0
0.1
0.2
0.3
0.4
0.5
0.6
0.7
0.8
0.9
1
0
0.5
1
1.5
2
2.5
3
3.5
Amount Adsorbed
Time

[Page 450]
“Integrated Circuit Fabrication: Science and Technology”, © Plummer & Griffin 2022 
 
Not for distribution. September 2023. Full color print book to be distributed by CUP in 2023. 450 
Langmuir showed that in cases of true adsorption the surface layer is not more than one 
molecule deep, for as soon as the surface becomes covered by a single layer the surface forces 
are chemically saturated [9.18]. Although the model is conceptually simple, Langmuir earned a 
Noble prize for his work on surface chemistry [9.19]. Of key importance to throughput during 
etching, the kinetics of the surface coverage θ(t) during adsorption are given by 
 
θ(t) = 1 − exp%s5@ 
(9.20) 
 
where θ is the fraction of the surface covered by the adsorbed atoms, K is the Langmuir rate 
constant, P is the partial pressure of the Cl2 gas and t is time. Because the adsorption rate is 
limited by the number of available sites, it is rapid initially and then slowly saturates. The 
saturation of the surface coverage is desirable, as it provides a self-limiting modification step that 
can be separated from the subsequent etch step. 
The kinetics of adsorption illustrate the major problem with atomic layer etching. If the etch 
rate is only a monolayer at a time, it is important to quickly cycle through the modification and 
etching reactions. Saturating the surface with adsorbed chlorine can take 10s or longer for normal 
thermal chlorination. To be viable for manufacturing, the adsorption must proceed at a rapid 
rate. A plasma source can provide high concentrations of reactive molecules and radicals and 
speed up the kinetics by orders of magnitude, saturating the surface is less than 1s. Since plasmas 
are used for the subsequent etch step, relatively conventional advanced plasma sources can be 
used for ALE [9.20]. Because the plasma inherently contains ions, neutrals and radicals, advanced 
plasma sources such as inductively coupled plasmas that separate the plasma generation from 
the ion energy are required. The ion energies during the surface modifications step must be low 
enough that simultaneous ion-enhanced etching does not occur, which would negate the 
principle advantage of ALE, which is to separate the modification and etching step. 
 
9.10.2 ALE Etch Regimes 
 
The second step in the ALE cycle is to etch the modified surface layer without etching the 
underlying silicon. The etch can proceed thermally by heating the wafer to above 650 ˚C to desorb 
the SiClX layer. However, this process is isotropic because thermal desorption cannot contribute 
any directionality to the etch process. Because both low temperatures and etch directionality are 
important, ions from the plasma are used to provide the energy to drive the etch front. Originally, 
it was thought that low-energy Ar+ ions with approximately 50eV of energy were required to 
selectively remove the modified layer. These ion energies are much lower than what is used in 
continuous ion-enhanced plasma etching. However, they are much higher than the 2.3eV Si-Si 
bond under the SiClX layer and much higher than the equivalent energy of the 650 ˚C thermal 
desorption (≈ 0.1eV). This indicates that the yield from the ion bombardment is relatively 
inefficient. A simple explanation is that the SiClX molecule must be ejected vertically with 
sufficient energy to overcome the surface binding, leading to many inefficient collisions. A high 
flux of ions at the appropriate energy is required, so once again, advanced plasma systems such 
as inductively coupled plasma machines are used. There is a window for the ion energy where 

[Page 451]
“Integrated Circuit Fabrication: Science and Technology”, © Plummer & Griffin 2022 
 
Not for distribution. September 2023. Full color print book to be distributed by CUP in 2023. 451 
ALE proceeds, limited on the low-energy end by incomplete removal and on the high-energy end 
by Ar+ ion sputtering, as shown in Figure 9.40 [9.17].  
Recently, it was discovered that there is an inverse relationship between the ion energy and 
the etch time that can create a desirable ALE operating window [9.21]. In other words, it is the 
power delivered to the modified layer that determines the etch window. To maximize through-
put, a high ion energy and a short exposure time can be used in the ALE cycle [9.21].  
 
 
Figure 9.40 Schematic illustration of the etch per cycle versus the ion energy, showing an ALE 
window with the useful operating regime.  
 
9.11 Planarization Methods – Chemical-Mechanical Polishing 
 
As the need for planarization became critical in the 1980s, many workers in the field found 
the idea of polishing the wafer to achieve planarity counterintuitive. Particle control and defects 
in semiconductor manufacturing are huge yield issues (Chapter 4) and so the idea of introducing 
particles to “grind” or polish surface topography seemed to be a very bad idea. However, 
engineers at IBM who were responsible for Si wafer preparation realized that wafer polishing is 
actually a critical part of achieving the atomically flat “perfect” Si wafers that are used in Si chip 
manufacturing (see Figure 3.20 and the associated discussion) [9.22, 9.23]. They realized that 
what appeared at first glance to be a “dirty technology” might in fact be useful to planarize the 
oxide between interconnect levels.  
In the early 1980’s, IBM was looking to move from three levels of metal to four to support 
its mainframe logic chips. Adding an additional level of interconnect seems straightforward. The 
process could be as simple as depositing an inter-metal dielectric layer (typically SiO2), opening a 
hole in the dielectric using lithography wherever a contact to the lower level is needed, 
depositing Al, forming both the contact and the next level interconnect, followed by patterning 
of the aluminum. Then the next level of inter-metal dielectric material would be deposited. This 
structure is illustrated in Figure 9.41 on the left, which is discussed in more detail in Chapter 11. 
In this figure, the second level of Al has been conformally deposited and photoresist has been 
deposited in preparation for patterning the second level Al. Because the photoresist is a liquid as 
Etch Per Cycle (EPC)
Ion Energy 
Incomplete
Removal
ALE
Window
Sputtering

[Page 452]
“Integrated Circuit Fabrication: Science and Technology”, © Plummer & Griffin 2022 
 
Not for distribution. September 2023. Full color print book to be distributed by CUP in 2023. 452 
applied, it forms a flat upper surface with the result that its thickness varies considerably over 
the underlying topology. This, in fact, is how the early multi-level interconnect structures were 
made.  
 
 
Figure 9.41 Examples of an older multi-level metal technology (left) and a modern CMOS process 
(right), both illustrating the need for planarization. 
 
Obviously the topography gets rougher and less planar as more levels are added. IBM 
engineers perfected oxide planarization using CMP, which was a highly confidential process 
innovation. Slowly, the technology spread outside of IBM and has gradually spread to 
planarization of many other materials, including Cu metallization.  
A more planar topography is desired for two main reasons - lithography limitations and step 
coverage. The lithography limitations arise partly from the limited depth of focus of submicron 
lithography instruments. We discussed this issue in Chapter 5 (see Figure 5.22 and the associated 
derivation and also Figure 5.60). The depth of focus for a modern DUV 193nm lithography tool is 
only about ± 250 nm and is much less for EUV tools. Nonplanar topography results in non-uniform 
resist thickness as shown in the right of Figure 9.41, which can result in non-uniform exposure 
and development because the exposure dose required depends on the thickness of the resist. 
There are lithographic techniques that address these problems, such as using multilayer resist 
structures as discussed in Chapter 5, but these are not always effective or practicable solutions.  
It was not at all clear that the CMP industry would be so successful, expanding faster than 
the overall semiconductor industry. Before CMP was widely available as a planarization 
technology, several other approaches were developed and used in some manufacturing 
processes. Perhaps the simplest of these is illustrated in Figure 9.42 and involves an etchback 
process.  
In this technique the dielectric is deposited, followed by the deposition of a sacrificial layer. 
The overall structure is then etched back to planarize it. The earliest such process used 
photoresist as a sacrificial etchback layer on top of oxide. The photoresist was deposited, or spun, 
over the oxide layer, filling up the spaces and ending up with a nearly flat top surface. After a 
hardbake, an etch is done which etches both the oxide and photoresist, ideally at the same rate. 
In other words, an etch chemistry is chosen such that the selectivity S = 1. When the bottom of 
the photoresist is reached, a nearly flat oxide is left behind (dashed red line in Figure 9.42). This 
results in local planarization, but generally not perfect global planarization because feature sizes 

[Page 453]
“Integrated Circuit Fabrication: Science and Technology”, © Plummer & Griffin 2022 
 
Not for distribution. September 2023. Full color print book to be distributed by CUP in 2023. 453 
vary across typical chips and it is difficult to achieve S = 1. This can also be done without a 
sacrificial layer if the dielectric layer is deposited thick enough. This is because the thicker a 
material is, the smoother the local topography tends to become. While this process is 
conceptually simple, it does not achieve the nm level of planarization required in modern 
structures. 
 
Figure 9.42 Illustration of photoresist etchback process. Photoresist is deposited over rough 
topography, then the structure is etched back, leaving a smooth top surface of the oxide. 
 
The photoresist process described above works because photoresist is a liquid when it is 
applied and hence forms a flat upper surface. Other types of liquids have also been applied in an 
effort to planarize backend structures. Spin-on-glass (SOG) has found application in some 
manufacturing processes. SOG materials are initially liquids, containing organic siloxanes or 
inorganic silicates in an alcohol-based solvent. The liquid SOG is spun onto the wafer like 
photoresist, filling the spaces between features. Then the wafer is baked and cured, driving off 
the solvents and polymerizing the silicon-containing groups, resulting in the formation of Si-O-Si 
bonds. 
Both photoresist and SOG could be etched back uniformly using ion milling (see Section 
9.5.2), which was a well-understood, clean technique using simple vacuum chambers. But 
manufacturing trials on DRAM products showed that CMP could outperform other techniques in 
terms of throughput and yield, cementing its place in the semiconductor manufacturing toolbox.  
After the successful demonstration of CMP for planarizing inter-level metal oxides, it was 
used in the front-end process to planarize STI trenches. This basic idea of polishing inlaid 
structures was later transferred to polishing Cu metallization patterns using the so-called 
damascene patterning method (see Chapter 11). Initially, the desired degree of planarity was 
approximately 50 nm, but lithography requirements now require close to 0 nm of topography. 
Nonplanar topography also leads to problems with step coverage and filling of spaces with 
deposited films. We will see in Chapter 10 how step coverage and filling can be a problem. To 
make matters worse, step coverage problems compound one another. A large step height on one 
level can not only lead to thinning of the next level on sidewalls, but also cusping and overhangs. 
This in turn leads to even worse coverage problems on the next level (see Figure 9.41). 
Reducing the step heights and achieving more planar topology through processing 
techniques allows a degree of planarization (DOP) to be defined as  
 
DOP = 1 −
xO@Mo
0
xO@Mo
*
(9.21) 
Photoresist
Oxide
Etchback
to here

[Page 454]
“Integrated Circuit Fabrication: Science and Technology”, © Plummer & Griffin 2022 
 
Not for distribution. September 2023. Full color print book to be distributed by CUP in 2023. 454 
where xO@Mo
*
 is the initial step height in the topography and xO@Mo
0
 is the final step height after 
planarization. These step heights can refer to hole depths as well. A DOP of 0 means that no 
planarization is achieved, while a DOP of 1 corresponds to complete planarization - the final step 
height is zero. Figure 9.43 illustrates the two extreme degrees of planarization.  
 
 
Figure 9.43 Example of degree of planarization (DOP). 
 
The basic operation of a CMP tool to obtain this planarization is shown in Figure 9.44 [9.24]. 
Photographs of modern CMP tools are shown in Figure 9.45 [9.25]. In a CMP tool, a rotating wafer 
is pressed against a rotating pad. The polishing slurry consists of chemically active ingredients 
such as oxidizers and surfactants and mechanically active abrasive particles. Pressure, rotation 
rates, slurry flow rate and the pH and composition of the slurry are the main process variables. 
Because chemistry is involved in the polishing process, the polishing rate can be made quite 
different for different materials.  
 
 
Figure 9.44 Basic CMP planarization tool [9.24]. 
 
In general the chemical reaction at the surface of the wafer makes the surface material 
susceptible to mechanical abrasion by the silica in the slurry. For silicon dioxide removal for 
example, potassium hydroxide in the slurry reacts with the oxide to form a hydrated silicate layer, 
DOP = 0
DOP = 1
xfstep = 0
xistep
xfstep
Platten
Platten
Heating/Cooling
Slurry
Supply
Back
Pressure
Wafer
(Upside
Down)
Pad
Pad Conditioner

[Page 455]
“Integrated Circuit Fabrication: Science and Technology”, © Plummer & Griffin 2022 
 
Not for distribution. September 2023. Full color print book to be distributed by CUP in 2023. 455 
which is then removed mechanically by abrasion. For metal removal, the slurry solution oxidizes 
the surface which is then polished in a similar fashion to the oxide removal. We will consider the 
details of the chemical and mechanical aspects of the polishing process in the next section. 
CMP has become, by far, the dominant technology used for planarization. Today it is used 
in both front-end and back-end processing. It has allowed back-end structures to incorporate as 
many as 15 layers of wiring and it has played a major role in mitigating the very limited depth of 
focus of modern lithography tools because it allows a thin and uniform-thickness photoresist 
layer to be used for imaging. CMP is fundamentally a material removal process and it 
complements the many etching methods discussed in this chapter. The fundamental difference, 
of course, is the surface planarization achieved with CMP. 
 
 
Figure 9.45 Left, Applied Materials Reflexion CMP Machine. Right, Applied OptaTM CMP System. 
Photos courtesy of Applied Materials, Inc. 
 
9.11.1 CMP Models and Simulation 
 
We will now discuss in more detail the physical mechanisms involved in CMP.  Models and 
simulation tools have been developed for this complex process. The first models developed were 
phenomenological in nature.  In recent years, however, there has been a significant effort to 
develop more physically based models.  The starting point in all these cases is the Preston 
equation which was originally developed to describe glass polishing [9.26]. 
 
RR = KoPV
(9.22) 
 
where RR is the material removal rate or etch rate.  Kp is Preston’s constant (with units of inverse 
pressure) and is a function of the mechanical and chemical properties of the film and pads and 
the composition and properties of the polishing slurry, P is the applied pressure between the 
wafer and the pad, and V is the relative velocity between the pad and wafer.  Preston’s equation 
should be regarded as empirical because it attempts to connect macroscopic parameters (P and 
V) to microscopic outputs (RR) as illustrated in Figure 9.46. The applied pressure is typically 2-7 
psi and the platen that holds the polishing pad rotates at 20 – 80 rpm. Material removal rates are 
typically hundreds of nm/minute. 

[Page 456]
“Integrated Circuit Fabrication: Science and Technology”, © Plummer & Griffin 2022 
 
Not for distribution. September 2023. Full color print book to be distributed by CUP in 2023. 456 
At a microscopic level, the applied pressure at any point on the wafer depends on the 
geometry or topography of the surface.  Since the pads used are not perfectly rigid and have 
asperities on their surface, they conform to the surface to a limited degree, but of course not 
exactly.  As a result, the pressure at each point on the wafer varies, with protruding points 
receiving high pressure, and sunken or shadowed points receiving little or no pressure.  Because 
of the semi-rigidity of the pads, the resulting profiles depend on both the stiffness and other 
properties of the pad as well as on the density and spacing of elevated features on the wafer 
surface.  It is important to recognize that the CMP process is inherently a nonlocal process. The 
removal rate at a particular point depends on what the surrounding topography on the wafer 
looks like. For example, a low-lying point on a wafer surface will see a slower removal rate 
because the higher topography around it results in lower local pressure at the lower point, i.e. 
the lower lying point is “sheltered” by the surrounding topography.  
  
 
Figure 9.46 Illustration of CMP processes at the macroscopic and microscopic levels. The left side 
repeats Figure 9.44. The right side shows an expanded, microscopic view of the polishing 
pad/wafer interface.  
 
The size and spacing of the features on the wafer surface will also play a role in the removal 
rate because the pad surface is limited in its ability to expand into small depressions on the wafer 
surface.  Finally, the chemistry part of CMP plays the role of “softening” the surface layer on the 
wafer so that it can be more efficiently polished. This provides material selectivity depending on 
the choice of the chemistry. Typically, many of these effects are incorporated in experimentally 
determined values for Kp.  
One of the first models of the CMP process was developed by Warnock at IBM [9.27].  Like 
many models for CMP this approach attempts to determine the relative pressure at each point 
and then calculates the relative removal rate at each point assuming that it is linearly 
proportional to the local pressure, as given by the Preston equation.  In Warnock’s model, the 
local removal rate RRi at a point i on the surface is given by 
 
RR* ∝K*A*
S*
(9.23) 
 
Softened surface
by chemical 
reaction
Polishing Pad
Pad Asperity
Abrasive
Particle
Silicon wafer
Platten
Platten
Heating/Cooling
Slurry
Supply
Back
Pressure
Wafer
(Upside
Down)
Pad Conditioner

[Page 457]
“Integrated Circuit Fabrication: Science and Technology”, © Plummer & Griffin 2022 
 
Not for distribution. September 2023. Full color print book to be distributed by CUP in 2023. 457 
The three terms in this expression take into account the increases or decreases in pressure 
depending on the local topography as well as the rigidity of the polishing pad and wafer:   Ki is 
called the kinetic factor at point i and is a geometrical factor that takes into account sloped 
surfaces by calculating an effective vertical component of the horizontal polish rate;  Ai is an 
accelerating factor for points which protrude above neighboring points; while Si is a shading 
factor for points that are lower than neighboring points so that the pressure, and hence polishing 
rate, is decreased.  The three factors are calculated at each point for each time step during the 
simulation and depend on the geometrical relationship of the point to its neighboring points 
through various mathematical-geometrical expressions.  They are also dependent on the rigidity 
of the polishing pad.  Most of the constants in these expressions are empirically determined but 
Figure 9.47 gives an indication of how these parameters would depend on surface topography. 
 
 
Figure 9.47 Parameters in Warnock’s model for CMP. The shape of the pad depends on its 
physical structure, rigidity and the pad pressure. After [9.26].  
 
Warnock’s model has been implemented in commercially available simulation tools, e.g., 
Silvaco’s Athena [9.16]. In the Athena implementation of Warnock’s model, there are four 
parameters. 
1. KINETIC.FAC – this changes the polishing rate as the surface becomes more vertical. This 
is Ki in Equation 9.23. 
2. LENGTH.FAC – this is the horizontal deformation scale in microns. It is a measure of the 
polishing pad’s flexibility and describes the distance over which shadowing will be felt 
by a tall feature 
3. HEIGHT.FAC – this is the vertical deformation scale in microns. It measures how much 
the polishing pad will deform with respect to the height of a wafer feature. The 
LENGTH.FAC and HEIGHT.FAC parameters are used to calculate Ai and Si at each point 
on the structure.  
4. KINETIC.FAC.SOFT – this is the polishing rate on a flat surface and is equivalent to the 
proportionality constant in Equation 9.23. 
Figure 9.48 shows an example of a CMP simulation using this model. The initial structure 
shown on the left was chosen to match structures that Warnock used in his original paper [9.27], 
so that the simulations could be compared to experimental results.  The experimental results 
from Warnock are shown in Figure 9.49 along with simulations Warnock did using Equation 9.23. 
The agreement between the simulation and the experimental results in Warnock’s paper is quite 
S large
A large
K large
Substrate
Pad Surface
Pad

[Page 458]
“Integrated Circuit Fabrication: Science and Technology”, © Plummer & Griffin 2022 
 
Not for distribution. September 2023. Full color print book to be distributed by CUP in 2023. 458 
good and the Athena results in Figure 9.48 reproduce these results quite well. In this example 
the only material present is SiO2 so perfect planarization is not achieved, at least for the polishing 
times simulated.  
 
 
Figure 9.48 Athena simulation of CMP on an SiO2 structure. The starting structure shown on the 
left consists of 20 µm SiO2 columns and spaces on an SiO2 substrate. The simulated polished 
profiles after 3 and 6 minutes are shown on the right. Nominal simulation parameters were used, 
KINETIC.FAC.SOFT =25, HEIGHT.FAC =0.02, LENGTH.FAC =4.2, and KINETIC.FAC =10.  
 
 
Figure 9.49 Results from Warnock’s paper for the same SiO2 structure simulated in Figure 9.48. 
The solid lines are experimental results, the dashed lines are simulations. Used with permission 
of IOP Publishing Ltd., from [9.27]; permission conveyed through Copyright Clearance Center, Inc.  
 
Figure 9.51 shows an Athena simulation of a similar structure but with 5 µm SiO2 columns 
and spaces. On the right in the figure are Warnock’s experimental results and his simulation 
results for this structure [9.27]. The agreement between both simulations and the experimental 
results is quite good.  
Commercially available simulation tools such as Athena often contain a variety of models
