Repository: Alvintxh/nanofab-web

# Extracted Book Sources

All 11 textbooks extracted 2026-04-05 using PyMuPDF (extract_pdf.py).

## Extraction Summary

| Book Key | File | Pages | Words | Page Numbering |
|----------|------|-------|-------|----------------|
| cui_2025 | Zheng Cui - Nanofabrication (4th ed) | 419 | ~158K | PDF labels (C1, i-xi, 1-407) |
| campbell_2008 | Campbell - Fabrication Engineering (3e) | 825 | ~369K | offset=18 (front-1..18, then 1-807) |
| teresa_2020 | De Teresa - Nanofabrication (full) | 451 | ~183K | offset=0 (sequential PDF pages) |
| madou_vol1_2011 | Madou - Fundamentals of Microfab Vol.1 | 646 | ~366K | PDF labels |

File: sources/sources_processed/books/plummer_2022/plummer_2022_full.txt (part 33 of 43)
# plummer_2022
that the user can select. Athena also contains a “hard polish model” that is less sophisticated 
than the model illustrated above. The hard polish model is more like a grinding process in which 
a very simple polishing rate model is used.  
 
RR = MAX. HARD(1 −Pf) + MIN. HARD(Pf)
(11.26) 
 
Microns
0          100         200        300         400
Microns
0          100         200        300         400
500
400
300
200
100
0
-100
-200
Nanometers
500
400
300
200
100
0
-100
-200
Nanometers
75 nm Polished
177 nm Polished

[Page 459]
“Integrated Circuit Fabrication: Science and Technology”, © Plummer & Griffin 2022 
 
Not for distribution. September 2023. Full color print book to be distributed by CUP in 2023. 459 
where Pf is a pattern factor that = 1 on a flat surface and is smaller for regions that stick up above 
the flat surface. Figure 9.51 shows an example of a CMP simulation using this simple “grinding 
model” that results in a perfectly planar structure.  
 
 
Figure 9.50 Left, Athena simulation of CMP on an SiO2 structure. The starting structure consists 
of 5 µm SiO2 columns and spaces on an SiO2 substrate.  The same simulation parameters as in 
Fig. 9.48 were used. Warnock’s experimental and simulation results are shown on the right. Used 
with permission of IOP Publishing Ltd., from [9.27]; permission conveyed through Copyright 
Clearance Center, Inc. 
 
Figure 9.51 Athena simulation of CMP on a simple backend structure with Al metal lines and CVD 
deposited SiO2. The hard polish model was used, which results in a perfectly planarized structure 
after 7.5 sec of polishing.  
t = 0 sec
t = 2.5 sec
t = 5 sec
t = 7.5 sec
Microns
-4
-8
0
4
8
2
1
-1
0
3
Microns
Microns
-4
-8
0
4
8
2
1
-1
0
3
Microns
Microns
-4
-8
0
4
8
2
1
-1
0
3
Microns
Microns
-4
-8
0
4
8
2
1
-1
0
3
Microns
Deposited SiO2
Al
Substrate

[Page 460]
“Integrated Circuit Fabrication: Science and Technology”, © Plummer & Griffin 2022 
 
Not for distribution. September 2023. Full color print book to be distributed by CUP in 2023. 460 
A final example using the relatively simple models we have discussed to this point, is shown 
in Figure 9.52. In this example, a W via is polished using CMP to produce a planar structure on 
which subsequent metal layers could be deposited. When the polishing rate is somewhat 
different for two different materials and the pad is not perfectly rigid, a phenomenon called 
“dishing” can occur.  An over-polish is done to ensure that all the metal is removed from on top 
of the oxide layer.  But metals generally polish faster than oxide in the metal polishing slurry.  
Due to the semi-rigidity of the pad and the difference in polishing rates, this causes the metal in 
some places to be removed below the top of the oxide layer.  The shape of the resulting metal 
surface is curved, or “dished.”  Having less selectivity between materials would reduce this but 
would make it harder to stop the polishing without removing too much oxide.  Having a more 
rigid pad would also help but could cause unequal polishing due to any bowing or thickness non-
uniformities in the silicon substrate.   Dishing in general is worse for wider structures, such as 
contact pads. 
 
 
Figure 9.52 Athena simulation of chemical-mechanical polishing of a tungsten via structure: Left: 
after W deposition by CVD; Center: polishing has almost removed the W outside the vias. Right: 
after polishing is complete.  Due to the faster polishing of tungsten compared to silicon dioxide 
and the semi-rigid pad, “dishing” of the tungsten plug can result.  
 
One can also see in Figure 9.52 that the edges of the oxide layer are also slightly sloped.  
This is called “erosion” and is due to the fact that the presence of a softer material - the metal - 
allows for more force and polishing on the adjacent harder material - the oxide.  This can be 
important when there are a series of closely spaced metal lines, and the dielectric between them 
can be over-polished, or “eroded.”  
There has been considerable effort in recent years to develop more sophisticated CMP 
models, motivated by the desire to be able to accurately simulate the complex backend and 
frontend structures that use CMP today. The overall problem involves many levels of modeling, 
from machine level down to nm scale removal of material. For the interested reader, there is an 
extensive literature on these topics. Representative papers include [9.28 – 9.30].  
 
Microns
-4
-8
0
4
8
Microns
-4
-8
0
4
8
Microns
-4
-8
0
4
8
2
1
-1
0
3
Microns
Deposited W
SiO2
Substrate

[Page 461]
“Integrated Circuit Fabrication: Science and Technology”, © Plummer & Griffin 2022 
 
Not for distribution. September 2023. Full color print book to be distributed by CUP in 2023. 461 
 
9.12. Summary of Key Ideas 
 
The purpose of etching is to transfer patterns on the wafer into the underlying substrate. 
Etching often involves selectively removing a layer without etching underlying layers. The degree 
of selectivity determines the process window available. In general, chemical or wet etching can 
be extremely selective but usually etches isotropically, in other words at the same rate in all 
directions. This means the etched region is wider than the patterned region. A limited number of 
wet etchants can take advantage of different etch rates along different crystal planes and 
produce directional etching in crystalline substrates.  
To have more control over the directionality, plasma etching is used extensively in modern 
processes. Plasmas contain ions, neutrals and reactive radicals. The plasma is contained by 
sheaths near surfaces that balance the ions and electrons escaping from the bulk plasma 
generally by setting up a positive bias in the plasma which retards electrons and speeds up ions. 
The result is that ions are accelerated directionally across the sheaths to the substrate, providing 
a means for directional etching. Plasma etching can span the range from purely physical to purely 
chemical etching. A combination of ion and radical etching can act synergistically and provide 
faster etching than either process in isolation. This ion-enhanced plasma etching is key to 
improving selectivity and directionality in etch systems. Modern etch machines often separate 
the bulk plasma generation and the ion energy by using separate power sources for each step. 
These provide “tuning knobs” to optimize the selectivity and directionality.  
Plasmas are often modeled by a combination of an angular energy distribution (a cosine 
function to a power n, (cos θ)R) for the ions, radicals and neutrals along with a sticking coefficient 
SH which determines how well the incoming species stick or bounce off surfaces. These relatively 
simple models can account for many of the major features of etch profiles, such as the 
directionality and undercut of the etch profile. Plasma etching has recently been expanded to 
include atomic layer etching (ALE), capable of etching monolayer by monolayer. ALE achieves this 
by separating the process into a self-limiting surface modification step driven by the adsorption 
of molecules which reduce the binding energy of the underlying layer of surface atoms. A 
separate etching step removes only this modified layer without damaging the underlying 
substrate. There are limited process windows before the ion-enhanced etching causes sputtering 
of the substrate, eliminating the usefulness of ALE. In Chapter 10, we will see a companion atomic 
layer deposition (ALD) that enables a monolayer-by-monolayer deposition process. In principle, 
these processes can provide monolayer control over both the etching and deposition processes. 
CMP is a material removal process that combines chemical etching with mechanical 
polishing to produce a planarized surface. While originally developed for multi-level back-end 
structures, CMP is now widely also used in front-end processing. This has been driven by the very 
small depth of focus in modern DUV and EUV lithography systems which require thin, uniform 
thickness layers of photoresist in order to produce high-resolution images. CMP modeling is still 
fairly empirical but there are efforts underway to introduce a deeper scientific basis for these 
models.  
 
 

[Page 462]
“Integrated Circuit Fabrication: Science and Technology”, © Plummer & Griffin 2022 
 
Not for distribution. September 2023. Full color print book to be distributed by CUP in 2023. 462 
9.13. References and Notes 
 
[9.1] 
K. R. Williams, K. Gupta, and M. Wasilik, "Etch rates for micromachining processing-Part 
II," Journal of Microelectromechanical Systems, vol. 12, no. 6, pp. 761-778, 2003. 
[9.2] 
B. N. Chapman, Glow discharge processes: sputtering and plasma etching. Wiley, 1980. 
[9.3] 
M. A. Lieberman and A. J. Lichtenberg, Principles of plasma discharges and materials 
processing. John Wiley & Sons, 2005. 
[9.4] 
Jim McVittie, private communication. 
[9.5] 
J. W. Coburn and H. F. Winters, "Plasma etching—A discussion of mechanisms," Journal 
of Vacuum Science and Technology, vol. 16, no. 2, pp. 391-403, 1979. 
[9.6] 
C. Cardinaud, M.-C. Peignon, and P.-Y. Tessier, "Plasma etching: principles, mechanisms, 
application to micro-and nano-technologies," Applied Surface Science, vol. 164, no. 1-4, 
pp. 72-83, 2000. 
[9.7] 
D. L. Flamm and V. M. Donnelly, “The design of plasma etchants,” Plasma Chemistry and 
Plasma Processing, vol. 1, pp. 317–363,  1981. 
[9.8] 
J. W. Coburn and H. F. Winters, "Ion-and electron-assisted gas-surface chemistry—An 
important effect in plasma etching," Journal of Applied Physics, vol. 50, no. 5, pp. 3189-
3196, 1979. 
[9.9] 
J. P. Chang, J. C. Arnold, G. C. Zau, H.-S. Shin, and H. H. Sawin, "Kinetic study of low energy 
argon ion-enhanced plasma etching of polysilicon with atomic/molecular chlorine," 
Journal of Vacuum Science & Technology A: Vacuum, Surfaces, and Films, vol. 15, no. 4, 
pp. 1853-1863, 1997. 
[9.10] B. A. Heath, "Selective reactive ion beam etching of SiO2 over polycrystalline Si," Journal 
of the Electrochemical Society, vol. 129, no. 2, p. 396, 1982. 
[9.11] Method of anisotropically etching silicon, United States Patent 5501893. 
[9.12] J. Hopwood, "Review of inductively coupled plasmas for plasma processing," Plasma 
Sources Science and Technology, vol. 1, no. 2, p. 109, 1992. 
[9.13] R. J. Shul and S. J. Pearton, Handbook of advanced plasma processing techniques. Springer 
Science & Business Media, 2011. 
[9.14] Conor Rafferty, private communication. 
[9.15] J. A. Sethian, Level set methods and fast marching methods: evolving interfaces in 
computational geometry, fluid mechanics, computer vision, and materials science. 
Cambridge University Press, 1999. 
[9.16] Victory Process is a Silvaco Process simulation tool https://silvaco.com/tcad/victory-
process-3d/. 
[9.17] K. J. Kanarik et al., "Overview of atomic layer etching in the semiconductor industry," 
Journal of Vacuum Science & Technology A: Vacuum, Surfaces, and Films, vol. 33, no. 2, p. 
020802, 2015. 
[9.18] I. Langmuir, "The adsorption of gases on plane surfaces of glass, mica and platinum," 
Journal of the American Chemical society, vol. 40, no. 9, pp. 1361-1403, 1918. 
[9.19] H. Swenson and N. P. Stadie, "Langmuir’s theory of adsorption: A centennial review," 
Langmuir, vol. 35, no. 16, pp. 5409-5426, 2019. 

[Page 463]
“Integrated Circuit Fabrication: Science and Technology”, © Plummer & Griffin 2022 
 
Not for distribution. September 2023. Full color print book to be distributed by CUP in 2023. 463 
[9.20] A. Goodyear and M. Cooke, "Atomic layer etching in close-to-conventional plasma etch 
tools," Journal of Vacuum Science & Technology A: Vacuum, Surfaces, and Films, vol. 35, 
no. 1, p. 01A105, 2017. 
[9.21] K. J. Kanarik, S. Tan, W. Yang, I. L. Berry, Y. Pan, and R. A. Gottscho, "Universal scaling 
relationship for atomic layer etching," Journal of Vacuum Science & Technology A: 
Vacuum, Surfaces, and Films, vol. 39, no. 1, p. 010401, 2021. 
[9.22] K. Beyer, "The inception of chemical-mechanical polishing for device applications at IBM," 
IBM Micronews, vol. 5, p. 40, 1999. 
[9.23] K. C. Cadien and L. Nolan, "Chemical-Mechanical Polishing Method and Practice," in 
Handbook of Thin Film Deposition: Elsevier, 2018, pp. 317-357. 
[9.24] Chemical 
Mechanical 
Planarization, 
MKS 
Instruments 
website, 
https://www.mksinst.com/n/chemical-mechanical-polishing  
[9.25] App. Materials website http://www.appliedmaterials.com/products/reflexion-lk-cmp. . 
[9.26] F. Preston, "The theory and design of plate glass polishing machines," Journal of Glass 
Technology, vol. 11, no. 44, pp. 214-256, 1927. 
[9.27] J. Warnock, "A two-dimensional process model for chemimechanical Polish 
planarization," Journal of the Electrochemical society, vol. 138, no. 8, p. 2398, 1991. 
[9.28] W. Fan and D. Boning, "Multiscale modeling of chemical mechanical planarization (CMP)," 
in 
Advances 
in 
Chemical 
Mechanical 
Planarization 
(CMP): 
Elsevier, 
http://dx.doi.org/10.1016/B978-0-08-100165-3.00006-1 2016, pp. 137-167. 
[9.29] J. Vlassak, "A model for chemical–mechanical polishing of a material surface based on 
contact mechanics," Journal of the Mechanics and Physics of Solids, vol. 52, no. 4, pp. 847-
873, 2004. 
[9.30] X. Wang, P. Karra, A. Chandra, et al., “A multi-scale predictive model for wafer surface 
evolution during a CMP process incorporating slurry evolution,” in Chemical-Mechanical 
Planarization for ULSI Multi-level Interconnect Conference (CMP-MIC), Fremont, CA, 
March, 2007. 
 
 
9.14. Problems 
 
End of Chapter problems are not included in this version of the book. 
 
 

[Page 464]
“Integrated Circuit Fabrication: Science and Technology”, © Plummer & Griffin 2022 
 
Not for distribution. September 2023. Full color print book to be distributed by CUP in 2023. 464 
Chapter 10: DEPOSITION TECHNOLOGIES12 
 
10.1 Introduction 
 
Multiple deposited layers make up the core of almost all devices, whether MEMs or 
semiconductor circuits. Successive layers are deposited, patterned and etched to form the 
complex stacked structures that provide the desired functionality. The range of deposition 
techniques used varies widely even if we consider a single specific process, such as building a 
CMOS chip. The toolbox of deposition systems is extensive, providing interesting choices for 
process designers. To provide some structure to this Chapter, we divide deposition systems by 
their thermal profiles, from high-temperature to low-temperature systems, as this often 
determines their utility at a particular step in a process. It has the advantage of mimicking the 
historical development, but process engineers use the entire spectrum of systems from the 
deposition toolbox to develop a novel process.  
 
10.2 Thermal Classification of Deposition Systems 
 
This thermal classification is approximate with many exceptions. The earliest layers deposited on 
a silicon substrate were grown oxides at high temperatures (Chapter 6). Today most thin films 
are deposited layers of some sort. Table 10.1 shows a simplified thermal classification of layers 
deposited from high to low temperatures. The top 5 rows are processes that involve chemistry, 
the last 3 rows are deposition technologies that do not. 
 
Process 
Abbreviation 
Temperature Range 
Method 
Chemical vapor deposition 
CVD 
500 - 1100oC 
Gas-phase, chemical 
Low-pressure chemical 
vapor deposition 
LPCVD 
500 - 800oC 
Gas-phase, low-
pressure chemistry 
Metal-organic chemical 
vapor deposition 
MOCVD 
600 - 1200oC 
Gas-phase chemistry 
Plasma-enhanced chemical 
vapor deposition 
PECVD 
300 - 450oC 
Plasma chemistry 
Atomic layer deposition 
ALD 
100 - 400oC 
Chemistry 
Plasma sputtering 
Sputtering 
100 - 300oC 
Physical deposition 
Evaporation 
Evaporation 
100 - 500oC 
Physical deposition 
Molecular beam evaporation 
MBE 
100 - 400oC 
Physical deposition 
Table 10.1 Thermal classification of different deposition processes (courtesy Ted Kamins [10.1]). 
 
 
12 This material will be published by Cambridge University Press as “Integrated Circuit 
Fabrication Processes: Science and Technology” by James D. Plummer and Peter B. Griffin. This 
prepublication version is free to view and download for personal use only. Not for 
redistribution, resale or use in derivative works. © Plummer & Griffin 2022. 

[Page 465]
“Integrated Circuit Fabrication: Science and Technology”, © Plummer & Griffin 2022 
 
Not for distribution. September 2023. Full color print book to be distributed by CUP in 2023. 465 
10.2.1 Chemical Vapor Deposition (CVD) 
 
We start with chemical vapor deposition (CVD) systems that use reactive gases that 
undergo thermal decomposition and deposit a layer on the wafer surface. A highly simplified 
reaction would be the decomposition of silane (SiH4) to produce a silicon film: 
 
SiH4  →Si + 2H! 
(10.1)   
 
Silicon films deposited by CVD may be crystalline if they are deposited on a crystalline substrate 
with appropriate process conditions. They may also be polycrystalline or amorphous if they are 
deposited on non-crystalline substrates.  It may not be obvious why one would want to grow a 
single-crystal silicon film on a silicon wafer, but because gases can be ultra-pure, this may provide 
some advantage in yield because of the inherent oxygen and carbon concentrations in 
Czochralski (CZ) silicon wafers (Chapters 3 & 4). The resistivity of silicon grown by the CZ method 
is limited to ≈ 100 Ohm-cm because of the existence of oxygen donors and other impurities from 
the quartz crucible. Such impurities can be substantially reduced by gas-phase growth. 
One could also grow undoped or lightly doped silicon on a heavily doped substrate as 
indicated in Figure 10.1. The only limit is on any dopants that diffuse into the growing layer from 
the substrate by solid-state diffusion or by gas-phase “autodoping”. Such layers can be used to 
produce highly doped substrate contacts for many types of power transistors, where the active 
regions are formed in a lightly doped N-type epitaxial layer. The bipolar transistor in Figure 10.1 
is one example. For lateral power devices, a thin layer is used to reduce the electric fields. The 
thickness of the thin drift layer is too small to allow the wafer to be handled, so growing a thin 
layer on a thick substrate solves these problems.  
 
 
Figure 10.1 (Left) Schematic of lightly doped silicon epitaxial layer on a silicon substrate and 
(Right) a power bipolar device that utilizes a lightly doped collector layer on a heavily doped 
substrate.  
 
The same lightly doped structure on a heavily doped substrate or implanted layer can be 
used to build CMOS devices, with the heavily doped underlying layer helping to avoid a device 
condition known as “latch-up” in the CMOS devices. As discussed in Chapter 4, the use of epi 
layers in CMOS technologies can also be used to implement intrinsic gettering. In the most 
Si Substrate
Si Epitaxial Layer
tepi
Lightly Doped Epi Layer
Heavily Doped Substrate
N+
Base
Collector Contact
Emitter
N Epitaxial Layer
P
N++

[Page 466]
“Integrated Circuit Fabrication: Science and Technology”, © Plummer & Griffin 2022 
 
Not for distribution. September 2023. Full color print book to be distributed by CUP in 2023. 466 
modern FinFETs, the source and drain fins are too thin to be implanted, so they are etched away 
and a doped region is grown out from the channel using an epitaxial silicon growth process (see 
Figure 2.30).  Another example is where growing a thick silicon layer over a MEMs device can 
hermetically seal the device.   
There are thus many uses for this “epitaxial” growth of silicon on silicon. The 
term epitaxy comes from the Greek roots epi, meaning "above", and taxis, meaning "an ordered 
manner". In other words, the added material grows in an ordered manner above the substrate. 
This means the substrate must be atomically clean, which usually requires a high-temperature 
anneal in hydrogen to remove any remnants of native oxide on the silicon surface. 
If a film of a different crystalline material is grown on a substrate, the term “heteroepitaxy” 
is used. This might include SiGe on Si, GaN on Si, Si on sapphire (Al2O3), AlGaAs on GaAs, etc. The 
growth of different size atoms on the substrate causes strain and often causes defects if the layer 
is too thick. Strain is used to modify the mobility of carriers in the channel of CMOS devices, by 
growing strained SiGe source/drain regions. For more exotic material combinations, such as GaN 
on Si, many proprietary tricks are used which might include intermediate anneals to stabilize the 
structure. Nevertheless, the same principles of deposition apply in all cases. At an atomic level, 
depositing atoms find a site on the substrate where they can attach and continue the layer 
growth.  
The growth at an atomistic level occurs by mechanisms like those shown in Figure 10.2. 
Based on analytical techniques like RHEED (reflection high-energy electron diffraction), the 
growth is thought to occur layer by layer, perhaps by zipping along kink sites to quickly form a 
new layer with little stress. A similar mechanism was considered during oxidation to minimize 
stress from the growing film in Chapter 6. If larger or smaller atoms are grown by epitaxy, 
processes like surface nucleation can quickly lead to defects when individual nuclei merge. 
Surface mobility is important for growing defect-free layers.  
 
 
Figure 10.2 Schematic of adsorbed silicon atoms from SiH4 or SiCl4 on the surface of the wafer, 
where they migrate to low-energy kink sites or ledge sites. Surface and ledge nucleation can also 
occur and continue the crystal structure. After Ted Kamins [10.1].  
 
Surface Nucleation
Ledge Nucleation
Kink Nucleation
SiCl4
SiH4
H2
Si Adatoms
Cl2
Crystalline
Si Layer
Crystalline
Si Substrate

[Page 467]
“Integrated Circuit Fabrication: Science and Technology”, © Plummer & Griffin 2022 
 
Not for distribution. September 2023. Full color print book to be distributed by CUP in 2023. 467 
The equipment for epitaxial growth is relatively simple as shown in Figure 10.3, though we 
will discuss some of the complexities that occur a little later. Furnace heating is used mainly for 
lower temperatures and LPCVD. At normal epitaxial growth temperatures, the hot walls would 
decompose the gas before it gets to the wafer and create nonuniformity. Most epitaxial systems 
are “warm wall” with the wall temperature being much cooler than the wafer temperature. The 
physics of layer growth consists of mass transport of reactants to the surface followed by surface 
reactions. Similar to the case for oxidation kinetics in Chapter 6, we consider the two most 
important processes indicated in Figure 10.4 (mass transfer and surface reactions) and equate 
the fluxes under steady-state conditions. Note that in the schematic in Figure 10.4, the diffusion 
flux through the growing layer that plays such an important part in oxidation kinetics does not 
exist because the reactions occur at the top surface. Instead, the gas-phase transport is important 
in this case. 
 
 
Figure 10.3 Schematic of an atmospheric-pressure chemical vapor deposition (APCVD) system.  
 
 
Figure 10.4 Schematic of the important gas-phase transport flux (F1) and the surface reaction flux 
(F2) in a CVD deposition system. 
 
The flux of reactant species from the gas phase to the wafer surface F1 (in molecules cm-2 
sec-1) is given by 
 
F1 = h'(C' − CO) 
(10.2) 
RF Heating Coils
Quartz Tube
Silicon
Wafers
Exhaust
SiH4
H2
Ar
HCl
SiCl4 H2
Dopants
PH3, B2H6
Graphite
Susceptor
CG
CS
Si Epi
Silicon
F1
F2
Boundary
Layer
y = δ                     y = 0

[Page 468]
“Integrated Circuit Fabrication: Science and Technology”, © Plummer & Griffin 2022 
 
Not for distribution. September 2023. Full color print book to be distributed by CUP in 2023. 468 
 
The (C' − CO) term (molecules cm-3) is the concentration gradient of the reactant species (in 
molecules cm-3) across the “boundary layer” between the freely flowing gas region and the 
substrate surface.  This concentration gradient acts as the driving force to move reactants to the 
surface, with h' being the mass transfer coefficient (cm sec-1). 
F!  is the flux (in molecules cm-2 sec-1) consumed by the reaction at the surface and, 
assuming first-order reaction kinetics, is given as 
 
F! = k&C&  
(10.3) 
 
where k& (cm sec-1) is the surface reaction rate and C& (cm-3) is the concentration of the reacting 
species at the surface Both fluxes describe the flow of molecules per cm2 per second, and in 
steady state the fluxes must be equal since they act in series.  By equating the fluxes we can 
obtain the surface concentration in terms of the known gas concentration 
 
C& = C' 31 + k&
h'
7
%1
(10.4) 
 
The growth rate of the film is now given by 
 
v = F
N = 
k&h'
k& + h'
 C'
N  
(10.5) 
 
where v is the deposition rate (in cm sec-1) and N is the number of atoms incorporated per unit 
volume in the film (in cm-3), which for the case of silicon growth is 5 × 10!! cm%9. Note that the 
concentration of reactant molecules C' may actually be a small fraction of the total gas flow, as 
usually a carrier gas like H2 is used to move the reactant gas along the reactor while minimizing 
the amount of the more expensive reactant gas required for growth. The mole fraction (or yield) 
of reactant gas that contributes to the deposition, Y  is then a fraction of the total gas 
concentration C( 
Y = C'
C(
 
(10.6) 
  
Since the number of molecules is directly related to the pressure, this also corresponds to 
the partial pressure of the reactant molecules compared to the total pressure. This gives a final 
equation for the growth velocity of 
 
v = 
k&h'
k& + h'
 C(
N  Y
(10.7) 
----------------------------------------------------------------------------------------------------------- 
Example: 
Calculate the deposition rate for a CVD system in which: 
hG = 1.0 cm  sec-1 

[Page 469]
“Integrated Circuit Fabrication: Science and Technology”, © Plummer & Griffin 2022 
 
Not for distribution. September 2023. Full color print book to be distributed by CUP in 2023. 469 
kS =  10 cm sec-1 
Partial pressure of incorporating species = PG = 1 torr  
Total pressure = PT = 1 atm = 760 torr 
Total concentration in gas phase = CT = 1 x 1019 cm-3 
Density of depositing film = N =  5 x 1022 cm-3  
 
Answer: 
Using Equation 10.7:  
 
v =
k&h'
k& + h'
C(
N Y =
1
3 1
k& + 1
h'7
C(
N Y =
1
É 1
10 + 1
1Ñ
]1x101E
5x10!!^ 3 1
7607 = 0.14 µm min%1 
----------------------------------------------------------------------------------------------------------- 
 
From Equation 10.7, we can see that there are two limiting cases, and one of the two fluxes 
will determine the rate of deposition. If k& ≪ h', then 
 
v ≅ k& C(
N  Y 
(10.8) 
 
This is the surface reaction-controlled case. The mass transfer is relatively fast, while the 
slower surface reaction determines the deposition rate. The surface concentration 
C& approaches the gas concentration C' ,and the transport term is relatively flat in Figure 10.5. If 
h' ≪ k&, then 
v ≅ h' C(
N  Y 
(10.9) 
 
This is the reactant transfer or gas-phase diffusion-controlled case. Here the surface 
reaction is fast, and the growth is limited by how fast the reactant molecules can diffuse to the 
surface. The different regimes are indicated schematically in Figure 10.5. 
 
 
Figure 10.5 (left) Surface reaction-controlled regime, where the surface reaction is slow (strong 
function of temperature) and (right) Mass-transfer-controlled regime, where the surface reaction 
is fast (weak function of temperature).  
Silicon
Silicon
CS
Si Epi
CG
CS
y = δ                     y = 0
CG
y = δ                     y = 0
T 
Surface
Reaction
Controlled
Mass
Transfer
Controlled
Si Epi

[Page 470]
“Integrated Circuit Fabrication: Science and Technology”, © Plummer & Griffin 2022 
 
Not for distribution. September 2023. Full color print book to be distributed by CUP in 2023. 470 
In contrast to the case of oxidation where there was a linear-parabolic growth in the limiting 
regimes, the growth velocity is constant in both regimes for the deposition case. Fundamentally, 
this is because the gas-phase diffusion process here corresponds to mass transport across a 
boundary layer of constant thickness. In fact, the mass transport coefficient can be written as  
 
h' = D'
δ  
10.10 
 
where D' is the gas-phase diffusion coefficient of the reacting species across a boundary layer of 
constant thickness δ. Even though there is a diffusion term, the transport coefficient h' is 
relatively independent of temperature, because gas-phase diffusion has a much lower 
temperature dependence than solid-state diffusion. While the growth velocities in both regimes 
are constant with time, there is a very strong difference in the temperature dependence of the 
growth kinetics in these two different regimes. The temperature dependence comes about 
because the surface reactions are exponentially activated with temperature, as shown in Figure 
10.6.  
 
Figure 10.6 Arrhenius plot of the growth velocity (log scale) versus 1/T, showing the mass-
transfer and surface-reaction-controlled regimes. For a 2eV surface reaction activation energy, a 
10oC change in temperature causes a 20% change in deposition rate. 
 
The surface reactions are exponentially activated, so that kS is given by 
 
k& = k; exp 3− E$
kT7 
(10.11) 
 
where for silicon deposition the activation energy E$ ≈2eV, suggesting the making or breaking 
of silicon bonds, just as in the case for oxidation in the linear regime. In this temperature regime, 
a small change in temperature causes a large change in deposition rate.  
While these films are being deposited, they can also be doped in-situ. The common dopant 
source gases are arsine (AsH3), phosphine (PH3) and diborane (B2H6). Since the silicon density is 
5 × 10!! cm%9 and the doping density might be on the order of 1015 - 10!= cm%9 for lightly and 
Mass 
Transfer
Controlled
Surface 
Reaction
Controlled
1/T
Temperature (oC)
Log Deposition Rate
10oC
High
Low
0
0.5
1
-2
-1.5
-1
-0.5
0
kS term with
kS = k0 exp(-EA/kT)
hG term with hG = constant
Mixed
20%

[Page 471]
“Integrated Circuit Fabrication: Science and Technology”, © Plummer & Griffin 2022 
 
Not for distribution. September 2023. Full color print book to be distributed by CUP in 2023. 471 
highly doped silicon, the amount of dopant source gas is a small fraction of the silicon-containing 
gas. It can be more problematic to grow a lightly doped epilayer on a heavily doped substrate. 
The lightly doped layer tends to get extra doping from two sources. The first is simple solid-state 
diffusion from the doped substrate that is well modeled by complementary error-function 
diffusion into an infinite medium that we discussed in Chapter 7, given by 
 
C(x, t) = C
2 yerfc 
x
2√Dt
z 
(10.12) 
 
Here, x = 0 is at the substrate-epitaxial interface. We can assume diffusion into an infinite medium 
because the growth velocity is much faster than the diffusion from the substrate (i.e.  vt ≫
 √Dt). The second source of doping is caused by dopant atoms from the front side, backside or 
sides of the wafer evaporating into the gas phase and redepositing on the growing film. 
Empirically this follows an exponential decay and is modeled by  
 
C(x) = C&
∗ exp É−x
LÑ  
(10.13) 
 
where C&
∗ is an effective surface concentration and L is an experimentally determined decay 
length. A schematic of this “autodoping” is shown in Figure 10.7.   
 
 
Figure 10.7 Complementary error function doping from substrate solid-state diffusion and 
exponential doping from evaporating dopant atoms, combining to cause “autodoping” during 
epitaxial growth. 
 
 Some of these anomalous effects can be countered by growing the epitaxial layer faster 
than the diffusion processes take place. Thus, silane (SiH4) growth at high temperatures can 
minimize these effects. Figure 10.8 shows the growth rate in different silicon containing gases 
with silane growth in the mass-flow-limited regime being the fastest. The figure shows the 
growth rate for equal flows of the silicon-containing gases. Silane has the fastest growth rate 
C x = C!
∗ exp −x
L  
C x, t = C
2 erfc 
x
2 Dt
C!
∗
Distance into Epilayer
X=0
Substrate
Log Concentration (cm-3)
Epilayer
C = Substrate Doping
C/2

[Page 472]
“Integrated Circuit Fabrication: Science and Technology”, © Plummer & Griffin 2022 
 
Not for distribution. September 2023. Full color print book to be distributed by CUP in 2023. 472 
because it is the least stable of the four precursors, with silicon tetrachloride being the most 
stable and consequently providing the lowest growth rates. Silane is a very dangerous, explosive 
gas because of its instability. Silane is more reactive than the other Si-containing gases so one 
would expect the growth rate to be higher. Apart from that, there are other reasons to consider 
the chlorosilanes indicated in Figure 10.8. For example, the chlorosilanes tend to deposit 
selectively on silicon rather than on exposed oxides, so growing strained SiGe source/drain 
regions with Si- and Ge-doped chlorosilanes would form selectively deposited regions in the 
exposed source/drain region and not on the oxide isolation structures. The chlorine helps remove 
any silicon that nucleates on the insulation regions. The chlorosilanes are also less likely to 
decompose in the gas phase, preventing random particulate deposition, as described in Table 
10.2. 
 
Figure 10.8 Arrhenius plot of normalized deposition rate for equal silicon containing gas flows 
using different molecular weight silicon source gases (After [10.1, 10.2]) 
 
 
SiH4 
SiH2Cl2 
SiCl4 
Temperature 
900-1050oC 
950-1100oC 
1100-1200oC 
Reaction 
SiH4  →Si + 2H! 
SiH!Cl!  
→Si + 2HCl 
SiCl4 + 2H!  
→Si + 4HCl 
Reversible 
No 
Yes 
Yes 
HCl byproduct 
No 
Yes 
Yes 
Gas-phase nucleation 
Yes 
No 
No 
Flow control 
Easy 
Moderate 
Moderate 
Cost  
High 
Moderate 
Low 
Danger 
High 
Moderate 
Moderate 
Deposition rate 
0.2 µm/min 
< 1 µm/min 
> 2 µm/min 
Uses 
Thin layers 
Many layers 
Thick layers 
Table 10.2 Deposition characteristics of silane, dichlorosilane and silicon tetrachloride typical of 
the higher temperature mass transport controlled regime (courtesy of Ted Kamins [10.1]). 
1000/T  (K-1)
0.6       0.7         0.8        0.9        1.0         1.1        1.2         1.3
1.0
0.2
0.1
0.05
0.02
0.01
0.5
Normalized Deposition Rate (µm/min)
Temperature (˚C)
1200
1000           800                  600
SiH4
SiH2Cl2
SiHCl3
SiCl4

[Page 473]
“Integrated Circuit Fabrication: Science and Technology”, © Plummer & Griffin 2022 
 
Not for distribution. September 2023. Full color print book to be distributed by CUP in 2023. 473 
Note that the deposition rates in Table 10.2 do not match up with the rates in Figure 10.8. 
The reason is that because SiH4 is more reactive, the flow of SiH4 must be reduced to avoid 
unwanted reactions, such as particle formation in the boundary layer and coating of the chamber 
walls. Therefore, the practically useful growth rate is lower for SiH4 than some of the other Si-
containing gases. This shows that other constraints can limit the behavior in practice 
There is however a problem with epitaxial growth in the mass-flow-dominated regime. The 
uniformity of growth is very sensitive to the gas flow and concentration. Thus, methods to 
uniformly distribute the gas using showerhead gas distribution systems in single-wafer systems 
are used. Older methods tried to deposit on several wafers in a chamber and alter the 
temperature or gas flow along the chamber to account for boundary layer variations and gas 
depletion effects. These were not too successful in high-volume manufacturing. Other methods 
had to be developed to allow batch wafer processing, which we discuss in the Section 10.2.4 on 
low-pressure CVD deposition.   
 
10.2.2 Heteroepitaxy 
 
When different materials are epitaxially grown on top of one another, the term 
heteroepitaxy is used. There are several reasons to grow materials using heteroepitaxy. The first 
is that wafers of large size may not be available for materials like GaN, so growing GaN on large 
silicon wafers is a very interesting prospect. The second is to create bandgaps intermediate 
between two materials, which can be very important for tuning direct-bandgap semiconductors 
to the desired operating conditions (for example the emitted photon wavelength in LEDs). And 
thirdly, by growing layers of different lattice constants on one another, strain can be produced 
that can provide useful device characteristics.  
Figure 10.9 shows a range of semiconductors with their band gap and lattice constant. 
Materials with the same lattice constant can be easily grown using lattice-matched unstrained 
heteroepitaxy without creating defects, such as the GaAs/AlAs materials shown in the dotted 
blue region. This allows the bandgap of AlGaAs alloys to be tuned in these direct-bandgap 
materials. Materials with different lattice constants can also be grown using strained 
heteroepitaxy, such as the SiGe layers indicated in the yellow region. Because both of these 
applications are very important, we describe them in more detail.  
In Chapter 2, Section 2.9, we briefly discussed how strained SiGe heteroepitaxy was used 
to improve device mobility in PMOS channels starting with the 90 nm node. The gate oxide could 
no longer be scaled after this node until high-K dielectrics were introduced, so an alternative 
means of improving device performance was required. The concept is shown in Figure 10.10, 
where compressive strain in a recessed source/drain is introduced by growing SiGe epitaxy on 
the Si substrate, enabling increased channel mobility in PMOS devices. The photographs on the 
left of the Figure show two generations of Intel PMOS devices. The upper photo is Intel’s 90 nm 
generation (2003) with a polysilicon gate. The lower photo is Intel’s 45 nm High-K metal gate 
PMOS device (2007). Both have grown SiGe source regions. The right-hand side of Figure 10.10 
illustrates the generation of compressive stress when a larger lattice constant Ge or SiGe region 
is grown on the silicon substrate. The Ge or SiGe grown epitaxial film is forced to adopt the 
smaller silicon lattice spacing because the thin film is grown on a much thicker substrate. This 
causes the SiGe regions to push laterally on the PMOS channel region.  

[Page 474]
“Integrated Circuit Fabrication: Science and Technology”, © Plummer & Griffin 2022 
 
Not for distribution. September 2023. Full color print book to be distributed by CUP in 2023. 474 
 
 
Figure 10.9 Bandgap versus Lattice Constant for various semiconductors. An example of strained 
SiGe heteroepitaxy is indicated as well as unstrained heteroepitaxy of GaAs/AlAs.  
 
 
Figure 10.10 (Left) Photomicrographs of two generations of recessed SiGe source/drain 
structures in PMOS devices. Upper photo © IEEE [2004]. Reprinted with permission from [10.3]. 
Lower photo © IEEE [2007]. Reprinted with permission from [10.4].   (Right) a schematic of how 
the Ge or SiGe lattice constant is compressed during heteroepitaxial growth [10.1]. This causes 
the SiGe region in the PMOS source/drain region to push sideways on the silicon channel creating 
the compression that increases hole mobility in the channel region. 
 
The compressive strain introduced in the channel provides a significant boost in channel 
mobility in PMOS devices and efforts to increase the Ge concentration were important to 
continue improving device performance. However, there are limits on the Ge concentration and 
the thickness of the SiGe layers that can be grown. Beyond a certain threshold or critical 
thickness, dislocations form in the grown layers. These dislocations cause leakage currents and 
Compression
