Repository: Alvintxh/nanofab-web

# Extracted Book Sources

All 11 textbooks extracted 2026-04-05 using PyMuPDF (extract_pdf.py).

## Extraction Summary

| Book Key | File | Pages | Words | Page Numbering |
|----------|------|-------|-------|----------------|
| cui_2025 | Zheng Cui - Nanofabrication (4th ed) | 419 | ~158K | PDF labels (C1, i-xi, 1-407) |
| campbell_2008 | Campbell - Fabrication Engineering (3e) | 825 | ~369K | offset=18 (front-1..18, then 1-807) |
| teresa_2020 | De Teresa - Nanofabrication (full) | 451 | ~183K | offset=0 (sequential PDF pages) |
| madou_vol1_2011 | Madou - Fundamentals of Microfab Vol.1 | 646 | ~366K | PDF labels |

File: sources/sources_processed/books/plummer_2022/plummer_2022_full.txt (part 34 of 43)
# plummer_2022
0.566 nm Lattice Constant
0.543 nm Lattice Constant
Ge
Si
SiGe
SiGe
SiGe
SiGe
High-K
Silicon
Metal

[Page 475]
“Integrated Circuit Fabrication: Science and Technology”, © Plummer & Griffin 2022 
 
Not for distribution. September 2023. Full color print book to be distributed by CUP in 2023. 475 
then device performance is reduced. TEM pictures of SiGe layers grown below and above the 
critical thickness are shown in Figure 10.11, with many dislocations evident in the thicker SiGe 
layer [10.5].  
 
Figure 10.11 SiGe layers on Si grown below and above the critical thickness. Above the critical 
thickness, many dislocations are introduced. R is the degree of strain relaxation. The 
measurements were made with an atomic force microscope (AFM). The vertical scale (out of the 
page) is shown on the right. Reprinted from [10.5] with the permission of AIP Publishing. 
 
Because of the lattice mismatch, strain increases with layer thickness and with increasing 
Ge content. The higher the growth temperature and the longer the time, the faster the strain 
relaxes through dislocation formation. For very high Ge content, an anneal part way through the 
growth can purposely relax the layer, and a subsequent layer tends to have fewer defects. Similar 
techniques of growing buffer layers and deliberately annealing them to relax them and confine 
the defects in the lower layers are used to grow GaN on Si for example. It is primarily an empirical 
process to find the optimum growth conditions and achieve useable device layers. A similar 
concept of growing carbon-doped epitaxial layers on Si can be used to create tensile strain and 
improve NMOS mobility, but it is more limited because of the low C solubility in silicon [10.6].  
There exists a significant literature describing models to estimate the critical thickness hc 
for dislocation formation. For the interested reader a good summary of these models is contained 
in [10.7]. Models for hc generally rely on mechanical equilibrium or energy balance principles and 
give expressions for hc of the form [10.7] 
 
hc =
r=
8πf sin(θ)cos(ϕ) m1 −νcos!(θ)
1 + ν
n ln 3hc
r=
−17
(10.14) 
 
where θ is the angle between the dislocation line and its Burgers vector, ϕ is the angle by which 
the dislocation glide plane tilts from the film plane, ν is Poisson’s ratio, r0 is the core radius of the 
dislocation and f is the misfit between the substrate and the epitaxial layer, defined by 
 
f = a0 −aO
aO
(10.15) 
 
where af and as are the film and substrate lattice constants. For epitaxial film thicknesses below 
hc, strained films can be grown without dislocations as illustrated in Figure 10.12. For thicker 

[Page 476]
“Integrated Circuit Fabrication: Science and Technology”, © Plummer & Griffin 2022 
 
Not for distribution. September 2023. Full color print book to be distributed by CUP in 2023. 476 
films, the equilibrium structure is a relaxed film with dislocations as shown on the right of Figure 
10.12.  
 
Figure 10.12 An illustration of a strained epitaxial layer below hc in thickness on the left and a 
relaxed epitaxial layer with dislocations (red circles) forming at a thickness beyond hc on the right.  
 
Typical results from these models for hc are shown in Figure 10.13. It is clear from the figure 
on the left that for lattice mismatches larger than ≈ 1%, only very thin strained layers can be 
grown before hc is exceeded. The example on the right is relevant to PMOS source/drain regions 
such as those shown in Figure 10.10. Higher Ge content is helpful in increasing the hole mobility 
in the channel region but clearly only quite thin SiGe layers can be grown before dislocations 
appear. Low growth temperatures can allow metastable layers beyond hc to be grown. Methods 
such as grading the Ge composition while the SiGe region is being grown can also help.  
 
 
Figure 10.13 Left: Typical model predictions for hc as a function of the mismatch in lattice 
constant between the epitaxial film and the substrate. Right: Specific example for the Si1-xGex 
system. After [10.8]. The red dots correspond to the images in Figure 10.11.  
 
Dislocations do not occur when lattice-matched materials are grown by heteroepitaxy, 
making the layers easy to grow by epitaxy. Of particular interest is GaAs on Ge which provides a 
Thickness < hc
Thickness > hc
Energy 
Balance 
Model
Mechanical 
Equilibrium 
Model
Mismatch (%)
0
0.5
1.0
2.0
1.5
2.5
1
10
100
1000
Critical Thickness hc (nm)
Mechanical
Equilibrium
Model
Energy
Balance
Model
Ge Concentration x
0
0.2
0.4
0.8
0.6
1
10
100
1000
Critical Thickness hc (nm)
Stable
(Mathews, Blakeslee)
Meta-
Stable
Relaxed

[Page 477]
“Integrated Circuit Fabrication: Science and Technology”, © Plummer & Griffin 2022 
 
Not for distribution. September 2023. Full color print book to be distributed by CUP in 2023. 477 
path for high-mobility III-V NMOS devices and as shown in Figure 10.9 these are lattice-matched 
materials. However, even these layers are subject to defects because arsenic and gallium layers 
may not fully cover the Ge surface, leading to regions that intersect to form antiphase domain 
boundaries, as illustrated in Figure 10.14. Growth conditions and slight variations in the Ge 
substrate cut orientation can help minimize these defects which act as scattering centers in 
devices.  
 
Figure 10.14 Schematic of the formation of antiphase domain boundaries when even a lattice-
matched material like GaAs is grown on a Ge substrate.  
 
The problems of growing different bandgap and different lattice constant materials on a 
substrate, such as GaN on Si, only compound the issues discussed above as illustrated in Figure 
10.15. Presently, GaN on Si is a very interesting combination as it is enabling for very-high-power 
electronic systems. GaN’s bandgap of 3.4eV supports blue LED’s and is far above the materials 
shown in Figure 10.9. An extended version of Figure 10.9 was shown in Figure 3.4 in Chapter 3. 
The high bandgap leads to high breakdown fields and provides a path to high-power systems 
[10.9].  
 
 
Figure 10.15 Schematic illustration of GaN on Si heteroepitaxial growth for a device structure, 
showing the barrier and buffer layers required to produce device-quality GaN layers. 
 
Ge
Antiphase Domain Boundary
As
Ga
Si-Substrate
AlN nucleation/barrier
AlGaN graded layer
GaN buffer 2
GaN buffer 1
GaN Active
AlGaN Barrier
Source
Gate
Drain
GaN buffers
relaxed
Si-Substrate
GaN Active

[Page 478]
“Integrated Circuit Fabrication: Science and Technology”, © Plummer & Griffin 2022 
 
Not for distribution. September 2023. Full color print book to be distributed by CUP in 2023. 478 
To grow GaN on Si, a series of barrier layers and buffer layers are required, illustrated in 
Figure 10.15. The barrier layer is needed to prevent Si interdiffusion into the GaN layer and the 
buffer layer is required to reduce the dislocation density caused by the severe lattice mismatch. 
Several anneals of the buffer layer to cause purposeful relaxation of the strain may be required, 
along with optimized grading of the buffer layer before a high-quality GaN layer can be grown 
[10.10].  
Currently, GaN layers can only be grown with high quality on (111) Si, whereas most CMOS 
circuitry is grown on (100) wafers. As discussed in Chapter 3, GaN has a hexagonal crystal 
structure while silicon is a cubic crystal. Growing such radically different crystals by heteroepitaxy 
is only possible because the surface of the silicon (111) crystal has a hexagonal atomic layout that 
forms a useable seed for the GaN crystal. But the lattice mismatch is huge (17%), with the GaN 
lattice constant being smaller than the Si (111) “footprint” as illustrated qualitatively in Figure 
10.15.  With a lattice mismatch this large, hc would be less than one monolayer by extrapolating 
the curves in Figure 10.13. To further complicate matters the thermal expansion coefficients of 
Si and GaN are very different. This introduces additional strain as the wafer is cooled from growth 
temperatures. Figure 3.8 showed a TEM cross-section of a GaN on Si epitaxial structure clearly 
showing the defects illustrated in Fig. 10.15.  In principle, GaN devices could be integrated with 
Si devices using the GaN on Si wafer structure, but it is likely that the chiplet packaging solutions 
described in Ch. 11 will be utilized in the near term. 
 
10.2.3 Epitaxial Lateral Overgrowth (ELO) 
 
Often, different materials are required to be grown in selected areas of a silicon wafer, for 
example to integrate light-emitting devices such as InP on Si. This does not require creating an 
entire InP wafer on silicon, but rather selective heteroepitaxy in masked regions. The technique 
of epitaxial lateral overgrowth (ELO) through a narrow window can provide better-quality layers 
than planar heteroepitaxy of lattice-mismatched materials. The sophisticated methods of buffer 
engineering mentioned above can significantly reduce the density of dislocations in lattice-
mismatched substrates. However, the best modern buffers still contain a density of dislocations 
of  ≈ 10: cm%! which is too high for many device applications. The ELO method was developed 
to block threading dislocations from propagating from the substrate to the grown epitaxial layers 
[10.11, 10.12].  
A schematic of the ELO process is shown in Figure 10.16. Many dislocations lie at angles to 
the surface i.e. on the <111> planes in silicon and relax the strain from lattice-mismatched 
materials grown on the substrate. These threading dislocations propagate through the grown 
layers and negatively affect device performance. The ELO method aims to trap these threading 
dislocations under the mask layer and also to terminate the dislocations on the edges of a high-
aspect-ratio seed region. The method works best when the opening of the seed region is less 
than the spacing of the dislocations in the substrate. Even if that is not the case, the dislocations 
are confined to a narrow region above the seed and do not propagate laterally over the mask. In 
this way, the mask efficiently blocks dislocations and the density of defects in the laterally grown 
layers (the wings) is significantly reduced. The defect filtration of substrate dislocations in ELO 
can be very efficient, leading to orders-of-magnitude lower defects in the wings area than in 
standard planar heteroepitaxy [10.13].  

[Page 479]
“Integrated Circuit Fabrication: Science and Technology”, © Plummer & Griffin 2022 
 
Not for distribution. September 2023. Full color print book to be distributed by CUP in 2023. 479 
Note that the ELO process is really a combination of selective epitaxy with lateral 
overgrowth. It is important to reduce nucleation on the dielectric while growing material at the 
epitaxial growth front. This may be achieved by adding HCl to the carrier and reactant gases, 
using the HCl to reduce the nucleation on the dielectric. Another practical approach is to deposit 
part of the layer and then “recondition” the dielectric surface by etching nuclei from the 
dielectric. Because the deposition on the mask is amorphous, the film’s etch rate can be much 
higher than at the crystalline growth front, providing a cyclic deposition/etch process to achieve 
selective epitaxy. 
 
 
Figure 10.16 Schematic of epitaxial lateral overgrowth (ELO) method, where masking layers and 
narrow growth windows inhibit the propagation of threading dislocations into the “wings” or 
later grown regions over the mask, providing high quality material on a lattice mismatched 
substrate. 
 
One of the most spectacular achievements of the ELO method was the breakthrough in the 
development of long-lifetime GaN/InGaN blue lasers, due to the high efficiency of defect 
filtration during the lateral growth of GaN on sapphire [10.14]. Most of the integrated 
heteroepitaxy material systems are grown using variations of the metal-organic chemical vapor 
deposition (MOCVD) or molecular beam epitaxy (MBE) deposition systems described in the 
following sections. They represent a small but growing and exciting portion of the semiconductor 
ecosystem based on the fundamentals of silicon processing techniques.  
 
10.2.4 Low Pressure Chemical Vapor Deposition (LPCVD) 
 
Growth in the mass-transfer-controlled regime (Figure 10.6) provides the fastest growth 
rates at higher temperatures, compared to growth in the surface-reaction-limited regime. But it 
is much more difficult to control gas flows and achieve uniformity and reproducibility than it is 
to control temperature accurately. Thus, growth in the surface-limited regime offers the prospect 
of uniform, controllable growth rates.  
However, throughput is a serious concern – note the scale on the Y-axis in Figure 10.6 is 
logarithmic, so the growth rates decrease exponentially in the surface-dominated regime. 
Luckily, lowering the pressure solves this problem in a somewhat unexpected way. One might 
think that focusing on the surface reaction processes is the way to solve the problem, but it turns 
Defect Free Zone
ELO
ELO
Silicon Substrate
III-V Seed Layer
Threading
Dislocations
Mask

[Page 480]
“Integrated Circuit Fabrication: Science and Technology”, © Plummer & Griffin 2022 
 
Not for distribution. September 2023. Full color print book to be distributed by CUP in 2023. 480 
out to be exactly the opposite, and the way to solve the problem is to increase the mass flow 
transport through the boundary layer. Recall, in the mass-flow-dominated regime the growth 
velocity is 
 
v ≅ h' C(
N  Y 
(10.16) 
with 
h' = D'
δ  
(10.17) 
 
The key new point is that reducing the pressure increases the mean-free path of the 
reactants, so the diffusivity D' of the reactants increases. In fact, D' is inversely proportional to 
the pressure 
D' = 
1
P@+@aL
 
(10.18) 
 
Decreasing the total pressure P@+@aL from 760 torr (1atm) to 1 torr, a typical LPCVD pressure, 
increases D' by 760 times. Decreasing P@+@aL also increases the boundary layer thickness δ but 
only by a factor of 3 to 10 times. The net effect is that the mass transport increases by about 100 
times.  Since h' is much larger at lower pressures, the deposition velocity is not limited by the 
mass transfer of reactants through the boundary layer and the diffusion-limited growth curve 
shifts up as shown in Figure 10.17.  
 
 
Figure 10.17 Growth velocity vs 1/T for APCVD (760 Torr) and LPCVD (1 Torr) systems. The lower 
total pressure shifts the hG curve upward, extending the surface reaction regime to higher 
temperatures. The red dots show possible operating points.  
 
This means that higher growth rates can be achieved at lower pressures, increasing the 
throughput of the deposition process. The two red dots in Figure 10.17 show possible operating 
points at atmospheric pressure (lower dot) and at 1 Torr (upper dot). The deposition rate is 
obviously much higher at lower pressure. But there is a further order of magnitude in productivity 
1/T
Log Deposition Rate
0
0.5
1
-2
-1.5
-1
-0.5
0
0
0.5
1
-2
-1.5
-1
-0.5
0
hG term at 760 Torr
hG term at 1 Torr (low P)
kS term with
kS = k0 exp(-EA/kT)
Decreasing
Pressure

[Page 481]
“Integrated Circuit Fabrication: Science and Technology”, © Plummer & Griffin 2022 
 
Not for distribution. September 2023. Full color print book to be distributed by CUP in 2023. 481 
possible. Because the deposition rate is no longer sensitive to the gas flows, the wafers can be 
stacked close together and processed in parallel with no loss of uniformity. This is similar to the 
oxidation case, where we were able to ignore the gas transport flux and concentrate on only the 
diffusion flux through the growing layer and the surface reaction rate. 
LPCVD systems are not completely insensitive to the mass transport flux, so some care has 
to be taken in the distributed feed of gases along the tube and wafer spacing. This leads to 
systems like that shown in Figure 10.18, where wafers are stacked close together in a vertical 
LPCVD furnace. Horizontal furnaces are equally viable, but the vertical furnace is more suitable 
for large-diameter wafers (no cantilever loading system required) and have a smaller footprint in 
the cleanroom. 
 
Figure 10.18 Vertical LPCVD reactor with wafers stacked close together, enabled by the 
deposition reaction operating in the surface-reaction-dominated regime.  
 
10.2.5 Metal-Organic Chemical Vapor Deposition (MOCVD) 
 
There always seems to be an interminable drive towards deposition at lower temperatures. The 
reason is that it opens up many more applications, allowing depositions on temperature-sensitive 
materials while not affecting any prior steps, such as doping profiles. To achieve that goal, the 
solution was to recruit the chemists to develop more thermally unstable gas precursors that 
decomposed at lower temperatures and allowed deposition of the desired materials. Replacing 
the silanes or chlorosilanes with more unstable organic-silicon gases such tetraethyl ortho-
silicate (TEOS) allowed lower-temperature deposition of silicon dioxide via the reaction 
 
Si(OC!H8)4  →SiO!  + 2(C!H8)!O  
(10.19) 
 
Note that ethanol is C!H8OH, so the tetra refers to the 4 ethanol-like organic groups that attach 
to the Si, decomposing to give silicon dioxide and a diethyl ether volatile byproduct. We will see 
a lot more of these clever chemistry solutions later when we discuss atomic layer deposition. 
Wafers
Elevator
Multi-zone
Resistance
Heated
Furnace
Gas In
Vacuum Pump
To
Exhaust

[Page 482]
“Integrated Circuit Fabrication: Science and Technology”, © Plummer & Griffin 2022 
 
Not for distribution. September 2023. Full color print book to be distributed by CUP in 2023. 482 
An even more important application of these metal-organic gas precursors is that they 
enable other metals that do not have the silane- or chlorosilane-type precursors to be deposited. 
Examples include the deposition of Gallium Arsenide and Gallium Nitride compound 
semiconductor layers. MOCVD is “just” another chemical vapor deposition method with different 
precursors, but its key advantage is that it enables a low-temperature deposition reaction and 
the enormous diversity of the precursors provides a method for depositing stacks of many 
different semiconductor compounds. The low-temperature reactions allow abrupt interfaces to 
be formed between different layers. Much of the credit for developing MOCVD as a viable 
deposition method goes to Manasevit and Simpson who first demonstrated that GaAs and Ga-V 
(V = group V) compounds could be grown by MOCVD [10.15, 10.16].  Subsequently, their group 
demonstrated that many semiconductors could be deposited, such as GaP, GaAsP, GaAsSb, AlAs, 
AlGaAs, AlP, InP, InAs, InSb, InGaAs, InPAs, InAsSb, along with important wide-bandgap 
compounds such as GaN and AlN. The technique is flexible enough to grow essentially all the III-
V and II-VI alloys (Table 10.3), including ternary and quaternary compounds. It can grow 
multilayer heterostructures and superlattices with abrupt interfaces.  
 
         Metal                    +                     Organic         →                 Metal-Organic Precursor 
Common Metals 
Common Organics 
Common MOCVD Precursors 
Gallium 
Aluminum 
Indium 
Arsenic 
Antimony 
Zinc 
Cadium 
Telluride 
Germanium 
 
 
 
 
 
 
Methyl 
 
 
 
 
Ethyl  
 
 
 
 
 
 
 
Isopropyl  
Tri or Tetra methyl = TM 
Triethyl= TE 
Triisopropyl = TiP 
Dimethyl = DM 
Diethyl = DE 
Trimethylgallium (TMGa) 
Triethylgallium (TEGa) 
Triisopropylgallium (TiPGa) 
Trimethylaluminum (TMAl) 
Trimethylindium (TMIn) 
Triethylindium (TEIn) 
Trimethylarsenic (TMAs) 
Trimethylantimony (TMSb) 
Dimethylzinc (DMZn) 
Diethylzinc (DEZn) 
Dimethylcadium (DMCd) 
Dimethyltellurium (DMTe) 
Diethyltellurium (DETe) 
Tetramethylgermanium (TMGe) 
Table 10.3 Summary table of common metals, organics and precursors for semiconductor 
deposition.  
 
It simple to synthesize organic precursors like trimethylgallium Ga(CH3)3 and these 
precursors can be designed to pyrolyze (decompose due to heat) at low temperatures. This allows 
reactions to occur between the group III organometallics and the group V hydrides to deposit 
compound semiconductors, such as 

[Page 483]
“Integrated Circuit Fabrication: Science and Technology”, © Plummer & Griffin 2022 
 
Not for distribution. September 2023. Full color print book to be distributed by CUP in 2023. 483 
  
Ga(CH9)9 + AsH9  →GaAs + 3CH4  
(10.20) 
at a temperature around 600℃. A schematic illustration of the reaction is shown in Figure 10.19. 
 
 
Figure 10.19 Schematic of H2 or N2 carrier gas transporting TMG and AsH3 precursors to a heated 
substrate to pyrolyze and form GaAs and reactant byproducts. 
 
This reaction can be generalized for the III-V compounds to a simplified reaction  
 
M(O5) + VH9  →MV + 3O5H 
(10.21) 
 
where M is the group III element, such as Al, Ga or In; V is the group V element, such as Sb, P or 
As; and OP is an organic precursor subunit, such as CH9 or C!H8 . The formation of the 
semiconductor is basically an acid-base reaction. The group III metal alkyls are strong acids and 
the group V hydrides are strong bases, making the formation of the binary semiconductor 
favorable. The reaction is sometimes referred to as a Lewis acid-base reaction, indicating that 
there is a transfer of two electrons during the product formation.  
Although this reaction uses a group V hydride species, MOCVD precursors can be used for 
both reactants, such as the reaction of trimethylgallium and trimethylantimony to form GaSb via 
the reaction 
 
Ga(CH9)9 +  Sb(CH9)9 →GaSb + 3C!H:  
(10.22) 
 
However, the hydrides are often preferred as they are relatively inexpensive, give high-purity 
layers and the excess hydrogen can remove C impurities. Common hydrides are PH3 and AsH3 for 
growing the binary, ternary and quaternary compounds (e.g., InP, InGaAs and GaInAsP). NH3 is 
used for growing the important wide-bandgap GaN layers. The grown layers are often doped P 
type with DMZn or N type with SiH4 or SH2. Zn is a P-type dopant because it has one less electron 
and replaces the Column III element and acts as an acceptor, just like boron in silicon. Sulphur 
has one more electron than the Column V elements and acts as an N-type donor. Silicon as a 
Column IV element can act as either as a donor (that is, on Ga sites) or acceptor (that is, on As 
sites), but since arsenic is smaller than gallium and silicon, it tends to occupy gallium sites. Thus, 
silicon is used as a dopant for the formation of N-type material.  
Ga
C
H
As
+
→
+
Trimethylgallium          +     Arsine             →              GaAs           +                3CH!
H2 / N2 Carrier Gas

[Page 484]
“Integrated Circuit Fabrication: Science and Technology”, © Plummer & Griffin 2022 
 
Not for distribution. September 2023. Full color print book to be distributed by CUP in 2023. 484 
In Equation 10.20, it looks like C could easily be incorporated in the film, leading to impurity 
doping in the epitaxial layer. To avoid it, excess hydride can be supplied where the atomic H from 
the decomposing AsH9 scavenges the CH7 products from the surface. V/III flow ratios of 100 are 
often used for devices prepared with methyl-based organic precursors and ratios of 10,000 have 
been used for the NH9  flow rates when forming Gallium or Aluminum Nitrides. This substantially 
contributes to the cost of the expitaxial structure.  
To produce a metal-organic precursor such as trimethylgallium requires some elementary 
chemistry. Gallium can be purified by reacting with chlorine, producing gallium trichloride. 
Standard “methylating agents”, like methyl magnesium iodide, are routine chemical reagents 
that result from the ready insertion of active magnesium or lithium metals into carbon-halogen 
bonds like methyl iodide. The resultant “organometallic” species will transfer the methyl group 
to metals that are more noble in the metallic form (as gallium is relative to magnesium). In other 
words, the formation of trimethylgallium from standard methyl lithium or methyl magnesium 
halide precursors is thermodynamically favored [10.17]. A schematic of some of the desirable 
properties of metal-organic precursors is shown in Figure 10.20.  
 
 
Figure 10.20 Schematic showing some of the desirable properties of an ideal MOCVD precursor 
(after [10.18]).  
 
The cost of the metal-organic precursor at high purity is much more than the cost of a 
simple metal at similar purity levels. The simple metal can be evaporated in an MBE reactor to 
grow superlattices of semiconductor layers in a straightforward manner (see Section 10.2.10), 
but in spite of enormous effort, the MBE technique was never viable for manufacturing and 
MOCVD systems became the method of choice for compound semiconductor production. 
Because of the competing technology, it was an uphill battle for MOCVD to gain acceptance as a 
viable deposition method [10.19]. Early attempts at fabricating compounds with MOCVD 
incorporated impurities such as carbon and silicon which degraded the layer properties, such as 
the device mobility. The MOCVD liquid precursor must be volatile, so that it can be transported 
from a heated bubbler by a carrier gas such as H2 or N2 to the heated susceptor where pyrolysis 
or catalytic decomposition can occur. It must be sufficiently stable during transport in the gas 
Ideal 
MOCVD 
Precursor
Volatile
Temp 
Stability 
Window
Cheap 
Synthesis
Rapid 
Pyrolysis
High 
Purity
Not
Hazardous

[Page 485]
“Integrated Circuit Fabrication: Science and Technology”, © Plummer & Griffin 2022 
 
Not for distribution. September 2023. Full color print book to be distributed by CUP in 2023. 485 
phase so that it does not decompose, and it should not react with the other precursors until it 
encounters the heated substrate. There rapid pyrolysis should occur for both components and 
the semiconductor layer will be formed.   
When the organic radical is small, such as trimethyl (CH3)3, it becomes more stable and the 
temperature of decomposition is high. When the organic radical is big, such as triethyl (C2H5)3, 
the temperature of decomposition is low and in this case the growth temperature will be low but 
there is the possibility of unwanted parasitic reactions in the gas phase. The strength of the 
metal-organic (M-O) bond is a measure of the stability of the organic precursor. 
In a short 20 years from the first reports of GaAs growth [10.13], MOCVD became the 
system of choice for compound semiconductor production due to improvements in the purity of 
the precursors and the design of reactors capable of uniform, abrupt layer growth. State-of-the-
art performance has been demonstrated for compound semiconductor power and high-
frequency devices, lasers, detectors, photonic circuits and LEDs.  
For many compounds based on Ga, In, As, Al and P, the growth rates under As-rich 
conditions have been shown to be linearly dependent on the partial pressure of the metal-alkyl 
species, so that it is limited by the arrival rate of the column III organometallics, indicating a first-
order reaction. The growth rate is relatively independent of temperature over a wide range 
(500 ℃ to 800 ℃). The purity of the III-V films does improve monotonically with lower 
temperatures due to decreased carbon and silicon incorporation in the layers. 
Empirically, MOCVD growth is largely mass-transport limited such that the epilayer growth 
rate is mostly controlled by diffusion of the Group III precursor through a boundary layer of 
thickness δ. In terms of Figure 10.6, the growth is in the mass transfer limited regime, where the 
mass transfer coefficient h' = D' δ
⁄  dominates and D'  has a relatively weak temperature 
dependence. Control of growth rate and the achievement of uniform film growth depends on 
achieving a uniform metal alkyl flux over the substrate, illustrating the importance of careful 
hydrodynamic design. The gas distribution and hydrodynamics in the reactor have a major effect 
on the epilayer thickness, uniformity and the abruptness of the layer growth. The reactor 
schematic in Figure 10.21 shows a cold wall reactor with inductive heating of the substrate with 
a uniform boundary layer.   
 
Figure 10.21 (Left) Schematic of a vertical flow reactor, with a showerhead baffle to uniformly 
distribute input gases which decompose on the RF-heated susceptor. (Right) Schematic of the 
uniform boundary development from a combination of susceptor rotation and careful 
hydrodynamic system design (after [10.20]). 
RF
Coils
Input 
Gases
Baffle
Susceptor
+ Wafer(s)
Rotation
Exhaust
Susceptor
Uniform Boundary Layer δ
Gas Flow
Boundary Layer 
Development
δ

[Page 486]
“Integrated Circuit Fabrication: Science and Technology”, © Plummer & Griffin 2022 
 
Not for distribution. September 2023. Full color print book to be distributed by CUP in 2023. 486 
After much experimentation and modeling, vertical flow reactors are used in production in 
preference to horizontal flow reactors. In ideal vertical flow, the gas flows radially outward in a 
uniform way and the boundary layer δ is uniform and is proportional to vη σV
⁄
 where η is the 
gas viscosity,  σ is the gas density and V is the gas velocity. A rotating susceptor is used to further 
improve the gas hydrodynamics and layer uniformity. To prevent premature decomposition of 
the precursors, the susceptor and substrate must be the hottest part of the growth chamber so 
that the gas precursors are cracked near the substrate and the epitaxial film can be grown. Care 
must be taken to have stable reactants or to minimize contact between the reactants until they 
reach the hot zone to avoid parasitic reactions. The reactor walls are cooler than the substrate 
so that decomposition on the walls is minimized.  
 
10.2.6 Plasma-Enhanced Chemical Vapor Deposition (PECVD) 
 
In spite of the enhanced deposition rate achieved by low-pressure CVD, it may be still too 
slow if there is a temperature constraint since the deposition rate in the surface-controlled 
regime varies exponentially with temperature. The most obvious example that is widely 
encountered is when a dielectric layer like silicon dioxide or silicon nitride needs to be deposited 
on a metal like Aluminum, which has a melting point of 660oC. To improve the deposition rate at 
very low temperatures, a plasma excitation is used to couple electrical energy instead of thermal 
energy into the source gas. PECVD systems are often parallel-plate plasma systems where the 
main purpose of the plasma is to break apart the source gases and enhance the deposition rates, 
as illustrated in Figure 10.22 and with the plasma physics described in detail in references [10.21, 
10.22]. Chapter 9 also provides an introduction to the basic plasma physics (see Section 9.3 in 
particular). 
. 
 
Figure 10.22 Plasma-Enhanced CVD equipment 
 
The plasma provides a very strong source of radicals so the deposition rate becomes mass-
transport-dominated and shows very little temperature dependence. The plasma is composed of 
ions, electrons and excited neutral species (radicals) in a weakly ionized gas. A large range of films 
can be deposited (oxides, nitrides, silicon, metals) and the deposited films are usually non-
RF
Power Input
Electrode
Wafer
Gas
Out
Gas In
(SiH4, O2)
Plasma

[Page 487]
“Integrated Circuit Fabrication: Science and Technology”, © Plummer & Griffin 2022 
 
Not for distribution. September 2023. Full color print book to be distributed by CUP in 2023. 487 
stoichiometric. For example, plasma-deposited silicon dioxide is not SiO2, but instead SiOX where 
x < 2. Silicon nitride is likely to be SiXNY:HZ indicating that the film contains a substantial amount 
of hydrogen, which may be as much as 10%. The hydrogen comes from the carrier and reactant 
gases and sometimes provides a useful function, such as when amorphous silicon is deposited 
and is electrically passivated by the hydrogen additions. Amorphous hydrogenated silicon nitride 
(SiN:H) layers can provide not just anti-reflection coatings on silicon solar cells, but also excellent 
surface and bulk passivation.  
The same plasma sheaths that occur in etch plasmas exist to confine the electrons to the 
plasma because of their higher mobility than the ions. By controlling the ion energy across the 
sheath, some ion bombardment during deposition can be used to densify the deposited film and 
improve its properties. For example, some plasma-deposited oxides can approach the properties 
of thermally grown oxides grown at much higher temperatures [10.23].  
Ions, electrons and radicals are generated in the plasma and just as in etch plasmas the 
radicals are the dominant excited species. A simple example shows the energy needed to create 
a silane radical versus an ionized silane molecule: 
 
SiH4 + e%  → SiH9
∗+ H + e%  (∆E ~ 3.5eV)
(10.23) 
 
SiH4 + e%  → SiH4
# + 2e%  (∆E ~ 12.2eV) 
(10.24) 
 
showing that it is much easier to create a radical than an ionized species. It is the combination of 
radical reactions on the surface along with ion bombardment that determines the film deposition 
rate and quality.  
The same tricks that are used in etching to decouple the plasma parameters from the ion 
bombardment energies are used in PECVD systems [10.24]. A high-energy remote source can 
generate a high density of reactive species, while a tuned plasma sheath voltage can optimize 
the ion energies. Such systems are called high-density PECVD or HD-PECVD systems as illustrated 
in Figure 10.23.  
The pressure range has to be such that electrons gain sufficient energy between collisions 
to excite many – and ionize some – gas molecules, as shown in Equations 10.23 and 10.24. We 
have seen previously (Eq. 10.18) that the diffusivity D' depends inversely on the pressure. The 
physical reason for this is that the mean free path has the same pressure dependence. For an 
electron, an approximation for the mean free path λ is 
 
 
λ = 0.005 (cm)
P (Torr)  
(10.25) 
 
At too high pressures, the neutrals decrease the ability of the electrons to gain sufficient energy 
because there are too many collisions. At too low pressures, the electrons do not collide with 
enough other molecules to sustain the plasma and create species for the reaction. Thus, the 
pressure range for PECVD is limited to approximately 50 mTorr to 1 Torr, while HD-PECVD can 
use lower pressures in the main chamber (≈ 5 mTorr) to create longer mean free paths with fewer 
collisions, giving a more directional ion flux onto the wafers. The high ion and radical densities 

[Page 488]
“Integrated Circuit Fabrication: Science and Technology”, © Plummer & Griffin 2022 
 
Not for distribution. September 2023. Full color print book to be distributed by CUP in 2023. 488 
give a high deposition rate with controlled ion bombardment, causing simultaneous deposition 
and sputter etching so that deeper features can be filled with no voids (we discussed sputter 
etching or ion milling previously in Chapter 9, Section 9.5.2).  
 
 
Figure 10.23 A possible configuration for a remote high-density HD-PECVD system for oxide 
deposition, where one gas is excited far from the wafer in a high-density excitation region (ICP) 
and the more reactive gas is introduced close to the wafer.  
 
There are different ways to control the filling of narrow vias, as shown in Figure 10.24. One 
way is to recruit the etch engineers to help by tapering the slope of the feature. Another is to use 
the flexibility of remote high-density PECVD to decouple the plasma generation, chemical 
reaction and ion bombardment.  
This simple example in Figure 10.24 shows how the variation in the angle of the incoming 
species can cause lips or bulges on corners, and how improving the directionality of the incoming 
species combined with some simultaneous etching can create conformal layers. Whether the 
incoming particles stick immediately upon deposition or whether they are re-emitted to deposit 
elsewhere also affects the profile. We will discuss these angle distributions and sticking 
coefficients of the depositing species later in this chapter.  
 
Figure 10.24 (Left) Filling of a trench using PECVD (with void), and (Right) using etch profiling to 
taper sidewalls and using high-density PECVD with simultaneous deposition and corner sputter 
etching to uniformly fill the trench. 
ICP
Excitation 
Region
Control
Electrode
Reaction and 
Deposition
To Pump
SiH4 + Ar
O2
O+, O*, e-
Void 
Slightly 
slope
walls 
HD-PECVD

[Page 489]
“Integrated Circuit Fabrication: Science and Technology”, © Plummer & Griffin 2022 
 
Not for distribution. September 2023. Full color print book to be distributed by CUP in 2023. 489 
10.2.7 Atomic Layer Deposition (ALD) 
 
Atomic Layer Deposition (ALD) is a newer variant of CVD, developed only in the past couple 
of decades. But it is not an obvious extension of CVD, instead ALD represents a new invention 
that allows layers with single-atomic-thickness precision to be deposited. The pivotal event that 
stimulated interest in ALD was when the semiconductor industry realized they needed the 
exquisite thickness control provided by ALD to deposit high-K gate dielectrics thin enough to 
replace SiO2. The chemists came to the rescue and developed highly reactive precursors that 
deposited a layer by two separate half-reactions on a substrate. In other words, ALD is a two-
step process where in the first step one reactant forms a self-limiting monolayer on the surface. 
Once the first reactant layer has formed, the introduction of the second reactant converts the 
first reactant layer into the desired solid film, e.g., Al2O3.  Repeated cycling of the two half-
reactions builds up a solid film of the desired thickness [10.11]. 
Any solid surface will retain some gas-phase molecules on the surface after excess 
molecules are removed by a vacuum pump. The forces holding the molecules on the surface can 
be weak in the case of physical adsorption (physisorption) or strongly bound in the case of 
chemical adsorption (chemisorption) where chemical bonds form. In the latter case, the 
chemisorbed molecules tend to form the monolayer of interest for ALD. Additional excess 
reactants arriving at the surface can only adhere by weak van der Waal’s forces and can be 
removed by heating the substrate. Thus, chemisorption tends to produce the desired monolayer 
of reactant. There is a temperature window where ALD works. If the substrate temperature is 
too low, more than a monolayer can form or condense on the substrate. If the temperature is 
too high, the first reactant may desorb from the surface before it can react with the second 
reactant. But in general, ALD is a very-low-temperature deposition technique, capable of 
depositing layers all the way down to room temperature. 
As an example, we will examine the deposition of Al2O3 in more detail, as it is a generic high-
K dielectric that also has applications in optical and coating applications. The two reactants used 
are Trimethyl Aluminum (TMA) and water (H2O). Three methyl (CH3) groups are bonded to the 
Aluminum and form the first gas-phase reactant. One could argue that the first reactant is 
actually the hydroxyl (OH) group from surface-adsorbed H2O on the silicon surface. But the 
starting point of the iterative reactions that comprise the two-step ALD cycle is the Al(CH3)3 
introduction. This reacts with the (OH) hydroxyl group on the Si surface and forms an Al-O bond, 
releasing a hydrogen with one methyl group, producing a methane molecule (CH4) as the reaction 
product. These first steps are shown in Figure 10.25(a) and (b) which also shows the remaining 
steps in the ALD sequence discussed below.  
The first reaction indicated in Figure 10.25(a) and (b) is 
 
Al(CH9)9(p) + ∶Si − O −H(O)   →  ∶Si −O −Al(CH9)!(O) + CH4 
(10.26)
