Repository: Alvintxh/nanofab-web

# Extracted Book Sources

All 11 textbooks extracted 2026-04-05 using PyMuPDF (extract_pdf.py).

## Extraction Summary

| Book Key | File | Pages | Words | Page Numbering |
|----------|------|-------|-------|----------------|
| cui_2025 | Zheng Cui - Nanofabrication (4th ed) | 419 | ~158K | PDF labels (C1, i-xi, 1-407) |
| campbell_2008 | Campbell - Fabrication Engineering (3e) | 825 | ~369K | offset=18 (front-1..18, then 1-807) |
| teresa_2020 | De Teresa - Nanofabrication (full) | 451 | ~183K | offset=0 (sequential PDF pages) |
| madou_vol1_2011 | Madou - Fundamentals of Microfab Vol.1 | 646 | ~366K | PDF labels |

File: sources/sources_processed/books/plummer_2022/plummer_2022_full.txt (part 35 of 43)
# plummer_2022
where the (g) and (s) refer to gas and surface components. The trimethyl aluminum reacts with 
the absorbed hydroxyl groups until a monolayer forms and the surface is passivated. Excess TMA 
and the methane reaction products are pumped away Figure 10.25(c). This half-reaction is self-
terminating, which leads to the perfect uniformity of ALD. After they are pumped away (with 

[Page 490]
“Integrated Circuit Fabrication: Science and Technology”, © Plummer & Griffin 2022 
 
Not for distribution. September 2023. Full color print book to be distributed by CUP in 2023. 490 
perhaps an intermediate inert-gas purge cycle), water vapor (H2O) is pulsed into the reaction 
chamber, as shown in Figure 10.25(d). The H2O reacts with the dangling methyl groups on the 
new surface, forming hydroxyl (OH) surface groups, releasing one methyl group and also forming 
aluminum-oxygen (Al-O) bridges that release the other methyl group (Figure 10.25(e)). Two 
methane molecules are released according to the reaction 
 
2H!O +  ∶Si − O −Al(CH9)!(O) →  ∶Si − O −Al(OH)!(O) + 2CH4  
(10.27) 
 
 
Figure 10.25 The sequence of steps in the ALD process: (a) hydroxylated Si surface; (b) TMA 
reaction with OH; (c) first monolayer; (d) H2O pulse; (e) H2O reaction with methyl groups releasing 
methane; and (f) second passivating monolayer. After J. Ruzyllo, Penn State.  
 
The H2O vapor does not react with the hydroxyl surface groups, again creating a perfect 
passivation limited to one atomic layer (Figure 10.25(f)). To summarize, one TMA and one H2O 
vapor pulse form one full cycle, which then gets repeated until the desired thickness is deposited. 
The growth rate is approximately 1 Angstrom (0.1nm) per cycle. Each cycle of gas pulsing and 
pumping takes about 3 seconds. The net result is that atomically controlled layers can be 
deposited. A picture of two cycles is shown in Figure 10.26 to illustrate the atomic layer control 
possible with ALD. It should be noted that while the first monolayer might have some crystalline 
characteristics, thicker layers would greatly exceed the critical thickness hc and quickly take on 
an amorphous character. Thus, while Figure 10.26 pictures a crystalline Al2O3 layer, actual 
deposited layers would be amorphous.  
 
TMAl
Al(CH3)3
Hydroxyl from
adsorbed H20
CH4 Reaction Product
Reaction of TMAl with OH
Reaction
Products
H2O 
Cycle 
Reaction Products 
O2 Bridge 
New Hydroxyl 
Substrate
(a)
(b) 
(c) 
(d) 
(e) 
(f) 
Al
O

[Page 491]
“Integrated Circuit Fabrication: Science and Technology”, © Plummer & Griffin 2022 
 
Not for distribution. September 2023. Full color print book to be distributed by CUP in 2023. 491 
 
 
Figure 10.26 Two full cycles deposits 2 monolayers, with approximately 1 Angstrom per cycle. 
(After J. Ruzyllo, Penn State.)  
 
10.2.8 Physical Deposition Systems: Sputtering Systems 
 
We now turn to three deposition methods that do not involve chemistry, that is, they are 
simple physical deposition systems. These are the final three entries in Table 10.1 and we discuss 
them in the next three sections.  
The first is DC plasma sputter deposition which is a low-temperature physical technique 
that can deposit a wide variety of layers. DC plasmas were not discussed in Chapter 9 because 
they have almost no utility in etching, but they can be useful in deposition systems. They are 
particularly interesting because a DC plasma is a very simple, basic and reproducible source of 
plasma. DC plasma deposition is the most basic and inexpensive type of deposition from 
electrically conductive targets. It simply requires a gas in an enclosure between two electrodes 
with a high enough DC voltage applied to ionize the gas and generate a plasma. The 
characteristics of the plasma are controlled by four variables: the voltage applied and the 
distance between the electrodes, as well as the type of gas used and its pressure. A typical setup 
is shown in Figure 10.27, where gas in a tube at low pressure is ionized by an applied voltage in 
series with a resistor to control the current through the plasma [10.25].  
When the voltage is increased sufficiently, avalanche ionization occurs in the gas generating 
ions and electrons and producing a luminous glow region in the chamber. The plasma is formed 
when a small fraction (10-6 to 10-4) of the gas atoms or molecules become ionized. As previously 
seen with RF plasmas in Section 9.3 of Chapter 9, the electrons have energies in the range of 
electron volts, which is sufficient to trigger dissociation and ionization and thus sustain the 
plasma. The ion temperature (the heavy species) is much closer to room temperature. For a fixed 
distance between the electrodes, the pressure is a very important parameter for the plasma 
dynamics. The number of gas atoms or molecules is proportional to the pressure. At low pressure, 
the electron mean free path is large and many electrons reach the anode without colliding with 
gas atoms. Thus, at low pressure a high applied voltage is required to give the few colliding 
electrons enough energy to sustain the plasma. At higher pressures the electron mean free path 
Hydroxylated Layer
Substrate

[Page 492]
“Integrated Circuit Fabrication: Science and Technology”, © Plummer & Griffin 2022 
 
Not for distribution. September 2023. Full color print book to be distributed by CUP in 2023. 492 
is short and the electrons may not gain enough energy from the electric field to ionize the gas 
atoms due to their frequent collisions. Again, high applied voltages are required to ionize the 
plasma. Thus, there is an intermediate pressure where the plasma can be initiated with a 
minimum applied voltage, known as the Paschen curve minimum.  
 
Figure 10.27 A DC plasma created by applying a DC voltage high enough to ionize the low-
pressure gas between the cathode and anode. The voltage distribution between the cathode and 
anode is also shown on the right side.  
 
Even though the electrodes are symmetrical, there is a dark sheath near the cathode where 
the glow is absent and a much smaller anode sheath region. This occurs because of the different 
mobility of the ions and electrons. The DC current through the discharge must be continuous and 
is carried by ion current at the negative cathode and electron current at the positive anode. To 
supply equal currents, the electric fields at the anode and cathode must differ by the ratio of the 
ion and electron mobilities. Recall that drift current is given by  
 
J = qµnℇ
(10.28) 
 
The voltages on the anode and cathode are set by the external power supply at -VDC 
(cathode) and 0 (anode).  The plasma self-adjusts to a small positive plasma potential V5 which 
retards the electron flow to the grounded anode. The large negative potential at the cathode 
accelerates the ions from the plasma to the cathode.  As the ions bombard the cathode, 
secondary electrons are emitted and accelerate in the reverse direction towards the plasma, 
gaining sufficient energy to excite and ionize the atoms in the plasma, producing a self-sustaining 
discharge. When the electrons gain sufficient energy, they collide with gas atoms and the glow 
becomes visible due to excitation of the discharge gas at some distance from the cathode. These 
simple DC tube plasmas have been studied for more than a hundred years and the glow can show 
considerable fine structure, such as striations in the glow region, all dependent on the precise 
voltage-current characteristics in the plasma [10.26].  
In order for a DC current to flow in the circuit, the cathode must be a conductive target 
material. Under these conditions, the high ion energies that hit the cathode will cause sputtering 
of the target material, which is the ejection of target atoms by the impinging ions. The substrate, 
-
+
VDC
VD
R
Cathode
Anode
IDC
VD
VP
0
Ar plasma, or
negative glow
Cathode sheath
Anode sheath
Ar+ + e-
Ar+ 
e-
Voltage
Ar+ + e-

[Page 493]
“Integrated Circuit Fabrication: Science and Technology”, © Plummer & Griffin 2022 
 
Not for distribution. September 2023. Full color print book to be distributed by CUP in 2023. 493 
which is where the sputtered atoms are deposited is placed on or below the other electrode, 
which is the anode. A typical system for DC sputtering is shown in Figure 10.28. It is a low-aspect-
ratio DC glow discharge with a short distance between the anode and cathode. A more practical 
implementation for deposition on semiconductor device wafers is also shown in Figure 10.28, 
where a peripheral anode accommodates the DC current flow and minimizes current through the 
device wafer. Thus, the anode and substrate need not be physically at the same place, but sputter 
coating still occurs because the emitted atoms can travel to the substrate.   
 
 
Figure 10.28 (Left) A low aspect DC sputtering discharge, where the cathode target material is 
sputtered onto a substrate on the grounded anode. (Right) A practical implementation for 
semiconductor deposition using a peripheral electrode to minimize DC current through the 
substrate. 
 
Because of the short cathode-anode spacing, the major structural features of the plasma 
are the cathode sheath where the ions are accelerated and the glow region that extends almost 
to the anode. A short anode dark space can also be visible where the slightly positive plasma 
potential returns back to zero at the grounded anode. There is a narrow pressure range where 
DC sputtering is viable, with the pressure neither being too low or too high. A typical pressure 
range is approximately 1 – 5 Pa (≈ 5 to 50 mTorr). This pressure range is high enough that many 
collisions occur in the sheath between the accelerating ions and the working gas neutrals. The 
consequence is that there is a broad energy and directional spectrum of ions impinging on the 
target cathode, resulting in an equally wide range of sputtered atoms which are often described 
by a cosine angular distribution (Equation 9.12). The angular distribution of incoming ions helps 
increase the sputtering yield, which is usually a maximum at a 60 - 80 degree angle of incidence 
(see Figure 9.16). The cosine distribution of sputtered atoms means that the step coverage in 
sputtering systems is much better than in evaporation systems which operate at lower pressure 
and have much higher n values in Equation 9.12. However, the disadvantage of simple DC 
sputtering is that the deposition rate is relatively low (≈ 10 nm/minute).  
In order to improve the deposition rate and expand the useful pressure range, the effective 
lifetime of electrons in the vicinity of the target must be increased to improve the ionization. This 
can be achieved by adding permanent magnets behind the cathode to confine the secondary 
electrons in the ℇ x B field. A schematic of such a magnetron sputtering target is shown in Figure 
10.29, where the electrons spiral perpendicular to the ℇ x B field and generate a dense plasma 
-
+
VDC
R
Cathode
Anode
IDC
Substrate
Glow 
Discharge
Vacuum
Ar In
-
Substrate
Target
Peripheral 
Anode

[Page 494]
“Integrated Circuit Fabrication: Science and Technology”, © Plummer & Griffin 2022 
 
Not for distribution. September 2023. Full color print book to be distributed by CUP in 2023. 494 
along the target, often creating a “racetrack” of intense plasma erosion of the target material. 
The pressure range can be reduced to the range of 0.1 – 1 Pa ( ≈ 0.5 to 5 mTorr) and the deposition 
rate can improve by an order of magnitude to 100 nm/minute or more.  
 
 
Figure 10.29 A schematic of a DC planar magnetron sputtering target. Permanent magnets 
behind the cathode target produce a magnetic field that is substantially parallel to the target, 
creating an ℇ x B field that causes electrons to spiral around the cathode surface, increasing the 
plasma density and thus increasing the sputtering rate.  
 
While Ar atoms are the most common source of working plasma gas, it is sometimes 
advantageous to add a reactive gas to the sputtered material to improve the deposited film 
quality and deposition rates. Consider for example the deposition of TiN – a compound target 
that could easily be sputtered using an argon plasma, but there are advantages to using an 
elemental metal target and a reactive nitrogen plasma. First, the purity of elemental metals and 
gases usually exceeds the purity of fabricated compound targets. Second, the sputtering yield of 
the compound material is substantially lower than the sputtering yield of the elemental target 
material. Thus, it can be possible to deposit high-purity films at high deposition rates using 
reactive sputtering.  
At first sight, this seems very simple but the reaction between the elemental target and the 
reactive gas can cause process stability problems [10.27]. This occurs because there is a conflict 
between obtaining high sputtering rates (which requires a clean elemental target) and obtaining 
a truly stoichiometric compound film (which requires high reactive gas flows). The problem is 
that high reactive gas flows also cause compound formation at the surface of the sputtering 
target (target poisoning). Target poisoning causes the deposition rate to decrease as the supply 
of the reactive gas increases, in a highly nonlinear fashion. A typical experimental processing 
curve for the deposition rate versus the reactive gas flow for a reactive sputtering process is 
shown in Figure 10.30. The characteristic feature of this curve is that it exhibits a hysteresis effect.  
A simple explanation is that high deposition rates require more reactive gas to form the 
deposited compound material, but that poisoning of the elemental target can occur suddenly 
and drop the deposition rate sharply. Less nitrogen is needed which causes a further increase of 
the nitride formation on the target. The lower deposition rate needs less reactive gas flow to 
form the deposited compound material, but finally at low enough flows the sputtering action 
clears the poisoned target of the reactive gas and returns it to its elemental state. This hysteresis 
effect is one of the key problems in experimental reactive sputtering systems and it requires very 
careful process control to maintain reproducible conditions close to unstable operating points.  
 
N
S
N
S
B
B
N
S
S
N
N
S
N
S
ℇ
ℇ

[Page 495]
“Integrated Circuit Fabrication: Science and Technology”, © Plummer & Griffin 2022 
 
Not for distribution. September 2023. Full color print book to be distributed by CUP in 2023. 495 
 
Figure 10.30 Typical experimental hysteresis curve for a reactive sputtering process with 
increasing and decreasing gas flow rates. The deposition rate does not increase and decrease at 
the same value with the supply of reactive gas due to target poisoning.  
 
In summary, DC sputtering is a simple, inexpensive way to deposit material from conducting 
targets and is widely used beyond semiconductor manufacturing, having applications in thin-film 
coatings for solar cells, hard coatings for industrial applications on machine tools, optical coatings 
etc. DC plasmas are the simplest form of plasma system, simply requiring a high voltage between 
two electrodes in a low-pressure tube of gas to initiate ionization and create source of plasma. 
However, the disadvantage is that the target must be conductive to accommodate the DC current 
flow.  
A more flexible deposition system is the RF plasma sputter system. The equipment is 
identical to a parallel-plate plasma etcher (see Figure 9.9), except the target is on one electrode 
and the wafer is on the opposite electrode, as shown in Figure 10.31. Note that the size of the 
target electrode is smaller than the other electrode, because the sheath voltage varies 
approximately as  
 
V1
V!
≈ 3A!
A1
7
4
 
(10.29) 
 
where V1  and V!  are the voltages at the two sheaths and A1 and A2 are the areas of the 
corresponding electrodes. The 4th power comes from theory, in practice it appears to be between 
1 and 2, but the point is that the sheath voltage is inversely proportional to the electrode area to 
some power. This means the ion bombardment is higher on the smaller electrode (the target) 
allowing atoms to be sputtered off and deposited on the wafer sitting on the larger electrode. 
The prototypical sputtering system we show In Figure 10.31 has an RF power supply, which 
allows the target to be an insulator, along with a matching network to match the output 
impedance of the RF supply to the plasma impedance. This enables maximum power transfer 
when the impedances are matched. A blocking capacitor blocks the DC voltage that builds up on 
the smaller target electrode from the power supply, but couples the RF energy into the plasma. 
The plasma is composed of Argon ions that bombard the target and sputter or knock off target 
atoms that then deposit on the wafer.  
 
Deposition Rate
Reactive Gas Flow
Increasing
Decreasing

[Page 496]
“Integrated Circuit Fabrication: Science and Technology”, © Plummer & Griffin 2022 
 
Not for distribution. September 2023. Full color print book to be distributed by CUP in 2023. 496 
 
Figure 10.31 Sputtering equipment showing sputtering from the smaller electrode with higher 
sheath fields. 
 
The bombarding ions have to have enough energy (typically 10 - 20eV at a minimum) to 
eject the target atoms. At high enough incident energies, the target atoms get ejected with a 
cosine distribution as indicated in Figure 10.32. The ideal cosine distribution shows that the 
emitted flux of atoms is reduced by the cosine of the emission angle. But there is a distribution 
of emission angles, which does help with step coverage compared to more directional deposition 
techniques (like evaporation). 
 
 
Figure 10.32 Cosine distribution of ejected target atoms from a sputtering target under ion 
bombardment. 
 
Because it is a relatively simple system that can sputter many different targets, it finds much 
use in university research laboratories and similar environments. One typical sputter target 
company Lesker (www.lesker.com) supplies hundreds of targets from Aluminum to Zirconium 
Oxide. Even compound targets can be sputter-deposited. If one element of the compound is 
Matching
Network
RF
Power
Sputtering
Target
Wafer
To
Pump
Argon
Gas In
Blocking
capacitor
Incoming Ion
Ideal
Cosine Distribution
F = F! cos θ
(!
)
+
Substrate

[Page 497]
“Integrated Circuit Fabrication: Science and Technology”, © Plummer & Griffin 2022 
 
Not for distribution. September 2023. Full color print book to be distributed by CUP in 2023. 497 
sputtered more efficiently, the surface concentration of the other element increases. The result 
is that in steady state, the deposition reflects the original compound composition of the target 
i.e. the sputtering self-corrects to deposit the original target stoichiometry. Multiple materials 
can be sequentially deposited by opening and closing shutters over different targets in the same 
vacuum chamber. These very flexible systems are widely used for materials research and 
exploratory work. 
Although we have emphasized the simplicity and flexibility of sputtering systems, there are 
industrial-scale sputtering machines capable of depositing materials like transparent Indium Tin 
Oxide (ITO) on large-area thin-film displays (thin-film-transistor liquid-crystal displays, TFT-LCDs). 
There are also multi-target cluster machines capable of depositing sophisticated layer stacks for 
magnetic storage applications. This illustrates the usefulness of sputter deposition in various 
applications. 
 
10.2.9 Evaporation 
 
An even simpler physical deposition method is based on evaporating a target and 
depositing the material on a distant wafer. The material to be evaporated is heated in a container 
(a ceramic crucible or tungsten or refractory metal spiral wire) and electrical current or an 
electron beam is used to heat a small volume of the target in a crucible and evaporate the 
substance. A schematic of an evaporation system is shown in Figure 10.33. Evaporation systems 
operate at low pressures (~10-5 Torr) to avoid contamination during the deposition. This means 
the deposition is line-of-sight (a long mean free path) and step coverage is poor. To improve both 
step coverage and film uniformity, the wafers usually sit on a hemispherical platen that rotates 
during deposition.  
 
Figure 10.33 (Left) Schematic of an evaporation system with an operating pressure of 10-5 Torr 
and (Right) E-beam deposition system. 
 
There is another reason to use a hemispherical geometry that relates to the flux emitted 
from the source. In two dimensions, we can imagine a wire running down the center of a cylinder. 
Wafer Holder
Wafers
Heaters
E-beam or
Resistance
10-5 mTorr
Magnetic
Field
Crucible
Evaporant
Electron
beam
Filament
Electron
emission
aperture
Electron Beam Deposition
Vacuum
Pump
To
Exhaust

[Page 498]
“Integrated Circuit Fabrication: Science and Technology”, © Plummer & Griffin 2022 
 
Not for distribution. September 2023. Full color print book to be distributed by CUP in 2023. 498 
Evaporating the wire would cause uniform, isotropic deposition on the inside of the cylinder. If a 
narrow tape runs down the center of the cylinder and material is evaporated from it, the 
deposition characteristics are quite different and are represented by the cosine distribution we 
discussed earlier. The same effects occur in a spherical geometry. A purely point source 
evaporates isotropically and uniformly coats the exposed sphere, as shown in Figure 10.34. In 
practice, evaporation sources act more like a small planar source and the flux is a cosine 
distribution, so to obtain a uniform distribution the planar source should be at the base of the 
sphere as shown in Figure 10.35.  
 
Figure 10.34 (Left) Schematic of isotropic deposition from a point source, while (Right) a typical 
small planar evaporation source deposits with a cosine angle distribution.  
 
 
Figure 10.35 A planar source placed at the base of a sphere deposits the same thickness on wafers 
mounted around the sphere, because the reduced flux at an angle θ from the vertical is exactly 
compensated for by a shorter distance to the source, if the emission is an ideal cosine 
distribution. 
 
Figure 10.35 also illustrates why the cosine flux from a source at the base of the sphere 
provides a uniform coating on the sphere. If we consider sections with the same solid angle, then 
in a cone directly above the source the flux is F=, while in a cone at an angle θ from the vertical 
the flux is reduced to F = F= cos(θ) from the cosine flux distribution. But the distance of that 
cone from the source (the length of the vector F) is reduced by the same cos(θ)  factor. The 
reduction in flux is exactly compensated for by the closer distance to the source, so the 
deposition rate is the same all around the sphere when a planar source is placed at the base of 
the sphere (Figure 10.35). 
In practice, equipment manufacturers move the source somewhere between the center 
and the edge of the deposition chamber to achieve uniform deposition. The ideal cos(θ) flux 
F = F! cos θ
L = L! cos θ
F!
L!
θ

[Page 499]
“Integrated Circuit Fabrication: Science and Technology”, © Plummer & Griffin 2022 
 
Not for distribution. September 2023. Full color print book to be distributed by CUP in 2023. 499 
profile may also be more directional in practice, leading to a (cosθ)R distribution where n > 1 
creates a narrower and more directional flux. We will discuss the flux distributions more carefully 
in the simulation section. 
Almost any element can be evaporated, though it is difficult to evaporate alloys or 
compounds because the constituents evaporate at different rates, unless separate sources are 
used. These are flexible systems and are used in many university research laboratories. A sample 
of the evaporation sources available in the Stanford Nanofabrication Facility is listed in Table 
10.3, though there are often different evaporation machines for the “clean” and “contaminated” 
sources, referenced to CMOS process requirements, for mostly historical reasons.  
 
Evaporation sources 
Ag, Al, Au, Co, Cr, Cu, Fe, Ge, In, Mo, Ni, Pd, Pt, Si, Sn, Ti, Ta, W, Er, Hf, 
Ir, Ru, Tb, Y, Nb, V, Zr, NiO, SiO2 
Table 10.3 Typical evaporation sources available in a university research laboratory (taken from 
the Stanford Nanofabrication Facility cleanroom).  
 
10.2.10 Molecular Beam Epitaxy (MBE) 
 
The final physical deposition method is Molecular Beam Epitaxy (MBE) which in many ways 
is the ultimate physical deposition system based on evaporation. It operates at extremely low 
base pressures (10-10 Torr), so it is an ultra-clean system capable of growing atomic layer 
thicknesses of crystalline material on crystalline starting substrates (such as GaAs wafers). The 
chamber is usually stainless steel that may be baked using external heaters to remove any surface 
contaminants. The main chamber is surrounded by other bolt-on stainless-steel modules using 
soft copper gaskets – these modules contain analytical instruments to monitor the deposition 
rate, substrate temperature, source temperature etc. A schematic of an MBE chamber is shown 
in Figure 10.36.  
  
 
Figure 10.36 (Left) Schematic of an MBE chamber, showing the source effusion cells, RHEED 
analytical monitoring of layer thickness and other ports. (Right) A commercially available Veeco 
MBE system, showing various stainless steel ports and chambers. Photo courtesy Veeco Corp., 
used with permission.  
Pressure
Gauge
RHEED
Gun
View
Port
Laser
Heater
Rotatable
Manipulator
Mass
Spectrometer
RHEED
Screen
Pyrometer
Effusion
Cells
LN2
Cryopanel

[Page 500]
“Integrated Circuit Fabrication: Science and Technology”, © Plummer & Griffin 2022 
 
Not for distribution. September 2023. Full color print book to be distributed by CUP in 2023. 500 
The growth rate is typically one monolayer per second and it is low enough that surface 
migration of the impinging species on a heated substrate can ensure layer-by-layer epitaxial 
growth. Simple mechanical shutters in front of the beam sources can turn on and off the 
deposition, leading to changes in composition and doping that are abrupt at the atomic scale. 
Because it is performed in an ultra-high-vacuum environment, it can be controlled in-situ by 
surface diagnostic methods such as reflection high-energy electron diffraction (RHEED). A low-
angle electron beam glances off the surface and the periodicity of characteristic oscillations in 
the intensity of the detected beam correspond exactly to the growth of a single monolayer, 
enabling real-time control of the layer-by-layer growth. This eliminates much of the guesswork 
in layer growth and allows very sophisticated structures to be fabricated.  
Figure 10.36 shows that the constituent elements are evaporated from special sources 
known as effusion sources or Knudsen cells under the control of individual shutters. The 
vaporized elements travel by line of sight through the vacuum chamber before settling and 
crystallizing on a heated substrate. In a Knudsen cell, evaporation occurs as effusion or emission 
of atoms from an isothermal enclosure with a small orifice. With the cell maintained at a uniform, 
constant temperature, the evaporant’s equilibrium vapor pressure is known. The aperture is 
small so the vapor lost through it does not significantly affect the cell's internal pressure, causing 
the evaporant’s emission rate to be constant. The evaporating surface within the enclosure is 
large compared with the orifice and maintains an equilibrium pressure Peq inside the effusion cell. 
Under these conditions, the orifice constitutes an evaporating surface with an effusion pressure 
equal to that in the main cell. The small aperture means the vapor emerges in a cosine 
distribution (the flux emitted at any given angle to the cells normal is proportional to the cosine 
of that angle).  
The deposition of semiconductors from the III-V group, such as gallium arsenide and 
aluminum/indium gallium arsenide are particularly well studied, because of their superior high-
frequency properties and their unique optical properties among the direct-bandgap III-V 
semiconductors. These MBE systems are primarily used for research applications because of the 
very low growth rates. As a result, these machines are often found in university and corporate 
research labs.  
 
10.3 Deposition Models and Simulations 
 
Collectively the deposition methods discussed above provide a very powerful set of 
deposition options. Just as in the case of etching, deposition simulations can provide insight into 
the physics of deposition, but are not critical like diffusion or oxidation simulations because it is 
easy to obtain a cross-section of the material deposited in a trench or via and see the results in 
an electron microscope. However, simulations have played an important role in understanding 
some of the physical mechanisms of deposition systems and it is for that reason we include them 
here. 
We begin with some simple simulations of deposited layers that span the range from 
conformal to directional depositions. As shown in Figure 10.37, changing the ratio that describes 
the coverage on a sidewall versus a planar surface can emulate many different types of 
deposition systems. These simulations contain no physics, but are able to generate profiles that 
approximate many deposition systems and can be useful to feed into device simulation programs 

[Page 501]
“Integrated Circuit Fabrication: Science and Technology”, © Plummer & Griffin 2022 
 
Not for distribution. September 2023. Full color print book to be distributed by CUP in 2023. 501 
to understand how devices operate. For example, an accurate description of a spacer layer in a 
transistor is critical to the operation of the device. The simulations might correspond to 
directional incoming distributions due ion-assisted deposition (such as PECVD), or directional 
atoms or molecules from the thermal energy and low pressure in evaporation systems. A ratio of 
1 corresponds to perfectly conformal deposition like CVD. A ratio of 0.5 may be typical of a 
sputtering system at higher pressures. A ratio of 0.1 might correspond to poor sidewall coverage 
from an evaporation system. 
 
 
Figure 10.37 Simulations of deposited layers with different ratios of sidewall to planar coverage.  
 
10.3.1 Physically Based Deposition Simulations 
 
Physically based deposition simulations begin with the two key parameters, the cosine 
angle distribution of the incoming particles or ions and their sticking coefficient when they hit 
the surface [10.28, 10.29]. Once these key parameters are known, the feature-scale simulations 
can accurately account for shading effects and re-deposition from molecules that do not 
immediately stick on the surface.  
A very clever test structure to elucidate these key parameters is the overhang test structure 
developed by McVittie [10.30]. The structure is shown in Figure 10.38, along with an indication 
of how it enables the sticking coefficient and input angle distribution to be determined. 
Simulations of a range of cosine input angle exponents (the n in (cosθ)R) and sticking coefficients 
SH are shown in Figure 10.39. 
The simulations in Figure 10.39 show that the higher n values produce a more directional 
incoming beam that is able to fill directly underneath openings. A high sticking coefficient causes 
the incoming atoms or ions to stick where they hit and gives rise to poor coverage on the 
sidewalls or under the overhang. A low sticking coefficient allows the particles to bounce around. 
The experimental results in Figure 10.40 show a series of depositions on an overhang test 
structure as the sticking coefficient increases from 0.01 (for tungsten CVD) to 1.0 for Aluminum 
sputtering. The TEOS layer in Figure 10.40(b) has an intermediate sticking coefficient. Note that 
the step coverage decreases as the sticking coefficient increases. Fitting simulations with various 

[Page 502]
“Integrated Circuit Fabrication: Science and Technology”, © Plummer & Griffin 2022 
 
Not for distribution. September 2023. Full color print book to be distributed by CUP in 2023. 502 
n and SC values to experimental results like these, allows effective n and SC values to be 
determined for a particular deposition system. 
 
 
Figure 10.38 Overhang test structure to determine the input angle distribution and sticking 
coefficient. Shadowing is accounted for through the view angle of the incoming atoms. Note that 
the incoming atoms emit with an ideal cosine emission during each bounce after they strike the 
surface. 
 
 
Figure 10.39 Simulations of deposition on an overhang test structure. The columns are for n = 1, 
3, 20 in the (cos q)n exponent. The rows are for sticking coefficients SC = 0.1 and 0.9. Simulated 
with Victory Process [10.31]. 
View
angle
S!
Cosine
emission 
(cos q)n
SC = 0.1
SC = 0.9
n = 1
n = 3
n = 20
0
0.15
0.05
0.1
0.2
-0.05
-0.1
-0.15
Microns
0.2
0.1
0.3
0.4
0
Microns
0
0.15
0.05
0.2
-0.05
-0.1
-0.15
Microns
0.2
0.1
0.3
0.4
0
Microns
0.2
0.1
0.3
0.4
0
Microns
0.2
0.1
0.3
0.4
0
Microns
0.2
0.1
0.3
0.4
0
Microns
0.2
0.1
0.3
0.4
0
Microns
0.1

[Page 503]
“Integrated Circuit Fabrication: Science and Technology”, © Plummer & Griffin 2022 
 
Not for distribution. September 2023. Full color print book to be distributed by CUP in 2023. 503 
 
Figure 10.40 Experimental results for (a) conformal tungsten CVD deposition (WF6 +H2) (b) TEOS 
oxide deposition – note the darker oxide layer is surrounded by a conformal polysilicon layer for 
image contrast and (c) A sputtered Aluminum layer, showing high sticking on landing. Courtesy 
of Jim McVittie.  
 
10.3.2 2D versus 3D Deposition Simulations 
 
There are subtle effects that occur when 3D structures are subject to depositions, due to 
the viewing angle and the shading of the incoming particles. An example is shown in Figure 10.41 
for a trench and a via structure with the same depth. Because the trench can “see” incoming 
particles along its length, it has a wider viewing angle for the incoming species than a 3D via.  
 
 
Figure 10.41 Viewing angle for a trench structure and a via structure with the same aspect ratio 
or etch depth. The trench is effectively a 2D structure while the via is a 3D structure. The dashed 
red lines show cross-sections that are considered in Figure 10.42. Simulated with Victory Process 
[10.31]. 
The results of these depositions are shown in Figure 10.42 and show that the thickness on 
the trench sidewalls is larger than in the via due to these view and shadowing effects that can 
only be captured by accurate 3D simulations. These 3D simulations use the level-set numerical 
methods discussed in Chapter 9. These methods are particularly important in cases when the 
profiles on the trench edges begin to merge, creating keyhole-type structures, as shown in Figure 
10.43. To avoid these, a more directional fill is needed with a lower sticking coefficient to produce 
a more conformal fill. However, structures similar to those shown in Figure 10.43 were used by 
Intel in high-volume manufacturing, because the air gap lowers the dielectric constant between 
adjacent conducting lines in the interconnect layers (see Figure 11.24).  
 

[Page 504]
“Integrated Circuit Fabrication: Science and Technology”, © Plummer & Griffin 2022 
 
Not for distribution. September 2023. Full color print book to be distributed by CUP in 2023. 504 
 
Figure 10.42 Deposition in a trench versus a via differs because of 2D versus 3D view angles and 
shadowing effects. The cosine exponent n=3 for the incoming particles and the sticking 
coefficient is SC = 0.2. These represent cross-sections from the structures in Figure 10.41. 
 
 
Figure 10.43 Creation of a “keyhole” due to incomplete filling in a trench. An ideal cosine 
distribution (n=1) of incoming particles and an SC = 0.2 was used in the simulation. 
 
10.4 Summary of Key Ideas 
 
We divided deposition systems into those that are primarily chemical (variations of 
chemical vapor deposition) and those that are primarily physical (sputtering or evaporation). In 
general, the physical deposition systems are capable of operating at very low temperatures down 
to room temperature, because no thermal energy is needed. CVD systems require thermal energy 
to decompose the gas species, but there is a continued drive to develop more unstable gas 
species (like the metal-organic precursors) that allow operation at lower temperatures. Chemists 
have made very significant contributions to deposition systems, including the latest development 
of two separate, self-limiting half-reactions that enable atomic layer by atomic layer deposition 
of a wide variety of materials (ALD).  
Trench Fill
Via Fill
0.2
0.1
0.3
0.4
0
Microns
0
0.2
0.1
0.3
Microns
0.4
0
0.2
0.1
0.3
Microns
0.4
0.2
0.1
0.3
0.4
0
Microns
0
0.2
0.1
0.3
Microns
-0.1
0.2
0.1
0.3 0.4
0
Microns

[Page 505]
“Integrated Circuit Fabrication: Science and Technology”, © Plummer & Griffin 2022 
 
Not for distribution. September 2023. Full color print book to be distributed by CUP in 2023. 505 
Deposition systems can deposit dielectrics such as oxides and nitrides at low temperatures, 
enabling the layering of metal interconnects separated by dielectric layers in back-end-of-line 
(BEOL) processing (discussed in Chapter 11). Polysilicon, silicon and alternative semiconductors 
can also be deposited by variations of CVD and epitaxy. The possibility of integrating optical 
components onto silicon wafers is enabled by heteroepitaxy, where buffer layers or epitaxial 
lateral overgrowth enable the growth of lattice mismatched semiconductors on silicon wafers.  
The kinetics of deposition are controlled by the mass transport flux of reactants to the 
surface and the subsequent chemical reaction flux at the interface. The balance between these 
two fluxes determines whether the deposition kinetics are controlled by surface reactions or 
mass transport. Growth in the surface-limited regime offers the prospect of uniform, controllable 
growth rates provided the temperature is controlled accurately as the surface reactions are 
exponentially activated. But the growth rates are much lower than in the mass-flow-controlled 
regime, so low-pressure CVD systems were developed to enable operation in that regime. By 
lowering the pressure, the mass transport increased dramatically and enabled stable operation 
at higher temperatures in the surface-limited regime with high deposition rates. Further 
improvements in CVD systems such as metal-organic precursors (MOCVD) and plasma-enhanced 
(PECVD) deposition enabled operation at even lower pressures. Physical deposition systems like 
sputtering and evaporation are very flexible, capable of depositing a wide variety of materials at 
low temperatures, but are primarily used in research and niche applications because of low 
throughput.  
All of these systems can be physically modeled by a combination of an angular energy 
distribution (a cosine function to a power n, (cos θ)R) for the incoming reactants along with a 
sticking coefficient SH which determines how well the incoming species stick or bounce off 
surfaces. These relatively simple models can account for many of the major features of deposition 
profiles, such as how conformable the layers are or how well they coat sidewalls in trenches etc. 
It is likely that increasingly interdisciplinary teams of electrical engineers, materials 
scientists and chemists will contribute to further advances in both atomic layer by atomic layer 
deposition and etching, enabling very sophisticated structures with atomic precision to be 
constructed in the future.   
 
10.5. References and Notes 
 
[10.1] Dr. Ted Kamins, private communication.
