Repository: Alvintxh/nanofab-web

# Extracted Book Sources

All 11 textbooks extracted 2026-04-05 using PyMuPDF (extract_pdf.py).

## Extraction Summary

| Book Key | File | Pages | Words | Page Numbering |
|----------|------|-------|-------|----------------|
| cui_2025 | Zheng Cui - Nanofabrication (4th ed) | 419 | ~158K | PDF labels (C1, i-xi, 1-407) |
| campbell_2008 | Campbell - Fabrication Engineering (3e) | 825 | ~369K | offset=18 (front-1..18, then 1-807) |
| teresa_2020 | De Teresa - Nanofabrication (full) | 451 | ~183K | offset=0 (sequential PDF pages) |
| madou_vol1_2011 | Madou - Fundamentals of Microfab Vol.1 | 646 | ~366K | PDF labels |

File: sources/sources_processed/books/plummer_2022/plummer_2022_full.txt (part 36 of 43)
# plummer_2022
[10.2]. F. C. Eversteyn, “Chemical Reaction Engineering in the Semiconductor Industry,” Philips 
Res. Reports, vol. 29, pp 45-66, 1974. 
[10.3]. K. Mistry et al., "Delaying forever: Uniaxial strained silicon transistors in a 90nm CMOS 
technology," Digest of Technical Papers. 2004 Symposium on VLSI Technology, 2004., pp. 
50-51, doi: 10.1109/VLSIT.2004.1345387. 
[10.4]. K. Mistry et al., "A 45nm Logic Technology with High-K+Metal Gate Transistors, Strained 
Silicon, 9 Cu Interconnect Layers, 193nm Dry Patterning, and 100% Pb-free 
Packaging," 2007 IEEE International Electron Devices Meeting, 2007, pp. 247-250, doi: 
10.1109/IEDM.2007.4418914. 
[10.5] J. Hartmann, A. Abbadie and S. Favier, “Critical thickness for plastic relaxation of SiGe on 
Si(001) revisited”, J. App. Phys, 110, 083529 (2011); https://doi.org/10.1063/1.3656989 

[Page 506]
“Integrated Circuit Fabrication: Science and Technology”, © Plummer & Griffin 2022 
 
Not for distribution. September 2023. Full color print book to be distributed by CUP in 2023. 506 
[10.6] S. G. Thomas, M. Bauer, M. Stephens, and J. Kouvetakis, "Precursors for group IV epitaxy 
for micro/opto-electronic applications," Solid State Technology, vol. 52, no. 4, pp. 12-16, 
2009. 
[10.7]. S. M. Hu, “Misfit dislocations and critical thickness of heteroepitaxy”, J.Appl. Physics 69, 
7901 (1991); https://doi.org/10.1063/1.347476.  
[10.8]. R. People and J. C. Bean, “Calculation of critical layer thickness verses lattice mismatch for 
GexSi1-x/Si strained layer heterostructures”, .Appl.Phys. Lett 47, 322 (1985); 
https://doi.org/10.1063/1.96206.  
[10.9] K. J. Chen et al., "GaN-on-Si power technology: Devices and applications," IEEE 
Transactions on Electron Devices, vol. 64, no. 3, pp. 779-795, 2017. 
[10.10] A. Dadgar, "Sixteen years GaN on Si," Physica Status Solidi (b), vol. 252, no. 5, pp. 1063-
1068, 2015. 
[10.11] R. W. Johnson, A. Hultqvist, and S. F. Bent, "A brief review of atomic layer deposition: 
from fundamentals to applications," Materials Today, vol. 17, no. 5, pp. 236-246, 2014. 
[10.12]  Z. R. Zytkiewicz, "Epitaxial Lateral Overgrowth of Semiconductors," in Springer Handbook 
of Crystal Growth, G. Dhanaraj, K. Byrappa, V. Prasad, and M. Dudley, Eds. Berlin, 
Heidelberg: Springer Berlin Heidelberg, 2010, pp. 999-1039. 
[10.13] B. Y. Tsaur et al., "Low-dislocation-density GaAs epilayers grown on Ge-coated Si 
substrates by means of lateral epitaxial overgrowth," Applied Physics Letters, vol. 41, no. 
4, pp. 347-349, 1982. 
[10.14] S. Nakamura et al., "InGaN/GaN/AlGaN-based laser diodes with modulation-doped 
strained-layer superlattices grown on an epitaxially laterally overgrown GaN substrate," 
Applied Physics Letters, vol. 72, no. 2, pp. 211-213, 1998. 
[10.15] H. M. Manasevit, "Single-crystal gallium arsenide on insulating substrates," Applied 
 
Physics Letters, vol. 12, no. 4, pp. 156-159, 1968. 
[10.16] H. Manasevit and W. Simpson, "The use of metal-organics in the preparation of 
 
semiconductor materials: I. Epitaxial gallium-V compounds," Journal of the 
 
Electrochemical Society, vol. 116, no. 12, p. 1725, 1969. 
[10.17] Prof. Chris Chidsey, private communication. 
[10.18] A. Devi, "‘Old Chemistries’ for new applications: Perspectives for development of 
 
precursors for MOCVD and ALD applications," Coordination chemistry reviews, vol. 257, 
 
no. 23-24, pp. 3332-3384, 2013. 
[10.19] H. Manasevit, "Recollections and reflections of MO-CVD," Journal of Crystal Growth, 
 
vol. 55, no. 1, pp. 1-9, 1981. 
[10.20] C. A. Wang, "Early history of MOVPE reactor development," Journal of Crystal Growth, 
 
vol. 506, pp. 190-200, 2019. 
[10.20] B. N. Chapman, Glow discharge processes: sputtering and plasma etching. Wiley, 1980. 
[10.22] M. A. Lieberman and A. J. Lichtenberg, Principles of plasma discharges and materials 
processing. John Wiley & Sons, 2005. 
[10.23] J. Batey and E. Tierney, "Low-temperature deposition of high-quality silicon dioxide by 
plasma-enhanced chemical vapor deposition," Journal of Applied Physics, vol. 60, no. 9, 
pp. 3136-3145, 1986. 
[10.24] S. Sivaram, Chemical vapor deposition: thermal and plasma deposition of electronic 
materials. Springer Science & Business Media, 2013. 

[Page 507]
“Integrated Circuit Fabrication: Science and Technology”, © Plummer & Griffin 2022 
 
Not for distribution. September 2023. Full color print book to be distributed by CUP in 2023. 507 
[10.25]  J. T. Gudmundsson and A. Hecimovic, "Foundations of DC plasma sources," Plasma 
Sources Science and Technology, vol. 26, no. 12, p. 123001, 2017. 
[10.26]  J. E. Greene, "Tracing the recorded history of thin-film sputter deposition: From the 1800s 
to 2017," Journal of Vacuum Science & Technology A: Vacuum, Surfaces, and Films, vol. 
35, no. 5, p. 05C204, 2017. 
[10.27] K. Strijckmans, R. Schelfhout, and D. Depla, "Tutorial: Hysteresis during the reactive 
magnetron sputtering process," Journal of Applied Physics, vol. 124, no. 24, p. 241101, 
2018. 
[10.28] W. G. Oldham, A. Neureuther, C. Sung, J. Reynolds, and S. Nandgaonkar, "A general 
simulator for VLSI lithography and etching processes: Part II—Application to deposition 
and etching," IEEE Transactions on Electron Devices, vol. 27, no. 8, pp. 1455-1459, 1980. 
[10.29] J. C. Rey, L. Y. Cheng, J. P. McVittie, and K. C. Saraswat, "Monte Carlo low pressure 
deposition profile simulations," Journal of Vacuum Science & Technology A: Vacuum, 
Surfaces, and Films, vol. 9, no. 3, pp. 1083-1087, 1991. 
[10.30] L. Y. Cheng, J. P. McVittie, and K. C. Saraswat, "New test structure to identify step 
coverage mechanisms in chemical vapor deposition of silicon dioxide," Applied Physics 
Letters, vol. 58, no. 19, pp. 2147-2149, 1991. 
[10.31] Victory Process is a Silvaco Process simulation tool https://silvaco.com/tcad/victory-
process-3d/. 
 
10.6. Problems 
 
End of Chapter problems are not included in this version of the book. 
 
 

[Page 508]
“Integrated Circuit Fabrication: Science and Technology”, © Plummer & Griffin 2022 
 
Not for distribution. September 2023. Full color print book to be distributed by CUP in 2023. 508 
CHAPTER 11: BACKEND (INTERCONNECT) PROCESSING TECHNOLOGIES13 
 
11.1 Introduction 
 
In the silicon CMOS process discussed in Chapter 2, the “back-end” (wiring) portion of the 
process flow was described (Figure 11.1) with tungsten (W) vias, two layers of Cu wiring and two 
layers of deposited dielectric. In the discussion in Chapter 2, perhaps an inkling of the actual 
complexity of this part of the process was given through the brief discussion of TiN or TaN 
barrier/adhesion layers, chemical vapor deposition (CVD) of W, chemical-mechanical polishing 
(CMP) to planarize the W layer, deposition of a copper (Cu) seed layer, followed by a thicker 
electroplated Cu layer and a “dual damascene” lithography and etching process to pattern the 
Cu layers. An actual image of a similar back-end silicon CMOS structure is also shown in Figure 
11.1. 
Figure 11.1 Left: 2D cross-section of the final CMOS integrated circuit discussed in Chapter 2, with 
a PMOS device on the left and an NMOS device on the right. Only the first level of Cu metallization 
is shown. Right 3D SEM of a portion of the interconnect structure in an actual silicon chip with 
the dielectric layers etched away so the Cu metal layers and vias are clearly seen. IBM was the 
first to introduce Cu interconnects in 1997. Photo reprint courtesy of IBM Corporation ©.  
 
The typical hierarchy of interconnects in a modern silicon CMOS chip is shown in Figure 11.2 
[11.1]. Interconnects can either be local or global depending on the length of the wire.  In general, 
local interconnects are the first, or lowest, level of interconnects.  They usually connect gates, 
sources and drains in MOS technology and connect nearby transistors to realize circuit functions. 
Local interconnects can tolerate higher metal resistance than global interconnects since they are 
not very long. In today’s technologies, local interconnects are made from Cu but the metal lines 
 
13 This material will be published by Cambridge University Press as “Integrated Circuit Fabrication 
Processes: Science and Technology” by James D. Plummer and Peter B. Griffin. This 
prepublication version is free to view and download for personal use only. Not for redistribution, 
resale or use in derivative works. © Plummer & Griffin 2022. 

[Page 509]
“Integrated Circuit Fabrication: Science and Technology”, © Plummer & Griffin 2022 
 
Not for distribution. September 2023. Full color print book to be distributed by CUP in 2023. 509 
are smaller in cross-section because metal resistance is not as important as it is in longer-distance 
wires. Intermediate length and global interconnects, also mostly made of Cu today, are generally 
all of the interconnect levels above the local interconnect level.  They often cover large distances 
between different circuit blocks and different parts of the chip. Note in Figure 11.2 that the 
thickness and lateral dimension of the metal layers generally increase towards the top of the 
structure in order to decrease interconnect resistance (indicated by the sloping green lines).  
 
 
Figure 11.2 Hierarchy of interconnects in a modern silicon CMOS chip [11.1]. This figure is based 
on a figure in the last version (2013) of the ITRS.  
 
Ohmic contacts connect an interconnect to active regions or devices in the silicon substrate. 
A high-resistivity dielectric layer (pre-metal dielectric in Figure 11.2), which is often silicon 
dioxide, separates the active regions from the first metal layer, and electrical contact is made 
between the interconnect and the active regions in the silicon through openings in that dielectric 
layer.  Connections between two levels of interconnects are usually called vias.  They are made 
through openings in the different levels of the inter-metal dielectrics (IMD), which separate 
interconnect levels from each other.  Today IMD layers are usually made from materials with 
lower dielectric constants than SiO2.  Examples of these structures are shown in Figure 11.1.   
In this chapter we discuss in much more detail the technologies needed to fabricate such 
structures. It will become apparent that the complexity of these processes is comparable to front-
end (transistor) technology today. The innovations using new materials, high-resolution 
lithography and detailed electrical modeling characteristic of modern transistor structures, are 
also critical for modern back-end technologies. In the early decades of the semiconductor 
industry, back-end technology was simply about wires to connect transistors to make functional 
circuits; today the back-end structure is an equal partner with the front-end transistors in 
determining the performance of integrated circuits.  
 
Global
(Long Distance)
Interconnects
Intermediate
Distance
Interconnects
Local Interconnects
M1 Pitch
Passivation
Dielectric
Etch Stop Layer
Dielectric 
Capping Layer
Copper Conductor with 
Barrier/Nucleation 
Layer
Tungsten 
Plug Contact
Pre-Metal 
Dielectric

[Page 510]
“Integrated Circuit Fabrication: Science and Technology”, © Plummer & Griffin 2022 
 
Not for distribution. September 2023. Full color print book to be distributed by CUP in 2023. 510 
11.2 Interconnect Speed Limitations: the Need For Low R & C 
 
We will see in this chapter that much of the innovation in back-end materials and process 
technology that has occurred over the last 50 years, has been aimed at 3 issues [11.2, 11.3]: 
1. Increasing the number of interconnect levels so that increasing numbers of active 
components can be successfully wired into complex circuits and systems. 
2. Reducing the resistance R of the metal wires. 
3. Decreasing the parasitic capacitance C that exists between wires in a complex back-end 
structure.  
Reducing R and C is driven by the need to make interconnects “faster” so that higher-
performance circuits can be built. In this section we will analyze the limitations of interconnects 
and see directly why lower R and lower C are so important. Much of the rest of this chapter is 
aimed at material and process innovations to accomplish this.  
We can understand the main issues using a very simple structure shown in Figure 11.3. 
Obviously this is greatly simplified from real structures such as in Figure 11.1 (right).  
 
 
Figure 11.3 Simple interconnect structure for RC analysis. The two lines on top are metal 
interconnects of dimensions W, L, and H, sitting on a dielectric layer such as SiO2.  The dielectric 
material is also between and above the metal lines (dotted blue lines).  After [11.3]. 
 
The line resistance R, in Ω, of one of the interconnects is given by: 
 
R = ρ L
WH
(11.1) 
 
where ρ is the interconnect resistivity, and L, W, and H are the interconnect length, width and 
height, respectively.  Treating the capacitors simply as parallel-plate capacitors (neglecting 
fringing fields), the total capacitance associated with each line is 
 
C = K"ε;
WL
x"
+ K"ε;
HL
L&
(11.2) 
H
W
L
LS
Silicon
Dielectric
xD
CS
CI
R

[Page 511]
“Integrated Circuit Fabrication: Science and Technology”, © Plummer & Griffin 2022 
 
Not for distribution. September 2023. Full color print book to be distributed by CUP in 2023. 511 
where xD and KD are the oxide thickness and dielectric constant, respectively, and ε; is the 
permittivity of free space. The first term represents the line-to-substrate capacitance, CS, and the 
second term the coupling capacitance between adjacent lines, CI.  It is assumed that the lines are 
surrounded by dielectric on all sides. 
To calculate how fast a signal can propagate along an interconnect, we need to use a simple 
electrical circuit model. The appropriate model depends on the length of the interconnect. For 
very short interconnect lines for which RWire << RDriver, the simplest electrical representation is 
shown in Figure 11.4. The distributed wire capacitance is lumped into a single CWire and the 
resistance in the circuit comes from the CMOS driver circuit.  
 
 
Figure 11.4 Electrical equivalent circuit for very short wires for which RWire << RDriver. 
 
Using Kirchoff’s current law, the response of this circuit is described by  
 
CÇ*SM
dV+b@
dt
+ V+b@ −V*R
R"S*NMS
= 0
(11.3) 
 
which has a solution 
V+b@(t) = V*Rò1 −e%@/Éö
(11.4) 
 
where t = RDriverCWire and is the circuit time constant.  The output voltage rises (or falls) 
exponentially and the time required to go from 10% to 90% of its final value is a time given by 
2.2t, a number often used to described the speed of the circuit. Minimizing RDriver and CWire clearly 
speeds up the circuit.  
For longer wires in which RWire >> RDriver, the simplest circuit replaces RDriver with RWire in 
Figure 11.4 and the circuit response is similar. For longer lines, of course, the wire really should 
be treated as a distributed RC network. Modern electronic design automation (EDA) tools from 
companies like Cadence, Synopsys and Silvaco can extract more realistic capacitance and 
resistance values from actual chip layouts and then use these values in circuit simulation tools 
based on SPICE to predict circuit performance. These more complex models provide some 
additional insight, but they do not change the principal conclusions we will reach in this section, 
namely that R and C must be minimized in back-end technologies, so we will use the very simple 
model in Figure 11.4.  
Using Equations 11.1 and 11.2, we have  
 
τ = RÇ*SMCÇ*SM = ρL!K"ε; 3 1
Hx"
+
1
WL&
7
(11.5) 
Driver
Wire
Capacitance
Vin
RDriver
CWire
Vout

[Page 512]
“Integrated Circuit Fabrication: Science and Technology”, © Plummer & Griffin 2022 
 
Not for distribution. September 2023. Full color print book to be distributed by CUP in 2023. 512 
This simple result allows us to draw the main conclusions we will need in this chapter as we 
consider back-end technologies. We see directly that 𝜏𝜏 and hence interconnect delay are both 
directly proportional to r, KD, and to L2. Physically, the delay is proportional to L2 because both R 
and C are proportional to L, so the RC product goes as L2.  Thus, we need to minimize interconnect 
resistance and parasitic capacitance and we also note that because of the L2 dependence, the 
longest wires in a particular circuit (global interconnects) are the most critical in determining 
circuit speed.  
 
----------------------------------------------------------------------------------------------------------- 
Example: 
Calculate the interconnect delay time (2.2t) according to Equation 11.5 for the following 
conditions: Al interconnect (r = 3.0 x 10 -6 W cm), SiO2 dielectric (KD = 3.9), L = 1 cm (global 
interconnect), H = W = LS = 0.1 µm and xD = 1 µm.  
 
Answer:   
 
t" = 2.2τ = 2.2ρL!K"ε; 3 1
Hx"
+
1
WL&
7
= 2.2(3x10%:Ωcm)(1cm)!(3.9)(8.86x10%14Fcm%1) 3
1
(10%8cm)(10%4cm)
+
1
(10%8cm)(10%8cm)7 = 25.1nsec 
 
This simple example illustrates that modern chips which operate at GHz frequencies cannot use 
simple interconnects like this 1 cm long wire with delays that would be 25 times the clock period.  
----------------------------------------------------------------------------------------------------------- 
 
It is also interesting to observe in Equation 11.5, the impact of technology scaling on 
interconnect delay. In Chapter 1 we discussed “ideal” or Dennard scaling (Figure 1.16). This type 
of device scaling dominated silicon technology until about the year 2000. Ideal scaling implies all 
lateral and vertical dimensions scale by the same factor k where k was typically 1.4 for each new 
generation in that time period (giving a device density increase of k2 or 2, see Fig. 1.16). If L, H, 
W, LS and xD all scale by k, then t would not change, implying that the interconnect delays would 
remain relatively constant as technology scaled. There are two problems with this. First, since 
scaling does improve transistor speed, even if interconnects are unchanged with scaling, their 
relative contribution to overall circuit performance will increase. Second, ideal scaling only deals 
with individual transistors and ignores the fact that chip area increases with time which means 
that worst-case global interconnects get longer not shorter, since these interconnects may have 
to extend from one side of the chip to the opposite side in the worst case. Thus L in Equation 11.5 
actually does not scale for the longest interconnects, again implying that the interconnect 
contribution to delay increases with technology generations. These observations about long 
global interconnects also imply that chip architecture and design are very important elements in 
chip performance since minimizing long-distance interconnects obviously can help. 

[Page 513]
“Integrated Circuit Fabrication: Science and Technology”, © Plummer & Griffin 2022 
 
Not for distribution. September 2023. Full color print book to be distributed by CUP in 2023. 513 
One of the early studies of the impact of interconnect delays on chip performance from the 
1980s [11.3], illustrated the problem, showing results like those in Figure 11.5. This analysis used 
relatively simple models like those shown in Figure 11.3.  In this analysis, three generations of 
then-current technology were compared from 1 µm to 0.25 µm minimum feature sizes. The 
dashed line on each plot is the gate delay (transistor speed) which scales as 1/k and gets faster 
due to scaling with each generation. The solid diagonal lines show the worst-case interconnect 
delay for different interconnect materials as a function of the chip size. The worst-case 
interconnect delay is assumed to be for a wire that connects devices across the full dimension of 
the chip. In this simple analysis, the longest global interconnect line length was assumed to scale 
as √A which means that the longest L2 increases as A and this explains the unity slope of the lines 
in the figure.  
 
 
Figure 11.5 Global interconnect and gate time delay versus chip area and minimum feature sizes, 
for various interconnect materials. The diagonal lines are the interconnect delays for various 
materials. The dashed horizontal line is the gate delay. Fmin corresponds to the minimum feature 
size.  Interconnect delay corresponds to longest global interconnect in the circuit.  After [11.3]. 
 
While the models used in this analysis were greatly simplified, there are general 
observations that can be made. First, the lower resistivity of Cu wires produces lower 
interconnect delays as Equation 11.5 would suggest.  Second, it is obvious why it would be poor 
design practice to use materials like polysilicon or even WSi2 or W for global interconnects.  
Finally, for even modest chip sizes, interconnect delays dominate gate delays even in these 30-
year-old technologies.  
These simple calculations suggested even 30 years ago that back-end interconnect 
technology needed careful attention in high-performance circuits. A number of strategies have 
evolved to mitigate these issues. First, obviously R and C need to be minimized and we will discuss 
materials and technology approaches to these goals throughout this chapter. Second, the 
interconnect hierarchy illustrated in Figure 11.2 has evolved. The lower levels of wiring that use 
smaller, higher-resistance wires, are used only for short range interconnect whereas the much 
thicker and wider upper levels are used for global interconnects, reducing R in these longer wires. 
W
Poly
1
10
100
Fmin  = 0.25 µm
τg
10
10
10-10
10-9
10-8
-12
-11
Al
W
Poly
1
10
100
Fmin = 0.5 µm
τg
Poly (ρ=500 µΩcm)
WSi2 (ρ=30 µΩcm)
W (ρ=10 µΩcm)
Al (ρ=3 µΩcm)
1
10
100
Fmin = 1 µm
τg
Delay Time (sec)
Chip Area (mm2)
Cu
τL
τL
τL
WSi2
WSi2
Al
Chip Area (mm2)
Delay Time (sec)
10-8
10-9
10-10
10-11
10-12
1               10             100
1               10             100
1               10             100
Fmin = 1 µm
Fmin = 0.5 µm
Fmin = 0.25 µm
Poly (r = 500 µWcm)
WSi2 (r = 30 µWcm)
W (r = 10 µWcm)
Al (r = 3 µWcm)
Poly
WSi2
W
Al
Poly
WSi2
W
Al
Cu

[Page 514]
“Integrated Circuit Fabrication: Science and Technology”, © Plummer & Griffin 2022 
 
Not for distribution. September 2023. Full color print book to be distributed by CUP in 2023. 514 
Note also in Figure 11.2 that the dielectric layers are thicker in the upper metal lines, which helps 
to reduce R.  
There are also a number of circuit and architecture options that can be used to minimize 
interconnect delays. Blocks in a large chip that need to communicate with each other often 
should be physically placed near each other on the chip to minimize L. Repeaters are another 
powerful idea. Equation 11.5 shows that the delay is proportional to L2.  Suppose a long line were 
cut into three pieces and a repeater (amplifier) placed between each section as in Figure 11.6. 
Each section would have an RC delay of 1/9 of the original line because L, and hence R and C are 
reduced by 1/3. The repeater would introduce some additional delay, but the line itself would 
now have an overall delay proportional to L rather than L2. In practice, very long lines can be split 
into multiple sections with multiple repeaters. There is a considerable literature on how to design 
such interconnects e.g., [11.4 - 11.6], but the basic conclusion is that wire delays can be made 
proportional to wire length rather than L2 which is a significant improvement.  Today 
sophisticated EDA tools are used to optimize the design of back-end structures and chip layout, 
to achieve the highest performance possible. Finally, there is significant research currently 
underway to explore optical interconnect methods and perhaps free-space broadcast 
connections but neither of these is likely to impact chip interconnects in the near future. 
 
 
Figure 11.6 Example of breaking up a long interconnect line into sections (3 in this case) and 
inserting repeaters (amplifiers) between each section.  
 
11.3 Historical Development and Basic Concepts 
 
The earliest silicon integrated circuits used aluminum lines connecting active regions - 
transistors and resistors.  A combination of thermally grown silicon dioxide passivated the silicon 
surface and isolated the aluminum interconnects from those regions in the substrate where 
electrical contact was not wanted.  Where contact was desired, openings in the oxide were made 
so that the aluminum could come in contact with the silicon.  Figure 11.7 shows an early 
structure. 
Pure aluminum was thus used for both the contact material and the interconnect.  Why 
aluminum?  First, it has a low electrical resistivity at room temperature. (See Table 11.1 for a 
listing and properties of commonly used interconnect materials). Second, it adheres well to 
silicon and silicon dioxide.  Third, it makes a low-resistance electrical contact to heavily doped Si.  
The latter two characteristics are related to the fact that the oxide of Al is very stable, more stable 
than SiO2.  This means that if Al is deposited on top of SiO2, it will react with it even at low 
temperatures, forming a thin layer of Al2O3 at the interface.  This forms a glue layer, binding the 
Driver
Repeater
(Amplifier)
Repeater
(Amplifier)
RWire /3
RWire /3
RWire /3
CWire /3
CWire /3
CWire /3
CL
Vout
Vin

[Page 515]
“Integrated Circuit Fabrication: Science and Technology”, © Plummer & Griffin 2022 
 
Not for distribution. September 2023. Full color print book to be distributed by CUP in 2023. 515 
Al to the SiO2.  In the case of Al-to-Si contacts, the Al will reduce any native Si oxide on top of the 
Si.  Without this reaction, the ubiquitous native oxide on the silicon could prevent ohmic contact.   
 
     
 
Figure 11.7 Early back-end structure with Al interconnect making contact to a highly doped Si 
active region. The chip is a photograph of the first integrated circuit from Fairchild Semiconductor 
(1959) which used a simple Al wiring technology. Right photo reprinted with permission from 
onsemi. 
 
Material 
Thin-film resistivity 
(µWcm) 
Melting point (˚C) 
Al 
2.7-3.0 
660 
Cu 
1.7-2.0 
1084 
Ag 
≈ 1.6 
961 
Au 
≈ 2.2 
1064 
W 
8-15 
3410 
Ti 
40-70 
1670 
PtSi 
28-35 
1229 
TiSi2 
13-16 
1540 
WSi2 
30-70 
2165 
CoSi2 
15-20 
1326 
NiSi 
14-20 
992 
TiN 
50-150 
~2950 
Ti0.3W0.7 
75-200 
~2200 
Polysilicon 
(heavily doped) 
450-1000 
1417 
Table 11.1 Properties of interconnect materials [11.7, 11.8]. 
 
Fortunately, the Al2O3 that is formed allows Al to diffuse through it into the Si, so that good 
ohmic contact between the Al and Si is obtained.  A fourth benefit of using Al is that its presence 
assists the annealing out of interface traps at the Si-SiO2 interface, presumably by converting H2O 
to free H, which passivates the traps.  (See Chapter 6 where this process is described in more 
P
Grown Oxide
Deposited Oxide
Aluminum
N+

[Page 516]
“Integrated Circuit Fabrication: Science and Technology”, © Plummer & Griffin 2022 
 
Not for distribution. September 2023. Full color print book to be distributed by CUP in 2023. 516 
detail.)  For all these reasons, contacts and interconnects made of aluminum were instrumental 
in the development of the first integrated circuits. 
As the complexity of silicon integrated circuits increased over time, junction depths became 
shallower and more layers of interconnect were needed to wire the thousands and later millions 
and billions of transistors into circuits. The simple Al/SiO2 structure shown in Figure 11.7 simply 
was not capable of realizing such chips and over time new materials and new back-end 
innovations were gradually introduced. Four major changes gradually happened in the 50-plus 
years between 1970 and today: 
1. Contacts evolved to become multilayer structures with adhesion layers and barrier 
layers. 
2. Planarization methods became necessary as the number of wiring levels gradually 
increased from 1 or 2 to as many as 15 today. 
3. Cu replaced Al as the primary metal used for interconnects. 
4. “Low-K” dielectric materials gradually replaced SiO2 in backend structures. 
We will consider each of these changes in the sections below.  
 
11.3.1. Evolution of Contact Structures 
 
The first innovations that were introduced in back-end processing had to do with contact 
structures and were driven by contact reliability and contact resistance. As device structures 
were scaled down in size beginning in the 1960s and 70s, junction depths were correspondingly 
reduced (see Figure 1.16 for a discussion of ideal scaling). One of the first major changes in back-
end structures was a result of the fact that Al contacts to shallow junctions suffer from reliability 
issues. As discussed earlier, Al makes a good contact to silicon by reducing the native oxide on 
the surface. To ensure that the Al reduces the native Si oxide and that the Al is in good physical 
contact to the Si, a sintering anneal at about 450˚C is generally performed after Al deposition and 
patterning.  This anneal, in a hydrogen ambient, is also done to anneal out interface traps at the 
Si-SiO2 interface as discussed in Chapter 6.  Subsequent processing at about this same 
temperature can also occur, to deposit dielectric films used in the back-end structure.  
The equilibrium solubility of Si in Al is significant.  At 450˚C, the solubility is about 0.5 at.%  
(atomic percent), and at 500˚C it is about 1 at.%.  This means that pure Al in contact with Si will 
want to absorb Si from the substrate up to its solubility level for that temperature.  The kinetics 
of the process involve the diffusion of Si in the Al so the time to reach equilibrium depends on 
the amount of Al acting as a sink for the Si.  Unfortunately, the diffusivity of Si in polycrystalline 
Al is quite high, and the amount of Al nearby can be large (wires connecting to other devices).  So 
a significant amount of Si gets drawn up into the Al.  This creates voids in the remaining Si, which 
are quickly filled by the overlying Al.  If the Al penetrated uniformly into the substrate, the 
situation might be manageable, at least for relatively deep junctions.   
However, the situation is actually worse than that.  That is because when the Al reduces the 
native oxide, it does so non-uniformly.  Therefore, the Al penetrates in localized spots. Al “spikes” 
occur in the Si substrate, typically penetrating in excess of 1 µm deep.  Figure 11.8 illustrates this, 
showing the Al penetrating in some areas deeper than the diffused junction which would short 
the junction. Recall that Al is a column III element and hence is a P-type dopant in silicon, so this 

[Page 517]
“Integrated Circuit Fabrication: Science and Technology”, © Plummer & Griffin 2022 
 
Not for distribution. September 2023. Full color print book to be distributed by CUP in 2023. 517 
problem is particularly acute for contact to N+ regions.  As a practical matter, pure Al contacts to 
Si cannot be used for junction depths of less than 2-3 µm.   
 
Figure 11.8 Si-Al contact region showing spiking of Al into Si active region.  This is due to Si 
diffusing into the Al to satisfy the solubility requirement, with Al filling the resulting voids in the 
Si substrate.   
 
One solution to the Al spiking problem is to use Al films that already have Si in them, so that 
the solubility requirement is already fulfilled.  Sputtering as a deposition method allows a Si/Al 
alloy to be easily deposited, so Al films with approximately 1 at.%  Si have been commonly used.  
This is the solubility of Si in Al at about 500˚C, the highest temperature the Al sees during 
processing.  The spiking problem is reduced, but another problem arises.  When the contact 
structure is cooled down below 500˚C, or subsequent thermal steps are done at less than 500˚C, 
the solubility of Si in Al is lower.  The now-excess Si precipitates out, usually at the Al/Si interface 
where heterogeneous nucleation can occur, leaving Si nodules.  In fact, there is enough Al 
dissolved in these nodules to make them P type, causing higher contact resistance to N+ regions.  
The use of Al(Si)  to solve the spiking problem was adequate as long as the contact 
resistance was not limiting circuit performance.  But, as scaling continued in the 1970s and 1980s, 
contact areas were reduced in size and the contact resistance did become an issue, so another 
solution to Al-Si interaction and spiking was needed.  The solution was the use of barrier layers.  
Barrier layers are placed between the Al and Si to prevent or at least slow down any interaction. 
Such barriers need to be a barrier for chemical interdiffusion between Si and Al at processing 
temperatures (up to 450-500˚C). They also need to be thermally stable. They should have low 
stress.  This usually means that their coefficients of thermal expansion need to be close to Si (2.6 
x 10-6 ˚C-1).  They need to adhere well to Si and Al, as well as SiO2.  This usually means that there 
is some interfacial reaction between the barrier and Si and Al.  Finally, they should have good 
electrical conductivity and a low contact resistance to both Si and Al.  
Barrier layers have been classified into three types: passive barriers, stuffed barriers, and 
sacrificial barriers [11.9]. Passive barriers are chemically inert to both Si and Al, and are good 
diffusion barriers as well.  TiN is an example of this type.  Some materials are chemically inert, 
but diffusion along their grain boundaries can be quite significant.  However, it has been found 
that by “stuffing” the grain boundaries with other atoms or molecules, the diffusion of other 
species can be greatly reduced, making them diffusion barriers as well.  The reduction of diffusion 
by stuffing the grain boundaries is a combination of a physical effect (physically blocking the 
diffusing species) and a chemical effect (the stuffed species, such as nitrogen or oxygen, 
chemically bond with the diffusing species, such as Al, stopping their diffusion).  A Ti-W alloy with 
P
Grown Oxide
Deposited Oxide
Aluminum
N+

[Page 518]
“Integrated Circuit Fabrication: Science and Technology”, © Plummer & Griffin 2022 
 
Not for distribution. September 2023. Full color print book to be distributed by CUP in 2023. 518 
nitrogen stuffing the grain boundaries - achieved by sputtering the Ti-W in an N2 ambient - is an 
example of a stuffed barrier.   
Sacrificial barriers are those in which the barrier material is “sacrificed” in order to prevent 
reaction between the Al and Si.  The material, such as Ti, reacts with either the Al or Si or both, 
forming aluminides or silicides.  But by doing so, it prevents the Al and Si from interacting since 
the reactions with the barrier material are favored both kinetically and thermodynamically over 
the reaction between the Al and Si themselves.  However, once the sacrificial barrier material is 
consumed, the barrier is gone, and so these types of barriers are only effective for limited 
processing temperatures and times.    
There are many choices for barrier layers, some of which are listed in Table 11.1.  One of 
the first barrier layers for contacts was platinum silicide.  It is formed by depositing Pt on the 
wafer, and then annealing at low temperatures (250-350˚C).  Because the surface Si is consumed 
during the formation reaction, a new, clean, interface is obtained, and very good electrical 
contact is made.  It is also “self-aligned” because the silicide is only formed where the Si is 
exposed through the oxide contact opening (and the unreacted Pt is chemically removed from 
other areas).  Therefore an extra mask is not needed and no alignment overlap is required.  PtSi 
acts satisfactorily as a barrier between Al and Si, but only if subsequent processing is done at 
about 350˚C or below, and junction depths underneath are greater than about 0.3 µm.  That is 
because PtSi will react with Al, forming Pt-Si-Al inter-metallic compounds, eventually allowing 
the Al to spike into the Si substrate. Once junction depths got shallower than 0.3 µm and 
processing temperatures got above 350˚C, another barrier was necessary. 
Refractory metals by themselves have had limited use as barriers.  Ti in particular is 
attractive since it reduces and breaks through any native oxide, and adheres well to both Si and 
SiO2.  It forms very-low-resistance contacts, silicon diffusion through it is slow, and therefore it 
prevents the Si dissolving in the Al.  However, it reacts with Al to form TiAl3 at low temperatures. 
Above 500˚C, Ti will also react with the Si to form TiSi2.  It thus acts as a sacrificial barrier, acting 
as a barrier only until it is consumed, which happens rather quickly above 400˚C.  So while Ti is a 
good contact/adhesion layer, it is not a very good barrier layer.  Ti is thus often used in 
conjunction with a barrier layer on top.  
Refractory metal silicides, such as TiSi2, have also been used as barrier layers in contacts.  
They will also react with Al, but at a somewhat higher temperature (about 500˚C for TiSi2) than 
the noble metal silicides, such as PtSi.  However, diffusion along their grain boundaries limits their 
effectiveness as barriers to below 400˚C.  Therefore, like Ti, refractory metal silicides are usually 
used in contact structures as the adhesion/contact layer, with a better barrier layer on top.  An 
advantage in using refractory metal silicides in contacts is the ability to form self-aligned contact 
structures.  Ti can be deposited over both an oxide layer and into the openings in the contacts 
without a mask.  But during an anneal it will only form a silicide in the contacts where Si is 
exposed.  The unreacted Ti over the oxide can be etched off, leaving the silicide self-aligned to 
the contact.  
As the processing temperatures were raised, the next commonly used barrier after PtSi was 
titanium-tungsten.  This alloy, generally about 30 atomic percent, or 10 weight percent, Ti, acts 
as a diffusion barrier between the Si and Al, especially when stuffed with nitrogen.  While pure 

[Page 519]
“Integrated Circuit Fabrication: Science and Technology”, © Plummer & Griffin 2022 
 
Not for distribution. September 2023. Full color print book to be distributed by CUP in 2023. 519 
W is a good barrier itself, adding the Ti to it helps it adhere to underlying layers and increases its 
corrosion resistance.   
Refractory metal compounds, notably TiN, are very popular barrier layers.  These are 
commonly fine-grained structures, with grain sizes below 10 nm.  Diffusion through them is very 
slow, making them impermeable to silicon and most other species.  Incorporation of oxygen or 
nitrogen in these films makes them even better barriers.  They are also chemically stable and 
chemically inert with most other layers.  There may be some reaction with Al, forming some AlN 
and TiAl3 at temperatures greater than 550˚C.  (The AlN in fact may form a thin barrier layer itself, 
improving the barrier properties of the structure even more.)   
The electrical resistivity of TiN is low enough for use as both a contact material and a local 
interconnect. The contact resistance to Si is somewhat higher than of PtSi, Ti, or TiSi2.  Therefore, 
TiN is usually used in a bilayer structure with TiN on top of Ti, with the Ti either remaining 
unreacted or forming TiSi2.  The best properties of both layers are utilized: the good adhesion 
and low contact resistance of the Ti or TiSi2, and the good barrier properties of TiN.  This is 
accomplished without much more processing, since the TiN can easily be deposited immediately 
after the Ti, just by adding nitrogen to the input in the deposition chamber.  Or TiN can be formed 
on top of TiSi2 by depositing Ti on top of the Si substrate in the contact opening and annealing in 
a nitrogen ambient.  The Ti reacts with the Si below it to form the silicide while simultaneously
