Repository: Alvintxh/nanofab-web

# Extracted Book Sources

All 11 textbooks extracted 2026-04-05 using PyMuPDF (extract_pdf.py).

## Extraction Summary

| Book Key | File | Pages | Words | Page Numbering |
|----------|------|-------|-------|----------------|
| cui_2025 | Zheng Cui - Nanofabrication (4th ed) | 419 | ~158K | PDF labels (C1, i-xi, 1-407) |
| campbell_2008 | Campbell - Fabrication Engineering (3e) | 825 | ~369K | offset=18 (front-1..18, then 1-807) |
| teresa_2020 | De Teresa - Nanofabrication (full) | 451 | ~183K | offset=0 (sequential PDF pages) |
| madou_vol1_2011 | Madou - Fundamentals of Microfab Vol.1 | 646 | ~366K | PDF labels |

File: sources/sources_processed/books/plummer_2022/plummer_2022_full.txt (part 37 of 43)
# plummer_2022
reacting with the nitrogen in the ambient to form TiN on top. We will consider this process in 
detail later in this Chapter (Figure 11.31).  
Figure 11.9 shows a multilayer contact structure using TiSi2/TiN contact/barrier layers 
which is a typical structure used with Al interconnects.  The TiSi2 makes good electrical contact 
to the Si, and provides good adhesion.  The TiN serves as a barrier to interaction between the Al 
and both the TiSi2 and Si.  There are, of course other material options that can also provide the 
combination of low contact resistance, adhesion and diffusion barrier. We will see additional 
examples throughout this chapter.  
 
 
Figure 11.9 Typical multilayer contact structure for Al interconnects with TiSi2/TiN barrier layers 
between the Si and Al. 
 
11.3.2. Planarization Methods to Permit Multilayer Interconnects 
 
As circuits became larger and more complex in the 1970s and 1980s, additional 
interconnect levels became necessary in order to be able to wire the increasing transistor 
numbers into complex circuits. Adding an additional level of interconnect seems straightforward.  
P
Grown Oxide
Deposited Oxide
Aluminum
N+
TiSi2
TiN

[Page 520]
“Integrated Circuit Fabrication: Science and Technology”, © Plummer & Griffin 2022 
 
Not for distribution. September 2023. Full color print book to be distributed by CUP in 2023. 520 
The process could be as simple as depositing an inter-metal dielectric layer (typically SiO2), 
opening a hole in the dielectric using lithography wherever a contact to the lower level is needed, 
depositing Al, forming both the contact and the next level interconnect, followed by patterning 
of the aluminum.  Then the next level of inter-metal dielectric material would be deposited.  This 
structure is illustrated in Figure 11.10.  This, in fact, is how the early multi-level interconnect 
structures were made.  Looking at the contact, or via in this case, Al is now making contact to Al, 
so spiking into Si is not a problem.  Good electrical contact between two layers of Al can be 
achieved if the interface is clean.  
 
 
Figure 11.10 Illustration of early two-level metal structure. 
 
Obviously the topography gets rougher and less planar as more levels are added, as Figure 
11.10 illustrates.  A more planar topography is desired for two main reasons - lithography 
limitations and step coverage.   The lithography limitations arise partly from the limited depth of 
focus of submicron lithography instruments.  We discussed this issue in Chapter 5 (see Figure 
5.22 and the associated derivation and also Figure 5.60). The depth of focus for a modern DUV 
193nm lithography tool is only about ± 250nm and is much less for EUV tools. In addition, 
nonplanar topography results in non-uniform resist thickness, which can result in non-uniform 
exposure and development.  There are lithographic techniques that address these problems, 
such as using multilayer resist structures as discussed in Chapter 5, but these are not always 
effective or practicable solutions.   
Nonplanar topography also leads to problems with step coverage and filling of spaces with 
deposited films.  We saw in Chapter 10 how step coverage and filling can be a problem.  Such 
problems lead to higher electrical resistance in the line, as well as potential reliability problems.  
To make matters worse, step coverage problems compound one another.  A large step height on 
one level can not only lead to thinning of the next level on sidewalls, but also cusping and 
overhangs.  This in turn leads to even worse coverage problems on the next level.    
Reducing the step heights and achieving more planar topology through processing 
techniques is called planarization.  We defined the degree of planarization (DOP) in Chapter 9 as  
 
DOP = 1 −xO@Mo
0
xO@Mo
*
  (see Equation 9.21)
(11.6) 
N+
P
Grown Oxide
Deposited Oxide
Aluminum
TiSi2
TiN
Aluminum
Intermetal Oxide

[Page 521]
“Integrated Circuit Fabrication: Science and Technology”, © Plummer & Griffin 2022 
 
Not for distribution. September 2023. Full color print book to be distributed by CUP in 2023. 521 
where xO@Mo
*
 is the initial step height in the topography and xO@Mo
0
 is the final step height after 
planarization (see Figure 9.43).  These step heights can refer to hole depths as well.  A DOP of 0 
means that no planarization is achieved, while a DOP of 1 corresponds to complete planarization 
- the final step height is zero.  Several methods have been developed to improve the planarity of 
multi-level interconnect structures.  Some involve the metals, while others involve the dielectric 
materials, both of which are discussed below.   
One way to help achieve planar metal layers is by using a W contact or via fill, also called a 
W plug.  Figure 11.11 (left side) shows the topography above a contact or via which uses Al as 
both the contact material and the next level of interconnect.  The topography over the contact is 
not planar.  Achieving a planar or smooth topography over the contact can be achieved by using 
a via fill or plug structure, resulting in the structure on the right side of Figure 11.11.   
 
 
Figure 11.11 Left: Using Al as both the contact and the next level interconnect layer results in 
nonplanar topography. Right: Using a tungsten plug as the contact along with CMP, results in 
planar topography.  
 
The structure on the right can be fabricated in two ways. One method involves a selective 
W deposition into contact or via holes cut in the dielectric layer, which fills the contacts or vias 
without depositing any W over the top of the dielectric.  The other, much more common method 
uses a blanket W deposition, which fills the contact or via as well as depositing on the dielectric. 
The W deposition thickness is greater than the depth of the via so that the via is overfilled. The 
W on the dielectric is then removed through chemical-mechanical polishing (CMP), a process we 
described in Chapter 9. This is the process that was used in the Chapter 2 CMOS process (see 
Figure 2.23). As was done in that process, usually a thin TiN barrier layer is deposited first by 
sputtering and then the W is deposited by CVD.  This process of filling holes or trenches in a 
dielectric level with the metal, followed by CMP, rather than depositing, patterning, and etching 
the metal on top of a dielectric layer, is called the “damascene” method.  Its name comes from 
the ancient practice in the Middle East of inlaying metal in wood or ceramics for decoration.  It 
can be used for vias or interconnect layers, or both, and we will see later that it is essential for 
Cu interconnects since Cu cannot be easily etched.  
Before CMP was widely available as a planarization technology, several other approaches 
were developed and used in some manufacturing processes. The simplest of these was described 
in Chapter 9 (Figure 9.42) which is repeated in Figure 11.12. As we saw in Chapter 9, in this 
technique the dielectric is deposited, followed by the deposition of a sacrificial layer. The overall 
structure is then etched back to planarize it. The earliest such processes used photoresist as a 
sacrificial etchback layer on top of oxide. The photoresist was deposited, or spun, over the oxide 
W Plug
Aluminum
Aluminum
Oxide
Oxide

[Page 522]
“Integrated Circuit Fabrication: Science and Technology”, © Plummer & Griffin 2022 
 
Not for distribution. September 2023. Full color print book to be distributed by CUP in 2023. 522 
layer, filling up the spaces and ending up with a nearly flat top surface.  After a hardbake, an etch 
is done which etches both the oxide and photoresist, ideally at the same rate. In other words, an 
etch chemistry is chosen such that the etch selectivity S = 1. When the bottom of the photoresist 
is reached, a nearly flat oxide is left behind (dashed red line in Figure 11.12).  This results in local 
planarization, but generally not perfect global planarization.   This can also be done without a 
sacrificial layer if the dielectric layer is deposited thick enough.  This is because the thicker a 
material is, the smoother the local topography tends to become.  While this process is 
conceptually simple, it does not achieve the nm level of planarization required in modern 
structures. 
 
 
Figure 11.12 Illustration of photoresist etchback process.  Photoresist is deposited over rough 
topography, then the structure is etched back, leaving a smooth top surface of the oxide. 
 
The photoresist process described above works because photoresist is a liquid when it is 
applied and hence forms a flat upper surface. Other types of liquids have also been applied in an 
effort to planarize backend structures. Spin-on-glass (SOG) has found application in some 
manufacturing processes.  This is similar to the photoresist etchback technique, but here the 
spun-on material is left behind and serves as an inter-metal dielectric.  SOG materials are initially 
liquids, containing organic siloxanes or inorganic silicates in an alcohol-based solvent.  The liquid 
SOG is spun onto the wafer like photoresist, filling the spaces between features. Then the wafer 
is baked and cured, driving off the solvents and polymerizing the silicon-containing groups, 
resulting in the formation of Si-O-Si bonds.  SOG is often sandwiched between layers of CVD SiO2 
in an inter-metal dielectric structure, as shown in Figure 11.13.   
The SOG process is often combined with an etchback.  After deposition and curing, the SOG 
is etch-backed so that no SOG remains over any metal region that will have a via made through 
it.  This is so that when via holes are cut through the inter-metal dielectric, they do not pass 
through any SOG as also illustrated on the right in Figure 11.13.  If the vias touch the SOG (Figure 
11.13 left), residual gases and moisture from the SOG can contaminate the contacts or vias and 
cause large increases in contact or via resistance, so-called “poisoned vias.”  SOG films made from 
organic-based solutions, containing carbon, are more susceptible to this than those made from 
inorganic solutions. With SOG, local planarization and limited global planarization can be 
achieved. 
As the need for planarization became critical in the 1980s, many workers in the field found 
the idea of polishing the wafer to achieve planarity counterintuitive. Particle control and defects 
in semiconductor manufacturing are huge yield issues (Chapter 4) and so the idea of introducing 
particles to “grind” or polish surface topography seemed to be a very bad idea. However, 
Photoresist
Oxide
Etchback
to here

[Page 523]
“Integrated Circuit Fabrication: Science and Technology”, © Plummer & Griffin 2022 
 
Not for distribution. September 2023. Full color print book to be distributed by CUP in 2023. 523 
engineers at IBM who were responsible for Si wafer preparation realized that wafer polishing is 
actually a critical part of achieving the atomically flat “perfect” Si wafers that are used in Si chip 
manufacturing (see Figure 3.20 and the associated discussion) [11.10, 11.11]. IBM engineers 
perfected oxide planarization using CMP first but the technology gradually spread to 
planarization of many other materials, including Cu metallization.  
 
 
Figure 11.13 Backend structure (left) without etchback step, showing poisoned via (* labelled 
region) where the via metal is in direct contact with spin-on glass (SOG) layer. The backend 
structure on the right with an etchback step, does not have poisoned vias since the via metal is 
not in direct contact with SOG layer. 
 
The basic operation of a CMP tool was described in Chapter 9 (Figures 9.44 and 9.45). In a 
CMP tool, a rotating wafer is pressed against a rotating pad. The polishing slurry consists of 
chemically active ingredients such as oxidizers and surfactants and mechanically active abrasive 
particles. Pressure, rotation rates, slurry flow rate and the pH and composition of the slurry are 
the main process variables. Because chemistry is involved in the polishing process, the polishing 
rate can be made quite different for different materials. In the W plug polishing example in Figure 
11.11 (right), this means that the polishing rate can be designed to slow down significantly once 
the W is removed from the oxide surface and SiO2 is exposed to the CMP tool, leaving a planarized 
surface with the W located only in the via holes. An example of this process was discussed in 
Chapter 9 using CMP simulations (Figure 9.52). Chapter 9 also discusses in some detail physical 
models and simulation tools for the CMP process.  
CMP has become, by far, the dominant technology used for planarization. Today it is used 
in both front-end and back-end processing. It has allowed back-end structures to incorporate as 
many as 15 layers of wiring and it has played a major role in mitigating the very limited depth of 
focus of modern lithography tools because it allows a thin and uniform-thickness photoresist 
layer to be used for imaging. An example of a 1998 (before Cu) back-end metallization structure 
is shown in Figure 11.14, showing many of the concepts discussed to this point in this chapter.  
 
11.3.3. The Transition from Al to Cu 
 
From the beginnings of the silicon integrated circuit industry in the 1960s until the late 
1990s, Al was exclusively used for interconnects. While Al is not the lowest-resistivity metal (Au, 
Al Metal 2
Via
Al
Deposited Oxide
Spin-on-Glass
Deposited Oxide
Si Substrate
*
*
Al Metal 2
Via
Al
Si Substrate

[Page 524]
“Integrated Circuit Fabrication: Science and Technology”, © Plummer & Griffin 2022 
 
Not for distribution. September 2023. Full color print book to be distributed by CUP in 2023. 524 
Ag and Cu are lower in Table 11.1), Al has other properties that made is simple to use and for a 
long time, its resistivity was adequate for the chips that were being designed and built. Al is 
straightforward to deposit and etch, it adheres well to Si and SiO2 and it produces low-resistance 
contacts to Si because it reduces thin SiO2 layers as we have discussed.  
 
 
Figure 11.14 Five layer interconnect structure used in Intel’s 0.25 µm technology in 1998 [11.12]. 
The metal layers are Ti/Al-Cu/Ti/TiN. The Ti and TiN layers are adhesion and barriers layers. The 
small % Cu was added to the Al for electromigration reasons (discussed later). White W plugs are 
visible in via holes connecting the Al wiring levels. CMP was used to planarize the structure at 
each wiring level. © Intel, reprinted with permission. 
 
The first modification to pure Al interconnects in the 1970s and 1980s, was the addition of 
Si at about 1 at.%.  This prevents spiking of Al into the silicon substrate caused by silicon’s 
relatively high solubility and diffusivity in Al (Figure 11.8).  Even with the use of barrier layers such 
as TiN, Si is often still used in Al interconnects.  This is because the presence of the Si reduces the 
driving force for interdiffusion and hence decreases the chance of barrier failure.   
Almost all of the rest of the modifications made to the Al interconnect structure in the 
1980s were a result of aluminum’s low melting point and ease of deformation.  Two phenomena 
that occur with aluminum which have caused significant problems and have required 
modifications in the Al interconnect are hillock growth and electromigration. 
Hillock growth occurs when the Al thin film is subjected to high compressive stresses.  
Because of the polycrystalline structure of Al, coupled with its low melting point and resulting 
susceptibility to plastic deformation, the Al will deform under such stresses.  High stresses can 
easily be generated due to Al’s relatively high coefficient of thermal expansion (23 x 10-6˚C-1, 
while Si is 2.6 x 10-6˚C-1). If Al is deposited on a Si substrate (or even on another film, such as SiO2, 
on a Si substrate) at low temperatures and the structure is heated, high compressive stresses in 
the Al can be generated because the Al, which is tightly constrained to the wafer, will want to 
expand much more than the Si.  To relieve the stress, portions of the Al can squeeze up, forming 
small hills or “hillocks” as illustrated in Figure 11.15. The movement of the Al occurs primarily 
along grain boundaries in the Al since diffusion is usually much faster along grain boundaries than 
through the interior of the grains.  Whole grains of Al can be pushed or grow upward, forming 
hillocks about the size of the grains.   
Metal 5
Metal 4
Metal 3
Metal 2
Metal 1
Transistor Layer

[Page 525]
“Integrated Circuit Fabrication: Science and Technology”, © Plummer & Griffin 2022 
 
Not for distribution. September 2023. Full color print book to be distributed by CUP in 2023. 525 
 
Figure 11.15 Schematic illustration of hillock formation due to compressive stress in an Al film.  
Al diffusion along grain boundaries is indicated by the red arrows.  
 
Hillocks can result in electrical shorts between interconnect levels, as well as cause the 
surface topography to be rough, making lithography and etching more difficult.  While the 
overlying films can help suppress hillock formation by acting as a mechanical barrier, this does 
not completely eliminate the problem.  In fact, so much stress can build up that an overlying SiO2 
layer can crack.  When this happens, the Al can protrude from the crack in long whiskers, 
increasing the chances of a short.    
The addition of elements that have limited solubility in Al, such as Cu, has been found to 
suppress hillock formation. The excess atoms segregate and precipitate preferentially at the Al 
grain boundaries.  This reduces the Al diffusion along the grain boundaries and suppresses hillock 
formation. 
In a similar manner, voids can form when the Al is subjected to tensile stresses.  If the Al is 
deposited at a higher temperature, then upon cooling the Al will want to shrink more than the Si 
below it.  Since the Si is more mechanically rigid than the Al, the stress is relieved by vacancy 
movement and agglomeration in the Al, with voids forming.  This can greatly increase the 
interconnect resistance and even cause open circuits.  The addition of Cu to the Al can suppress 
void formation in Al as well as suppressing hillock formation.   
Perhaps the biggest problem encountered with Al interconnects is that of electromigration 
which we will discuss in more detail later in this chapter (Section 11.4.4). One of the requirements 
of an interconnect is that it is stable not only during processing, but during circuit operation.  
Electromigration is a phenomena that occurs during circuit operation and has very adverse 
effects.  When an electrical current flows through aluminum (on the order of 0.1-0.5 MA cm-2, 
which is commonly achieved in integrated circuits), the electrons can actually transfer enough 
momentum to the Al atoms to cause them to diffuse.  This diffusion is faster along grain 
boundaries, and it can cause a build-up of Al in some regions, resulting in hillocks, and can cause 
a depletion in other regions, resulting in voids.  As a result shorts and opens in the interconnects 
can occur during the normal operation of the circuit. Figure 11.16 shows an SEM of an actual 
interconnect where this has occurred.   Because most of the Al atoms and vacancies diffuse along 
the grain boundaries, electromigration is very dependent on the grain structure, including the 
Al Film
SiO2 Film
Compressive
Stress in Al
Al Hillock
Grain
Boundaries
Silicon Substrate

[Page 526]
“Integrated Circuit Fabrication: Science and Technology”, © Plummer & Griffin 2022 
 
Not for distribution. September 2023. Full color print book to be distributed by CUP in 2023. 526 
size and crystallographic orientation of the grains.  It also depends on over- and underlying layers, 
and on the processing history of the interconnects.   
 
 
Figure 11.16 SEM top view of hillock and voids that have formed due to electromigration in an 
Al(Cu,Si) line. Reprinted by permission from Springer Nature: from [11.13] © (1996).    
 
Substantial effort has been made to study and remedy this phenomenon [11.14].  One of 
the early remedies for electromigration was to add Cu to the Al.  Similar to the mechanism for 
suppressing hillocks, adding Cu suppresses grain boundary diffusion, and hence slows down 
electromigration.  Adding too much Cu, however, causes problems with etching of the 
interconnect as well as corrosion, and 4 weight percent Cu is the most that is usually added.   
Thus, the first modifications to Al interconnects involved switching from pure Al to Al with 
about 1-2 wt.% Si and 0.5-4 wt.% Cu.  Adding these elements to the Al increases the sheet 
resistivity of the interconnect by as much as 35%, but this was a necessary trade-off in order to 
prevent the failure of circuits due to electromigration and hillock and void formation.   
Other methods have been used to inhibit electromigration, or in some cases, negate its 
effect on the integrity of the interconnect lines.  One method uses shunt lines.  Another 
interconnect material is layered below, above, or within the Al layer, as shown in Figure 11.17.  If 
electromigration does cause an opening in the Al line, the current can be shunted through the 
other material, maintaining the electrical integrity of that interconnect.  The material does not 
have to have as low a resistivity as Al, since current will only flow through it for a short distance.  
But it should have good resistance to electromigration, and good adhesion or barrier properties.  
Layers of Ti, Ti-W, TiN, or TiSi2 have been commonly used for this purpose.   
 
 
Figure 11.17 Illustration of shunt layers to minimize electromigration problems.  Thin layers of 
metals, such as Ti, are used above and below the Al interconnect line.   
 
Metal
Metal
Metal
Dielectric
Dielectric
Void
Hillock
Electron
Flow in
Metal
Al 
Film
Void in Al Line
Current
SiO2
SiO2
Ti
Ti
Current

[Page 527]
“Integrated Circuit Fabrication: Science and Technology”, © Plummer & Griffin 2022 
 
Not for distribution. September 2023. Full color print book to be distributed by CUP in 2023. 527 
These additional layers in interconnects help in electromigration protection for two other 
reasons.  If they have high melting points and strong mechanical properties, they can be more 
rigid than the Al and act as physical or mechanical barriers to hillock and void formation.  If Ti is 
used, it will actually react with Al to form TiAl3, which is even harder mechanically than Ti, and 
will reduce the effects of electromigration.  However, if too much TiAl3 forms, it can increase the 
resistivity of the interconnect.  If TiN is used, it is best to have excess Ti in it which will react with 
the Al to form TiAl3.  The multilayer interconnect structures also help with barrier and adhesion 
issues. Ti can help with adhesion and electrical contact.  TiN can serve not only as a good barrier, 
but as an adhesion layer as well, particularly in conjunction with W plugs.  TiN provides for good 
contact between Al and W and prevents any reaction between them.  A TiN layer can also be 
used in the interconnect stack to serve as a barrier between the Ti and the Al.  
Putting all of these pieces together led to Al interconnects in the 1990s with structures like 
those shown in Figure 11.18. A W plug is used in both the contact and the vias, resulting in good 
planarity.  At the bottom of the contact, TiSi2 is used to make good electrical contact to the Si, 
and also serves to strap the sources and drains, providing for lower sheet resistance along those 
paths.  In both the contacts and the vias, TiN surrounds the W, promoting adhesion to the oxide.  
The global interconnect structure in this example is Ti/TiN/Al(Cu)/TiN.  Cu in the Al suppresses 
electromigration and hillock formation.  Ti helps to improve electromigration resistance and 
promotes adhesion.  TiN is a barrier between the Al and Ti to limit TiAl3 formation.  The Ti/TiN 
and TiN layers on the bottom and top of each interconnect provide an electrical shunt in case of 
void formation in the Al.  They also suppress hillock and void formation by providing mechanical 
barriers to plastic deformation. Revisiting Figure 11.14, we see an actual chip, from 1998, that 
incorporates many of these features.  
 
 
Figure 11.18 A typical metallization scheme used in Al interconnect I.C. technology circa 2000, 
showing the multilayer structures that evolved.  
 
By 1990 it was clear that the resistance associated with Al interconnects was going to be an 
issue as scaling continued and chips grew larger (longer interconnects). RC delays in 
interconnects were discussed earlier in this Chapter, where we saw the importance of low 
resistance in interconnect materials. It is apparent from Table 11.1 that Cu, Ag and Au have lower 
N+
P
TiSi2
TiN
Al(Cu) Metal 2
Al(Cu) Metal 1
W
W
Deposited Oxide
Deposited 
Oxide
Deposited Oxide
Ti
Silicon Substrate

[Page 528]
“Integrated Circuit Fabrication: Science and Technology”, © Plummer & Griffin 2022 
 
Not for distribution. September 2023. Full color print book to be distributed by CUP in 2023. 528 
resistivities than Al and hence in principle could reduce the resistance of interconnect lines in 
integrated circuits.  
Silver has corrosion problems and poor resistance to electromigration, and gold has just 
marginally lower resistivity than Al along with device contamination problems.  Copper has a 
lower resistivity, 1.72 W cm versus 2.7 for Al.  Perhaps more importantly, Cu has much better 
resistance to electromigration than Al. Higher resistance to electromigration also allows for 
circuit operation at higher current densities in the interconnects, resulting in potentially faster 
circuit speed.   
However, there are problems with using copper interconnects which led to Al interconnects 
being dominant until the late 1990s.  Copper is difficult to plasma-etch since the byproducts, 
copper halides, are not volatile at low temperatures.  Corrosion of copper is a problem, especially 
if the halides are not all removed.  A damascene process, single or dual, is the obvious solution 
to this problem since the copper in this process does not have to be plasma-etched, just polished 
back using CMP.   Another problem with copper interconnects is that Cu is a harmful contaminant 
in Si devices, and Cu atoms can move quickly through SiO2 and organic dielectrics.  Cladding 
layers, of TiN, Si3N4 or Ta-based alloys for example, must be used as barriers around the copper 
to prevent this.  But this can reduce the effectiveness of using the lower resistivity material if 
cladding layers of higher resistivity-material must be used on all sides of the interconnect, thus 
reducing the cross-sectional area of the Cu.   
A representative dual damascene process flow used today for Cu interconnects is shown in 
Figure 11.19. This figure provides some of the details that were not shown in the CMOS overview 
in Chapter 2, specifically in Figure 2.24.  
 
 
Figure 11.19 Example of dual damascene process used today for Cu interconnects.  
Etch Stop
Dielectric
Dielectric
Metal 1
Etch Stop
Etch Stop
Hard Mask
Photoresist
A.
B.
C.
Photoresist
D.
E.
F.
Metal 2
Metal 1

[Page 529]
“Integrated Circuit Fabrication: Science and Technology”, © Plummer & Griffin 2022 
 
Not for distribution. September 2023. Full color print book to be distributed by CUP in 2023. 529 
There are many possible variations on this process flow. In A, a multilayer stack of materials 
is deposited on top of the Metal 1 Cu. In the earliest Cu technologies, the dielectric was often 
SiO2 and the etch stop was Si3N4. Today lower-dielectric-constant materials are used as discussed 
in the next section. In B, photolithography is used to define the pattern that will become the 
Metal 2 pattern and this pattern is etched in a hard mask material, which could be Si3N4 or 
another material that is not attacked by the subsequent etching processes. In C, a second 
lithography step is used to define the via pattern that connects Metal 2 to Metal 1. The via pattern 
is etched down to the etch stop in the middle of the deposited stack. This particular process flow 
allows both lithography steps to be performed on a relatively flat surface which minimizes depth 
of focus issues in high-resolution lithography.  
In D, the hard mask is used to define the Metal 2 pattern. Etching through the top etch stop 
layer and top dielectric layer stops on the middle etch stop layer for the Metal 2 pattern. At the 
same time, the via hole etching is completed by etching through the bottom dielectric.  The 
etching is finished by removing the etch stop layers at the bottoms of the two patterns.  In E, a 
barrier/adhesion layer which could be TaN/Ta is first deposited to keep the Cu from diffusing into 
the surrounding layers, and then a thin seed Cu layer is deposited to provide a base for the 
electroplating of the main Cu Metal 2 layer. In F, the Metal 2 Cu layer has been electroplated to 
completely fill the Metal 2 pattern and then CMP has been used to polish the Cu back to create 
the planar structure shown.  
In modern silicon CMOS technologies, this dual damascene process is repeated as many as 
15 times to produce a back-end structure with up to 15 levels of wiring. Figure 11.20 shows 
examples of such chips. Comparing Figure 11.7 with Figure 11.20, it is obvious that 50 years of 
back-end technology development has resulted in a much more complicated, and much higher-
performance interconnect technology. 
 
 
Figure 11.20 Examples of modern silicon CMOS chips with many levels of Cu wiring. These images 
are from Intel’s 14nm technologies. © [2016] IEEE. Reprinted with permission from [11.15].  

[Page 530]
“Integrated Circuit Fabrication: Science and Technology”, © Plummer & Griffin 2022 
 
Not for distribution. September 2023. Full color print book to be distributed by CUP in 2023. 530 
11.3.4. The Transition to Low-K Dielectrics 
 
Switching to Cu approximately 20 years ago reduced the R in wiring RC delays to a practical 
minimum in terms of metal resistivities. Only Ag has a slightly lower resistivity and as discussed 
earlier the processing difficulties with Ag imply that it will likely not be used in integrated circuits. 
The other opportunity is to reduce C.  
The capacitance of a parallel-plate capacitor is given by 
 
C = Kε+
d A
(11.7) 
 
Where ε+ is the permittivity of free space, d is the distance between the plates of the capacitor, 
A is the area and K is the dielectric constant of the material between the capacitor plates (the 
ratio of this material’s permittivity to ε+). In interconnect structures, d and A are geometric 
factors that depend on the size and spacing between the Al or Cu lines. In terms of process 
technology, K is the parameter we can adjust. In air or vacuum, K = 1 so this is the minimum value. 
For SiO2, K = 3.9. Reducing C thus implies finding materials with K < 3.9.  
The dielectric constant K of a material can typically be described by the Clausius-Mossotti 
equation [11.16] 
 
K −1
K + 2 = Nα
3ε+
(11.8) 
 
where N is the number of molecules per unit volume (density) and a is the total polarizability. A 
material containing polar chemical bonds can be represented as having electric dipoles due to 
the charge separation in the bonds. This increases the dielectric constant because such dipoles 
can align with an external electric field, adding the field of the dipole to the external field. A 
capacitor made with such a material stores more charge for a given applied voltage and therefore 
has a higher capacitance. Dipole formation can be the result of electronic polarization (electron 
displacement), distortion polarization (ion displacement) or orientation polarization (molecule 
displacement). There are thus two approaches to reducing K. a can be reduced by finding 
materials with chemical bonds that have lower polarizability than Si-O. Or N can be reduced by 
finding materials with lower density than SiO2.  
Figure 11.21 illustrates these two general approaches, which can be combined to achieve 
even lower K values [11.17, 11.18]. Table 11.2 classifies the various approaches to achieving low-
K materials [11.19].  
The first new materials that were introduced into silicon manufacturing were silica based 
and replaced some Si-O bonds with less polar Si-F or Si-C bonds. Fluorinated silicon glass (SiOF) 
was used in 0.18 µm technology (late 1990s) and realized K values of 3.5 – 3.8. The next 
generation of low-K materials were organosilicate glasses (SiCOH) in which the Si-O bond was 
replaced by the less polarizable Si-CH3 bond. The K value of SiCOH materials is 2.6 – 3.0 depending 
on the number of CH3 groups built into the material. These materials were used in some 130 nm 
and 90 nm technologies (2000 – 2010). Both F and C increase the interatomic distance or volume 
of silica films and hence part of the reduction in K is due to a density decrease (self-organized 

[Page 531]
“Integrated Circuit Fabrication: Science and Technology”, © Plummer & Griffin 2022 
 
Not for distribution. September 2023. Full color print book to be distributed by CUP in 2023. 531 
free volume in Figure 11.21). The CH3 molecule also has a larger volume but it is hydrophilic which 
is generally a bad thing because this means these films can absorb water vapor. Water has 
extremely polar O-H bonds and a K value close to 80, so even a small amount of absorbed water 
significantly increases the material K value. 
 
 
Figure 11.21 Approaches to materials with lower K. After [11.18].  
 
Classification 
Material 
Dielectric Constant (K) 
Silica Based 
SiOF (FSG) 
≈ 3.5 
 
SiCOH 
≈ 2.8 
Silsequioxane (SSQ) based 
HSQ 
≈ 3.0 
 
MSQ 
≈ 2.5 
Polymer 
Poly(arylene ether) (PAE) 
≈ 2.6 
 
Polyimide 
≈ 2.3 
 
Parylene-N)(-F) 
≈ 2.4 
 
Teflon (PTFE) 
≈ 2.0 
Amorphous carbon 
C-C (-F) 
≈ 2.0 
Porous 
Porous SiCOH, MSQ, PAE 
< 2.0 
Air Gaps 
Air 
1.0 
Table 11.2 Low-K materials classification. After [11.19].  
 
SiCOH materials have a lower limit on K of about 2.6. To achieve even lower K values 
porosity is required.  This can be achieved by the subtractive porosity approach shown in Figure 
11.22 (discussed below).  The deposited material is a mixture of SiCOH and an organic additive 
such as alpha-terpinene (ATRP), bicycloheptadiene (BCHD), or cyclooctane (C8H16) [11.19]. A 
thermal or UV curing process after the deposition removes the additive, leaving a porous film. K 
values as low as 2 can be achieved with processes like this.  The materials in Table 11.2 are 
generally deposited using PECVD (higher K materials) or by liquid spin-on methods (lower K 
materials). SiCOH materials with organic additives can be deposited by PECVD methods with K 
values as low as 2.1 [11.20]. These porous films are often called pSiCOH films. An excellent review 
of progress in these areas is [11.21].  
K Reduction
Less Polar Bonds
Si-F
Si-C
C-C
C-H
Constitutive 
Porosity
Self-organized
Free Volume
Subtractive 
Porosity
Selectively 
Removed Material
Decreased Polarizability
Decreased Density

[Page 532]
“Integrated Circuit Fabrication: Science and Technology”, © Plummer & Griffin 2022 
 
Not for distribution. September 2023. Full color print book to be distributed by CUP in 2023. 532 
Back-end dielectrics obviously need to provide good electrical isolation between metal 
lines.  This implies a high breakdown field strength (>5MV/cm) and low leakage (bulk and surface 
resistivity should exceed 1015 W cm). However, some of the most difficult challenges associated 
with low-K materials arise from process integration issues.  Compared to SiO2 low-K materials 
tend to be mechanically weak, thermally unstable and often poorly compatible with other 
materials (able to absorb chemicals etc.). Ref [11.18] suggests 5 requirements for successful 
integration of low-K materials. 
1. Hydrophobicity: As pointed out previously water has extremely ionic O-H bonds and 
materials that absorb water quickly increase their K value. 
2. Mechanical stability: With Cu wiring, damascene technology and CMP are necessarily 
part of the back-end process. Low-K materials must be able to withstand the mechanical 
stresses inherent in CMP. Mechanical properties generally deteriorate as porosity 
increases. 
3. Thermal stability: Back-end processing temperatures can be as high as 400 – 450 ˚C. 
Some low-K organic polymers begin to decompose at such temperatures. 
4. Chemical and Physical stability: Back-end processing involves plasma etching, cleaning 
and lithography all of which must be tolerated by the low-K materials. 
5. Compatibility with other materials: Issues such as coefficient of thermal expansion, 
barrier material deposition and adhesion may all be important depending on the 
particular processes used. 
 
The mechanical strength of low-K materials (item 2 above) is a significant challenge for 
integrating these materials into back-end structures.  Two examples of approaches to help 
mitigate these issues are shown in Figures 11.22 and 11.23 [11.22]. In Figure 11.22, the pores in 
a low-K material are “stuffed” with a polymer material. Proper choice of the polymer minimizes 
the degradation (increase in K) that results from the “stuffing”. The polymer stuffing provides 
mechanical strength for processes like lithography and etching. Depending on the desired final K 
value, the polymer can be removed after processing. In Figure 11.23, a replacement low-K 
dielectric process is illustrated that uses a temporary “stronger” dielectric while the metal CMP 
process is being performed. That temporary dielectric is then replaced with the low-K material.  
 
 
Figure 11.22 Example of one approach to mitigate the reduced mechanical strength of low-K 
dielectric materials. In this example a low-K dielectric is given temporary mechanical strength by 
filling its pores with a polymer which is later removed. (After [11.22]).  
 
Not surprisingly, low-K materials remains an active area of research and development. The 
“ultimate” technology, an air dielectric has even been incorporated selectively in some silicon 
Low K Material
Polymer Deposition
Anneal (Diffusion)
Remove Excess
Litho + Etching
Remove Polymer

[Page 533]
“Integrated Circuit Fabrication: Science and Technology”, © Plummer & Griffin 2022 
 
Not for distribution. September 2023. Full color print book to be distributed by CUP in 2023. 533 
CMOS processes as shown in Figure 11.24. Intel claimed that the incorporation of these air gaps 
provided a 17% improvement in interconnect RC performance.  
 
 
Figure 11.23 Example of another approach to mitigate the reduced mechanical strength of low-
K dielectric materials. In this example a stronger dielectric material is used during processing and 
replaced with a low-K material at the end of the process. (After [11.22]).  
 
 
Figure 11.24 Backend wiring in one version of Intel’s 14nm technology. The white areas are air 
gaps used in two of the metal levels (M4 and M6). The black areas are the Cu metal wires, the 
gray areas are the backend dielectric layers. © [2015] IEEE. Reprinted with permission from 
[11.23]. 
 
11.4 Key Process Technologies and Back-End Issues 
 
The evolution of back-end technologies described in the previous sections required the 
development of a number of key process technologies which we have not discussed in detail yet 
Photoresist
a-Carbon
SiO2 on Silicon Substrate
a) Integration Stack
b) Litho & Etch
c) a-Carbon Etch
d) Cu Metallization
e) Metal CMP
f) a-Carbon Strip
g) Low K Deposition
h) Low K CMP
i) Passivation
Hard Mask

[Page 534]
“Integrated Circuit Fabrication: Science and Technology”, © Plummer & Griffin 2022 
 
Not for distribution. September 2023. Full color print book to be distributed by CUP in 2023. 534
