Repository: Alvintxh/nanofab-web

# Extracted Book Sources

All 11 textbooks extracted 2026-04-05 using PyMuPDF (extract_pdf.py).

## Extraction Summary

| Book Key | File | Pages | Words | Page Numbering |
|----------|------|-------|-------|----------------|
| cui_2025 | Zheng Cui - Nanofabrication (4th ed) | 419 | ~158K | PDF labels (C1, i-xi, 1-407) |
| campbell_2008 | Campbell - Fabrication Engineering (3e) | 825 | ~369K | offset=18 (front-1..18, then 1-807) |
| teresa_2020 | De Teresa - Nanofabrication (full) | 451 | ~183K | offset=0 (sequential PDF pages) |
| madou_vol1_2011 | Madou - Fundamentals of Microfab Vol.1 | 646 | ~366K | PDF labels |

File: sources/sources_processed/books/plummer_2022/plummer_2022_full.txt (part 38 of 43)
# plummer_2022
in this text. One of these key technologies, CMP, that was critical for back-end structures, has 
also become widely used in front-end processes and hence is a general material removal 
technology. As such, we discussed the CMP process in detail in Chapter 9. The sections below 
discuss other key technologies, their underlying physical principles and where appropriate 
introduce simulation tools to model these processes. We also discuss electromigration, a 
significant reliability concern in interconnects. 
 
11.4.1 Metal-Semiconductor Contacts 
 
Figure 11.25 is based on Figure 7.1 where we discussed the resistances associated with a 
typical device structure such as an MOS transistor. We’ve added the wire resistances to this figure 
since they are basically the interconnects that are the subject of this chapter. In Chapter 7 we 
discussed many of the components of the total resistance in a device like this, relating them to 
dopant profiles. However, the connection point between the front-end transistor structure and 
the back-end interconnects is through the metal-semiconductor contact, the topic of this section. 
In Figure 11.25, this is shown in two pieces (circled in red), RC-Epi-Sil which is the contact resistance 
between the silicide and the silicon, and RC-Sil-M1 which is the contact resistance between the 
silicide and Metal1. Electrical contact resistances between two metals or between a silicide and 
a metal (RC-Sil-M1) are generally small, so in this section we will deal with a general contact 
resistance between a metal and a semiconductor (RC-Epi-Sil), which generally dominates and needs 
to be made as small as possible in order to minimize the total resistance in the circuit. 
 
 
Figure 11.25 Schematic of a MOS device cross section showing the device resistance components 
along with contact resistances and metal interconnect resistance.  
 
Metal-semiconductor (Schottky) junctions are discussed in detail in all basic semiconductor 
device textbooks, e.g., [11.24], so we will not derive the results describing the contact resistance 
of such structures here. Rather, we will present and discuss the results in the context of process 
technology and refer the interested reader to references such as [11.24] for further discussion of 
the physics and mathematics behind these results.  
RWire
RWire
RWire
Rchan
RC-Sil-M1
Gate
Silicide
M1
Silicide
Epi
Gate
RC-Epi-Sil
Source/Drain
Ext
REpi
Rext
RSD

[Page 535]
“Integrated Circuit Fabrication: Science and Technology”, © Plummer & Griffin 2022 
 
Not for distribution. September 2023. Full color print book to be distributed by CUP in 2023. 535 
Metal-semiconductor junctions can be rectifying (Schottky) or ohmic. Figure 11.26 shows 
the band diagrams for these modes of current transfer through such a junction.  Because of the 
work function difference between the metal and semiconductor, a barrier fB, exists at the 
interface.  Nature provides a wide variety of metal work functions so in principle it should be 
possible to choose a metal that produces a small fB contact to silicon device regions. In practice, 
this is not generally possible: first because there are other requirements on which metals we may 
choose (resistivity for example), and, second, because surface states at the metal-semiconductor 
junction tend to pin the Fermi level at the interface deep in the silicon bandgap.  
 
Figure 11.26 Band diagrams and I-V characteristics for metal-semiconductor junctions or 
contacts, illustrating different modes of current transfer. Top: Schottky or rectifying contact. 
Bottom: tunneling or ohmic contact.   
 
As we have seen metal-silicide to silicon is a more common contact structure in silicon 
technology. The same band diagrams in Figure 11.26 hold for this contact as well and the same 
Fermi-level pinning issues hold for metal silicide/silicon contacts. Table 11.3 shows 
experimentally measured values for fB to N- and P-type silicon for several commonly used 
silicides. It is obvious from the experimentally measure values for fBN and fBP that Fermi-level 
pinning at the interface plays a dominant role since the numbers are generally similar for all the 
silicides in spite of the very different metal work functions.  
 
Silicide 
MoSi2 
ZrSi2 
TiSi2 
CoSi2 
WSi2 
NiSi2 
Pd2Si 
PtSi2 
fBN (V) 
0.55 
0.55 
0.61 
0.65 
0.67 
0.67 
0.75 
0.87 
fBP (V) 
0.55 
0.55 
0.49 
0.45 
0.43 
0.43 
0.35 
0.23 
Table 11.3 Experimentally measured barrier height to N- and P-silicon for common silicides. From 
[11.24].  
Metal
Depletion
Layer
Semiconductor
Neutral
Region
EF
qfB
Metal
Depletion
Layer
Semiconductor
Neutral
Region
EF
qfB
I
I
V
V

[Page 536]
“Integrated Circuit Fabrication: Science and Technology”, © Plummer & Griffin 2022 
 
Not for distribution. September 2023. Full color print book to be distributed by CUP in 2023. 536 
Thermionic emission, shown in the top of Figure 11.26, is a process in which thermal energy 
allows some carriers to surmount the barrier and does allow some current to flow over a Schottky 
barrier when a voltage is applied.  The population of carriers in the semiconductor decreases 
exponentially with energy above the conduction band edge, so as voltage is applied to the 
junction to decrease the potential barrier on the semiconductor side (positive on the metal, 
negative on the semiconductor), exponentially more carriers are able to surmount the barrier.  
From standard texts [11.24], the current density versus voltage (J-V) relationship of such a 
structure is given by  
 
J& = RT!exp 3−qϕ?
kT 7 3exp 3qV6&
kT 7 −17
(11.9) 
 
where   R = 4πqmMk!
h9
(11.10) 
 
JS is the current density (Acm-2), R is the Richardson constant (120 Acm-2K-2 in silicon and 400 
Acm-2K-2 in SiC) and VMS is the applied voltage across the Schottky junction. The result is a current 
which increases exponentially with voltage as shown in the top portion of Figure 11.26.  In the 
reverse direction, with the metal negative and the semiconductor positive, almost no current 
flows because fB is not reduced by reverse bias (the metal is a conductor and doesn’t support 
applied voltage), thus very few carriers can surmount the barrier from the metal to the 
semiconductor.  
The specific contact resistivity, rC, using Equation 11.9 is 
 
ρc = y∂V6&
∂J&
z
-3&P=
= kT
qJ&
Ωcm!
(11.11) 
 
Rectifying contacts are not ohmic contacts as is obvious from the I-V characteristic in the top part 
of Figure 11.26.  If we pick a modest current density of 1A/cm2 and substitute numbers into 
Equation 11.11 we find that rc = 2.5x10-3 Wcm2, a number that is far too large for contacts in 
modern devices (see Figure 11.27 below).  As a result, we need a different approach to achieve a 
contact that can carry significant currents in either direction with a low voltage drop.  
If the semiconductor is very heavily doped as in the bottom part of Figure 11.26, the 
depletion region is very narrow (a few nm) and significant quantum mechanical tunneling of 
electrons through this barrier becomes possible. The depletion region thickness is given by  
 
x" = h2ε&ϕ?
qN"
(11.12) 
 
where ND is the doping concentration in the semiconductor. 
In fact, the tunneling probability increases exponentially with decreasing barrier thickness. 
The tunneling current that flows in such a barrier is given by [11.24] 
 

[Page 537]
“Integrated Circuit Fabrication: Science and Technology”, © Plummer & Griffin 2022 
 
Not for distribution. September 2023. Full color print book to be distributed by CUP in 2023. 537 
J& = 1
2 qN"v@Aexp m−H(ϕ? −V6&)
vN"
n
(11.13) 
 
where   H = 4π
h vϵ&mR/q
(11.14) 
 
The specific contact resistivity for a tunneling contact using Equation 11.13 is [11.24] 
 
ρc = y∂V6&
∂J&
z
-3&P=
= 2expòHϕ?/vN"ö
qv@AHvN"
Ωcm! = ρc+expòHϕ?/vN"öΩcm!
(11.15) 
 
The contact resistivity decreases as ND increases. Generally, in order for xD to be less than ≈ 2.5 
nm and thus for efficient tunneling to occur, ND > 5x1019 cm-3 is required.  Equation 11.15 is also 
applicable to P-type semiconductors if fBP, mp and NA are used. Figure 11.27 shows calculated 
values of rc using a slightly more sophisticated model than Equation 11.15.  
 
 
Figure 11.27 Calculated specific contact resistance for various values of fB and doping 
concentration in the silicon. After [11.24, 11.25].  
 
In a modern silicon VLSI device, if we had a contact area of 25 x 25 nm, and used a 
representative value of rc, shown in Figure 11.27 (1 x 10-8 Wcm2) this would produce a contact 
resistance of about 1.3 kW. This might be too large a value to be acceptable, compared to other 
resistances in the device and in the circuit surrounding it. Reducing the contact resistance would 
require either a smaller value of fB and/or a significantly higher doping concentration in the 
silicon. Each of these is a difficult technological challenge, doping because of dopant solubility 

[Page 538]
“Integrated Circuit Fabrication: Science and Technology”, © Plummer & Griffin 2022 
 
Not for distribution. September 2023. Full color print book to be distributed by CUP in 2023. 538 
issues and fB because of Fermi-level pinning issues. This is why research continues today on 
methods to lower rc values e.g., [11.26, 11.27].  
Ohmic contacts to compound semiconductor devices follow the same physics described 
above for silicon devices. The specific metals that are commonly used vary with the specific 
compound material. For the interested reader, several representative references on this topic 
are [11.28 – 11.33]. Two examples are shown in Figure 11.28. 
 
Figure 11.28 Examples of compound semiconductor contact technologies. Left – GaAs metal-
semiconductor field effect transistor (MESFET) with both ohmic (Au-Ge/Ni/Au) and Schottky 
contacts (WN). Right – GaN high-electron-mobility transistor (HEMT) device which also uses both 
ohmic and rectifying (Schottky) contacts.  
 
In GaAs MESFET devices (left) in which the gate is a rectifying Schottky contact, a refractory 
gate metal (tungsten nitride in this example) is used. The ohmic S/D contacts use an alloyed Au-
Ge metal. Ge is an N-type dopant in GaAs and it outdiffuses from the metal system producing a 
highly doped N+ region with a tunneling ohmic contact. The upper layers of the metallurgy 
(Ni/Au), help with adhesion and thicken the layer to reduce the overall resistivity. Contacts to P-
type GaAs are often made with alloys of Au-Zn or Au-In with the Zn or In providing the highly 
doped P+ region. There are many other choices available for both ohmic contacts and rectifying 
contacts in GaAs [11.33]. The deeper N+ regions forming the S/D regions are generally made using 
ion implantation.  
The structure on the right of Figure 11.28 is a GaN HEMT, a device that is finding increasing 
use in power switching applications today. The ohmic contacts over the S/D use a somewhat 
similar metallurgy to the GaAs device on the left, but the mechanism is different. The Ti reacts 
with the AlGaN layer during a high-temperature anneal (typically 850 ˚C for 30 sec), forming an 
interfacial TiN region and creating N vacancies. These vacancies act as donors in AlGaN, producing 
an N+ layer under the contact. This creates an ohmic tunneling contact to the AlGaN [11.30, 11.31, 
11.34]. As in the GaAs example, the gate contact in the GaN example is WN, a refractory metal 
that forms a Schottky or rectifying contact. There are many other choices for both ohmic and 
rectifying contacts to GaN devices. However, the basic principles for contacts to compound 
semiconductor devices remain those shown in Figure 11.26 and described above for silicon 
Semi-insulating GaAs Substrate
R
N 
Channel
Buffer Layer
WN Refractory
Gate
Au-Ge/Ni/Au 
Contact
Au-Ge/Ni/Au 
Contact
N+ Source
N+ Drain
Si or SiC Substrate
Buffer Layer
Ti/Al/Ni/Au 
Contact
Ti/Al/Ni/Au
Contact
AlGaN Barrier
P GaN
GaN Channel2DEG
2DEG
WN Refractory
Gate
Drain
Source

[Page 539]
“Integrated Circuit Fabrication: Science and Technology”, © Plummer & Griffin 2022 
 
Not for distribution. September 2023. Full color print book to be distributed by CUP in 2023. 539 
devices. Back-end technologies for compound semiconductor devices are discussed in more 
detail in Section 11.7.  
Finally, it should be pointed out that extracting experimental data for contact resistance is 
not as straightforward as it might seem. In principle, one could simply build a structure that 
forced current through a contact and then measure the voltage drop caused by the contact. The 
contact resistance would then simply be the ratio of the voltage drop divided by the current from 
Ohm’s Law (R = V/I). The specific contact resistivity in Wcm2 would then be obtained by 
multiplying by the contact area. This simple approach makes many assumptions however. The 
most important of these is that the current flow through the contact is uniform and so the 
effective area of the contact is its physical area. This is rarely true because current flow is highly 
two- or even three-dimensional in small structures so that the effective area of the contact can 
be quite different from its physical area. There is an extensive literature on the design of test 
structures to correctly extract rc. See [11.35] for example.  
 
11.4.2 Silicide Structures and Technology  
 
As we have seen, silicide structures are very common in silicon back-end technologies. In 
this section we will consider these technologies more deeply and also use simulation tools to 
illustrate and understand silicide formation processes. Table 11.4 lists some of the properties of 
common silicides.  
 
Silicide 
Thin-film 
resistivity 
(µW cm) 
 
Sintering 
temp  
(˚C) 
Stable 
on Si 
up to 
(˚C) 
Reaction 
with Al 
at (˚C) 
nm of Si 
consumed 
per nm of 
metal 
nm of 
resulting 
silicide 
per nm 
of metal 
Barrier 
height 
to n-Si 
(eV) 
PtSi 
28-35 
250-400 
~750 
250 
1.12 
1.97 
0.84 
TiSi2(C54) 
13-16 
700-900 
~900 
450 
2.27 
2.51 
0.58 
TiSi2(C49) 
60-70 
500-700 
 
 
2.27 
2.51 
 
WSi2 
30-70 
1000 
~1000 
500 
2.53 
2.58 
0.67 
Co2Si 
~70 
300-500 
 
 
0.91 
1.47 
 
CoSi 
100-150 
400-600 
 
 
1.82 
2.02 
 
CoSi2 
14-20 
600-800 
~950 
400 
3.64 
3.52 
0.65 
NiSi 
14-20 
400-600 
~650 
 
1.83 
2.34 
 
NiSi2 
40-50 
600-800 
 
 
3.65 
3.63 
0.66 
MoSi2 
40-100 
800-1000 
~1000 
500 
2.56 
2.59 
0.64 
TaSi2 
35-55 
800-1000 
~1000 
500 
2.21 
2.41 
0.59 
Table 11.4 Properties of silicides.  After [11.36]. 
 
Silicides can be deposited directly as a compound using sputtering, CVD or other methods, 
but it is also common for the metal to be deposited and then a chemical reaction with Si from 

[Page 540]
“Integrated Circuit Fabrication: Science and Technology”, © Plummer & Griffin 2022 
 
Not for distribution. September 2023. Full color print book to be distributed by CUP in 2023. 540 
the substrate can be used to form the silicide. This has the advantage of only forming the silicide 
in regions where there is a silicon source.  A generic process flow is illustrated in Figure 11. 29 for 
the case of TiSi2.  
The process is shown for a polysilicon gate NMOS device. After stripping any oxide on the 
silicon and polysilicon surfaces, a thin layer of Ti is deposited, often by sputtering. Typically 50 -
100 nm of Ti might be deposited as shown in the lower figure on the left. The structure is then 
reacted at ≈ 600 ˚C for a time sufficient to allow TiSi2 and TiN formation, usually less than a 
minute. During this time, two chemical reactions take place. On the top surface of the Ti, reaction 
with the ambient N2 produces TiN. On the bottom surface of the Ti in the regions where a Si 
source is present, TiSi2 is formed. If an inert ambient were used (Ar for example), no TiN would 
be formed and unreacted Ti would be left in regions in which there is no Si source. 
 
 
Figure 11.29 Generic process flow for TiSi2 formation. 
 
What happens next depends on the particular technology being implemented. In some 
cases a lithography step would be used to pattern the TiN layer, leaving it in places where it can 
be used as a local interconnect [11.37]. From Table 11.1, the resistivity of TiN is ≈ 50 – 100 µWcm, 
much higher than Cu which would be used in the metal layers in most of the interconnect 
structure. Thus the TiN layer could only be used to interconnect structures relatively close to each 
other and hence is called a “local” interconnect.  In other technologies in which the TiN is not 
used as a local interconnect, no lithography would be needed and the TiN, and any unreacted Ti, 
would then be selectively etched off using a solution of NH4OH:H2O2:H2O (1:1:5) or using a 
plasma etching process. Finally, a second anneal is generally used to lower the resistivity of the 
silicide and the TiN if it is present.  This is because below about 750˚C, a metastable phase of TiSi2 
forms, called the “C49” phase, which has a higher resistivity (60-70 
).  An 800˚C anneal 
for 30-60 seconds is required to transform it to the equilibrium, “C54,” phase, with its lower 
resistivity of 13-20 
.  Both of these phases are listed in Table 11.4.  
The thickness of the TiSi2 is dependent on how much Ti is deposited and the time and 
temperature of the anneals.  Using the information in Table 11.4, for a 100 nm layer of Ti, and 
reaction of all 100 nm of the Ti with the underlying Si, 227 nm of the Si will be consumed, and 
250 nm of TiSi2 will be formed. This would give a film sheet resistance of approximately 15x10-6 
Si Substrate
Ti
N+
N+
Poly Si
STI
STI
TiSi2
TiN
Si Substrate
N+
N+
Poly Si
STI
STI
Si Substrate
N+
N+
Poly Si
STI
STI
µΩ cm
µΩ cm

[Page 541]
“Integrated Circuit Fabrication: Science and Technology”, © Plummer & Griffin 2022 
 
Not for distribution. September 2023. Full color print book to be distributed by CUP in 2023. 541 
W cm/2500x10-8 cm = 0.6 W/square.  But less silicide is produced if the anneal is done in N2, since 
the top part of the Ti reacts with the nitrogen to form TiN instead of the silicide.   The actual 
silicide thickness in this case depends on the relative kinetics of the silicide and nitride formation 
reactions, and will depend on anneal time and temperature.  We will consider simulation models 
for these processes shortly.  
Several things are accomplished by this silicide formation process. First, the doped regions 
in the silicon (N+ and P+) are coated by the surface silicide, significantly reducing their resistivity 
and effectively increasing the area of contacts on these regions to the full diffused area which 
reduces contact resistance. Second, the resistivity of the polysilicon gate is also reduced by the 
silicide layer on its surface. Finally, if the TiN is used for local interconnects an extra layer of wiring 
is available below all of the upper Cu wire layers.  In the CMOS process in Chapter 2, TiSi2 was 
used on the doped regions in the silicon although no TiN was used for local interconnects (see 
Figure 2.16). Since that process used a high-K metal gate structure, the TiSi2 layer on top of the 
gate was also unnecessary.  
One additional point about these silicide processes is illustrated in Figure 11.30. The 
formation of MSi2 where M is the metal, requires either the metal M or the Si to diffuse through 
the forming MSi2 film so that the reaction can continue. In the first case (left) the new MSi2 forms 
on the bottom surface of the MSi2 layer. In the latter case (right), the MSi2 forms on the top 
surface. The difference can be important. Note in the right drawing that the MSi2 layer will grow 
up the side of the sidewall spacer. This potentially could short the silicon N+ region to the gate 
causing the transistor to be non-functional after the excess unreacted metal is removed.  
 
 
Figure 11.30 Schematic illustration of silicide formation for a silicide that forms by diffusion of 
metal species (left) and by diffusion of silicon (right).  In the latter case, lateral encroachment of 
the silicide over the spacer can occur.   
 
In general, then, we would likely prefer a silicide in which the metal was the diffusing 
species. If Si is the diffuser, careful control over the time and temperature of the formation 
anneal would be needed.  For metal-rich silicides such as M2Si, the dominant diffusing species 
are usually metal atoms. On the other hand, in the formation of monosilicide MSi and disilicide 
MSi2, silicon atoms are generally the dominant diffusing species [11.38]. However, there are 
exceptions.  The dominant diffusing species in the growth of TiSi2, CoSi2, WSi2, and NiSi are Si, Co, 
Metal
Si Substrate
N+
Poly Si
STI
Metal
Si Substrate
N+
Poly Si
STI
Silicide
Silicide
Metal Diffuser
Silicon Diffuser

[Page 542]
“Integrated Circuit Fabrication: Science and Technology”, © Plummer & Griffin 2022 
 
Not for distribution. September 2023. Full color print book to be distributed by CUP in 2023. 542 
Si, and Ni, respectively.  Of course this issue is only one factor that a chip manufacturer would 
have to consider in picking a particular silicide. 
In Chapter 6 the thermal oxidation of silicon was modeled using the linear-parabolic Deal-
Grove model.  Oxygen diffuses through the growing SiO2 layer and reacts with Si at the Si-SiO2 
interface.  This is also often called a diffusion-reaction model. For short times and thin oxides, 
the reaction between Si and O rate-limits the oxidation process, and the oxidation rate is linear 
with time.  For long times and thick oxides, the diffusion of oxygen or H2O through the oxide 
limits the oxidation process, and the overall oxidation rate is parabolic in time (∝√t) since 
diffusion slows down as the oxide thickens.  The model derived in Chapter 6 is repeated in 
Equation 11.16. B and B/A are respectively the parabolic and linear rate constants, xs is the silicide 
thickness and t is an initial time used when the silicide thickness is not zero to start, as discussed 
in Chapter 6.  Physically, B models the diffusion process and B/A models the chemical reaction 
process. When applied to the silicide growth process obviously different values for B and B/A 
would be used compared to the oxidation case.  
 
xO
!
B + xO
B/A = t +  τ      or      xO = A
2 äh1 + t + τ
A!/4B −1é
(11.16) 
 
When the parabolic term dominates, these expressions reduce simply to  
 
xO
! ≅B(t + τ)
(11.17) 
 
Physically this corresponds to the diffusion process (Si in the case of TiSi2) being the rate-limiting 
step. B is primarily determined by the Si diffusivity in TiSi2. When the linear term in Equation 
11.16 dominates, the growth model reduces to  
 
xO ≅B
A (t + τ)
(11.18) 
 
Physically this corresponds to the interface reaction forming new TiSi2 being the rate-limiting 
step. B/A is largely determined by the rate of this reaction. 
Figure 11.31 shows the 1D physical structure for the case of TiSi2. The left-hand side 
illustrates silicide formation in an inert ambient (Ar) so that only TiSi2 is formed. This is often 
called the salicide process. This looks much like the Deal-Grove oxidation model except that the 
reaction is occurring at the top surface of the TiSi2, not the bottom surface as it does in oxidation.  
On the right, the reaction takes place in an N2 atmosphere so two reactions occur simultaneously, 
forming TiN on the top of the Ti layer and TiSi2 on the bottom. In the case of Ti as the reacting 
metal, the diffusing species are N and Si as illustrated in the figure.  
In the left-hand simpler case, either the diffusion of the Si or the reaction at the interface 
can dominate the overall formation kinetics depending on the conditions, leading to linear-
parabolic behavior.  For oxidation of silicon, there is a net increase in material volume, leading to 
a compressive stress.  For TiSi2 formation, one might expect the opposite to be true.  This is 

[Page 543]
“Integrated Circuit Fabrication: Science and Technology”, © Plummer & Griffin 2022 
 
Not for distribution. September 2023. Full color print book to be distributed by CUP in 2023. 543 
because from Table 11.4, for every 1 nm of Ti consumed, 2.27 nm of Si are consumed producing 
2.51 nm of silicide.  Therefore for every 1+ 2.27 = 3.27 nm of reactants, only 2.51 nm of product 
is formed, leading to a net volume reduction of about 23%. Hence tensile stresses should result 
in the TiSi2 film.  However, experimentally it is found that either compressive or tensile stresses 
can develop in silicide films depending on the conditions of formation.  
 
 
Figure 11.31 Illustration of TiSi2 silicide formation.  Left: TiSi2 formation only, showing Si diffusion 
through the silicide forming new silicide at the TiSi2/Ti interface.  Right: TiSi2 formation in a 
nitrogen ambient with simultaneous TiN formation on the top.  Nitrogen diffuses through the TiN 
layer, forming new TiN at the TiN/Ti interface. 
 
Experimental silicide thickness versus time data of Pico and Lagally [11.39] have been used 
by Cea [11.40] to extract values for B and B/A for TiSi2 formation.  Plotting 
 versus (t + τ)/x&  
gives -A as the y-intercept and B as the slope.  By this method, B, the parabolic rate constant, and 
B/A, the linear rate constant, can be easily extracted from experimental thickness-time data.  
Cea’s values for B and B/A are given in Table 11.5.  For (100) Si, B/A is “large” meaning that the 
Si/Ti reaction is very fast and the formation is limited by the diffusion of Si, as governed by the 
parabolic rate constant, B.  Therefore, any sufficiently large value of B/A will work (and will have 
no effect on the outcome).  Alternately, for (111) Si the formation is limited by the Si/Ti reaction, 
and the parabolic rate constant is “large.”   
 
 
B (
) 
B/A (
) 
  
(100) Si 
1.85x1011exp 3−2.5eV
kT 7 
 
             “large” 
 
(111) Si 
 
              “large” 
8.9x1011exp 3−2.5eV
kT 7 
Table 11.5  B and B/A values for TiSi2 formation [11.40].  
----------------------------------------------------------------------------------------------------------- 
Example: 
TiSi2 is formed by depositing 55 nm of Ti on a (100) Si substrate and annealing in an argon 
atmosphere.  If the anneal is done long enough so that all the Ti is reacted, how thick is the TiSi2 
that is formed, and how much Si is consumed?  Repeat the problem if the anneal is done at 700˚C 
for 30 sec using Cea’s values in Table 11.5 for B and B/A.  
Si Substrate
Ti
TiSi2
Si
2Si + Ti
TiSi2
Si Substrate
Ti
TiSi2
Si
2Si + Ti
TiSi2
TiN
N
N + Ti
TiN
xs
µm2 min−1
µm min−1

[Page 544]
“Integrated Circuit Fabrication: Science and Technology”, © Plummer & Griffin 2022 
 
Not for distribution. September 2023. Full color print book to be distributed by CUP in 2023. 544 
Answer: 
When the annealing is long enough so that all the Ti is reacted, 2.51 nm of TiSi2 is formed 
for each 1.00 nm of Ti, consuming 2.27 nm of Si (Table 11.4).  Since the anneal is done in an inert, 
argon ambient, no TiN is formed.  Therefore: 
Amount of TiSi2 formed = 55 nm x 2.51 = 138 nm 
Amount of Si consumed = 55 nm x 2.27 = 125 nm 
 
For a 700˚C, 30 sec anneal, not all of the Ti may have reacted.  We must therefore use the Deal-
Grove-like equations.  For (100) Si, Table 11.5 shows that B/A = “large”. The “large” B/A value 
means that the growth is not limited by the Si/Ti reaction.  Therefore using Equation 11.17, and 
letting t be zero, the silicide thickness xS is given by 
 
xO ≅√Bt 
 
At 700˚C,  
B = 1.85x1011exp 3−
2.5eV
(8.63x10%8eVK%1)(973K)7 µm!min%1 = 0.022µm!min%1 
 
Therefore xs, the amount of TiSi2 formed, is  
 
xO ≅v(0.022µm!min%1)(0.5min) = 105nm 
 
The amount of Ti needed to form this = 105nm/2.51 = 42 nm. The amount of Si consumed = 42 
nm x 2.27 = 95.3 nm. 
----------------------------------------------------------------------------------------------------------- 
 
In small structures where 2D and 3D effects are important, it is necessary to include stress 
effects in the oxidation process due to volume expansion in constrained regions.  Stress-
dependent oxidation parameters and appropriate visco-elastic flow models were discussed in 
Chapter 6.  Silicide formation can be modeled in a similar fashion by incorporating stress 
dependent B and B/A values as was done in the oxidation case, when these parameters are 
known for specific silicide processes. These types of models are incorporated in simulation tools 
like Silvaco’s Athena [11.41].  However, it should be kept in mind that physically correct 
simulation of the silicidation process is complicated. Silicides are generally polycrystalline 
materials that have fast diffusion paths along grain boundaries. Diffusion along these grain 
boundaries can be affected by stresses in the films. Many silicides have multiple phases that can 
coexist. So the simulation tools that have been developed should be regarded as more 
qualitatively correct than quantitatively correct in most cases.  
Figure 11.32 shows an example of an Athena simulation of the salicide process (a self-
aligned silicide process). A 0.1 µm layer of Ti is conformally deposited on a structure that is the 
left half of an NMOS transistor with a 1.2 µm long gate (e.g., 1980s technology).  The CMOS 
example in Chapter 2 (Figure 2.16) would use a thinner Ti layer and a much thinner TiSi2 layer.  
The anneal in Figure 11.34 is 675˚C for 2.5 min in an inert Ar atmosphere. This forms ≈ 0.1 µm of 

[Page 545]
“Integrated Circuit Fabrication: Science and Technology”, © Plummer & Griffin 2022 
 
Not for distribution. September 2023. Full color print book to be distributed by CUP in 2023. 545 
TiSi2 after which the excess Ti is etched off. The color contours in the silicon are the doping 
contours. Note that during the formation of the silicide significant amounts of dopant are 
incorporated into the silicide. To model this process, the simulation needs to account for dopant 
segregation at the TiSi2/Si interface as well as dopant diffusion during the anneal. The amount of 
silicide formed in this example is more than would be the case in smaller device structures with 
shallower junctions. 
 
 
 
 
Figure 11.32 Athena simulation of TiSi2 salicide process. Top left – 0.1 µm of Ti is conformally 
deposited on the N+ source and poly gate regions of an NMOS transistor. Top right – a 2.5 min 
675˚C anneal forms ≈ 0.1µm TiSi2. Bottom - the excess Ti has been etched off.  
 
A second example of silicide simulation is shown in Figure 11.33. This simulation uses the 
University of Florida developed FLOOPS process simulator that uses models similar to those 
described above for silicide formation [11.42]. In addition to the linear-parabolic growth model 
for silicides, Cea and Law [11.40] also included some stress-dependent parameters in FLOOPS to 
account for the volume changes that occur during silicide formation.  
As with the oxidation models presented in Chapter 6, the B and B/A parameters in silicide 
formation may be affected by stress.  There is some experimental evidence that Si diffusion in 
TiSi2 is in fact retarded by high compressive stress levels, and this is incorporated in Cea’s 
simulations [11.43]  by including a value of 1.3 nm3 for VD, the activation volume for the stress-
dependent Si diffusivity in TiSi2.  This is utilized in Equation 6.24, repeated here 
 
Microns
1.6
0
1.2
0.4
0.8
-0.4
0
Microns
2
0.4
0.8
N
+
P+
Doping
Silicon
SiO2
Polysilicon
Titanium
Microns
1.6
0
1.2
0.4
0.8
0
Microns
2
0.4
0.8
Microns
1.6
0
1.2
0.4
0.8
0
Microns
2
0.4
0.8

[Page 546]
“Integrated Circuit Fabrication: Science and Technology”, © Plummer & Griffin 2022 
 
Not for distribution. September 2023. Full color print book to be distributed by CUP in 2023. 546 
D(stress) = Dexp 3−PV"
kT 7
(11.19) 
 
where P is the hydrostatic pressure (positive for compression) in the growing silicide.  This will 
locally affect the value of B since B = 2DC∗N1 
⁄
 in the Deal-Grove model.  In regions of high 
stress, or hydrostatic pressure, such as at corners, the diffusivity of the silicon through the silicide 
will be reduced and the silicide growth rate will be reduced.  
 
 
Figure 11.33 Simulation of TiSi2 formation using FLOOPS [11.44] on a 0.35 µm wide gate 
structure.  Left: before formation anneal step.  Right: after formation anneal step: 30 sec at 650˚C 
in a nitrogen atmosphere.  TiSi2 is formed everywhere the Ti is in contact or close to Si. TiN is 
formed on top of the Ti layer 
 
The formation of TiSi2 in Figure 11.33 is done in a nitrogen ambient.  As discussed 
previously, this causes TiN to form on top of the silicide and on top of the oxide spacer, inhibiting 
lateral encroachment of the TiSi2, and perhaps serving as a local interconnect.  The model for TiN 
formation is similar to TiSi2 formation.  In this case, nitrogen diffuses through the forming TiN, 
reacting with the Ti at the Ti/TiN interface, as illustrated in Figure 11.31.  This reaction can also 
be modeled with the Deal-Grove linear-parabolic model.  This requires simulating two reacting 
and moving interfaces simultaneously.   
In Figure 11.33, 40 nm of Ti is deposited on a 0.35 µm polysilicon gate structure, with 
adjoining source/drain regions.  The structure is annealed for 30 seconds at 650˚C in a nitrogen 
ambient.  The model parameters are the same as in the previous simulation, except that 
parameters for TiN have been added.  Based on limited experimental data, the linear and 
parabolic rate constants for TiN growth were set to be 20% of the values for TiSi2.  
The simulated structure after the RTA silicidation anneal in a nitrogen ambient is shown on 
the right in Figure 11.33. TiSi2 forms as before over the polysilicon gate and Si source/drain 
regions, but in addition TiN forms over the entire structure.   Not all of the Ti over the silicon is 
reacted, with about 7.5 nm remaining.  Approximately 32.5 nm of Ti and 44 nm of Si are 
consumed, producing approximately 50 nm of TiSi2 and 27 nm of TiN over the silicide. In the 
simulated structure, some lateral encroachment of the silicide over the oxide spacers is evident, 
-0.8  
 
-0.4  
 
  0.0  
 
 0.4  
 
 0.8
 
 
 
 
 
   y in microns
-0.4
-0.2
0
0.2
0.4
x in microns
Silicon
Titanium
Polysilicon
Silicon
 dioxide
Oxide
 spacer
x in microns
Silicon
Titanium
Titanium silicide
Titanium
nitride
Titanium
silicide
Silicon
 dioxide
Pinning point
-0.8  
 
-0.4  
 
  0.0  
 
 0.4  
 
 0.8
 
 
 
 
 
   y in microns
-0.4
-0.2
0
0.2
0.4
Microns
-0.8        -0.4           0            0.4         0.8
Microns
-0.4
-0.2
0
0.2
0.4
Microns
Microns
-0.8        -0.4           0            0.4          0.8
Oxide
Spacer
Silicon
SiO2
Poly-
silicon
Titanium
Silicon
SiO2
TiSi2
TiN
TiSi2
Ti
Poly-
silicon
Pinning Point
-0.4
-0.2
0
0.2
0.4

[Page 547]
“Integrated Circuit Fabrication: Science and Technology”, © Plummer & Griffin 2022 
 
Not for distribution. September 2023. Full color print book to be distributed by CUP in 2023. 547 
as well as downward bowing of the silicide over the gate.  Both of these features are characteristic 
of experimental TiSi2 formation and are more pronounced in small-scale structures.  The lateral 
encroachment is due to the Si diffusion through the silicide and over the oxide to react with the 
Ti there. The continued formation of TiN over the oxide spacer would block the lateral growth of 
TiSi2 and prevent it from encroaching further.  In addition, nitrogen is believed to stuff the grain 
boundaries of any unreacted Ti, slowing the Si diffusion and helping retard the lateral growth - 
however this is not explicitly modeled here. 
The bowing is believed to be due to the mechanical pinning of the bottom of the silicide at 
each end on the top of each oxide spacer [11.44, 11.45].  This pinning point is shown in Figure 
11.33.  As the TiSi2 is formed, Si leaves the polysilicon at the TiSi2/polysilicon interface, diffusing 
up to the TiSi2/Ti interface where it forms more TiSi2.  The TiSi2 then moves down to fill the space 
left from the vacant Si.  If pinning of the silicide occurs at the top of the oxide spacers, 
consumption of Si to form the silicide can only occur in the middle of the gate and not the ends.  
All this leads to a bowed downward structure. 
 
11.4.3 Copper Electroplating Technology 
 
In this section we will discuss a deposition technology that is unique to back-end structures, 
Cu electroplating. This was not discussed in Chapter 10 as a general material deposition method 
because the use of electroplating is highly specialized and primarily restricted to back-end 
structures.  For the most part, back-end materials are deposited using methods described in 
Chapter 10. Sputtering is very common for Al and Al/Cu when they are used for the interconnects. 
Sputtering is also commonly used for metals used in silicide formation and often for barrier and 
adhesion layers. CVD methods are often used for W when it is used for vias. CVD is also commonly 
used for SiO2 and Si3N4 back-end dielectrics. Finally, both PECVD and liquid spin-on technologies 
are used for low-K dielectrics as we discussed earlier.  
As we saw previously in this chapter, the transition from Al-based interconnects to Cu-
based interconnects required major changes in the processes used for depositing and defining 
the metal structures, largely because Cu cannot be easily plasma etched. Because of this, the dual 
damascene process illustrated in Figure 11.19 was widely adopted for Cu. While the barrier layer 
(often TiN or a Ta based material) and the seed Cu layer in this process are usually deposited by 
sputtering, most of the copper is deposited by electroplating.  
Cu electroplating is, in principle, a very simple process as illustrated in Figure 11.34 [11.46]. 
The solution in its most basic form is a mixture of CuSO4, H2SO4 (sulfuric acid) and H2O.  The CuSO4 
is the plating source and the sulfuric acid provides conductivity in the solution.  The Cu diffusion 
barrier (often Ta/TaN) and the Cu seed layer deposited everywhere on the patterned dielectric 
as part of the dual damascene process (Figure 11.19), provide a conductive path across the wafer 
necessary for the electroplating process.  An external power supply, usually operated as a current 
source, drives the deposition reaction.  At the anode and cathode, the basic reactions are  
 
anode:    Cu ⟶Cu!# + 2e%
(11.20) 
 
cathode (wafer)    Cu!# + 2e% ⟶Cu
(11.21) 

[Page 548]
“Integrated Circuit Fabrication: Science and Technology”, © Plummer & Griffin 2022 
 
Not for distribution. September 2023. Full color print book to be distributed by CUP in 2023. 548 
 
Figure 11.34 Left, Cu electroplating basics.  Right, Applied Endura® copper barrier/seed PVD 
system: A high-vacuum integrated metal deposition system, including surface preparation, PVD 
TaN barrier, CVD Co liners and PVD copper seed films. Electroplating on the seed Cu layer is done 
in a separate machine. Photo courtesy Applied Materials Inc. 
 
The current delivered to a conductive surface during electroplating is directly proportional 
to the amount of metal deposited from Faraday’s law of electrolysis. 
 
W = ItAÇ/nF
(11.22) 
 
where W is the weight deposited in grams, t is in seconds, I is in amps, F is the Faraday constant 
(96,500C/mole), n is the number of electrons transferred per atom deposited (n = 2 in the case 
of Cu) and AW is the atomic weight. Controlling the current and the time in electroplating thus 
allows a known thickness of Cu to be deposited on the wafer. Manufacturing electroplating 
machines normally operate at current densities of 3 – 15 mA/cm2, which deposits Cu at ≈ 0.1 – 
0.4 µm/min. 
When no external potential is applied to a wafer sitting in a plating solution and no current 
is forced through the circuit, an equilibrium potential exists between the wafer and the solution, 
the rest potential. When an external power source is applied overcoming this potential, current
