Repository: Alvintxh/nanofab-web

# Extracted Book Sources

All 11 textbooks extracted 2026-04-05 using PyMuPDF (extract_pdf.py).

## Extraction Summary

| Book Key | File | Pages | Words | Page Numbering |
|----------|------|-------|-------|----------------|
| cui_2025 | Zheng Cui - Nanofabrication (4th ed) | 419 | ~158K | PDF labels (C1, i-xi, 1-407) |
| campbell_2008 | Campbell - Fabrication Engineering (3e) | 825 | ~369K | offset=18 (front-1..18, then 1-807) |
| teresa_2020 | De Teresa - Nanofabrication (full) | 451 | ~183K | offset=0 (sequential PDF pages) |
| madou_vol1_2011 | Madou - Fundamentals of Microfab Vol.1 | 646 | ~366K | PDF labels |

File: sources/sources_processed/books/plummer_2022/plummer_2022_full.txt (part 39 of 43)
# plummer_2022
will begin to flow. The current-voltage relationship that holds under typical plating conditions is 
known as the Tafel equation. 
 
I = I+òe%dR2-/G(ö
(11.23) 
 
where Io is the exchange current density, a is the charge transfer coefficient, n is the number of 
electrons transferred per atom deposited (n = 2 in the case of Cu), V is the applied voltage, F is 
the Faraday constant and R is the gas constant [11.47]. In the exponential current region (Tafel 
region), the deposition rate is largely determined by reaction rate kinetics at the cathode (wafer) 
and this is normally the regime in which Cu plating is done. At higher current densities mass 
+
-
e-
e-
Anode
Cathode
Cu2+
SO!
"#
Cu
Metal
Wafer
I

[Page 549]
“Integrated Circuit Fabrication: Science and Technology”, © Plummer & Griffin 2022 
 
Not for distribution. September 2023. Full color print book to be distributed by CUP in 2023. 549 
transport in the solution can become rate-limiting and this is generally not desirable because it 
is less reproducible and uniform.  
The standard electromotive force (EMF) for an electrochemical reaction such as Equation 
11.20 and 11.21, is expressed as a voltage relative to some reference. Normally in 
electrochemistry that reference is the reaction of hydrogen gas on a platinum electrode to form 
hydrogen ions and electrons. In Table 11.6, this reaction is given the reference potential of 0.00 
V. The standard reduction potentials for a number of other metals are given in the table. Metals 
that are thermodynamically unstable such as Na have negative reduction potentials which means 
that ions form in a reaction with a positive free energy. Stable metals such as Au have positive 
reduction potentials which means that the reaction creating the ions has a negative free energy. 
Cu has a positive but fairly small reduction potential which means that when a voltage more 
negative than Eo is applied to the wafer in Figure 11.34 plating will begin. Applying a potential 
more positive than Eo to the cathode favors dissolution of the Cu into ions in the solution. Typical 
electroplating systems operate with applied voltages a few tenths of a volt away from Eo.  
 
Reaction 
Reduction Potential 
Au+ + e- = Au 
1.88 
Ag+ + e- = Ag 
0.799 
Cu2+ + 2e- = Cu 
0.345 
2H+ + 2e- = H2 
0.00 
Fe2+ + 2e- = Fe 
-0.409 
Al3+ + 3e- = Al 
-1.76 
Na+ + e- = Na 
-2.71 
Table 11.6 Electrochemical Series of standard Eo values for reduction of metal ions [11.47].  
 
Actual manufacturing processes for Cu plating in chip manufacturing are, of course, much 
more complex that the simple beaker shown in Figure 11.34.  A typical machine used in 
manufacturing is shown on the right in Figure 11.34. Part of the reason for the complex machine 
is that an integrated approach involving wafer cleaning, barrier metal deposition, Cu seed 
deposition and finally Cu plating is usually used in order to avoid exposing the wafers to ambient 
conditions between steps. This prevents Cu oxidation and contamination issues.  
But even the simple electrochemistry illustrated in the beaker is actually not adequate in 
modern devices. Figure 11.35 illustrates some of the challenges in designing a plating process. 
The dual damascene process shown in Figure 11.19 requires that the Cu plate small via holes, 
filling them completely so there are no voids. Even perfectly conformal plating does not 
guarantee that this will consistently happen as the middle example in Figure 11.35 shows. Seams 
or voids can cause problems with interconnect reliability due to electromigration as we will 
discuss in Section 11.4.4. As a result, most Cu plating systems today are designed to operate in 
the “superconformal” or “superfilling” mode as shown in the bottom of the figure.  How is this 
achieved? 
What is desired is a deposition or plating rate that is higher at the bottom of the via or 
trench than it is on the sides or top. The plating rate at any point on the surface is proportional 
to the local current density since this is an electrochemical process. The current associated with 

[Page 550]
“Integrated Circuit Fabrication: Science and Technology”, © Plummer & Griffin 2022 
 
Not for distribution. September 2023. Full color print book to be distributed by CUP in 2023. 550 
the process will take the path of least resistance. Since the current flows through a fluid between 
anode and cathode, fluid flow dynamics could well play a role in the uniformity of current density 
on the wafer surface, so the first order of business is to design the plating chamber so that very 
uniform flow occurs. This generally involves diffusers and baffles and careful chamber design 
using computational fluid dynamics tools.  However this by itself is not sufficient because in 
principle, perfect current density uniformity would lead to conformal deposition in which the 
deposition rate is the same at each point on the wafer surface, not “superfilling”.  
 
 
Figure 11.35 Challenges in plating Cu to completely fill via holes in modern structures. 
 
The region very near the wafer surface is generally regarded as a boundary layer or stagnant 
region in which there is no fluid flow [11.48]. This region is typically tens of microns thick and 
transport in this region is governed by diffusion. Modeling of this transport process generally 
assumes that the concentrations of Cu2+ ions and any other “additives” in the solution are 
uniform at the edge of the stagnant layer.  When the current reaches the wafer surface, it 
encounters a voltage barrier because of the electrochemical reaction that takes place there to 
plate the Cu.  Chemistry tells us that this potential barrier gets larger as the current density 
increases (the Tafel kinetic expression [11.46]), so there is no reason that some point A on the 
surface should receive a higher current density than another point B, unless one of the following 
applies [11.48]: 
1. The ohmic pathway to point A is significantly more favorable than to point B. 
2. The Cu2+ has been significantly depleted at point B compared to point A. 
3. The rate constant for electrodeposition is larger at point A than at point B. 
Practical Cu plating systems are designed so that neither 1 nor 2 is true. This leaves us with 
3 as a pathway to achieving our goal. Cu plating solutions include small concentrations of 
additives, “accelerators”, “suppressors” and “levelers”. These are surface-active molecules in 
Subconformal
Conformal
Superconformal
“Superfilling”
Void
Seam
Defect
free
Start of Plating
Plating Completed

[Page 551]
“Integrated Circuit Fabrication: Science and Technology”, © Plummer & Griffin 2022 
 
Not for distribution. September 2023. Full color print book to be distributed by CUP in 2023. 551 
ppm concentrations such as polyethylene glycol and bis-(3-sulfopropyl) disulfide.  There are a 
number of physical explanations and models for how these additives work.  Two models are 
shown in Figure 11.36.  
 
 
Figure 11.36 Left, physical models explaining the “superfilling” concept in Cu electroplating. 
Right, experimental Cu plating profile partway through the deposition, showing “superfilling”. 
Photo reprinted from [11.49] with permission from Elsevier.  
 
On the top left, additive molecules that preferentially adsorb in locations of high surface 
curvature and which participate in the charge transfer reaction, speed up the deposition rate on 
the bottom of vias, achieving the ”superfilling” concept we desire. On the bottom left, two types 
of molecules are shown. The accelerators are smaller faster-diffusing molecules that reach the 
via bottoms before the larger “suppressor” molecules, again achieving the “superfilling” goal. 
“Leveller” molecules are also usually added that reduce the Cu growth rate on protrusions and 
edges to yield a final surface that is smoother than it otherwise would be. Commercially available 
plating mixtures typically contain three or more organic additives and also chloride ions from HCl 
which are adsorbed by both the anode and cathode and help with dissolution kinetics. All of these 
additives are in the few ppm to several hundred ppm concentration range and the specific 
molecules are generally proprietary to the manufacturer. A significant literature on mechanisms 
and models for the additive molecules exists, e.g., [11.46 - 11.51].  
 
11.4.4. Electromigration 
 
The phenomenon of electromigration is a significant problem in interconnect technology. 
We consider this topic in this book because electromigration is significantly impacted by material 
properties and by processing choices in bac-end structures.  As we discussed earlier in connection 
with Figure 11.16, when high currents pass through relatively soft polycrystalline metals with 
high atomic diffusivities, such as Al or Cu, the electrons can transfer some of their momentum to 
the metal atoms causing them to move as illustrated in Figure 11.37. These mechanisms become 

[Page 552]
“Integrated Circuit Fabrication: Science and Technology”, © Plummer & Griffin 2022 
 
Not for distribution. September 2023. Full color print book to be distributed by CUP in 2023. 552 
important when current densities reach ≈ 106 – 107 Acm-2, values which are quite possible in chip 
interconnects. For example, 1 mA (a typical transistor current) flowing through a conductor with 
a cross-sectional area of 100 x 100 nm (10-10 cm2, a typical M1 metal cross-section) is a current 
density of 107 Acm-2.  
 
 
Figure 11.37 Illustration of the forces acting on lattice atoms (Cu in this case) in an interconnect 
wire carrying current.  
 
There are actually two forces acting on the lattice Cu atoms as illustrated in Figure 11.37. 
Because of the resistance associated with the interconnect, an ℇ field exists that would tend to 
drive the Cu+ atoms to the right. Since the metal ions are shielded to some extent by the sea of 
free electrons, this force is normally very small and can be neglected. The second, and dominant 
force, is the “wind” due to colliding electrons that transfers momentum and drives the Cu+ atoms 
to the left.  This force is given by [11.52] 
 
F[*Rn = Z∗qℇ= Z∗qρJ
(11.27) 
 
Here Z* is the effective ion valence or charge, a negative number for electron conductors on the 
order of -4 to -8 for Al and usually empirically determined for polycrystalline films; ℇ  is the 
electric field accelerating the electrons; r is the electrical resistivity of the metal; and J is the 
current density (A cm-2).  
The atomic flux F induced by Fwind (in the direction of the electron flow, or opposite to the 
current) equals the force times the mobility times the concentration, and is given by 
 
F = DC
kT Z∗qℇ= DC
kT Z∗qρJ
(11.28) 
 
Here C is the atomic concentration and we have used the Einstein relation µ = D/kT. D is the 
diffusivity of the atoms.  It is thermally activated and of the form 
 
D = D+exp 3−E$
kT7
(11.29) 
 
so that EA is the activation energy for diffusion.  Interconnect materials have multiple possible 
diffusion paths including within the lattice, usually via vacancy mechanisms, along grain 
boundaries and along surfaces, each with its own EA value. Generally, in Al interconnects, grain 
boundary diffusion dominates and in Cu interconnects, surface diffusion often dominates. One 
would expect that grain structure, including grain size and the location of grain boundaries, would 
be important in electromigration behavior. 
Cu+
-
-
-
+
Cathode
Anode
Ffield
Fwind
ℇ

[Page 553]
“Integrated Circuit Fabrication: Science and Technology”, © Plummer & Griffin 2022 
 
Not for distribution. September 2023. Full color print book to be distributed by CUP in 2023. 553 
This current-induced diffusion can lead to void and hillock formation, as illustrated earlier 
in Figure 11.16. Void formation can lead to an open circuit, while a hillock which extends to make 
contact with another interconnect line can lead to a short circuit.  Either of these will lead to 
circuit failure.  The failure rate is often modeled empirically, with the following equation for the 
mean time to failure (MTTF). 
 
MTTF = AJ%Rexp 3E$
kT7
(11.30) 
 
where J is the current density.  n is typically close to 2, and A is a constant which depends on film 
structure (grain size, etc.) and processing.  EA is the activation energy for electromigration and is 
often associated with the diffusion processes described by Equation 11.27.   
For Al interconnects, EA ranges from 0.5 to 0.8 eV (the activation energy of lattice diffusion 
in bulk Al films is about 1.4 eV). The lower value for EA in Equation 11.30 implies that grain 
boundary diffusion is the likely mechanism.  For Cu interconnects, EA ≈ 0.9 eV which is believed 
to be due to a surface diffusion mechanism. The parameters for this equation are usually 
determined under accelerated testing conditions - higher than usual current and temperature.  
Testing of new interconnect structures or materials is also usually performed at elevated 
temperatures and at very high J values so that failures occur in reasonable test times. Equation 
11.30 allows such data to be extrapolated to MTTF values are more typical of normal operating 
temperatures and currents. 
The original theoretical basis for Equation 11.30, especially with respect to the n 
dependence of the current density, was provided by Black [11.53], and the equation is often 
referred to as Black’s equation.  He argued that n should equal 2 based on the momentum 
exchange between the moving electrons and the metal atoms.  Other justifications for n being 
equal to 2, or at least being in the range of 1-3 for Al interconnects, have been based on Joule 
heating considerations, critical vacancy [11.54] or stress [11.55] levels, and by void nucleation 
and growth models [11.56].  Often a value of 2 is used in modeling for Al interconnects.  For Cu 
interconnects, n values between 1.1 and 1.3 are often used depending on the dominant failure 
mode [11.57].  
The EA value in Equation 11.30 is a critical factor in determining the resistance of metal 
interconnects to electromigration. Generally both Al and Cu films are polycrystalline, although 
the grain size and grain orientation can depend on the deposition and processing conditions. As 
illustrated in Figure 11.38, there are three possible diffusion processes for the metal ions, each 
with a different EA. EA is primarily determined by the binding energy of the metal atom in the 
metal lattice. Bulk diffusion refers to atoms fully bonded in the crystal and has the highest EA.  
Atoms in these positions require vacancies nearby in order to diffuse (recall the discussion of 
dopant diffusion mechanisms in Chapter 7). Grain boundary diffusion has a lower EA because 
atoms in those positions have strained and often asymmetric bonds.  Surface diffusion is also 
characterized by a lower EA value which also depends on adjacent materials. 
In the case of Al interconnects, grain boundary diffusion normally dominates since this 
process has the smallest EA.  As a result, electromigration robustness can be improved by adding 
a small percentage of Cu to the Al films since the Cu preferentially segregates to the grain 
boundaries and slows down Al diffusion along this path. This mitigation was discussed briefly in 

[Page 554]
“Integrated Circuit Fabrication: Science and Technology”, © Plummer & Griffin 2022 
 
Not for distribution. September 2023. Full color print book to be distributed by CUP in 2023. 554 
Section 11.3.3.  In the case of Cu interconnects, surface diffusion normally dominates since that 
process has the smallest EA value. Not surprisingly, there is considerable effort to understand the 
impact of barrier layers and barrier materials on this surface diffusion process since if it could be 
eliminated, Cu has much higher EA values for grain boundary diffusion which would make it much 
more resistant to electromigration.  Changing the barrier materials and/or process deposition 
steps can have a significant effect on EA [11.58].   
 
   
 
Figure 11.38 Diffusion mechanisms in polycrystalline metal thin films. The EA values in the table 
are taken from [11.57].  
 
Geometry and multi-materials issues often make the situation in real interconnects more 
complex than simple 1D models might suggest. Figure 11.39 illustrates a couple of examples.  
 
 
Figure 11.39 Left - illustration of void formation processes in modern multi-level Cu 
interconnects. After [11.57]. Right – experimental results similar to the drawings on the left © 
[2002] IEEE. Reprinted with permission from [11.58].  
 
In these structures, the current flows through barrier layers and also turns corners. Also the 
cross-sectional area of the via may be different than the metal lines, resulting in a higher or lower 
current density.  Recall that in the dual damascene process used for Cu interconnects (Figure 
11.22), the Cu is polished using CMP to produce a planarized structure.  This means that the top 
surface of the Cu can have polishing defects.  Typically this surface would be coated with an etch 
Bulk
Grain 
Boundary
Surface
Metal 2 Cu
Metal 1 Cu
Low K 
Dielectric
Ta/TaN
Barrier
Etch 
Stop
Void
e-
Metal 2 Cu
Metal 1 Cu
Low K 
Dielectric
Ta/TaN
Barrier
Etch 
Stop
Void
e-

[Page 555]
“Integrated Circuit Fabrication: Science and Technology”, © Plummer & Griffin 2022 
 
Not for distribution. September 2023. Full color print book to be distributed by CUP in 2023. 555 
stop material to set up the next level of Cu metal. Defects at this interface can reduce the EA 
value, making surface diffusion more likely. Experimentally, voids due to electromigration are 
often found along the top surface of Cu interconnects (see Figure 11.39).  There is a very 
extensive literature on experimental results for electromigration in both Al and Cu interconnects 
e.g., [11.59].  
Experiments involving electromigration are always part of developing any new technology. 
Typically test structures involving all metal levels and vias are designed and fabricated and these 
are then tested at higher-than-normal operating temperatures and currents to accelerate their 
failure. The times when individual test structures fail are then plotted on a lognormal plot, an 
example of which is shown in Figure 11.40. Assuming the data is well fit by an expression like 
Equation 11.30, values for EA, n etc., can be experimentally determined.  In Figure 11.40, the 
mean time to failure is indicated by the dashed pink line at the 50% point on the curve.  General 
goals include a steep distribution (well controlled manufacturing process) and a long MTTF.  
 
 
Figure 11.40 Experimental data on electromigration failures using a lognormal plot. The stress 
time would typically be in seconds but the units depend on the stress current density and 
temperature. The blue data shows longer lifetimes and would result from either lower-
temperature or lower-current-density stress conditions. After [11.59].  
 
11.5 Future Evolution of Back-End Structures 
 
In many ways, the future directions of back-end technology, at least for silicon VLSI chips, 
are clear – reduce R and reduce C.  Reducing C means introducing dielectric materials that have 
lower K (dielectric constant) values. We discussed many of the issues associated with lower K 
materials in Section 11.3.4.  There continues to be a lot of research into such materials and 
undoubtedly there will be progress. The fundamental challenge is that lower K implies lower 
mechanical strength which complicates integration issues particularly when processes like CMP 
are used. The ultimate limit is K = 1 and as we saw earlier, some current technologies have 
introduced local air gaps where K = 1.  

[Page 556]
“Integrated Circuit Fabrication: Science and Technology”, © Plummer & Griffin 2022 
 
Not for distribution. September 2023. Full color print book to be distributed by CUP in 2023. 556 
Reducing R superficially implies finding metals with lower resistivity than Cu. But as we saw 
earlier, there really are no viable metals that have lower bulk resistivity than Cu. However, the 
situation is actually more complicated than just considering bulk resistivity. Figure 11.41 
illustrates what happens when Cu interconnects are scaled down in size.   
 
 
Figure 11.41 Scaling the size of Cu interconnects. The diffusion barrier and liner do not scale.  
 
Cu is a fast diffuser in dielectrics and in silicon and it creates deep-level traps if it is allowed 
to migrate into the silicon where sensitive devices are located. Thus a diffusion barrier is required 
and the thickness of this barrier does not scale as the overall dimensions of the wire decrease. In 
addition, we saw in our discussion of electromigration that surface diffusion is the dominant 
mechanism for Cu atom diffusion under high current densities. Thus a liner, optimized to control 
this surface diffusion is used with Cu interconnects. Typically a TaN/Ta structure is used with an 
overall thickness of 2 – 4 nm.  The liner and barrier materials have much lower conductivities 
than Cu and so as the overall size of the wire is reduced, the effective resistivity of the wires 
increases.  As a specific example, the conductivity of a 10 nm metal line that does not require a 
barrier/liner would be expected to outperform the conductivity of a metal that has 2X lower 
resistivity but requires a 2 nm barrier/liner.  
There is one additional factor that also needs to be considered. As we discussed in 
connection with Figure 11.37, electromigration is caused by momentum transfer between 
electrons that are moving in the Cu conductor, and the Cu atoms.  The mean free path is a 
measure of the average distance electrons travel before scattering off Cu lattice atoms. 
Intuitively, the longer this distance is, the more energy the electrons will gain and the more 
energy they will transfer to the Cu lattice atoms. Thus a metal with a longer mean free path would 
be expected to be more susceptible to electromigration issues. Metals that have shorter mean 
free paths should be more resistant to electromigration.  Another way of thinking about this issue 
is that metals that have higher melting temperatures than Cu (or Al), might be less susceptible to 
electromigration issues since a higher melting temperature generally implies stronger atomic 
bonds and therefore less susceptibility to atomic diffusion. 
The above arguments suggest that metals other than Cu might be considered for 
interconnects even if they have higher bulk resistivities, if they do not require diffusion barriers 
and liners and if they have shorter mean free paths for electrons than does Cu.  Given these 
issues, metals like Ru and Co have received a lot of current interest.  These metals don’t require 
barrier layers because of their low diffusivities, they have shorter mean free paths for electrons 
and they have higher melting temperatures than Cu, suggesting that they will have better 
Cu
Low K Dielectric
Diffusion 
Barrier
Liner
Cu
Cu
Scaling

[Page 557]
“Integrated Circuit Fabrication: Science and Technology”, © Plummer & Griffin 2022 
 
Not for distribution. September 2023. Full color print book to be distributed by CUP in 2023. 557 
resistance to electromigration.  Specific data for back-end metals currently used or being 
considered for use in back-end technologies is listed in Table 11.7.  
 
Material 
Symbol 
Bulk Resistivity 
ro µohm cm 
Electron mfp 
l nm 
Electromigration EA 
eV 
Aluminum 
Al 
2.73 
14.9 
0.6 – 0.7 
Copper 
Cu 
1.67 
39.3 
1.35 
Tungsten 
W 
5.49 
14.2 
2.47* 
Titanium 
Ti 
55.6 
0.83 
1.42* 
Tantalum 
Ta 
12.4 
3.81 
2.22* 
Cobalt 
Co 
6.25 
11.8/7.77 
2.06* 
Ruthenium 
Ru 
7.59 
10.2 
2.96* 
Table 11.7 Resistivity, electron mean free path (mfp) and activation energy associated with 
electromigration for metals used or being considered for back-end interconnects. Data with * are 
estimated from the melting temperature. After [11.60].  
 
Because the bulk resistivities of these metals are higher than Cu, they will make the most 
difference in circuit performance if they replace Cu in the lowest levels of the metal hierarchy 
(M1, M2 etc.), where the metal wire dimensions are the smallest and the scaling issues illustrated 
in Figure 11.41 are most critical. The activation energies associated with electromigration listed 
in Table 11.7 are much higher for materials listed below Al and Cu suggesting (see Equation 11.30) 
that these materials should be much more resistant to electromigration issues. 
In very small interconnect lines, two scattering mechanisms dominate as illustrated in 
Figure 11.42, surface scattering and grain boundary scattering [11.61]. To first order, the effects 
of scattering can be incorporated into an effective resistivity for the metal line. 
 
ρM00 = ρ+ + ρ+λ 3(1 −p)
4d
+ ρ+λ
3R
2D(1 −R)
(11.31) 
 
where ro is the metal bulk resistivity, l is the electron mean free path, d is the metal linewidth, 
D is the grain size, p is the surface scattering specularity and R is the grain boundary reflection 
coefficient. Both p and R range between 0 and 1 and are phenomenological parameters which 
depend strongly on material properties. The effective resistivity reff is higher than the metal bulk 
resistivity because of the contributions of these scattering mechanisms.  
Surface scattering is more important as the wire size d decreases. Specular scattering is 
analogous to light reflecting off a mirror and if p = 1, there is no loss of electron momentum 
parallel to the surface and hence no resistivity increase due to this scattering mechanism. Diffuse 
scattering causes a randomization of the electron’s momentum and therefore does increase reff. 
Experimental and theoretical results have shown that achieving specular scattering is highly 
dependent on an atomically smooth interface between the metal and the liner material. Specular 
scattering also critically depends on the liner material having few available states into which the 
electron could scatter, so insulators which have few states at the Fermi level generally produce 

[Page 558]
“Integrated Circuit Fabrication: Science and Technology”, © Plummer & Griffin 2022 
 
Not for distribution. September 2023. Full color print book to be distributed by CUP in 2023. 558 
higher p values. Clearly material choices for the liner and processing conditions that maintain an 
abrupt atomically flat interface are key. 
 
Figure 11.42 Scattering mechanisms for electrons travelling through small metal lines. After 
[11.61].  
 
The grain size D in small interconnects typically scales with the wire dimension so smaller 
wires tend to have smaller grain sizes and hence more scattering due to grain boundaries. 
Processing methods that increase grain size clearly help. If the grain size can be made roughly 10 
times l, then grain boundary scattering generally is negligible. If the grain size is small enough to 
affect scattering, then the reflection coefficient R becomes key. Many different types of grain 
boundaries are found in metal wires, ranging from twin boundaries with an R ≈ 0.01, to random 
boundaries with R ≈ 0.6 – 0.7 [11.61]. Grain boundaries can sometime be “passivated” with 
dopants to reduce R. We saw an example of this in the electromigration discussion earlier in 
which Cu was added to Al to passivate its grain boundaries. Processing conditions also play a role, 
with the goal being to produce grain boundaries that have low energy barriers and hence higher 
R values.  
Both of the scattering terms in Equation 11.31 are proportional to rol. As wires become 
small and surface and grain boundary scattering become dominant, it is reasonable to expect 
that metals with the lowest rol product would be the best candidates for interconnects. Table 
11.8 shows theoretical values for rol for a variety of metals [11.61]. There are obviously several 
metals that potentially offer better performance than Cu when wire geometries are very small. 
 
Material 
Symbol 
Theoretical rol 
(x10-16 Wm2) 
Copper 
Cu 
6.7 
Molybdenum 
Mo 
6.0 
Aluminum 
Al 
5.0 
Tantalum 
Ta 
4.2 
Ruthenium 
Ru 
5.1/3.8 
Iridium 
Ir 
3.7 
Platinum 
Pt 
3.4 
Rhodium 
Rh 
3.2 
Table 11.8 Theoretical values for rol for various metals [11.61].  
e-
Specular
(p = 1)
Diffuse
(p = 0)
e-
Transmitted
(R = 0)
Reflected
(R = 1)
Liner/dielectric
Grain Boundary Scattering
Surface Scattering
Grain
Boundary

[Page 559]
“Integrated Circuit Fabrication: Science and Technology”, © Plummer & Griffin 2022 
 
Not for distribution. September 2023. Full color print book to be distributed by CUP in 2023. 559 
Many current researchers are investigating these possibilities [11.62-66].  An example of 
recent experimental data is shown in Figure 11.43 for small-geometry interconnects made from 
some of these new materials [11.60]. The first commercial introductions of these new metals are 
now being reported [11.62 - 11.66]. Even more “exotic” materials such as metal alloys like AlNi 
or even three-metal alloys, and completely new materials like carbon nanotubes are being 
investigated as possible interconnect materials, although at this point it is not clear that they 
would offer major advantages over the more traditional single-metal materials discussed here.  
 
 
Figure 11.43 Experimental data from imec on small-geometry interconnects made from 
proposed new single metal interconnect materials © [2018] IEEE. Reprinted with permission 
from [11.60].  
 
Beyond the incremental improvements that may be achieved by introducing new metals 
like Ru, Rh, Ir and Co, there are not many options for major leaps in back-end RC performance, 
at least within the current technology options.  Of course “incremental progress” has been the 
history of the semiconductor industry for many decades and there is no reason to believe that 
this will end anytime soon.  
In addition to steady progress in lowering R and C, there are certainly ideas for radically 
different back-end technologies. Interconnects are basically communication links, carrying 
information from one part of a chip to another part.  Longer-distance communication links today 
are dominated by RF links or by optical links, not by wires.  So a long-standing question is whether 
it makes sense, and whether it is technically possible to use such technologies on a chip. Either 
approach would seem to make possible communicating across a chip at the speed of light. Optical 
links between parts of a chip would require conversion of electrical signals to photonic signals, 
waveguides to carry the photons across a chip and finally conversion back to an electronic signal 
at the receiving end. While technologies exist to do all these things, integration on a silicon chip 
is a formidable challenge and to this point such an approach has not been feasible. Similar 
arguments apply to the possibility of broadcasting information from one part of a chip to another. 
So while these are interesting and perhaps long-term possibilities, for now they remain research 
topics and would seem to be many years away from practical implementation for on-chip 
communications.  
 
 
Electrical Area (nm)2
10                    100                  1000
Resistivity (µW cm)
40
30
20
10
0
Ru
Co
Rh
Ir
Ru

[Page 560]
“Integrated Circuit Fabrication: Science and Technology”, © Plummer & Griffin 2022 
 
Not for distribution. September 2023. Full color print book to be distributed by CUP in 2023. 560 
11.6 Si CMOS Back-End Technology Revisited 
 
We can summarize many of the elements of back-end technology we have been discussing 
to this point, by revisiting the CMOS process flow introduced in Chapter 2. The detailed steps are 
shown sequentially in Figure 11.44. These simulations use the modeling capabilities of Silvaco’s 
Athena and Victory Process [11.41]. Note that the layer thicknesses used in these simulations are 
meant to be illustrative only. Specific values used in a particular process flow would vary from 
one manufacturer to another and also depend on the specific chip design.  
 
 
 
 
 
 

[Page 561]
“Integrated Circuit Fabrication: Science and Technology”, © Plummer & Griffin 2022 
 
Not for distribution. September 2023. Full color print book to be distributed by CUP in 2023. 561 
 
 
 
 
Figure 11.44 Simulation of the backend process steps from the CMOS process in Chapter 2. Each 
panel is described in the corresponding item in the list in the text. 

[Page 562]
“Integrated Circuit Fabrication: Science and Technology”, © Plummer & Griffin 2022 
 
Not for distribution. September 2023. Full color print book to be distributed by CUP in 2023. 562 
The following list describes each of the corresponding panels in Figure 11.44. 
a). This is the structure after the completion of the front-end (transistor) fabrication steps (Figure 
2.18 in Chapter 2). The PMOS device is on the left, the NMOS on the right. TiSi2 layers cover 
the source/drain regions of the transistors to provide good ohmic contacts to the silicon and 
to reduce the contact resistance. The high-K metal gate structure is apparent in the gate 
regions. 
b). A 20 nm SiO2 layer is uniformly deposited on the wafer surface. This covers the gate structures 
and electrically isolates them from the metal layers to be deposited. In some process flows 
this step might not be necessary if an existing SiO2 layer is present.  
c). Photolithography is used to define the contact holes allowing the metal lines to contact the 
device source/drain regions. Contacts to the gate regions would be made outside the plane 
of these simulations (into or out of the screen). Photoresist would be deposited and then 
exposed in a lithography tool. After developing, plasma etching would be used to etch the 
SiO2 to form the contact holes, using the resist as a mask. The resist would then be stripped, 
resulting in the structure in c).  
d). A 2 – 3 nm TiN adhesion layer is conformally deposited by sputtering or another convenient 
method. This layer helps the W to be deposited in the next step adhere well to the SiO2.  
e). W is deposited using sputtering or another convenient method. This deposition needs to fill 
the contact holes without leaving voids and overfill the contact holes as shown.  
f). CMP is used to planarize the structure. The planarization removes both the W and the TiN 
from the upper SiO2 surface. The hard SiO2 serves as polishing stop. There is a slight amount 
of dishing in the W vias which is shown in more detail in the simulation in Figure 9.52.  
g). The dielectric stack that will be used for the Cu dual damascene process flow is deposited 
using LPCVD or another convenient method. The stack consists of four sequential layers, a 2 
– 3 nm Si3N4 etch stop, a 20 nm SiO2 layer, a second 2 – 3 nm Si3N4 etch stop, and finally a 
second 20 nm SiO2 layer. In some process flows a hard mask would be deposited on top of 
the upper SiO2 layer if the process required a hard mask rather than a photoresist mask during 
the etching to follow. This was illustrated in Figure 11.19.  
h). The first of two sequential lithography steps is performed, defining the vias that will allow the 
Cu to connect to the W in the contact holes. Photoresist would be deposited and then 
exposed in a lithography tool. After developing, plasma etching would be used to sequentially 
etch the top SiO2, then the top Si3N4 etch stop and finally the lower SiO2 layer to form the via 
pattern, using the resist as a mask. Note that the bottom Si3N4 etch stop is not etched at this 
point because it will be needed in the second lithography step that follows. The resist would 
then be stripped, resulting in the structure in h). 
i). The second lithography step is performed, defining the interconnect pattern for the Cu in metal 
level 1. Photoresist would be deposited and then exposed in a lithography tool. After 
developing, plasma etching would be used to etch the top SiO2, stopping on the upper Si3N4 
etch stop. The resist would then be stripped, resulting in the structure in i). 
j). The Si3N4 etch stop layers remaining at the bottom of each of the lithography patterns are now 
removed using unmasked plasma etching. This etch would need to be selective to the etch 
stop material (Si3N4 in this case) so that the exposed SiO2 layers were not significantly etched. 
Note that the dual damascene process described in Figure 11.19 which used a hard mask 

[Page 563]
“Integrated Circuit Fabrication: Science and Technology”, © Plummer & Griffin 2022 
 
Not for distribution. September 2023. Full color print book to be distributed by CUP in 2023. 563 
avoids the problem of doing the second lithography over significant topography, which the 
process shown here requires. 
k). An adhesion/barrier layer such as TaN/Ta is deposited conformally with an overall thickness 
of 2 – 4 nm (see Figure 11.41 for more detail). These layers must cover all surfaces and so a 
deposition method producing a conformal layer is critical.  
l). A seed Cu layer is next deposited to enable the Cu electroplating step which comes next. This 
layer must also be conformal. 
m). Cu electroplating overfills the via and M1 layers pattern. This would be done using the 
methods described in detail in Section 11.4.3.  
n). CMP is used to planarize the structure using the SiO2 as a polishing stop, resulting in the final 
structure shown in n).  
The dual damascene process shown in Figure 11.44 (or the process shown in Figure 11.19) 
would be repeated as many as 15 times to produce the complex interconnect structures 
illustrated in Figure 11.20. As Figure 11.20 illustrates, the layer thicknesses generally increase in 
the upper metal layers, providing lower resistance and lower capacitance for longer-distance 
interconnects.  
 
11.7 Backend Technologies for Compound Semiconductors 
 
Compound semiconductors have found many applications, particularly in areas in which 
their superior electronic properties compared to silicon are critical. Many of them are direct-
bandgap materials which means that photon emission is efficient and so all LEDs, lasers and other 
such devices are based on compound semiconductors. In addition, many of these materials have 
higher electron mobilities than silicon so in applications that require very high frequencies 
materials like GaAs are commonly used.  
In all of these applications, the circuit complexity is far less than in today’s silicon chips so 
that the back-end metallization tends to be much simpler than in silicon. Typically only a few 
levels of metal are required. Nevertheless, there are some features of back-end processes in 
compound materials that are both different than in silicon and interesting from a process 
technology perspective. We will briefly discuss a few of these features in this section.  
The first compound semiconductor devices to be widely used were GaAs MESFETs shown 
on the left in Figure 11.45. These are FETs but they use a Schottky diode gate to control the 
current flow between source and drain. The electron mobility in GaAs is ≈ 8500 cm2/Vsec, 
approximately 5-6 times larger than in Si. GaAs MESFETs have been used since the 1970s for high-
frequency amplification. The pseudomorphic high-electron-mobility (pHEMT) device on the right 
is a more recent GaAs-based device structure that makes use of the band structure in an 
epitaxially grown AlGaAs/GaAs or AlGaAs/InGaAs structure to produce a two-dimensional 
electron gas (2DEG) physically separated from the doping atoms that provide the electrons. This 
results in even higher mobilities because scattering off dopant atoms is eliminated. Today these 
devices are used in high-frequency communication systems (cell/mobile phones, base stations 
etc.) and in many other high-frequency applications. Figure 11.46 shows an example of such a
