Repository: Alvintxh/nanofab-web

# Extracted Book Sources

All 11 textbooks extracted 2026-04-05 using PyMuPDF (extract_pdf.py).

## Extraction Summary

| Book Key | File | Pages | Words | Page Numbering |
|----------|------|-------|-------|----------------|
| cui_2025 | Zheng Cui - Nanofabrication (4th ed) | 419 | ~158K | PDF labels (C1, i-xi, 1-407) |
| campbell_2008 | Campbell - Fabrication Engineering (3e) | 825 | ~369K | offset=18 (front-1..18, then 1-807) |
| teresa_2020 | De Teresa - Nanofabrication (full) | 451 | ~183K | offset=0 (sequential PDF pages) |
| madou_vol1_2011 | Madou - Fundamentals of Microfab Vol.1 | 646 | ~366K | PDF labels |

File: sources/sources_processed/books/plummer_2022/plummer_2022_full.txt (part 41 of 43)
# plummer_2022
Figure A1.4 Intrinsic carrier concentration in several semiconductor materials. The dashed line 
indicates room temperature.  
-
-
-
-
-
-
-
- -
-
- -
-
-
-
- -
-
-
-
-
-
-
-
-
-
-
-
-
-
-
-
+
Free
Electron
Mobile
Hole
1.0E+07
1.0E+08
1.0E+09
1.0E+10
1.0E+11
1.0E+12
1.0E+13
1.0E+14
1.0E+15
1.0E+16
1.0E+17
1.0E+18
1.0E+19
1.0E+20
0
200
400
600
800
1000
1200
1400
Intrinsic Carrier Concentration (cm-3)
Temperature (˚K)
Ge
Si
GaAs
4H SiC
GaN
RT
1020
1018
1016
1014
1012
1010
108
Intrinsic Carrier Concentration (cm-3)

[Page 580]
“Integrated Circuit Fabrication: Science and Technology”, © Plummer & Griffin 2022 
 
Not for distribution. September 2023. Full color print book to be distributed by CUP in 2023. 580 
In addition to Si and Ge, ni is also plotted in Figure A1.4 for several other semiconductors 
that are commercially interesting today. GaAs is used in a number of high-frequency applications. 
SiC and GaN are providing new opportunities in power semiconductor devices. The lower ni 
values, especially in SiC and GaN reflect the fact that the covalent bonds are stronger in these 
materials which implies that fewer will be broken at any given temperature. These materials are 
known as “wide-bandgap” semiconductors, for reasons that we will shortly discuss.  
Fortunately, semiconductors have the property that they can be doped. This process is 
illustrated in Figure A1.5.  Doping could be accomplished by the gas-phase diffusion process we 
discussed in connection with Figures 1.5 and 1.6.  However, today it is generally accomplished by 
a process called ion implantation which is discussed in detail in Chapter 8. Doping results in a 
column V (As for example) or a column III (B for example) atom replacing a silicon atom in the 
crystal.  Such dopants either contribute an extra electron (column V) to the crystal and become 
N-type dopants, or they contribute a hole (column III) and become P-type dopants.  The electrons 
or holes are introduced on a one-for-one basis by the dopants.  As a result, to the extent that we 
can control the doping concentration accurately, we can precisely control the free electron and 
hole concentrations and therefore the conductivity of the silicon.  ND and NA are used to refer to 
the N-type (donor) and P-type (acceptor) concentrations respectively.  In semiconductor devices, 
this doping is done locally as illustrated in Figure 1.7 using photolithography and masking. 
 
 
Figure A1.5 Doping of Column IV semiconductors using elements from column V (As) or from 
column III (B) of the periodic table.  
 
It is important to note that in Figure A1.5, the As atom is labeled As+ and the B atom is 
labeled B-. This is because when these atoms act as donors or acceptors and contribute mobile 
carriers, they are left with a net charge of the opposite sign to the mobile carrier they provide. 
The fact that the donor and acceptor atoms are charged in the crystal has important 
consequences which we discuss in Chapter 7 on dopant diffusion. The charged dopant atoms are 
also critical in normal room-temperature device operation because they set up internal electric 
fields in devices.  
-
-
-
-
-
-
-
- -
-
-
-
- -
-
-
-
-
-
-
-
-
-
-
-
-
-
-
-
-
-
-
-
-
-
-
-
-
-
-
-
-
-
- -
-
-
-
- -
-
-
-
-
-
-
-
-
-
-
-
-
-
-
-
-
-
-
-
-
-
As+
-
Free
Electron
B-
Mobile
Hole
+

[Page 581]
“Integrated Circuit Fabrication: Science and Technology”, © Plummer & Griffin 2022 
 
Not for distribution. September 2023. Full color print book to be distributed by CUP in 2023. 581 
Ion implantation permits the controlled introduction of parts per million to parts per 
hundred of dopant atoms.  As a result, the conductivity of silicon can be controlled over a very 
wide range, permitting many types of semiconductor devices to be fabricated.  Figure A1.6 
illustrates the range of conductivity it is possible to achieve in silicon by doping.  The vertical axis 
in this plot, resistivity, is a term we will define shortly. The terms N+, N-, P++, P- -(or P=) etc. are 
often used in semiconductor devices to describe relative levels of doping in a particular region.  
While there are no formal definitions of the ranges of doping each of these terms represents, the 
following approximate definitions are often used: 
 
 N- - 
or  
P- - 
:  
ND or NA  <  1014 cm-3 
 
 N-  
or  
P-  
:  
1014 cm-3  <  ND or NA  <  1016 cm-3  
 
 N   
or  
P   
:  
1016 cm-3  <  ND or NA  <  1018 cm-3  
 
 N+  
or  
P+  
:  
1018 cm-3  <  ND or NA  <  1020 cm-3  
 
 N++  
or  
P++ 
:  
ND or NA  >  1020 cm-3  
Since the lattice density in silicon is 5 x 1022 cm-3, even the heaviest doped regions, N++ and P++, 
normally use doping concentrations less than 1%.  
 
Figure A1.6 Resistivity (r) versus doping for n and P-type silicon. After aplusphysics.com. 
https://www.aplusphysics.com/courses/honors/microe/silicon.html. In this plot, it is assumed 
that in N silicon, n = ND and in P silicon, p = NA, that is that all donors and acceptors are ionized.  
 
In compound semiconductors whose elements come from columns II, III, V or VI of the 
periodic table, additional doping options are possible. For example in GaAs, if a Zn atom replaced 
a Ga atom, it should act as a P-type dopant because Zn has one fewer valence electrons than Ga. 
If a Se atom replaced an As atom, it should act as an N-type dopant because Se has one more 
valence electron than As. Interestingly, Si could be either a P-type dopant (if it replaces an As 
Resistivity (ohm-cm)
Impurity Concentration (cm-3)
1013
1012
1014
1015
1016
1017
1018
1019
104
103
102
10
1
0.1
0.01
0.001
N Type – As
P Type - B

[Page 582]
“Integrated Circuit Fabrication: Science and Technology”, © Plummer & Griffin 2022 
 
Not for distribution. September 2023. Full color print book to be distributed by CUP in 2023. 582 
atom) or an N-type dopant (if it replaces a Ga atom). Not all of the many possible combinations 
actually are useful in practice.  
When semiconductors are doped, they become more conductive. A very useful measure of 
the resistance of a semiconductor material is called the resistivity (the vertical axis in Figure A1.7) 
which is defined as  
ρ =
1
qnµR + qpµo
(A1.1) 
 
where n and p are the free electron and hole concentrations respectively, µn and µp are the 
mobilities of the two carriers and q is the charge on an electron. In lightly doped silicon, µn ≈ 1400 
cm2/volt sec and µp ≈ 470 cm2/volt sec. µn and µp vary with temperature, doping and electric field 
in semiconductors. n and p are determined by the dopant concentrations ND and NA through 
relationships we will describe shortly.  In general only one of the two terms in Equation A1.1 is 
significant since n >> p in N doped material and p >> n in P doped material. The resistivity plotted 
in Figure A1.7 is for silicon. Similar curves apply to other semiconductor materials although µn 
and µp are different in other materials.  
The electrical properties of semiconductors are often described through the use of two 
types of models. The first of these is the “bond” model that we used beginning with Figure A1.1. 
The second model is the “band” model. Both of these approaches model the same physical 
phenomena. They are simply different ways of explaining the same underlying mechanisms. We 
make use of both approaches in this book because some concepts are easier to understand with 
the bond model, others with the band model.  
Figure A1.7 illustrates both models for the case of an undoped “intrinsic” semiconductor 
such as silicon. In the band model representation, the vertical direction is the energy of electrons 
in the crystal. From the bond model, we can see that in a perfect crystal, electrons are either 
bound to host silicon atoms or they are free.  A finite amount of energy is required to free the 
electron (that is to break a Si-Si bond).  In the band diagram, we represent this with the bound 
electron energy levels below the valence band (EV) and the free electron energy levels above the 
conduction band (EC).  The energy gap between EV and EC represents the energy needed to free 
the electron. In a perfect crystal, there are no allowed energy levels between EV and EC (an 
electron is either free or it is bound).  Thus the breaking of a Si-Si bond, which creates one free 
electron and one free hole, is illustrated in the band model by elevating an electron up to the 
conduction band. 
In Figure A1.8, the introduction of dopants is represented in the bond model and in the 
band diagram by the ED and EA energy levels.  Consider the ED level first, which represents a donor 
atom (As in Si for example).  When an As atom is introduced into a Si crystal, it brings with it an 
extra electron in its outermost shell, beyond the four needed for covalent bonding in the silicon 
lattice.  This electron will be bound weakly to the As atom because the As atom also brings along 
with it a positive charge in its nucleus (proton) to balance each electron.  The binding energy of 
this 5th valence electron is usually rather small since it is not needed for the four covalent bonds 
the As atom forms in the silicon lattice.  As a result, the 5th electron can be quite easily freed.  
We represent this in the band diagram with an energy level ED that is close to EC .  The small 
difference in energy between EC and ED represents the energy, which must be supplied to free 
the 5th electron.  When EC - ED is small, we refer to the dopant as a "shallow" donor.  For such 

[Page 583]
“Integrated Circuit Fabrication: Science and Technology”, © Plummer & Griffin 2022 
 
Not for distribution. September 2023. Full color print book to be distributed by CUP in 2023. 583 
donors, except at very low temperatures, this energy is always available due to the thermal 
energy of the crystal and so each donor provides one free electron in the crystal. As discussed 
earlier, once the As atom has donated its extra electron to the crystal, the As will have a net 
positive charge As+. 
 
As ⟶As# + e%    or    As ⟶As# + n
(A1.2) 
 
 
Figure A1.7 Band (left) and Bond (right) model representations of an undoped (intrinsic) 
semiconductor. Bonded electrons are at energies below EV. Free electrons are at energies above 
EC. The process of intrinsic carrier generation is represented in each model.  
 
 
Figure A1.8 Band and bond model representations of a doped semiconductor, silicon in this 
example. ED and EA represent the donor and acceptor energy levels respectively. P- and N-type 
doping are represented in each model.  
Mobile 
Holes
Free 
Electrons
Bound Electrons
EC
EV
EG
Energy
Intrinsic
Carrier
Generation
-
-
-
-
- -
-
- -
-
-
-
- -
-
-
-
-
-
-
-
-
-
-
-
-
+
Free Electron
Mobile
Hole
-
-
-
-
-
+
-
-
--
-
-
-
-
-
- --
+
- -
-
--
- --
+
- -
-
--
- --
+
-
-
-
-
-
-
-
-
+
-
-
-
-
- -
- -
+
Mobile 
Holes
Free 
Electrons
Bound Electrons
EC
EV
EG
Intrinsic
Carrier
Generation
-
-
-
-
-
+
-
-
--
-
-
-
-
-
- --
+
- -
-
-
-
- --
+
- -
-
--
- --
+
-
-
-
-
-
-
-
-
+
-
-
-
-
- -
- -
+
ED
EA
-
-
-
-
-
-
-
- -
-
-
-
- -
-
-
-
-
-
-
-
-
-
-
-
-
-
-
-
-
-
-
-
-
-
As+
-
Free Electron
-
B-
+
Mobile
Hole

[Page 584]
“Integrated Circuit Fabrication: Science and Technology”, © Plummer & Griffin 2022 
 
Not for distribution. September 2023. Full color print book to be distributed by CUP in 2023. 584 
P-type dopants are represented in an analogous manner as also shown in Figure A1.8 for 
both the bond and band models.  EA represents the energy level introduced into the crystal by 
the P-type dopant. Such dopants have one fewer valence electrons per atom than the host 
crystal.  The hole or missing electron is weakly bound to the B atom.  An electron from a 
neighboring Si atom can exchange positions with the hole, effectively allowing the hole to move 
through the crystal as a positively charged carrier.  The energy difference between EV and EA 
represents this binding energy of the hole to the B atom and is small in the case of a "shallow" 
acceptor.  As is the case with N-type dopants, thermal energy supplies enough energy to free the 
hole at all but the very lowest temperatures, assuming EA – EV is small.  
An analogy to bubbles in a liquid is often used to describe hole behavior in the band model. 
Bubbles tend to rise to the surface. Thus energy needs to be provided to these bubbles or holes 
to push them down from the EA level into the valence band where they become mobile positively 
charged carriers. Once the boron gives up its hole to the crystal, it has a net negative charge B-.   
 
B ⟶B%+ h#      or     B ⟶B% + p
(A1.3) 
 
The concepts that we’ve discussed to this point regarding semiconductors can be quantified 
mathematically which we will now proceed to do. The result will be a series of mathematical 
expressions that will allow us to calculate important properties of these materials (intrinsic 
carrier concentration, n, p etc.).  
We begin by considering the band model of semiconductors a little more deeply. The 
electrons around the nucleus in Si atoms for example, occupy discrete energy levels and those 
levels can be the same in different atoms when they are physically distant from each other. When 
the atoms are brought close together in a crystal structure, the Pauli exclusion principle states 
that each quantum state can be occupied by no more than one electron in an electron system 
such as a crystal. Thus the allowed energy levels split into a band of closely spaced allowed levels 
as shown in Figure A1.9.  
 
Figure A1.9 Energy bands shown as a collection of discrete states above EC and below EV. The 
density of states D increases with energies further from the band edges. 
 
Mathematically, the density of states can be derived from quantum mechanics.  
 

[Page 585]
“Integrated Circuit Fabrication: Science and Technology”, © Plummer & Griffin 2022 
 
Not for distribution. September 2023. Full color print book to be distributed by CUP in 2023. 585 
DH(E) = 4π
h9 (mM
∗)
9
!(E −EH)1/! ,    E ≥ EH
(A1.4) 
 
D-(E) = 4π
h9 (mA
∗)
9
!(E- −E)1/! ,    E ≤ E-
(A1.5) 
 
DC(E) and DV(E) have dimensions of number per cm3 per electron volt (eV), me and mh are the 
electron and hole density of states effective mass and h is Plank’s constant. In general electrons 
in the conduction band will tend to occupy the lowest energy levels available (close to EC) and 
holes in the valence band will similarly bubble up to occupy the lowest energy levels available to 
them (near EV).  
In addition to knowing what the allowed energy levels are within the crystal, we also need 
to know what the probability is that a given level is occupied. Mathematically this probability is 
described by Fermi-Dirac statistics which comes from statistical mechanics, and is plotted in 
Figure A1.10.  
f(E) =
1
1 + exp (E −E2
kT
)
(A1.6) 
 
 
Figure A1.10 Probability f(E) of an electron occupying an energy level E at three different 
temperatures.  
 
f(E) is the probability that an electron occupies a level at energy E and is plotted in Figure 
A1.10 at three different temperatures of interest. EF is called the Fermi level and is by definition 
the energy level at which f(E) = 0.5. At 0K f(E) is a step function. At higher temperatures there is 
a finite probability that energy levels above EF are occupied. 300K corresponds to room 
temperature and is relevant to normal temperatures at which semiconductor devices operate. 
1273K (1000˚C) is a typical processing temperature used in device fabrication and so that curve 
is relevant to topics we cover in this book.  
0
0.1
0.2
0.3
0.4
0.5
0.6
0.7
0.8
0.9
1
-0.5
-0.3
-0.1
0.1
0.3
0.5
0K
1273K
300K
E - EF

[Page 586]
“Integrated Circuit Fabrication: Science and Technology”, © Plummer & Griffin 2022 
 
Not for distribution. September 2023. Full color print book to be distributed by CUP in 2023. 586 
For energy levels well above EF, the exponential dominates in the denominator of Equation 
(A1.6) and the Fermi-Dirac probability function reduces to the Boltzmann distribution given by  
 
f(E) ≅exp 3−E −E2
kT
7
(A1.7) 
 
Using the density of states (allowed energy levels) and the probability f(E), we can now 
calculate the total number of electrons and holes present in the conduction and valence bands 
respectively. Figure A1.11 illustrates graphically how we do this.  
 
Figure A1.11 Density of allowed states, probability function, and resulting electron and hole 
populations in a semiconductor crystal. In an undoped semiconductor, n = p = ni and EF is equal 
to Ei at approximately in the middle of the bandgap. 
 
f(E) is the probability distribution for electrons, which, for an undoped crystal, has a value 
of 0.5 at the middle of the forbidden band.  D(E), the density of allowed states, is plotted from 
Equations A1.7 and A1.8.  Note that there are no allowed energy levels in the forbidden band. 
Above EC or below EV, the densities increase as the square root of the energy.  The multiple lines 
in this part of the figure are meant to represent the discrete allowed states that exist at any 
energy E.  For a crystal with an appreciable number of atoms, the discrete energy levels are so 
close together and so numerous that they appear to be a continuous distribution as shown in 
Equations A1.7 and A1.8. The product of the f(E) and D(E) curves on the right represents the 
electron population at any energy. Since we are interested only in the free electrons, we have 
shown this population only in the conduction band. In an analogous way, the product of D(E) and 
1 - f(E) represents the hole population, which we have shown only in the valence band since this 
is where holes are mobile.  Note that most of the free electrons are located fairly close to EC and 
most of the free holes close to EV, because the respective probability functions rapidly fall 
towards zero further away from the band edges.  This is in spite of the fact that the number of 
allowed energy levels increases away from EC or EV.   
Usually in device physics or in process physics, we are interested in the total number of 
electrons in the conduction band and the total number of holes in the valence band.  These 
quantities are the areas under the right-hand curves in Figure A1.11 and can be calculated as 
follows.  

[Page 587]
“Integrated Circuit Fabrication: Science and Technology”, © Plummer & Griffin 2022 
 
Not for distribution. September 2023. Full color print book to be distributed by CUP in 2023. 587 
n = k f(E)D(E)dE ≅NHexp 3−EH −E2
kT
7
J
f)
(A1.8) 
p = k [1 −f(E)]D(E)dE ≅N-exp 3−E2 −E-
kT
7
Ñ4
%J
(A1.9) 
where          NH = 2 32πmM∗kT
h!
7
9/!
N- = 2 ]2πmA
∗kT
h!
^
9/!
(A1.10) 
 
NC and NV are often called the effective densities of states in the conduction and valence bands.  
They have values of 3.2 x 1019 cm-3 and 1.8 x 1019 cm-3 respectively in silicon at room temperature.   
In integrating Equations A1.8 and A1.9, we have made use of the Boltzmann distribution 
(Equation A1.7) which is valid when the Fermi level is at least a few kT away from the conduction 
and valence bands and from any other allowed energy levels in the bandgap.  Equations A1.8 and 
A1.9 only apply as long as this is true.  When EF approaches EC, EV, or other allowed energy levels 
in the bandgap, the full Fermi-Dirac distribution function must be used to describe the electrons 
populating the various energy levels.  This may be required at low temperatures when not all 
donors or acceptors are ionized and EF can approach ED or EA.  Fermi-Dirac statistics is also 
generally required when doping levels exceed 1019 cm-3 in silicon, since then EF moves up into the 
conduction band or down into the valence band, and allowed energy levels exist near EF. Such 
heavily doped semiconductors are often called degenerate and act more like metals than 
semiconductors.  We will in general use the simple results in Equations A1.8 and A1.9 in this text.  
However there will be cases where this is not valid. We will consider some of those cases a little 
later in this Appendix. 
In an undoped semiconductor, n = p = ni and so 
 
np = n*
!
(A1.11) 
 
Although we have not proven it, Equation A1.11 holds in doped as well as in undoped 
semiconductors.  This is often called the law of mass action and is an important relationship in 
describing carrier concentrations in semiconductors.  An important implication of this equation 
is that if we increase the electron population in the crystal by introducing N-type dopants, n will 
increase and p will decrease.  Physically, the reason for this is that the processes of generation of 
hole-electron pairs by Si-Si bond breaking and the reverse recombination process are constantly 
occurring in a crystal to produce an equilibrium number of carriers.  If we introduce more 
electrons by doping, we will increase the probability of electrons and holes encountering each 
other in the crystal and hence the probability of recombination.  An increase in n will therefore 
drive the hole population down as described by Equation A1.11.   
By combining Equation A1.11 with A1.8 and A1.9 above, we arrive at the result that 
 
np = n*
! = NHN-exp 3−E'
kT7 ≅1.52x1099T9exp 3−1.21eV
kT
7
(A1.12) 
 

[Page 588]
“Integrated Circuit Fabrication: Science and Technology”, © Plummer & Griffin 2022 
 
Not for distribution. September 2023. Full color print book to be distributed by CUP in 2023. 588 
where EG = EC - EV. The approximate expression on the right uses numbers appropriate for silicon. 
Values for the various parameters in Equation A1.12 are given in the Table A1.1 for 
semiconductors of current interest. These values were used in plotting Figure A1.4. Note that the 
expressions in Table A1.1 are designed to approximately fit over a very wide temperature range. 
As a result, the numbers calculated from these expressions are approximate. 
 
Material 
EG 
NC 
NV 
ni at Room T 
Si 
1.17 −4.73x10%4 ]
T!
T + 636^ 
6.2x1015T1.5 
3.5x1015T1.5 
1.45x1010cm-3 
Ge 
0.742 −4.8x10%4 ]
T!
T + 235^ 
1.98x1015T1.5 
9.6x1014T1.5 
2.1x1013cm-3 
GaAs 
1.52 −5.41x10%4 ]
T!
T + 204^ 
8.63x1013T1.5 
1.83x1015T1.5 
1.0x106cm-3 
4H SiC 
3.63 −6.5x10%4 ]
T!
T + 1300^ 
1.83x1015T1.5 
1.83x1015T1.5 
1.6x10-8cm-3 
GaN 
3.47 −7.7x10%4 ]
T!
T + 600^ 
4.3x1014T1.5 
8.9x1015T1.5 
3.3x10-10cm-3 
Table A1.1 Expressions for bandgap, density of states and intrinsic carrier concentration for 
various semiconductors of interest. T is in ˚K.  
 
Note in Table A1.1 that the bandgap shrinks with temperature. Physically this occurs 
because as a material is heated, thermal expansion causes the atoms to physically move further 
apart. This weakens the covalent bonds and increases ni.  
At very high doping concentrations, the ni value calculated from Equation A1.12 must be 
changed to account for what are called "heavy doping effects."  Fundamentally such effects occur 
because the simple picture of a Si crystal with widely separated doping atoms is not a correct 
picture at high doping concentrations. At n or p values greater than about 1019 cm-3, the doping 
atoms are on average close enough to each other that they begin to interact and to affect the Si 
crystal structure. Generally, this results in a reduction in the Si bandgap and an increase in ni.  
By combining Equations A1.8, A1.9 and A1.12, we obtain the following expressions: 
 
n = n*exp 3E2 −E*
kT
7      p = n*exp 3E* −E2
kT
7
(A1.13), (A1.14) 
 
where Ei is the Fermi-level position in undoped or intrinsic material in which n = p = ni. 
Mathematically these equations say that as n increases, EF moves above Ei and when p increases, 
EF moves below Ei. Figure A1.12 illustrates these ideas. In the N-doped example (middle), the 
donor atoms represented by ED contribute free electrons. Since EF is the energy level at which 
the probability of finding an electron is 0.5, it moves up in the bandgap reflecting the higher 
electron concentration compared to the intrinsic case on the left. Since np = n*
! , the hole 
concentration decreases. Exactly the opposite happens in the P-doped case on the right. In 
general, the closer EF is to EC, the higher the N-type doping is and similarly, the closer EF is to EV, 

[Page 589]
“Integrated Circuit Fabrication: Science and Technology”, © Plummer & Griffin 2022 
 
Not for distribution. September 2023. Full color print book to be distributed by CUP in 2023. 589 
the higher the P-type doping is. Thus these diagrams provide a visual representation of the 
doping level in the semiconductor.  
 
Figure A1.12 In N-type material EF is above the middle of the bandgap. In P-type material EF lies 
below the middle.  
 
Figure A1.13 illustrates the general behavior of the free carrier concentration versus 
temperature, for a specific case of a shallow donor at a concentration of 1 x 1015 cm-3 in silicon.  
At temperatures below about 100K, freezeout of the donor is observed and the free electron 
concentration drops.  By freezeout we mean that there is not sufficient thermal energy for all the 
donors to donate their fifth electron (EC - ED energy is needed).  At temperatures above about 
600K, ni begins to dominate the doping and n increases.  We refer to this ni dominated regime as 
the intrinsic region.  For lower temperatures, the material is extrinsic or dopant-dominated.   
 
 
Figure A1.14 Behavior of free carrier concentration versus temperature. Arsenic in silicon is 
qualitatively illustrated as a specific example (ND = 1015 cm-3). Note that at high temperatures ni 
becomes larger than the 1015 doping and n ≈ ni.  
Mobile Holes
Free Electrons
EC
EV
EF
N Type
Intrinsic
P Type
EF
ED
EF
EA
+
-
+
+ +
+
-
-
-
-
-
-
-
-
-
-
-
-
-
-
-
-
--
- --
- -
-
--
- --
-
-
-
-
-
-
-
-
-
- -
- -
+
+
+
+ +
+
+
+
+
+
+ +
+
+
+
+
+
+
+
+
+
+
+
++
+
+
+
+
+
+
+
Freezeout Region
Free Electron
Concentration
1
2
3
4
200
400
600
ni
n = ND = 1015
T (˚K)
Extrinsic Region
Intrinsic region
Device Operation
Process Temperatures
x 1015 (cm-3)

[Page 590]
“Integrated Circuit Fabrication: Science and Technology”, © Plummer & Griffin 2022 
 
Not for distribution. September 2023. Full color print book to be distributed by CUP in 2023. 590 
Devices are almost always operated in the temperature regime in which the material is 
extrinsic, i.e. the doping controls the behavior. In the processing world, however, much higher 
temperatures are involved and the material is often intrinsic. This difference has significant 
impact throughout this book. Note also that the value of ni that is appropriate for device 
operation is the room-temperature value of 1.45 x 1010 cm-3 in silicon, whereas much higher 
values (1016 - 1018 cm-3) are appropriate in the processing world because of the higher 
temperatures involved. 
Figure A1.14 illustrates some of these concepts. The dark bands at the top and bottom 
represent the conduction and valence band edges. Note that the bandgap of the silicon decreases 
as temperature increases as we saw in Table A1.1. The series of solid curves plot the position of 
the Fermi level for a specific doping concentration, as temperature changes.  Each of these curves 
moves closer to Ei as T increases, reflecting the fact that the material becomes more intrinsic at 
higher temperatures. Normally in studying semiconductor device physics, we are concerned with 
temperatures around 300K. In the processing world, however, temperatures can be much higher. 
This means that in modeling process phenomena, we will use values of ni which are much larger, 
values for EG which are significantly smaller, and analyze materials which are more often intrinsic.  
Throughout this book, we will see the implications of these observations. 
 
 
Figure A1.14 Fermi level position (red curves) in the forbidden band for a given doping level, as 
a function of temperature for Si. An energy of 0 corresponds to the middle of the bandgap (Ei). 
 
In our discussion to this point, we have used the Boltzmann distribution (Equation A1.7) 
rather than the full Fermi-Dirac probability function (Equation A1.6). There are many situations 
in which this approximation is not valid. Some semiconductor dopants are not “shallow”, that is 
the ED or EA levels are not very close to the respective band edges. This results in incomplete 
0
0.2
0.4
0.6
-0.2
-0.4
-0.6
Energy Relative to Band Center (eV)
0
200
400
600
800
1000
Temperature (˚K)
Valence Band
Conduction Band
ND = 1015
NA = 1015
1016
1017
1018
1019
1016 1017
1018
1019

[Page 591]
“Integrated Circuit Fabrication: Science and Technology”, © Plummer & Griffin 2022 
 
Not for distribution. September 2023. Full color print book to be distributed by CUP in 2023. 591 
ionization even at room temperature. Wide-bandgap materials like SiC and GaN are good 
examples. All of the practical P-type dopants in those materials do not have shallow levels.  In 
addition, at high doping concentrations, EF moves close to the band edges and hence even if the 
donor or acceptor levels are shallow, EF will get close to these levels and again the Boltzmann 
approximation is not valid. Finally, at low temperatures, even shallow acceptors or donors will 
not be fully ionized.  
In each of these instances, a more accurate approach uses the full Fermi-Dirac probability 
function. In those situations,  
 
N"
# =
N"
1 + g"e
(f5%f6)
>(
           N$
% =
N$
1 + g$e
(f.%f5)
>(
(A1.15) 
 
N"
# and N$
% are the ionized donor and acceptor concentrations. gD and gA are the degeneracy 
factors for the acceptor and donor levels. They account for the fact that electrons with different 
spins can occupy the same energy level; typically gD = 2 and gA = 4.  
 
∴n = N"
# =
N"
1 + g"e(f5%f6)/>( =
N"
1 + g"e(f5%f6#f)%f))/>( =
N"
1 + g" É n
NHÑ e(f)%f6)/>( (A1.16) 
Letting γR =
B)
p6 e%78)#869
:;
, we have  n2 +gnn - gnND = 0 which has the solution 
n = N"
# = γR
2 ãh31 + 4N"
γR
7 −1ç
(A1.17) 
Similarly, 
p = N$
% =
γo
2 ãh]1 + 4N$
γo
^ −1ç  where     γo = N-
g$
e%(f.%f<)
>(
(A1.18) 
Thus given a donor or acceptor level (EC – ED or EA – EV) and a temperature, we can calculate the 
fraction of donors or acceptors that are ionized which will give us n and p. Table A1.2 lists 
common dopants and their energy levels in several semiconductor materials used today in 
fabricating devices and integrated circuits.  
 
Semiconductor 
Donors 
      EC - ED 
Acceptors 
EA - EV  
Si 
P, As, Sb 
44 – 49 meV 
B, Al, Ga 
In 
45-65 meV 
160 meV 
Ge 
P, As, Sb 
10 – 12 meV 
B, Al, Ga 
10 meV 
GaAs 
Si, Ge, S, Sn 
6 meV 
Mg, Si, Be, C 
25 – 35 meV 
4H SiC 
N on C site 
P on Si site 
60 – 140 meV 
60 – 130 meV 
Al on Si site 
B on Si site 
200 – 240 meV 
280 – 350 meV 
GaN 
Si on Ga site 
15 meV 
Mg on Ga site 
Zn 
160 meV 
340 meV 
Table A1.2 Typical donors and acceptors with corresponding energy levels for semiconductors.  

[Page 592]
“Integrated Circuit Fabrication: Science and Technology”, © Plummer & Griffin 2022 
 
Not for distribution. September 2023. Full color print book to be distributed by CUP in 2023. 592 
----------------------------------------------------------------------------------------------------------- 
Example: 
A sample of silicon which is doped with both N- and P-type dopants is shown in Figure A1.15. 
Calculate n, p and EF for (a) room temperature - a typical device operating condition; (b) 1000˚C 
- a typical processing temperature, which might be used during device fabrication and (c) 50K a 
temperature where incomplete ionization could be an issue even though the donors and 
acceptors are shallow.  
 
 
Figure A1.15 Silicon doped with both N- and P-type dopants. 
 
Answer: 
In general, in problems of this type, there are 3 unknowns, n, p, and EF, assuming the 
dopants are fully ionized and N" = N"
# and N$ = N$
%. There are three independent equations 
taken from those discussed above, which must be solved simultaneously.  (There are actually 4 
unknowns including ni but it may be calculated directly from Equation A1.12 since the 
temperature is known.)  Generally we know ND, NA, and T, as in this problem. The three equations 
with 3 unknowns are as follows. Note that Equations A1.19 and A1.20 and A1.21 and A1.22 are 
pairs of equations, which are not independent but are related through Equation A1.11.  
These equations also explicitly illustrate the idea of compensation. When both donors and 
acceptors are present they compensate each other and only the net doping is generally 
important. This concept is easy to understand in connection with Figure A1.15. If both ED and EA 
are present, then the free electron from a donor atom will simply “fall” to the lower energy level 
available at EA. Thus one donor and one acceptor are effectively eliminated or cancel each other.  
 
⟹
⎩⎪⎨
⎪⎧n = 1
2 m(N"
# −N$
%) + §(N"
# −N$
%)! + 4n*
!n
p = 1
2 m(N$
% −N"
#) + §(N$
% −N"
#)! + 4n*
!n
⎭⎪⎬
⎪⎫
(A1.19, (A1.20) 
⟹”
n = n*exp 3E2 −E*
kT
7
p = n*exp 3E* −E2
kT
7
‘
(A1.21, (A1.22) 
⟹{np = n*
!}
(A1.11) 
 
[As] = 1 x 1016 cm-3
[B] = 3 x 1016 cm-3
Silicon
EC
EV
ED
EA
0.049 eV
0.045 eV

[Page 593]
“Integrated Circuit Fabrication: Science and Technology”, © Plummer & Griffin 2022 
 
Not for distribution. September 2023. Full color print book to be distributed by CUP in 2023. 593 
In virtually every case of interest, physical insight can greatly simplify this situation, usually 
to the point where simultaneous equations do not have to be solved. In those cases in which 
simplifications cannot be made, there are computer programs available which efficiently 
calculate a solution.  In solving this example, we will take the approach of first using physical 
insight to simplify the problem. 
 
a). Room Temperature Solution 
At room temperature, it is reasonable to assume that all of the dopants are ionized since 
both As (ED = 0.049 eV) and B (EA = 0.045 eV) are shallow dopants (close to their respective band 
edges). Furthermore, the net doping will be P type and NA - ND is much greater than ni so we have 
directly from Equations A1.20 and A1.11 that 
 
p = N$ −N" = 2x101:cm%9  
n = n*
!
p = 2.1x10!=
2x101: = 1.05x104cm%9 
 
The Fermi level position can now be calculated directly from Equation A1.22. 
 
p = n*exp 3E* −E2
kT
7 
∴E* −E2 = kTln p
n*
= (8.62x10%8eVK%1)(298K)ln
2x101:
1.45x101= = 0.36eV 
 
Another observation at this point may be helpful. To first order, it is the case that energy 
levels above EF are not occupied by electrons, while levels below EF are occupied.  (Recall that EF 
by definition is the level at which the probability of finding an electron is exactly 0.5. The 
probability drops rapidly towards 0 above EF and approaches 1 below EF as shown in Figure 
A1.11).  The result in Figure A1.16 (left) shows EF to be well below ED which means that the donor 
levels are not occupied or have donated their electrons.  EF is also well above EA which means 
that the acceptor levels are occupied or have accepted electrons.  This is consistent with our 
assumption of complete ionization. 
 
b). High-Temperature Solution 
At 1000˚C, we can calculate directly from Equation A1.12 that ni = 7.14 x 1018 /cm-3.  This is 
much larger than the donor or acceptor concentrations so that the material will be intrinsic.  
Therefore, n = p = ni and the Fermi level will be essentially in the middle of the bandgap.  Note 
that EG is significantly smaller at this temperature than it is at room temperature (0.77 eV from 
the expression in Table A1.1).  This solution is shown in Figure A1.16.  The solution is consistent 
with all the donors and acceptors being ionized since EF is well below ED and well above EA.   
 
c). 50K Low-Temperature Solution 
At 50K it is likely that not all of the acceptors will be ionized. However it should still be the 
case that the donors are all ionized because the material should still be net P type, EF will be in 

[Page 594]
“Integrated Circuit Fabrication: Science and Technology”, © Plummer & Griffin 2022 
 
Not for distribution. September 2023. Full color print book to be distributed by CUP in 2023. 594 
the lower half of the bandgap and therefore well below ED. Thus the net NA should still be 2 x 1016 
cm-3. We need to find how many of those acceptors are actually ionized. We can use Equation 
A1.18. 
p = N$
% = γo
2 ãh]1 + 4N$
γo
^ −1ç  where  γo = N-
g$
e%(f.%f<)
>(
 
 
From Table A1.1, NV = 3.5x1015T1.5 = 1.23 x 1018 cm-3. Thus, 
 
γo = N-
g$
e%(f.%f<)
>(
= 1.23x101D
4
exp ]−
(0.045eV)
(8.62x10%8)(50)^ = 8.98x101! 
p = N$
% = γo
2 ãh]1 + 4N$
γo
^ −1ç = 8.98x101!
2
ãh]1 + (4)(2x101:)
8.98x101! ^ −1ç
= 4.19x1014cm%9 
n*
! = NHN-exp 3−E'
kT7 = (2.19x101D)(1.23x101D)exp 3−
1.17eV
(8.62x10%8)(50)7 ≅0 
 
n ≈ 0. The position of the Fermi level can also now be calculated using Equation A1.9. 
 
E2 −E* = kTln 3N-
p 7 = (8.62x10%8)(50)ln 1.23x101D
4.19x1014 = 0.0344eV 
  
The Fermi level is actually below EA, reflecting the fact that many of the acceptors are not 
ionized at this low temperature. The solution at 50K is also shown in Figure A1.16. 
 
 
Figure A1.16 Solutions for the example at room temperature, 1000˚C and 50K. .  
----------------------------------------------------------------------------------------------------------- 
The concepts we have been using to describe semiconductors and their band structure are 
not sufficient to describe many advanced aspects of device performance.  For example, in all of 
1000 ˚C
Room T
EF
ED
EF
EA
p = 2 x 1016 cm-3
n = 1.05 x 104 cm-3
p = 7.14 x 1018 cm-3
n = 7.14 x 1018 cm-3
50K
ED
EF
p = 4.19 x 1014 cm-3
n ≈ 0
-
-
-
-
-
-
-
-
-
-
- --
- -
-
--
- --
-
-
-
-
-
-
-
-
-
- --
-
+
+
+
+
+
+
+ +
+
+
+
+
+
+
+
++
+
+
+
+
+
+
+
+
+
+
+
+
+
+
+
+
+
+
+
+
+
+
+ +
+
+
+
+
+
+
+
++
+
+
+
+
+
+
+
+
+
+
+
+
+
+
+
+
+
+
+
+
+
+
+

[Page 595]
“Integrated Circuit Fabrication: Science and Technology”, © Plummer & Griffin 2022 
 
Not for distribution. September 2023. Full color print book to be distributed by CUP in 2023. 595 
our discussion of band diagrams, we have used one-dimensional pictures to represent the 
material properties.  In actual fact, such pictures should be two-dimensional with the vertical axis 
being electron energy (as in our figures) and the horizontal axis being the crystal momentum (k). 
These more complete representations show that the maximum of the valence band and the 
minimum of the conduction band in general do not occur at the same value of momentum and 
are discussed in most device textbooks. This means that in any electron transition from the 
valence to conduction band we must account for not only the energy change of the electron, but 
also its momentum change.   
This becomes important in some aspects of device operation.  For example, efficient light 
emission such as in light-emitting diodes (LEDs) is generally only possible in semiconductors in 
which the conduction band minimum and the valence band maximum occur at the same k value 
in momentum space.  This is referred to as a direct-bandgap semiconductor.  In this case when 
an electron falls from the conduction band back to the valence band and recombines there with 
a hole, the resulting energy can be transferred to a photon (which has essentially no momentum).  
This occurs in many compound semiconductors such as GaAs and importantly in GaN which is 
also a direct-bandgap semiconductor and is today the material used for LEDs in lighting 
applications.   
Silicon, Germanium and SiC are not direct-bandgap semiconductors since the maximum of 
the valence band and the minimum of the conduction band occur at different positions on the k 
axis. As a result, in these materials the recombination process generally occurs through an 
intermediate energy level in the bandgap (such as a gold atom) which captures the electron and 
hole necessary for recombination and transfers the excess momentum to a phonon (lattice 
vibration).  This sequence of events conserves both energy and momentum and is referred to as 
Shockley-Read-Hall or SRH recombination after the scientists who first developed a theoretical 
description of it.
