Repository: Alvintxh/nanofab-web

# Extracted Book Sources

All 11 textbooks extracted 2026-04-05 using PyMuPDF (extract_pdf.py).

## Extraction Summary

| Book Key | File | Pages | Words | Page Numbering |
|----------|------|-------|-------|----------------|
| cui_2025 | Zheng Cui - Nanofabrication (4th ed) | 419 | ~158K | PDF labels (C1, i-xi, 1-407) |
| campbell_2008 | Campbell - Fabrication Engineering (3e) | 825 | ~369K | offset=18 (front-1..18, then 1-807) |
| teresa_2020 | De Teresa - Nanofabrication (full) | 451 | ~183K | offset=0 (sequential PDF pages) |
| madou_vol1_2011 | Madou - Fundamentals of Microfab Vol.1 | 646 | ~366K | PDF labels |

File: sources/sources_processed/books/plummer_2022/plummer_2022_full.txt (part 42 of 43)
# plummer_2022
We will need to understand the indirect recombination process through SRH traps a little 
more carefully in order to understand the role that impurities like Au, Cu, Fe and other heavy 
metals play in silicon technology. These elements act as catalysts for recombination or “traps” in 
silicon. Consider the deep energy level in Figure A1.17 and assume that it represents an allowed 
energy level in the semiconductor bandgap.   
Elements like Au, Cu and Fe introduce such levels in silicon as do lattice defects like 
vacancies and interstitials which we discuss in more detail in Chapter 3. In indirect-bandgap 
materials like silicon, the direct recombination of an electron and a hole is not a very probable 
process because of the need to conserve momentum.  What is much more likely, and what 
generally occurs in silicon, is recombination through an intermediate trap level.  The trap level 
first captures either a hole or an electron and then captures the other carrier, completing the 
recombination event.  The excess momentum is given to the crystal through the trapping atom 
which generally sits on a lattice site.   
These steps are illustrated in Figure A1.17 for the specific case of an N-type semiconductor.  
In N-type material, there are many electrons present, so the likelihood of one of them 
encountering the trap is much higher than for holes, which are few in number.  The typical 
condition for the trap is therefore to have captured an electron and be waiting for a hole to come 
into close enough proximity to be captured.  It is thus the minority carrier capture process that 

[Page 596]
“Integrated Circuit Fabrication: Science and Technology”, © Plummer & Griffin 2022 
 
Not for distribution. September 2023. Full color print book to be distributed by CUP in 2023. 596 
limits the overall recombination rate and we usually speak of the minority carrier lifetime as 
representing the time required for recombination to occur.   
 
 
Figure A1.17 Shockley-Read-Hall recombination process. The trap level captures each carrier 
separately effecting recombination.  In N-type material the relative sizes of the arrows represent 
the easy capture of the majority carrier (electron) and the more difficult capture of the minority 
carrier (hole). 
 
This bulk lifetime to first order is given by 
 
τG =
1
σv@AN@
(A1.23) 
 
where τG is the recombination lifetime, s is the capture cross-section of the trap (on the order 
of the atom cross-sectional area or about 10-16 cm2), vth is the minority carrier thermal velocity 
(about 107 cm sec-1) and Nt is the density of traps per cm3.  We use this equation in Chapter 4 to 
estimate the allowable contamination levels in silicon crystals (Section 4.2).  
The band diagram on the right of Figure A1.17 illustrates another way of visualizing the 
recombination process.  In N-type material, EF will be in the upper half of the bandgap, above the 
trap level.  Energy levels below EF are normally occupied by electrons since the probability of 
finding an electron at a level below EF is close to one.  Thus we again conclude that the trap level 
will normally be occupied by an electron and the hole (minority carrier) capture will be the rate-
limiting step.  A similar argument in P-type material would show that the capture of the minority 
carrier electron is the rate-limiting step.  This process of recombination is important in many 
types of devices, but especially in devices that depend on the behavior of minority carriers.  This 
includes bipolar transistors but also many of the devices that are interesting in power 
applications such as thyristors and IGBTs (Insulated gate Bipolar Transistors).  
The inverse process - generation - through SRH traps is also possible and is often the 
dominant carrier generation process in indirect-bandgap semiconductors like silicon.  In this 
process, the trap level first generates an electron or hole, and then generates the other species.  
These events can then be repeated to supply carriers to the semiconductor when they are 
needed.  In this case, the material is characterized by a generation rather than a recombination 
lifetime. Depletion regions are a very common example in which such generation takes place. In 
Free Electrons
EC
EV
ET
EF
ED
ET
Intrinsic Material
N Type material
-
-
-
-
-
-
-
-
--
- --
- -
-
-
-
- --
-
-
-
-
-
-
-
-
-
- --
-
-
-
-
-
-
-
-
+
+
+
+
+
+
+
+
+
+
+

[Page 597]
“Integrated Circuit Fabrication: Science and Technology”, © Plummer & Griffin 2022 
 
Not for distribution. September 2023. Full color print book to be distributed by CUP in 2023. 597 
general, the two lifetimes tR (recombination) and tG (generation) are not the same since the 
processes involved in each are somewhat different (capture of a free carrier versus emission of a 
carrier from a trap). In silicon tG is normally longer than tR. Equation A1.23 provides a simple 
estimate of carrier lifetime and we will often not have to distinguish between tG and tR in this 
text.  
SRH theory gives the rate of recombination (or generation) as 
 
U =
np −n*
!
τ ]p + n + 2n*cosh ÉE( −E*
kT
Ñ^
(A1.24) 
 
where t is the carrier lifetime. In equilibrium np = n*
!   and U goes to zero. In this case, 
recombination and generation exactly balance each other. When excess carriers are present, 
np > n*
! and U is positive (net recombination). When np < n*
! , U is negative (net generation). 
Note that the rate of recombination (or generation) is maximized when the trap level is near the 
middle of the bandgap. 
At the surface of the semiconductor, the crystal structure terminates, usually at a thermally 
grown SiO2 layer in silicon devices. Traps at such an interface can also act as SRH centers and can 
both generate and recombine carriers. The surface equivalent of Equation A1.23 is  
 
s = σ&v@AN*@
(A1.25) 
 
where sS is the capture cross-section of the surface trap (cm-2) and Nit is the density of traps per 
cm2 at the surface. s has units of cm sec-1 and is called the surface recombination velocity. s is 
thus related to the rate at which carriers recombine at the surface. 1/tR is the equivalent bulk 
recombination rate. When surface effects dominate, an analogous expression to Equation A1.24 
gives the net rate of recombination or generation. 
 
U =
s(np −n*
!)
p + n + 2n*cosh ÉE( −E*
kT
Ñ
(A1.26) 
 
The fact that the minority carrier lifetime tR is inversely proportional to Nt implies that if we 
can control Nt then the lifetime is a design parameter in indirect-bandgap semiconductors. This 
is exactly what is done in these materials. In some cases, it is desirable to have as long a lifetime 
as possible and minimizing Nt through processes like “gettering” is used to achieve this goal. We 
discuss gettering in Chapter 4. In other applications, a specific value of lifetime is desired and a 
controlled number of traps are introduced during the fabrication. One example of this is in power 
switching devices in which lifetime affects the trade-off between device on-resistance and 
switching speed. We also consider the controlled introduction of traps in Chapter 4 for these 
kinds of applications. Generally these traps are introduced through controlled concentrations of 
transition metals like Au, or by slightly damaging the crystal through electron irradiation or other 
means. In direct-bandgap materials like GaAs in which carriers can recombine without an 

[Page 598]
“Integrated Circuit Fabrication: Science and Technology”, © Plummer & Griffin 2022 
 
Not for distribution. September 2023. Full color print book to be distributed by CUP in 2023. 598 
intermediate trap level, minority carrier lifetimes are generally very short (on the order of nsec).  
In addition, these lifetimes are fundamental properties of the material and are not generally 
available to the process or device designer as design variables. 
A general reference for much of the material discussed in this Appendix is C. Hu, “Modern 
Semiconductor Devices for Integrated Circuits”, Pearson, 2010. Most other texts on 
semiconductor devices also cover these topics.  
 
Problems 
 
End of Chapter problems are not included in this version of the book. 
 
 
 

[Page 599]
“Integrated Circuit Fabrication: Science and Technology”, © Plummer & Griffin 2022 
 
Not for distribution. September 2023. Full color print book to be distributed by CUP in 2023. 599 
A.2 Standard Prefixes 
 
Prefix 
Symbol 
Value 
tera- 
T- 
1012 
giga- 
G- 
109 
mega- 
M- 
106 
kilo- 
k- 
103 
milli- 
m- 
10-3 
micro- 
µ 
10-6 
nano- 
n- 
10-9 
pico- 
p- 
10-12 
femto- 
f- 
10-15 
 
A.3 Useful Conversions 
 
1 atm = 760 torr (exactly) 
1 atm = 1.013 x 105 Pa 
1 Pa = 1 J m-3 = 10  dyne cm-2,     1 MPa = 107 dyne cm-2 
1 eV = 1.60219 x 10-19 J 
1 cal = 4.184 J 
1 J = 107 erg 
1 erg = 2.39 x 10-8 cal 
1 N = 1 J m-1 = 105 dyne 
1 V = 1 ohm amp 
1 J = 1 volt coulomb = 1 coulomb amp ohm 
1 J = 107 dyne cm 
1 coulomb = 1 amp sec = 1 farad volt 
1 amp = 1 farad volt sec-1 
1 nm = 10-3 µm = 10-7 cm = 10-9 m = 10 Å 
T( K) = T(˚C) + 273.15 
 

[Page 600]
“Integrated Circuit Fabrication: Science and Technology”, © Plummer & Griffin 2022 
 
Not for distribution. September 2023. Full color print book to be distributed by CUP in 2023. 600 
A.4 Physical Constants 
 
Quantity 
Symbol 
Value 
Avogadro constant 
NAV 
6.022 x 1023 mole-1 
Boltzmann constant 
k 
1.381 x 10-23 J K-1 = 
8.617 x 10-5 eV K-1 
Electron charge 
q 
1.602 x 10-19 C 
Electron rest mass 
me 
9.1 x 10-28 g 
Gas constant 
R 
1.987 cal mole-1 K-1 
Permittivity in vacuum 
e0 
8.854 x 10-14 F cm-1 
Planck constant 
h 
6.626 x 10-34 J sec = 
4.136 x 10-15 eV sec 
Speed of light in vacuum 
c 
2.998 x 1010 cm sec-1 
Thermal voltage at 300 K 
kT/q 
0.0259 V 
 
 

[Page 601]
“Integrated Circuit Fabrication: Science and Technology”, © Plummer & Griffin 2022 
 
Not for distribution. September 2023. Full color print book to be distributed by CUP in 2023. 601 
A.5 Physical Properties of Silicon 
 
Property 
Value 
Bandgap at 300K 
1.107 eV 
Electron majority carrier mobility at 300K 
1400 cm2 volt-1 sec-1 
Hole majority carrier mobility at 300K 
470 cm2 volt-1 sec-1 
Crystal structure 
Cubic Diamond 
Melting point 
1417˚C 
Density 
2.328 gm cm-3 
Thermal conductivity kS at 300 K 
0.358 cal (sec cm ˚C)-1 
Latent heat of fusion   
340 cal gm-1 
Linear thermal expansion coefficient DL/L DT 
2.6 x 10-6 ˚C-1 
Young’s modulus 
Y100 = 1.3 x 1012 dyne cm-2 
Y111 = 1.9 x 1012 dyne cm-2 
Lattice constant 
0.5431 nm 
Specific heat 
0.7 Joule gm-1 ˚C-1 
Thermal diffusivity 
0.92 cm2 sec-1 
Atomic density 
5 x 1022 cm-3 
Atomic weight 
28.09  
Breakdown field 
≈ 3 x 105 V cm-1 
Effective density of states (valence band) NV 
1.8 x 1019 cm-3 
Effective density of states (conduction band) NC 
3.2 x 1019 cm-3 
Density of states effective mass of electrons me*  
1.08 me (me = 9.1 x 10-28 g) 
Density of states effective mass of holes mp*  
0.81 me 
Peak electron velocity vSAT 
1 x 107 cm sec-1 
Peak hole velocity vSAT 
1 x 107 cm sec-1 
Electron affinity c  
4.05 eV 
Intrinsic carrier concentration ni at 25˚C 
1.45 x 1010 cm-3 
Intrinsic resistivity 
2.3 x 105 Wcm 
Relative permittivity 
 
11.9 

[Page 602]
“Integrated Circuit Fabrication: Science and Technology”, © Plummer & Griffin 2022 
 
Not for distribution. September 2023. Full color print book to be distributed by CUP in 2023. 602 
A.6 Properties of Insulators Used in Semiconductor Technology 
 
 
SiO2 
Si3N4 
SiOXNY 
Structure 
Amorphous 
Amorphous 
Amorphous 
Resistivity  (Wcm) 
1014 - 1016 
≈ 1014 
 
Density (gm/cm3) 
2.27 
3.1 
 
Dielectric constant, K 
3.8 - 3.9 
7.5 
5 - 6 
Dielectric strength (V cm-1) 
5-10 x 106 
≈107 
≈ 5 x 106 
Energy gap (eV) 
≈ 9 
≈ 5 
 
Expansion coefficient (˚C-1) 
5 x 10-7 
 
 
Refractive index 
1.46 
2.05 
1.6 - 1.9 
Thin-film stress (dyne cm-2) 
2-4 x 109 
9-10 x 109 
1-6 x 109 
Thermal conductivity 
(W/cm˚C) 
0.014 
 
 
Infrared absorption peak (µ) 
9.3 
11.5 - 12 
9 - 12 
Etch rate in buffered HF      
(nm min-1) 
100 
0.5-1 
2-40 
Melting point (˚C) 
≈1700 
 
 
Electron mobility              
(cm2 volt-1 sec-1) 
20-40 
 
 
Hole mobility (cm2 volt-1 sec-1) 
≈2x10-5 
 
 
Surface resistivity (W/sq) 
1016-1019 
 
 
 
 
 
 
 
 
 
 

[Page 603]
“Integrated Circuit Fabrication: Science and Technology”, © Plummer & Griffin 2022 
 
Not for distribution. September 2023. Full color print book to be distributed by CUP in 2023. 603 
A.7. Color Chart For Thermally Grown SiO2 Films Observed Perpendicularly 
Under Daylight Fluorescent Lighting  
 
Film Thickness  
(nm) 
Color 
Film Thickness 
(nm) 
Color 
50 
Tan 
630 
Violet-red 
70 
Brown 
680 
"Bluish" 
100 
Dark violet to red-violet 
720 
Blue-green to green 
120 
Royal blue 
770 
"Yellowish" 
150 
Light blue to metallic blue 
800 
Orange 
170 
Metallic to light yellow-green 
820 
Salmon 
200 
Light gold or yellow 
850 
Light red-violet 
220 
Gold with slight yellow-
orange 
860 
Violet 
250 
Orange to mellon 
890 
Blue 
270 
Red-violet 
920 
Blue-green 
300 
Blue to blue-violet 
950 
Dull yellow-green 
310 
Blue 
970 
Yellow 
320 
Blue to blue-green 
990 
Orange 
340 
Light green 
1000 
Carnation pink 
350 
Green to yellow-green 
1020 
Violet-red 
360 
Yellow-green 
1050 
Red-violet 
370 
Green-yellow 
1060 
Violet 
390 
Yellow 
1070 
Blue-violet 
410 
Light orange 
1100 
Green 
420 
Carnation pink 
1110 
Yellow-green 
440 
Violet-red 
1120 
Green 
460 
Red-violet 
1180 
Violet 
470 
Violet 
1190 
Red-violet 
480 
Blue-violet 
1210 
Violet-red 

[Page 604]
“Integrated Circuit Fabrication: Science and Technology”, © Plummer & Griffin 2022 
 
Not for distribution. September 2023. Full color print book to be distributed by CUP in 2023. 604 
490 
Blue 
1240 
Carnation pink to 
salmon 
500 
Blue-green 
1250 
Orange 
520 
Green 
1280 
"Yellowish" 
540 
Yellow-green 
        1320 
 
Sky blue to green-blue 
560 
Green-yellow 
1400 
Orange 
570 
Yellow to "yellowish" 
1450 
Violet 
580 
Light orange or yellow to pink 
1460 
Blue-violet 
600 
Carnation pink 
1500 
Blue 
 
 
 

[Page 605]
“Integrated Circuit Fabrication: Science and Technology”, © Plummer & Griffin 2022 
 
Not for distribution. September 2023. Full color print book to be distributed by CUP in 2023. 605 
A.8 Irvin Curves 
 
 
Figure A8.1 Irvin’s curves for N-type ERFC diffusion profiles.  
 
 
Figure A8.1 Irvin’s curves for P-type ERFC diffusion profiles. 
1
10
100
1000
Effective Conductivity (Wcm)-1
1018
1019
1020
1021
Surface Concentration (cm)-3
N-Type Erfc Diffusion
CB = 1018
CB = 1016
CB = 1014
1
10
100
1000
Effective Conductivity (Wcm)-1
1018
1019
1020
1021
Surface Concentration (cm)-3
P-Type Erfc Diffusion
CB = 1018
CB = 1016
CB = 1014

[Page 606]
“Integrated Circuit Fabrication: Science and Technology”, © Plummer & Griffin 2022 
 
Not for distribution. September 2023. Full color print book to be distributed by CUP in 2023. 606 
 
Figure A8.3 Irvin’s curves for N-type Gaussian diffusion profiles. 
 
 
Figure A8.4 Irvin’s curves for P-type Gaussian diffusion profiles. 
 
 
 
1
10
100
1000
Effective Conductivity (Wcm)-1
1017
1018
1019
1020
Surface Concentration (cm)-3
N-Type Gaussian Diffusion
CB = 1018
CB = 1016
CB = 1014
1
10
100
1000
Effective Conductivity (Wcm)-1
1017
1018
1019
1020
Surface Concentration (cm)-3
P-Type Gaussian Diffusion
CB = 1018
CB = 1016
CB = 1014

[Page 607]
“Integrated Circuit Fabrication: Science and Technology”, © Plummer & Griffin 2022 
 
Not for distribution. September 2023. Full color print book to be distributed by CUP in 2023. 607 
A.9 Error Function 
 
 
Figure A9.1 ERF Plot. 
 
Properties:  
 
The error function is defined by 
 
erf(x) = 2
√π k exp(−η!)
,
=
dη 
 
so that  
erfc(x) = 1 −erf(x) = 2
√π k exp(−η!)
J
,
dη 
 
The error function is an odd function:  erf(−x) = −erf(x) 
which also means  erf(0) = 0 
The limit as x ⟶∞  is erf(∞) = 1 
which also means erf(−∞) = −1 
The derivative of the error function is 
 
d
dx erf(x) = 2
√π exp(−x!) 
 
A useful approximation with better than 4% accuracy : 
 
-3
-2
-1
0
1
2
3
x
erf (x)
-1.00
-0.75
-0.5
-0.25
0
0.25
0.50
0.75
1.00

[Page 608]
“Integrated Circuit Fabrication: Science and Technology”, © Plummer & Griffin 2022 
 
Not for distribution. September 2023. Full color print book to be distributed by CUP in 2023. 608 
erfc(x) =
1.1exp(−x!)
ò|x| + √x! + 1.21ö
 
 
from the NBS Applied Math. Series 55-1964, "Handbook of Mathematical Functions with 
Formulas, Graphs and Mathematical Tables". 
 
Asymptotic approximations: 
 
erf(x) ⟶exp(−x!)
2√π
  for  x ≫1 
 
erf(x) ⟶2x
√π   for ≪1 
 
 
 

[Page 609]
“Integrated Circuit Fabrication: Science and Technology”, © Plummer & Griffin 2022 
 
Not for distribution. September 2023. Full color print book to be distributed by CUP in 2023. 609 
z 
erf(z) 
z 
erf(z) 
z 
erf(z) 
0.00 
0.00 
0.34 
0.369365 
0.68 
0.663782 
0.01 
0.011283 
0.35 
0.379382 
0.69 
0.670840 
0.02 
0.022565 
0.36 
0.389330 
0.70 
0.677801 
0.03 
0.033841 
0.37 
0.399206 
0.71 
0.684666 
0.04 
0.045111 
0.38 
0.409009 
0.72 
0.691433 
0.05 
0.056372 
0.39 
0.418739 
0.73 
0.698104 
0.06 
0.067622 
0.40 
0.428392 
0.74 
0.704678 
0.07 
0.078858 
0.41 
0.437969 
0.75 
0.711156 
0.08 
0.090078 
0.42 
0.447468 
0.76 
0.717537 
0.09 
0.101281 
0.43 
0.456887 
0.77 
0.723822 
0.10 
0.112463 
0.44 
0.466225 
0.78 
0.730010 
0.11 
0.123623 
0.45 
0.475482 
0.79 
0.736103 
0.12 
0.134758 
0.46 
0.484655 
0.80 
0.742101 
0.13 
0.145867 
0.47 
0.493745 
0.81 
0.748003 
0.14 
0.156947 
0.48 
0.502750 
0.82 
0.753811 
0.15 
0.167996 
0.49 
0.511668 
0.83 
0.759524 
0.16 
0.179012 
0.50 
0.520500 
0.84 
0.765143 
0.17 
0.189992 
0.51 
0.529244 
0.85 
0.770668 
0.18 
0.200936 
0.52 
0.537899 
0.86 
0.776100 
0.19 
0.211840 
0.53 
0.546464 
0.87 
0.781440 
0.20 
0.222703 
0.54 
0.554939 
0.88 
0.786687 
0.21 
0.233522 
0.55 
0.563323 
0.89 
0.791843 
0.22 
0.244296 
0.56 
0.571616 
0.90 
0.796908 
0.23 
0.255023 
0.57 
0.579816 
0.91 
0.801883 
0.24 
0.265700 
0.58 
0.587923 
0.92 
0.806768 
0.25 
0.276326 
0.59 
0.595936 
0.93 
0.811564 
0.26 
0.286900 
0.60 
0.603856 
0.94 
0.816271 
0.27 
0.297418 
0.61 
0.611681 
0.95 
0.820891 
0.28 
0.307880 
0.62 
0.619411 
0.96 
0.825424 
0.29 
0.318283 
0.63 
0.627046 
0.97 
0.829870 
0.30 
0.328627 
0.64 
0.634586 
0.98 
0.834231 
0.31 
0.338908 
0.65 
0.642029 
0.99 
0.838508 
0.32 
0.349126 
0.66 
0.649377 
 
 
0.33 
0.359279 
0.67 
0.656628 
 
 
 
 
 

[Page 610]
“Integrated Circuit Fabrication: Science and Technology”, © Plummer & Griffin 2022 
 
Not for distribution. September 2023. Full color print book to be distributed by CUP in 2023. 610 
z 
erf(z) 
z 
erf(z) 
z 
erf(z) 
1.00 
0.842701 
1.34 
0.941914 
1.68 
0.982493 
1.01 
0.846811 
1.35 
0.943762 
1.69 
0.983153 
1.02 
0.850838 
1.36 
0.945561 
1.70 
0.983790 
1.03 
0.854784 
1.37 
0.947312 
1.71 
0.984407 
1.04 
0.858650 
1.38 
0.949016 
1.72 
0.985003 
1.05 
0.862436 
1.39 
0.950673 
1.73 
0.985578 
1.06 
0.866144 
1.40 
0.952285 
1.74 
0.986135 
1.07 
0.869773 
1.41 
0.953852 
1.75 
0.986672 
1.08 
0.873326 
1.42 
0.955376 
1.76 
0.987190 
1.09 
0.876803 
1.43 
0.956857 
1.77 
0.987691 
1.10 
0.880205 
1.44 
0.958297 
1.78 
0.988174 
1.11 
0.883533 
1.45 
0.959695 
1.79 
0.988641 
1.12 
0.886788 
1.46 
0.961053 
1.80 
0.989091 
1.13 
0.889971 
1.47 
0.962373 
1.81 
0.989525 
1.14 
0.893082 
1.48 
0.963654 
1.82 
0.989943 
1.15 
0.896124 
1.49 
0.964898 
1.83 
0.990347 
1.16 
0.899096 
1.50 
0.966105 
1.84 
0.990736 
1.17 
0.902000 
1.51 
0.967277 
1.85 
0.991111 
1.18 
0.904837 
1.52 
0.968413 
1.86 
0.991472 
1.19 
0.907608 
1.53 
0.969516 
1.87 
0.991821 
1.20 
0.910314 
1.54 
0.970586 
1.88 
0.992156 
1.21 
0.912956 
1.55 
0.971623 
1.89 
0.992479 
1.22 
0.915534 
1.56 
0.972628 
1.90 
0.992790 
1.23 
0.918050 
1.57 
0.973603 
1.91 
0.993090 
1.24 
0.920505 
1.58 
0.974547 
1.92 
0.993378 
1.25 
0.922900 
1.59 
0.975462 
1.93 
0.993656 
1.26 
0.925236 
1.60 
0.976348 
1.94 
0.993923 
1.27 
0.927514 
1.61 
0.977207 
1.95 
0.994179 
1.28 
0.929734 
1.62 
0.978038 
1.96 
0.994426 
1.29 
0.931899 
1.63 
0.978843 
1.97 
0.994664 
1.30 
0.934008 
1.64 
0.979622 
1.98 
0.994892 
1.31 
0.936063 
1.65 
0.980376 
1.99 
0.995111 
1.32 
0.938065 
1.66 
0.981105 
 
 
1.33 
0.940015 
1.67 
0.981810 
 
 
 
 
 

[Page 611]
“Integrated Circuit Fabrication: Science and Technology”, © Plummer & Griffin 2022 
 
Not for distribution. September 2023. Full color print book to be distributed by CUP in 2023. 611 
z 
erf(z) 
z 
erf(z) 
z 
erf(z) 
2.00 
0.995322 
2.34 
0.999065 
2.68 
0.999849 
2.01 
0.995525 
2.35 
0.999111 
2.69 
0.999858 
2.02 
0.995719 
2.36 
0.999155 
2.70 
0.999866 
2.03 
0.995906 
2.37 
0.999197 
2.71 
0.999873 
2.04 
0.996086 
2.38 
0.999237 
2.72 
0.999880 
2.05 
0.996258 
2.39 
0.999275 
2.73 
0.999887 
2.06 
0.996423 
2.40 
0.999312 
2.74 
0.999893 
2.07 
0.996582 
2.41 
0.999346 
2.75 
0.999899 
2.08 
0.996734 
2.42 
0.999379 
2.76 
0.999905 
2.09 
0.996880 
2.43 
0.999411 
2.77 
0.999910 
2.10 
0.997021 
2.44 
0.999441 
2.78 
0.999916 
2.11 
0.997155 
2.45 
0.999469 
2.79 
0.999920 
2.12 
0.997284 
2.46 
0.999497 
2.80 
0.999925 
2.13 
0.997407 
2.47 
0.999523 
2.81 
0.999929 
2.14 
0.997525 
2.48 
0.999547 
2.82 
0.999933 
2.15 
0.997639 
2.49 
0.999571 
2.83 
0.999937 
2.16 
0.997747 
2.50 
0.999593 
2.84 
0.999941 
2.17 
0.997851 
2.51 
0.999614 
2.85 
0.999944 
2.18 
0.997951 
2.52 
0.999635 
2.86 
0.999948 
2.19 
0.998046 
2.53 
0.999654 
2.87 
0.999951 
2.20 
0.998137 
2.54 
0.999672 
2.88 
0.999954 
2.21 
0.998224 
2.55 
0.999689 
2.89 
0.999956 
2.22 
0.998308 
2.56 
0.999706 
2.90 
0.999959 
2.23 
0.998388 
2.57 
0.999722 
2.91 
0.999961 
2.24 
0.998464 
2.58 
0.999736 
2.92 
0.999964 
2.25 
0.998537 
2.59 
0.999751 
2.93 
0.999966 
2.26 
0.998607 
2.60 
0.999764 
2.94 
0.999968 
2.27 
0.998674 
2.61 
0.999777 
2.95 
0.999970 
2.28 
0.998738 
2.62 
0.999789 
2.96 
0.999972 
2.29 
0.998799 
2.63 
0.999800 
2.97 
0.999973 
2.30 
0.998857 
2.64 
0.999811 
2.98 
0.999975 
2.31 
0.998912 
2.65 
0.999821 
2.99 
0.999976 
2.32 
0.998966 
2.66 
0.999831 
3.00 
0.999978 
2.33 
0.999016 
2.67 
0.999841 
 
 
 

[Page 612]
“Integrated Circuit Fabrication: Science and Technology”, © Plummer & Griffin 2022 
 
Not for distribution. September 2023. Full color print book to be distributed by CUP in 2023. 612 
A.10 List of Important Symbols 
 
A - area, in units of cm2 
C - capacitance, in units of F or farads 
C - concentration, in units of cm-3 
D – diffusivity (experimentally measured), in units of cm2 sec-1  
d – diffusivity of mobile species, in units of cm2 sec-1  
E - energy, in units of eV 
F - flux, in units of cm-2 sec-1             
Fmin – minimum feature size, in units of nm 
I – current, in units of amps 
I - optical intensity in units of J cm-2 sec-1 
I - interstitial (Si interstitial in Si crystal, unless otherwise designated) 
J - current density, in units of amps cm-2 
K - relative permittivity or dielectric constant 
m - mass, in units of gm 
n - electron concentration, in units of cm-3 
n - index of refraction, unitless 
N – density, in units of atoms cm-3  
P -pressure, in units of atm or torr 
Q - dose, in units of cm-2 
R - resistance, in units of ohms or W 
t - time, in units of sec 
T - temperature, in units of K (unless noted by ˚C) 
v - velocity, in units of cm sec-1 
v - deposition or etch rate (velocity of surface), in units of cm sec-1 
V - voltage or potential difference, in units of volts 
V - volume, in units of cm3 
V - vacancy (in Si unless otherwise designated) 
e - electric field, in units of V cm-1 
e - permittivity, in units of F cm-1 
µ - carrier mobility , in units of cm2/volt-sec 
s- conductivity, in units of S m-1 
s- stress, in units of dynes cm-2 or Pa 
t -  lifetime,  in units of sec  
r - electrical resistivity,  in units of ohm cm  
rS - sheet resistance, in units of ohms per square  
rC - specific contact resistivity, in units of ohm cm2  
 

[Page 613]
“Integrated Circuit Fabrication: Science and Technology”, © Plummer & Griffin 2022 
 
Not for distribution. September 2023. Full color print book to be distributed by CUP in 2023. 613 
A.11 List of Common Acronyms 
 
AC - alternating current 
A/C - amorphous/crystalline interface in Si 
AFM - atomic force microscopy  
APCVD - atmospheric pressure chemical vapor deposition 
ARC - antireflection coating  
ARDE - aspect ratio dependent etching 
Athena – Silvaco Inc. process simulator 
 
BCC - body-centered cubic unit cell 
BJT - bipolar junction transistor  
BOE - buffered oxide etch (same as BHF, buffered HF) 
BPSG - borophosphosilicate glass  
 
CA(R) – chemically amplified (resist) 
CVD – chemical vapor deposition 
CZ - Czochralski crystal growth method 
 
DC - direct current 
DI - de-ionized, or a very pure, water 
DOF - depth of focus  
DOP - degree of planarization  
DRAM - dynamic random access memory 
DQN - diazonaphthoquinone, a resist material  
DUV - deep ultraviolet  
 
e-beam - electron beam lithography 
EGS -electronic grade silicon  
EMP - electron microprobe  
EOR - end of range defects 
erf - error function  
erfc -complementary error function  
EUV - extreme ultraviolet  
 
FCC - face-centered cubic unit cell 
FET - field effect transistor 
FZ - float zone crystal growth method 
 
HDP - high-density plasma 
HEPA – high-efficiency particulate air (filter)  
HF - high-frequency  
HMDS - Hexamethyldisilane, an adhesion promoter  
 

[Page 614]
“Integrated Circuit Fabrication: Science and Technology”, © Plummer & Griffin 2022 
 
Not for distribution. September 2023. Full color print book to be distributed by CUP in 2023. 614 
IC - integrated circuit 
ICP - inductively coupled plasma 
IMD - inter-metal dielectric 
IMP - ionized metal deposition (same as IPVD) 
INSOL - insoluble portion of polmer base in CA resist  
ITRS – International Technology Roadmap for Semiconductors   
 
LDD - lightly doped drain  
LF - low-frequency  
LOCOS - local oxidation of silicon  
LPCVD - low pressure chemical vapor deposition 
LSS - implant range theory developed by Lindhard, Scharff and Schiott 
 
MBE - molecular beam epitaxy 
MGS - metallurgical grade silicon 
MOS – metal-oxide-semiconductor   
MTF - modulation transfer function  
MTTF - mean time to failure 
 
NMOS – N-channel MOS transistor 
NPN - bipolar transistor with N-type emitter and collector 
NTD - neutron transmutation doping  
NTRS - National Technology Roadmap for Semiconductors   
 
OISF – oxidation-induced stacking fault  
OPC - optical proximity correction 
OPD - optical path difference  
 
PAC - photoactive compound 
PAG - photo-acid generator  
PEB - post exposure bake  
PECVD – plasma-enhanced chemical vapor deposition 
PMOS – P-channel MOS transistor 
PSG - phosphosilicate glass  
PSM - phase shift mask  
PVD - physical vapor deposition (e.g., evaporation, sputter deposition) 
 
RCA - a wafer cleaning process  
RF - radio frequency, usually 13.56 Mhz  
RIE - reactive ion etching 
RTA -rapid thermal annealing  
RTO -rapid thermal oxidation  
 
SC-1, SC-2 - wafer cleaning solutions, part of RCA cleaning process  

[Page 615]
“Integrated Circuit Fabrication: Science and Technology”, © Plummer & Griffin 2022 
 
Not for distribution. September 2023. Full color print book to be distributed by CUP in 2023. 615 
SEM - scanning electron microscopy  
SIA - Semiconductor Industry Association  
SIMOX - process for SOI, named for “separation by implanted oxygen” 
SIMS - secondary ion mass spectrometry  
SMIF  - standard mechanical interface (box)   
SOG -spin-on-glass 
SOI - silicon on insulator  
SOL - soluble portion of polmer base in CA resist  
SRH – Shockley-Read-Hall  recombination   
STM - Scanning tunneling microscope  
SUPREM - Stanford University Process Engineering Models 
 
TCAD - technology computer-aided design  
TED - transient enhanced diffusion 
TEM - transmission electron microscopy  
TEOS - tetraethooxysilane, Si(OC2H5)4 
 
UV - ultraviolet light, light with a wavelength of about 0.2 - 0.4µ  
 
VLSI – Very-large-scale integration - usually > 105 components 
 
 
 
 
 

[Page 616]
“Integrated Circuit Fabrication: Science and Technology”, © Plummer & Griffin 2022 
 
Not for distribution. September 2023. Full color print book to be distributed by CUP in 2023. 616 
Index 
 
This is a curated index of important terms. Red, italicized entries are a reference to a figure or 
table. Bold entries indicate a short section on a subtopic.  
(100) surface ............................................. 37 
+1 model ................................................. 382 
311 defects .............................................. 383 
3D integration ......................................... 569 
3D NAND ........................................... 26, 569 
60 mV / decade ......................................... 19 
Acceptor .................................................. 580 
Aerial image .................... 154, 155, 175, 182 
Air gaps .................................................... 533 
Airy's disk ................................................ 177 
Airy’s disk ................................................ 174 
Alloy junction technology ........................... 4 
Aluminum interconnect .......................... 514 
Aluminum spiking ................................... 517 
Amorphization ........................................ 385 
Angular distribution / cosine function .... 440 
Anisotropic plasma etching ..................... 429 
Anomalous initial oxidation .................... 254 
Antiphase domain boundaries ................ 477 
Antireflection coatings (ARC) .................. 222 
Athena ....................................................... 30 
Atomic Layer Deposition (ALD) .............. 489 
Atomic layer etching (ALE) ...................... 448 
Atomic-scale diffusion ............................. 326 
Autodoping ..................................... 465, 471 
B and B/A constants ................................ 252 
Back-end process ...................................... 36 
Back-End-Of-Line ...................................... 56 
Band model ............................................. 582 
Bandgap versus Lattice Constant ............ 474 
Bandgap vs. lattice constant ..................... 69 
Bardeen, John ............................................. 2 
Barrier layers ........................................... 517 
passive, stuffed barriers, and sacrificial
 ......................................................... 517 
Bell Telephone Laboratory .......................... 3 
BEOL .......................................................... 56 
BESOI ....................................................... 100 
BIC’s ......................................................... 402 
Bipolar transistor .................................. 4, 14 
Black’s equation ...................................... 553 
Boltzmann distribution ........................... 586 
Bond model ............................................. 582 
Bonded Wafers ......................................... 99 
Bosch process .......................................... 433 
Brattain, Walter .......................................... 2 
Bridgman crystal growth ........................... 90 
Buffered Oxide Etch (BOE) ...................... 413 
Bulk generation ....................................... 596 
Bulk lifetime ............................................ 596 
CAD ............................................................ 28 
Capacitance-Voltage (C-V) method ........ 270 
Carrier lifetimes ...................................... 597 
Channeling .............................................. 361 
Charged point defects ............................... 78 
Chemical amplification ............................ 167 
Chemical-mechanical polishing .......... 40, 56 
Chemical-mechanical polishing (CMP ..... 412 
Chemical-mechanical polishing / wafers .. 93 
Chemical vapor deposition (CVD) ........... 465 
Chiplets ............................................. 27, 567 
Clausius-Mossotti equation .................... 530 
Cleanroom / Class ................................... 109 
Cleanroom / DI water ............................. 113 
Cleanroom / HEPA filter .......................... 111 
Cleanroom / ISO ...................................... 110 
Cleanroom / particle size ........................ 110 
Cleanroom / Schematic ........................... 112 
CMOS / latch-up ...................................... 465 
CMOS Circuits ............................................. 9 
CMOS integrated circuit ...................... 16, 35 
CMOS inverter ............................... 15, 34, 35 
CMOS layout ............................................. 36 
CMOS NAND .............................................. 15 
CMOS TECHNOLOGY ................................. 34 
CMP ................................................... 40, 412 

[Page 617]
“Integrated Circuit Fabrication: Science and Technology”, © Plummer & Griffin 2022 
 
Not for distribution. September 2023. Full color print book to be distributed by CUP in 2023. 617 
CMP / wafers ............................................. 93 
CMP / Warnock model ............................ 456 
CMP models ............................................ 455 
Compound Semiconductor Crystal Growth
 ............................................................... 89 
Computational lithography ..................... 228 
Computer-aided design ............................ 28 
Concentration dependent diffusion ....... 319 
Conductivity ............................................ 581 
Contact printing ...................................... 160 
Copper interconnects ............................. 528 
Cosine angle distribution ........................ 501 
Cosine distribution .................................. 496 
Cosine function ....................................... 440 
Critical thickness ..................................... 474 
CRYSTAL GROWTH .................................... 65 
Crystal planes ............................................ 67 
Crystal Structure ....................................... 65 
Cu electroplating ..................................... 547 
Cubic crystal .............................................. 66 
C-V curve ................................................. 272 
CVD .......................................................... 465 
CVD model .............................................. 467 
Czochralski .......................................... 82, 83 
Damage annealing .................................. 381 
Damage repair ........................................... 43 
Damascene interconnect ........................ 521 
Damascene process .................................. 57 
DC plasma sputter deposition ................. 491 
DC product ...................................... 334, 338 
Deal-Grove model ................................... 247 
Defects In Crystals .................................... 71 
Dennard scaling ......................... 16, 292, 512 
Dennard scaling / Plot ............................... 18 
Density of states ...................................... 587 
Deposition simulations ........................... 501 
Depth of focus ......................................... 179 
Design rules ............................................. 224 
Device Scaling ........................................... 15 
DI water ................................................... 113 
Diamond crystal structure ........................ 68 
Diamond cubic lattice ............................... 67 
DIBL ................................................. 295, 334 
Diffraction ............................................... 171 
Diffraction / summary ............................. 203 
Diffused mesa transistor ............................. 5 
Diffusion / Error function in infinite medium
 ............................................................. 305 
Diffusion / Error function near a surface 306 
Diffusion / Gaussian in infinite medium . 302 
Diffusion / Gaussian near a surface ........ 304 
Diffusion / steady state ........................... 302 
Diffusion and Activation in SiC .............. 347 
Diffusion in GaAs .................................... 340 
Diffusion length 2Dt. ............................... 303 
Digital micromirror device ...................... 164 
Dill parameters ................................ 207, 208 
Directional etching .................................. 416 
Dislocation ................................................ 72 
Dislocation loops ....................................... 73 
Dislocation loops (EOR) ........................... 385 
Dit interface trap density ......................... 268 
DNQ resist ............................................... 166 
Donor ...................................................... 580 
Dose loss ................................................. 324 
Double diffused process ............................. 5 
Drain-induced barrier lowering .............. 295 
DRAM ...................................................... 108 
Dual damascene process ........................ 528 
DUV resist ................................................ 167 
Electric field effect .................................. 317 
Electrical solubility .................................. 298 
Electromigration ............................. 525, 551 
Electromigration failures (MTFF) ............ 555 
Electron beam lithography ............. 163, 164 
Electronic energy loss ............................. 370 
Electronic stopping ........................... 42, 373 
Electroplating .......................................... 547 
ELO process ............................................. 478 
Emitter push effect ................................. 333 
Energy levels ........................................... 591 
Epitaxial growth ...................................... 466 
Epitaxial lateral overgrowth (ELO) .......... 478 
Error function .......................................... 306 
Etch / CMP models .................................. 455 
Etch rates / directional ............................ 415 
Etch rates / selectivity ............................. 414 
Etch rates / wet ....................................... 413 

[Page 618]
“Integrated Circuit Fabrication: Science and Technology”, © Plummer & Griffin 2022 
 
Not for distribution. September 2023. Full color print book to be distributed by CUP in 2023. 618 
Etchback planarization ............................ 522 
EUV exposure system ............................. 154 
EUV masks ............................................... 159 
EUV resist ................................................ 170 
Evaporation ............................................ 497 
Extrinsic gettering ................................... 126 
Extrinsic Gettering .................................. 133 
Fermi level pinning .................................. 535 
Fermi-Dirac statistics ............................... 585 
Fick’s laws ................................................ 299 
Field effect transistor ................................ 11 
Field Effect Transistor ............................... 10 
FinFET ............................................ 22, 24, 58 
First integrated circuit ............................. 2, 8 
Flash anneal .............................................. 49 
Flash annealing ....................................... 402 
Float zone .................................................. 88 
Float Zone ................................................. 82 
Float-zone ................................................. 87 
Forming gas ............................................. 278 
Forming gas anneal ................................. 269 
Fraunhofer diffraction ............................. 175 
Fraunhofer diffraction patterns .............. 192 
Frenkel pair ............................................. 378 
Frenkel process ......................................... 76
