Repository: Alvintxh/nanofab-web

# Extracted Book Sources

All 11 textbooks extracted 2026-04-05 using PyMuPDF (extract_pdf.py).

## Extraction Summary

| Book Key | File | Pages | Words | Page Numbering |
|----------|------|-------|-------|----------------|
| cui_2025 | Zheng Cui - Nanofabrication (4th ed) | 419 | ~158K | PDF labels (C1, i-xi, 1-407) |
| campbell_2008 | Campbell - Fabrication Engineering (3e) | 825 | ~369K | offset=18 (front-1..18, then 1-807) |
| teresa_2020 | De Teresa - Nanofabrication (full) | 451 | ~183K | offset=0 (sequential PDF pages) |
| madou_vol1_2011 | Madou - Fundamentals of Microfab Vol.1 | 646 | ~366K | PDF labels |

File: sources/sources_processed/books/plummer_2022/plummer_2022_full.txt (part 43 of 43)
# plummer_2022
Fresnel diffraction ................................... 174 
Front-end process ..................................... 36 
Fully coupled diffusion ............................ 332 
Functional yield ....................................... 139 
Future Prospects ................................... 1, 23 
GaAs contacts .......................................... 538 
GaAs HEMT device .................................. 564 
GaAs MESFET device ............................... 564 
GaN contacts ........................................... 538 
Gas-phase diffusion .................................... 5 
Gate all around ......................................... 25 
Gate-all-around ......................................... 24 
Gate-first process ...................................... 53 
Gate-last process ...................................... 53 
Gettering ................................................. 124 
Gettering / Alkali ions ............................. 126 
Gettering / Metals ................................... 127 
g-line ................................................ 157, 166 
g-line resist .............................................. 166 
Global interconnect delay ....................... 513 
Grown junction technology ........................ 4 
Halo implants ............................................ 48 
Halo Implants ........................................... 47 
Hard mask ............................................... 222 
HEPA ........................................................ 111 
Heteroepitaxy ........................... 74, 466, 473 
Hexagonal crystal ...................................... 69 
High-density PECVD ................................ 487 
High-density plasma (HDP) ..................... 434 
High K / Bandgap vs Dielectric Constant . 283 
High-K ........................................................ 52 
High-K insulators ..................................... 281 
Hillock growth ......................................... 524 
Historical Perspective .................................. 1 
Hoerni, Jean ............................................ 5, 6 
Hot electron .............................................. 47 
Ideal MOS C-V curves .............................. 275 
Ideal scaling ....................................... 16, 512 
Ideal Scaling .............................................. 19 
Ideal Scaling / Plot ..................................... 18 
i-line ................................................ 157, 166 
i-line resist ............................................... 166 
Immersion lithography ............................ 218 
Implant / +1 model ................................. 382 
Implant / 2D or 3D .................................. 367 
Implant / 311 defects .............................. 383 
Implant / amorphous .............................. 385 
Implant / damage .................................... 378 
Implant / Damage summary ................... 388 
Implant / diffusion .................................. 357 
Implant / GaAs & SiC ............................... 403 
Implant / masking ................................... 364 
Implant / Monte-Carlo ............................ 375 
Implant / multilayer ................................ 363 
Implant / TED schematic ......................... 401 
Implant / transient enhanced diffusion .. 389 
Implantation / introduction .................... 352 
Impurity segregation / wafers .................. 94 
Inductively coupled plasma .................... 434 
Integrated circuit ......................................... 8 
Integrated Circuits ...................................... 1 
Intel 32 nm technology ............................... 9 
Interconnect / air gaps ............................ 533 

[Page 619]
“Integrated Circuit Fabrication: Science and Technology”, © Plummer & Griffin 2022 
 
Not for distribution. September 2023. Full color print book to be distributed by CUP in 2023. 619 
Interconnect / copper (Cu) ..................... 528 
Interconnect / dual damascene process . 528 
Interconnect / electromigration ............. 525 
Interconnect / hillock growth ................. 524 
Interconnect / hillocks and voids ............ 526 
Interconnect / low-K material process 
integration ........................................... 532 
Interconnect / Low-K materials classification
 ............................................................. 531 
Interconnect / lower-K dielectrics .......... 531 
Interconnect / porosity ........................... 531 
Interconnect / shunt layers ..................... 526 
Interconnect barrier layers ..................... 517 
Interconnect hierarchy ........................... 509 
Interconnect material properties ........... 515 
Interconnect repeaters ........................... 514 
Interconnect speed ................................. 510 
Interposer ................................................ 567 
Interstitial .................................................. 71 
Interstitial assisted diffusion ................... 326 
Interstitialcy .............................................. 71 
Interstitialcy assisted diffusion ............... 326 
Intrinsic carrier concentration ................ 579 
Intrinsic diffusion coefficient .................. 308 
Intrinsic gettering ............................ 124, 129 
Invention of the integrated circuit .............. 7 
Inversion .................................................... 11 
Ion enhanced chemical etch model ........ 445 
Ion enhanced chemical etching .............. 428 
Ion enhanced inhibitor etching ............... 430 
Ion implantation ................................ 42, 352 
Ion milling ................................................ 427 
Irvin’s curves ........................................... 311 
Isoconcentration experiments ................ 320 
Isotropic etch .......................................... 414 
Isotropic plasma etching ......................... 425 
ITRS / manufacturing .............................. 106 
ITRS roadmap ............................................ 17 
ITRS table .................................................. 17 
I-V recombination ................................... 336 
JFET ............................................................ 12 
Keyhole .................................................... 504 
Kick-out ................................................... 327 
Kilby, Jack .................................................... 7 
Kinchin-Pease formula ............................ 379 
Kink and tail diffusion ............................. 332 
Knudsen cells ........................................... 500 
Köhler illumination .................................. 217 
Latch-up ............................................ 45, 465 
Latent image ................................... 165, 203 
Lattice constant ......................................... 66 
Lattice constants vs. bandgap ................... 69 
Law of mass action .................................. 587 
LDD ................................................ 45, 47, 48 
Learning curve ................................. 105, 106 
Lift off ...................................................... 565 
Lightly doped drain ................................... 45 
Liquid Encapsulated Czochralski ............... 90 
Lithography / Depth of focus .................. 179 
Lithography / EUV masks ........................ 159 
Lithography / Exposure tools .................. 160 
Lithography / Introduction ...................... 150 
Lithography / light sources ..................... 156 
Lithography / Light wavelengths ............. 156 
Lithography / Masks ................................ 158 
Lithography / Photoresists ...................... 166 
Lithography / process ............................. 152 
Lithography / Projection system modeling
 ............................................................. 189 
Lithography / resolution ......................... 177 
Lithography / Simulation tools ................ 188 
Lithography / spatial coherency ............. 181 
Local interconnect ................................... 540 
Local Oxidation of Silicon .......................... 39 
LOCOS ........................................ 39, 245, 264 
Low-K materials classification ................. 531 
Low Pressure Chemical Vapor Deposition 
(LPCVD) ............................................... 479 
Magnetron sputtering ............................. 494 
Manufacturing ........................................ 104 
Masks ...................................................... 158 
Massoud model ....................................... 255 
Median time to failure (MTTF) ................ 553 
MESFET ...................................................... 12 
Metal Gate ................................................ 52 
Metallurgical grade silicon ........................ 82 
Metal-Organic CVD (MOCVD) ................ 481 
Metal-semiconductor contacts ............... 534 

[Page 620]
“Integrated Circuit Fabrication: Science and Technology”, © Plummer & Griffin 2022 
 
Not for distribution. September 2023. Full color print book to be distributed by CUP in 2023. 620 
Microprocessor trends .............................. 21 
Miller indices ............................................. 67 
Miller-Bravais ............................................ 70 
Mobile ions ............................................. 108 
MOCVD precursors ................................. 484 
MOCVD reactors ..................................... 485 
Modulation Transfer Function ................ 180 
Molecular Beam Epitaxy (MBE) ............. 499 
Monte-Carlo implant profiles ................. 375 
Moore, Gordon ........................................... 1 
Moore's Law ................................................ 1 
Moore’s Law ............................................. 15 
Moore’s Law / ITRS ................................... 17 
MOS Id-Vg Curve ....................................... 20 
MOS transistor .................................... 10, 11 
MOS Transistors ......................................... 9 
MOSFET ..................................................... 10 
Moving boundaries ................................. 438 
Multilayer implants ................................. 363 
Multi-patterning ...................................... 230 
N-type dopant ......................................... 580 
NAND gate ................................................. 34 
Nanoimprint Lithography ....................... 233 
Native point defects ............................ 71, 75 
Native point defects / charge ................... 78 
Neutron transmutation doping ................. 99 
Noyce, Robert ............................................. 7 
NTRS roadmap .......................................... 17 
Nuclear energy loss ................................. 370 
Nuclear stopping ....................... 42, 371, 372 
Numerical aperture ................................. 178 
Numerical solutions ................................ 314 
Ohmic contact ......................................... 535 
Optical proximity correction (OPC) ......... 225 
Optical system ......................................... 171 
Optolith ................................................... 194 
Oxidation / anomalous initial oxidation . 254 
Oxidation / B and B/A ............................. 252 
Oxidation / cylinder ................................ 261 
Oxidation / Deal-Grove model ................ 247 
Oxidation / doping dependence ............. 257 
Oxidation / orientation dependence ...... 256 
Oxidation / point defects ........................ 259 
Oxidation / pressure dependence .......... 255 
Oxidation / stress dependence ............... 264 
Oxidation / thin oxides ............................ 254 
Oxidation enhanced diffusion (OED) ...... 327 
Oxidation Enhanced Diffusion (OED) ...... 259 
Oxidation-induced stacking faults ............ 74 
Oxidation potential ................................. 120 
Oxidation pressure dependence ............. 255 
Oxidation retarded diffusion (ORD) ........ 328 
Oxidation Retarded Diffusion (ORD) ....... 259 
Oxidation-reduction reactions ................ 120 
Oxide / SiC ............................................... 285 
Oxide / tunneling current ....................... 279 
Oxide charges .......................................... 266 
Oxide orientation dependence ............... 256 
Oxide volume expansion ................. 245, 246 
Oxygen defects / in silicon ........................ 84 
P-type dopant ......................................... 580 
Parametric Yield ..................................... 142 
Particle size ............................................. 110 
Paschen Curve ......................................... 492 
Pearson’s equation ................................. 360 
Pellicle ..................................... 153, 159, 160 
Phase shift masks (PSM) ......................... 226 
Photolithography ...................................... 39 
Photolithography process ........................... 7 
Photoresist .............................................. 166 
Photoresist / Contrast ............................. 183 
Photoresist / developing ......................... 213 
Photoresist / DNQ ................................... 166 
Photoresist / DUV resists ........................ 167 
Photoresist / etchback ............................ 452 
Photoresist / Modulation transfer function 
(MTF) ................................................... 184 
Photoresist / post-exposure bake ........... 214 
Photoresist / Post-exposure bake (PEB) . 211 
Photoresist / Process .............................. 185 
Planar process ......................................... 5, 6 
Planar Process ............................................ 1 
Planarization / CMP ................................ 523 
Planarization / etchback ......................... 522 
Planarization / spin-on-glass (SOG) ........ 522 
Planarization / tungsten plug .................. 521 
Plasma ..................................................... 416 

[Page 621]
“Integrated Circuit Fabrication: Science and Technology”, © Plummer & Griffin 2022 
 
Not for distribution. September 2023. Full color print book to be distributed by CUP in 2023. 621 
Plasma  / aspect ratio dependent etching
 ............................................................. 437 
Plasma  / F-C ratio ................................... 431 
Plasma / anisotropic etching ................... 429 
Plasma / Bosch process ........................... 433 
Plasma / chemistry .................................. 422 
Plasma / chlorides and bromides ............ 435 
Plasma / etch bowing .............................. 437 
Plasma / high-density plasma ................. 434 
Plasma / inductively coupled (ICP) ......... 434 
Plasma / ion enhanced chemical etching 428 
Plasma / ion enhanced etch model ........ 445 
Plasma / ion enhanced inhibitor etching 430 
Plasma / ion milling ................................. 427 
Plasma / microtrenching ......................... 437 
Plasma / sheath ....................................... 419 
Plasma / sheath potential ....................... 421 
Plasma / temperature ............................. 418 
Plasma /etching mechanisms ................. 425 
Plasma-Enhanced Chemical Vapor 
Deposition (PECVD) ............................ 486 
Plasma etching / isotropic ....................... 425 
Plasma Immersion Ion Implantation ..... 406 
Point contact transistor .......................... 2, 3 
Point defect concentrations ..................... 75 
Point defect diffusivity .............................. 78 
Point defects ....................................... 71, 72 
Point Defects ............................................ 75 
Point defects / compounds ....................... 82 
Point Defects / Shockley and Last ............ 80 
Poisoned vias .......................................... 522 
Polysilicon diffusion ................................ 338 
Polysilicon gate ......................................... 45 
Porosity ................................................... 531 
Post-exposure bake (PEB) ....................... 211 
Preamorphization ................................... 363 
Predeposition .......................................... 296 
Preston equation .................................... 455 
Printed circuit (PC) boards ...................... 566 
Process control ........................................ 144 
Projected range RP .................................. 357 
Projection printing .................................. 161 
Projection system / Mathematical models
 ............................................................. 193 
Proximity printing ................................... 161 
Proximity system / Mathematical models
 ............................................................. 199 
PSM ......................................................... 226 
Qf triangle ................................................ 267 
Qit, interface trapped charge .................. 268 
Qm mobile charge .................................... 267 
Qot oxide trapped charge ........................ 268 
Quasi-static C-V ....................................... 278 
Rapid thermal anneal ................................ 49 
Ray tracing .............................................. 171 
Rayleigh criterion .................................... 177 
RCA clean ................................ 116, 117, 118 
Reactive sputtering ................................. 495 
Rectifying contacts .................................. 535 
Reliability problems .............................. 2, 12 
Repeaters ................................................ 514 
Resistivity ................................................ 581 
Resolution ............................................... 177 
Resolution enhanacement / Optical 
proximity correction (OPC) ................. 225 
Resolution enhancement / computational 
lithography .......................................... 228 
Resolution enhancement / Immersion 
lithography .......................................... 218 
Resolution enhancement / Köhler 
illumination ......................................... 217 
Resolution enhancement / multi-patterning
 ............................................................. 230 
Resolution enhancement / off-axis 
illumination ......................................... 215 
Resolution enhancement / Phase shift 
masks (PSM) ........................................ 226 
Resolution enhancement / self-aligned 
double patterning (SADP) ................... 231 
Resolution enhancement / Summary ..... 233 
Resolution enhancement /sidewall spacers
 ............................................................. 231 
Resolution Enhancement Methods ....... 215 
Reverse short-channel effect .................. 334 
RF plasma sputtering .............................. 495 
RHEED (reflection high energy electron 
diffraction) .......................................... 500 

[Page 622]
“Integrated Circuit Fabrication: Science and Technology”, © Plummer & Griffin 2022 
 
Not for distribution. September 2023. Full color print book to be distributed by CUP in 2023. 622 
RHEED (reflection high-energy electron 
diffraction ............................................ 466 
RTA ............................................................ 49 
Salicide process ............................... 542, 545 
Scattering mechanisms ........................... 558 
Schottky or rectifying contact ................. 535 
Segregation / wafers ................................. 94 
Segregation coefficient ........................... 322 
Segregation coefficients ...................... 94, 95 
Self aligned double patterning (SADP) .... 231 
Self-aligned .......................................... 48, 49 
Self-diffusion ........................................... 337 
Shallow Trench Isolation ........................... 38 
Sheet resistance ...................................... 293 
Shockley Read Hall recombination ......... 596 
Shockley, William ........................................ 2 
SiC crystal growth ...................................... 90 
SiC oxidation ............................................ 285 
Sidewall spacers ...................................... 231 
Silicidation ................................................. 51 
Silicide formation ...................... 52, 541, 543 
Silicide growth model ............................. 542 
Silicide properties ................................... 539 
Silicon / bandgap, density of states and 
intrinsic carrier concentration ............ 588 
Silicon / bulk lifetime .............................. 596 
Silicon / carrier lifetimes ......................... 597 
Silicon / Fermi level position vs doping .. 590 
Silicon / free carrier concentration versus 
temperature ........................................ 589 
Silicon on insulator .................................... 58 
Silicon on Insulator .................................. 100 
SIMOX .............................................. 100, 404 
Smart-Cut ................................................ 100 
SmartCut ................................................... 58 
SmartCut ................................................. 405 
Snell’s Law ....................................... 171, 218 
SOI ....................................................... 58, 99 
Solid-phase epitaxy (SPE) ........................ 386 
Solid solubility ......................................... 297 
Spacer formation ...................................... 49 
Spatial coherency .................................... 181 
Spatial frequency .................................... 174 
Specific contact resistance ...................... 537 
Spin-on-glass (SOG) planarization ........... 522 
SRH (Shockley, Read, Hall) ...................... 596 
Stacking fault ............................................. 72 
Stacking fault. ............................................ 73 
Standard deviation DRP ........................... 357 
Standard reduction potential .................. 549 
Standing waves ....................................... 221 
STI .............................................................. 38 
Sticking coefficient .................................. 441 
Sticking coefficient (SC) .......................... 501 
Strained channel ....................................... 50 
Stress dependent oxidation .................... 264 
Sublimation growth SiC ............................. 91 
Subwavelength lithography / summary .. 233 
Superconformal deposition (Cu) ............. 549 
Superfilling .............................................. 549 
System on Chip (SOC) .............................. 567 
Tafel equation ......................................... 548 
TCAD .................................................... 28, 30 
Teal, Gordon ................................................ 3 
Technology nodes ..................................... 22 
TED .......................................................... 389 
Thermal stress ........................................... 73 
Thermionic emission ............................... 536 
Thin oxide kinetics .................................. 254 
Threshold Adjust Implants ....................... 44 
TiSi2 formation ........................................ 540 
Transient enhanced diffusion ................. 389 
Transient Enhanced Diffusion ................ 388 
Tungsten plug .......................................... 521 
Tungsten plugs ........................................ 524 
Tunneling current .................................... 279 
Tunneling or ohmic contact .................... 535 
Unit cell ............................................. 66, 578 
Vacancy ..................................................... 71 
Vacancy-assisted diffusion ...................... 326 
Victory Process .......................................... 30 
Viewing angle .................................. 442, 503 
Wafer Cleaning ....................................... 114 
Well Formation ......................................... 41 
Wet etching ............................................. 413 
Wet etching / directional ........................ 415 
Yield ........................................................ 139 
Yield / negative binomial model ............. 140 

[Page 623]
“Integrated Circuit Fabrication: Science and Technology”, © Plummer & Griffin 2022 
 
Not for distribution. September 2023. Full color print book to be distributed by CUP in 2023. 623 
Yield / Poisson model .............................. 141 
Yield / Seeds model ................................. 141 
Zincblende lattice ...................................... 69 
Zone refining ............................................. 87
