Repository: Alvintxh/nanofab-web

# Extracted Book Sources

All 11 textbooks extracted 2026-04-05 using PyMuPDF (extract_pdf.py).

## Extraction Summary

| Book Key | File | Pages | Words | Page Numbering |
|----------|------|-------|-------|----------------|
| cui_2025 | Zheng Cui - Nanofabrication (4th ed) | 419 | ~158K | PDF labels (C1, i-xi, 1-407) |
| campbell_2008 | Campbell - Fabrication Engineering (3e) | 825 | ~369K | offset=18 (front-1..18, then 1-807) |
| teresa_2020 | De Teresa - Nanofabrication (full) | 451 | ~183K | offset=0 (sequential PDF pages) |
| madou_vol1_2011 | Madou - Fundamentals of Microfab Vol.1 | 646 | ~366K | PDF labels |

File: sources/sources_processed/books/teresa_2020/teresa_2020_full.txt (part 25 of 29)
# teresa_2020
result in damage if a metallic (or insulating) ﬁlm was accidentally deposited on them.
The use of a GIS means that the concentration of precursor gas is not uniform across
Figure 11.4. Simulation and modelling tools. (a) Electron trajectories at 3 keV (left) and 30 keV (right),
simulated using CASINO [96]. Reproduced from [97]. (b) Simulated gas ﬂow from a gas injector system.
Reproduced from [64]. (c) Simulated nanostructure growth using a ﬁnite difference model including temper-
ature, precursor diffusion and electron trajectories. Reproduced from [98]. (d) Analytical solution of precursor
concentration and growth rate as a function of fundamental FEBID frequencies represented in a 2D map.
Reproduced from [65].
Nanofabrication
11-10

[Page 378]
the whole sample, but is space dependent [100]. Figure 11.4(b) shows a simulated gas
distribution, where a central maximum corresponding to the GIS axis is observed,
with a progressive decrease in gas concentration as one deviates from this axis.
Additionally, the arrival of the gas is also directional, and shadowing effects can
occur during the nanofabrication process. Due to this spatial dependence of the gas
ﬂow, a critical experimental parameter when performing FEBID is the GIS align-
ment. Due to the small size of the nozzles employed (50–300 μm diameters) an
incorrect alignment of the GIS can easily lead to very little gas arriving at the growth
region and unsuccessful growth. In general, to achieve maximum gas ﬂow, one
should make the center of the GIS axis coincide with the point where growth will
take place. It is important for inexperienced users to keep in mind that this alignment
occurs in 3D space and cannot be assessed solely from the 2D image provided by the
SEM. The height encoder of the sample stage should be employed to assess the
height of the GIS during the alignment process, to ensure that the axis of the GIS
truly aligns to the growth region and not below or above it. The sketch of
ﬁgure 11.3(a) may serve as a rough illustration of this type of GIS misalignment;
in this ﬁgure, the GIS is pointed to the top of the nanowire, but the gas lands on the
substrate very far to the right, where the electron beam cannot reach. In a real
experiment the nanowire of the ﬁgure would never have started growing in the ﬁrst
place!
The chemistry and composition of the precursor is a second variable critical to the
process, as it determines the composition of the deposit. Due to their availability, the
ﬁrst FEBID precursors were borrowed from the ﬁeld of chemical vapour deposition
(CVD). CVD chemistries [56], however, are optimized for thermal instead of
electron decomposition, and the search for more suitable FEBID precursors is an
active ﬁeld of research [101]. For the direct nanofabrication of magnetic nano-
structures, Co2(CO)8 and Fe(CO)5 are two commonly employed precursors due to
the high purity of magnetic deposits that they produce [59, 102]. Although not
directly related to the precursor itself, we include vacuum quality as a precursor
variable. Inevitably, the vacuum in an SEM chamber is not perfect and there always
exists a residual level of gases in the chamber that compete with the precursor for the
adsorption sites available on the substrate. The number of monolayers of residual
carbon impinging on the substrate per second decreases with increasing vacuum
quality [94] and therefore low chamber pressures and the use of cryogenic traps
inside the chamber is recommended to achieve high-purity growth of magnetic
materials.
Finally, the substrate plays also a key role. Its composition and microstructure
not only determine the amount of electron scattering during a FEBID process, but it
may also play a critical role in the growth mechanisms via its interaction with the
precursor. When a precursor molecule falls on the substrate, it could potentially
form a bond that will depend on the chemical state of the precursor molecule and the
substrate’s surface. One or more adsorption energies may be associated with the
formation of this bond, and complex adsorption potentials, with barriers and wells
may be present [103]. If the bond between the substrate and the precursor results
from a strong chemical interaction, catalytic effects may occur, and the strength of
Nanofabrication
11-11

[Page 379]
such bonding will also affect precursor diffusion, which is the movement of precursor
molecules over the substrate due to concentration gradients.
The precursor dynamics related to all the above energy barriers is critically
inﬂuenced by the substrate temperature. A high substrate temperature, for example,
can enable the formation of chemical bonds that are otherwise prevented by an
energy barrier [103], or may cause a strong desorption of the precursor when the
thermal energy of the molecules increases above the adsorption energy [65].
Cryogenically cooled substrates, for example, are employed in order to allow the
absorption of a large number of precursor molecules on the substrate and generate
accelerated FEBID growth [104].
In addition to the elementwise interactions discussed above, two second-order
interactions are possible between the electron beam, the precursor, and the substrate.
These are surface activation and surface poisoning. Surface activation consists of the
creation of chemically active species by the electron beam on the surface of the
substrate that reduce the energy of adsorption of the precursor or cause autocatalytic
effects. On the other hand, surface poisoning refers to the effect in which the
decomposition of precursor by the electron beam results in chemically inactive
species covering the substrate, inhibiting potential autocatalytic activity [105].
To understand the consequences of the large number of interactions described
above, two complementary approaches are employed: continuum models [64, 65] in
which the fundamental precursor-substrate-beam variables are functions of contin-
uous variables (space and time), and ﬁnite-difference simulations (ﬁgure 11.4(c)) in
which each variable is modelled within small 3D-voxels and nanostructure growth is
calculated with ﬁxed time steps [66].
Continuum models are most suitable for the study of fundamental interactions
and establishing correlations between the different FEBID parameters. Typically
ﬁnding analytical solutions, predictions from continuum models can be computed at
low cost and can be efﬁciently ﬁtted to experimental data. To help in the
simpliﬁcation of model construction and data interpretation, the framework of
fundamental FEBID frequencies has been recently introduced [65]. These frequen-
cies correspond to the coefﬁcients found in the differential equations that drive
precursor dynamics on the surface of growing substrates and their unit is [s−1] or
[Hz]. When these frequencies are compared to each other (ﬁgure 11.4(d)), different
growth regimes can be directly inferred and allow researchers to simplify the
modelling, interpretation, and planiﬁcation of a FEBID experiment.
To model more complex 3D dynamics for FEBID growth, only ﬁnite-difference
simulations can currently incorporate the evolving nature of the growth surfaces
albeit with a signiﬁcant computational cost. The emergence of GPU (graphical
processing unit) software acceleration successfully employed in, e.g. ﬁnite-element
micromagnetic modelling [106], and the rapidly increasing ratio of GPU computa-
tional power/GPU price (driven by the strong role that GPUs play in the efﬁciency
of
artiﬁcial
intelligence
algorithms) can provide
signiﬁcant
acceleration
to
ﬁnite-difference FEBID modelling and even open the path to more complex
modelling or even iterative optimization of 3D-nanoprinting pattern generation,
discussed in the next section.
Nanofabrication
11-12

[Page 380]
11.4.5 FEBID: 3D nanopatterning algorithms
For many users of FEBID techniques, the study of fundamental interactions and the
development of growth optimization algorithms will be beyond the scope of their
application. For this reason, the FEBID community has recently made an important
effort to develop plug-and-play nanopatterning softwares that require minimum
user expertise and therefore open the use of the technique to a user base as wide as
possible. This approach was pioneered by Fowlkes et al [66] and is based on the
creation of interconnected nanowire networks. This algorithm starts with a
deﬁnition of a segment array such as the one displayed in ﬁgure 11.5(a), using a
customized software package. After deﬁning the nanowire array, a calibration
protocol is executed in the microscope (ﬁgure 11.5(b)) to measure the dependence
between segment angle and exposure time [79]. The measured dependence is then fed
into the same software and an exposure ﬁle is generated automatically. Execution of
the exposure then leads to the nanoscale printing of the nanowire array
(ﬁgure 11.5(c)). Further correction parameters to, e.g. heating during growth, can
be added during the nanostructure design process based on extra calibration
experiments or ﬁnite-element modelling [107]. A similar patterning strategy was
developed by Keller and Huth [108] and efforts are being made to integrate both
solutions into a single software package [90].
Following on the successful implementation of Fowlkes et al, a layer-by-layer
method for 3D nanopatterning was developed by Skoric et al [80] to generalise the
Figure 11.5. (a) Nanowire network deﬁned as a set of vertices. (b) Segment angle calibration example. (c) 3D
nanoprinted structures generated by the combination of (a) and (b) into dedicated nanopatterning software.
(d) 3D nanostructure deﬁned using a standard stereolithography (STL) ﬁle and segmented by dedicated
software. (e) Calibration procedure to ﬁt the geometrical properties of the electron beam interaction volume
with the substrate. (f) 3D nanoprinted structure deﬁned in the STL ﬁle of (d). (a–c) Reproduced from [79].
(d–f) Reproduced from [80].
Nanofabrication
11-13

[Page 381]
technique beyond nanowire networks. The input method for this algorithm is a
standardised .stl ﬁle that can be generated with common computer aided design
(CAD) software. In this case the .stl ﬁle is adaptively segmented (layer thickness
depends on local curvature) by a customized software package (ﬁgure 11.5(d)) that
in addition calculates the heat resistance of the nanostructure below each layer to
correct for heating effects. A two-step calibration protocol designed to measure the
space-dependent dose distribution resulting from a single dwell, and the heat
conductivity of the printed material, are implemented [80]. Step 1 of this calibration
is displayed in ﬁgure 11.5(e). Using the calibrated parameters, a dwell time solver
optimizes each layer exposure employing a per-layer proximity matrix and generates
a beam scanning ﬁle that is then executed by the microscope (ﬁgure 11.5(f)). Further
corrections such as beam defocusing and angular dependence of gas ﬂow can be
incorporated at the expense of extra calibration experiments [80].
11.4.6 FEBID and thin ﬁlm deposition: hybrid approach for 3D nanopatterning
In addition to the use of FEBID for direct-writing of ferromagnetic materials, it is
also possible to fabricate 3D nanostructures using a ‘hybrid’ scaffold-based
approach, where a non-magnetic 3D architecture is patterned, and then coated or
ﬁlled with a magnetic material, making possible the fabrication of both ‘shell’-like
and ‘bulk’-like 3D magnetic nanostructures. With this segmented approach, the
stringent requirements on the material properties of the 3D printed material are
lifted, and the geometry and dimensions of the scaffold alone can be optimised [80,
109] while processes for the deposition of thin-ﬁlms on 3D surfaces can be developed
independently. As we will see in section 11.5, this approach can be implemented with
other 3D nanofabrication techniques different from FEBID.
Regarding FEBID, a key advantage is using well-established chemistries, e.g. the
archetypical carbon–platinum compound via the MeCpPtMe3 precursor. FEBID of
such a material is a more established and well-understood process [89] than FEBID
of ferromagnetic materials, where less reproducible properties [51], electron-medi-
ated autocatalytic processes [110] and sudden changes in growth regimes [77] are
observed. Furthermore, using the scaffold approach, growth conditions can be tuned
to operate at or close to the reaction-rate-limited regime, which lead to higher spatial
resolutions and greater 3D growth ﬁdelity [56]. This is not generally possible when
directly depositing ferromagnetic materials, where conditions at the mass-transport-
limited regime are preferable to achieve high metallic purity [58, 111]. This hybrid
approach, combining FEBID with thin ﬁlm deposition, is a promising route for the
fabrication of core–shell nanowire architectures, as well as curved magnetic thin
ﬁlms [80].
In a ﬁrst demonstration, this hybrid nanofabrication approach has been employed
to demonstrate the injection of magnetic information from a 2D substrate into a 3D
nanostructure for the ﬁrst time [53]. For this, structures such as the one represented
in ﬁgure 11.6 have been used. Additionally, the versatility of FEBID enables 3D
shadowing strategies, such as the one shown in ﬁgure 11.6(d), where a 3D shade is
employed to prevent the deposition of magnetic material at the base of the 3D
Nanofabrication
11-14

[Page 382]
nanowire,
which
generates
a
magnetically-disconnected
reference
structure.
Extensive details regarding this fabrication strategy are available in [97].
11.5 Two-photon lithography
11.5.1 Two-photon lithography for 3D nanomagnetism
An alternative method for the fabrication of non-magnetic 3D scaffolds introduced
in section 11.4.6, is the use of two-photon lithography [112], see ﬁgure 11.7 (see also
chapter 2 in the present book). In two-photon lithography, an optical laser is focused
with an objective lens into a photoresist that is sensitive to UV light, and unaffected
by longer wavelength light. As a result, the chemical structure of the resist is only
modiﬁed where there is sufﬁcient photon density for two-photon absorption to take
place, which is only within the focal point of the laser beam. In this way, high spatial
resolutions (sub-diffraction-limit) can be reached and, as the resist is only modiﬁed
in the focal point of the laser, truly 3D structures can be written by moving this focal
voxel relative to the substrate.
Compared to FEBID, the main advantages of two-photon lithography are the
speed and accessibility—which currently come at the cost of spatial resolution. With
the combination of sophisticated lasers, piezo stages and galvo-mirrors, two-photon
lithography offers a signiﬁcant increase in the writing speed of 3D nanostructures—
reducing the typical writing time of a 1 μm structure from minutes to seconds—thus
opening up the possibility for high throughput processing/fabrication. In addition,
the technique makes use of a laser setup, instead of the need for an electron
microscope, and recent commercialisations have led to an increase in accessibility
for non-expert users. However, the spatial resolutions achievable with an optical
technique are still limited: although sub-wavelength spatial resolutions can be
reached, with standard two-photon lithography techniques spatial resolutions are
Figure 11.6. (a) 3D nanofabrication of a non-magnetic scaffold. (b) A layer of magnetic material is deposited
over the scaffold and the substrate. (c) Resulting hybrid 3D nanostructure. (d) A 3D nano-shade may be
employed to prevent magnetic material from being deposited at the base of the 3D nanowire and create a
magnetically-disconnected reference sample. (a–d) Reproduced from [53].
Nanofabrication
11-15

[Page 383]
still on the order of hundreds of nanometres—at the limit of the relevant magnetic
lengthscales—and with an elongation of the focal voxel in the vertical direction.
In recent years, two-photon lithography combined with a negative tone resist—
where the exposed region remains after development—has been applied to 3D
nanomagnetism, enabling the creation of structures such as an isolated artiﬁcial
Buckyball [114, 115], and extended artiﬁcial 3D spin lattices [116, 117] for the study
of magnetic frustration in 3D (see ﬁgure 11.2(b)(ii–iii)). It is also possible to combine
two-photon lithography with positive tone resists, where the exposed regions are
removed after development. These 3D molds can then be ﬁlled using electroplating
(see section 11.6), as has been demonstrated for gold metamaterials [118], as well as
for magnetic materials [117] which provide a route for the fabrication of nano- and
micro-wire and bulk magnetic architectures, albeit on larger lengthscales.
With the main challenge for two-photon lithography being the achievable spatial
resolution, it should come as no surprise that there have been signiﬁcant efforts in
recent years to reduce these to more relevant lengthscales, as described in detail in
[116]. There has been work on the development of new systems, new photoresists,
and post-processing techniques, which all show signiﬁcant promise for the fabrica-
tion of structures with sub-100 nm features. In particular, post-processing techniques
such as pyrolysis, in which the crosslinked polymer scaffold can be reduced to a
glassy carbon structure by heating at high temperatures in a nitrogen atmosphere
[119, 120], leading to the shrinking of an architecture by up to 80% and spatial
resolutions below 100 nm for 3D structures. This new technique has been recently
combined with homogeneous deposition of magnetic material to form an artiﬁcial
buckyball shell structure [114, 115]. In addition, two-photon lithography has been
mostly performed with a laser of 780 nm wavelength, which results in a minimum
lateral feature size of approximately 200 nm. Recently, higher spatial resolutions
Figure 11.7. Two-photon lithography, where a photoresist is exposed in the focal point of a focused laser,
creating a non-magnetic scaffold. Reproduced from [113].
Nanofabrication
11-16

[Page 384]
have been achieved by the move to lower wavelength incident light, resulting in sub-
100 nm spatial resolutions with a wavelength of 405 nm [121]. Comparative
increases in spatial resolution have been achieved through chemical changes that
lower the density of active radicals in the resist [122] as well as the use of overlapping
incident laser beams [123], thus demonstrating the wide range of routes to higher
spatial resolutions that are currently being explored.
As previously discussed, an advantage of the 3D scaffold + PVD approach to the
fabrication of 3D magnetic nanostructures involves the tuneable magnetic material
properties of thin-ﬁlm depositions: for the mapping of the scaffold into magnetic
materials, standard thin ﬁlm deposition techniques already optimised for the
deposition of high-quality materials can often be used, thus providing access to
signiﬁcantly higher purities, as well as the possibility for the integration of interfacial
or magnetostrictive functionalities. On the other hand, a main challenge comes with
the fact that many thin ﬁlm deposition techniques are optimised for planar
substrates. In 3D geometries, shadowing effects typically interfere with the homoge-
neous coating [114], and typically result in strongly-textured materials [124].
Such effects can be avoided with a number of chemical deposition techniques,
which are better suited for the deposition of thin ﬁlms on 3D geometries. Perhaps the
most well-known of these is atomic layer deposition (ALD), a process consisting of
multiple ‘self-limiting’ reactions that results in the deposition of homogeneous thin
ﬁlms with precise thicknesses, well-suited to high aspect ratio, or 3D surfaces. While
well-established for dielectric materials such as Al2O3, ALD of metallic materials
generally requires high temperature processes, except for particular metals including
tungsten, platinum and iridium. The direct deposition of magnetic materials via
ALD is also possible, and involves the deposition of a transition metal oxide, and its
subsequent reduction under a hydrogen atmosphere in high temperatures [125–127],
thus requiring scaffold structures with high thermal stability.
Electrochemical techniques (section 11.6) also offer a route to the homogeneous
deposition of magnetic materials on a 3D surface. With electrodeposition, a
magnetic layer can be grown on a 3D surface as long as a surface is conductive.
Indeed, recently the lower deposition temperatures possible with non-magnetic
metals have been exploited to ﬁrst deposit a conductive layer on a 3D polymer
scaffold, onto which a Ni layer was subsequently electroplated [113, 115]. An
alternative electrochemical technique that does not require a conductive layer is
electroless deposition, where a solution is used to activate a surface uniformly,
therefore making possible the deposition of a metallic layer. Magnetic materials,
both hard [128] and soft [129] have recently been deposited in this way, including on
polycarbonate membranes to produce magnetic nanotubes [129, 130].
11.5.2 Examples of scaffold lithography using two-photon lithography
As mentioned in the previous section, two-photon lithography provides a ﬂexible
route to fabricating 3D magnetic nanostructure via the fabrication of a non-
magnetic scaffold. As an example, we will now describe a case study of this
technique in detail, that was the ﬁrst demonstration of the use of two-photon
Nanofabrication
11-17

[Page 385]
lithography for 3D nanomagnetism: the fabrication of an artiﬁcial buckyball
structure [114]. The 6 μm diameter 3D artiﬁcial buckyball structure consisted of a
polymer scaffold that was coated with a magnetic material to form a 3D interlinked
tubular structure (a scanning electron microscope image is given in ﬁgure 11.2).
Along with providing an opportunity to investigate the role of vertices in a linked
magnetic nanotube structure, the buckyball geometry is also an extremely
stable structure which has been found to survive radiation damage well.
In the study, in order to provide feedback on the effectiveness of the fabrication
method, the structural and chemical properties of the magnetic nanostructure were
characterised by resonant phase tomography. To ensure a clear view of the sample
about 360° for the tomography experiments, the structure needed to be mounted on
tomography pins offering both high stability and an unobstructed view. An over-
view of the sample fabrication is given in ﬁgure 11.8.
To ensure a 360° view for the tomography measurements, the 3D magnetic
nanostructure was fabricated on pillars manufactured on a silicon substrate, that
were created via a combination of electron beam lithography to deﬁne a hard mask,
and reactive ion etching, resulting in high aspect ratio silicon pillars of height 36 μm
and diameter 10 μm (for more details we refer you to [114, 115]).
The buckyball was then fabricated directly on top of the pillars using two-photon
absorption lithography with a Nanoscribe 3D direct laser write system. Speciﬁcally,
in two-photon lithography a near infra-red laser (λ = 780 nm) is focused with an
objective lens into a photoresist that is sensitive to UV light, and unaffected by
longer wavelength light. As a result, the chemical structure of the resist is only
modiﬁed where there is sufﬁcient photon density for two-photon absorption (with an
effective wavelength of 390 nm) to take place, which is only within the focal point of
the laser beam. In this way, a spatial resolution of around 150 nm can be reached
and even surpassed by tailoring the laser power and exposure time. In addition, as
Figure 11.8. Fabrication of the artiﬁcial magnetic buckyball. (a) High aspect ratio Si pillars are prepared.
(b) The 3D structure of interest is exposed on the Si pillar using two-photon absorption lithography. (c) The
pillar is transferred to the tomography pin using the focused ion beam. Reproduced from [113].
Nanofabrication
11-18

[Page 386]
the resist is only modiﬁed in the focal point of the laser, truly 3D structures can be
written by moving this focal spot within the resist relative to the substrate. With the
‘dip-in’ mode, the objective lens of the system is immersed in the photoresist,
allowing for the 3D structure to be exposed directly on the pillar, as seen in
ﬁgure 11.8(b), which is located and brought into focus manually using the micro-
scope of the system. After exposure, the sample is developed by immersing in
PGMEA for 1 min, after which a ﬁnal cleaning process involving immersion in
isopropanol is performed.
Once the non-magnetic scaffold for the buckyball structure was successfully
fabricated on the pillars, the cross-linked polymer structure was then coated with 30
nm of Co capped with 6 nm of gold using a UHV sputtering system of base pressure
×
−
5
10 9 mbar. To optimise the homogeneity of the coating on the 3D structure, the
sample was mounted at an angle of approximately 45° with respect to the source and
during the deposition the specimen was rotated continuously.
As a ﬁnal step, the buckyball was transferred to the tomography pin using a
focused ion beam (FIB). In particular, a micromanipulator was attached to the pillar
approximately 10 μm below the top, where the buckyball was located, using focused
ion beam deposition of carbon. The pillar was subsequently cut from the Si substrate
as shown in ﬁgure 11.8(c) and transferred to the tomography pin. SEM images of the
sample mounted on the tomography pin, and the buckyball itself, are given in
ﬁgure 11.9.
The quality of the 3D magnetic buckyball structure was subsequently determined
using element-speciﬁc x-ray phase tomography, a high-resolution imaging techni-
que. In addition to providing a map of the structure in three dimensions, by tuning
the energy of the incident x-rays, this technique provides element speciﬁcity,
revealing the location of a particular element, in this case cobalt, within the sample
[114]. In the case of the buckyball, the 3D structure of the sample, and the location
of the cobalt, was determined to 25 nm spatial resolution in three dimensions. An
element speciﬁc rendering of the artiﬁcial buckyball structure is shown in
ﬁgure 11.9(c), with the resist shown in blue and the Co in orange. The resist visible
on the inside and underside of the buckyball illustrates the shadowing effects of the
Co sputter deposition [55].
As well as information on the location of the cobalt within the structure, element-
speciﬁc phase tomography provides a quantitative map of the electron and atomic
Figure 11.9. Characterisation of the artiﬁcial magnetic buckyball (a, b) Scanning electron micrographs of the
Co-coated artiﬁcial buckyball mounted on the tomography pin. (c) A 3D rendering of the artiﬁcial buckyball
with elemental contrast, with the cobalt layer shown in orange, and the polymer in blue. Reproduced from [55].
Nanofabrication
11-19

[Page 387]
density within the structure, which was used to determine information on the
oxidation state of the cobalt. In this case, it was determined that the cobalt layer on
the polymer scaffold was in fact oxidized, which was conﬁrmed with spectroscopic
measurements [114].
From the element speciﬁc phase tomography of the buckyball, two main
problems with the fabrication processes were identiﬁed. Firstly, the cobalt was
oxidised. As the oxidation of cobalt destroys its ferromagnetic properties, in order to
obtain a good quality ferromagnetic 3D structure for investigations of the effect of
the 3D structure on the magnetic properties, further optimisation of the sample
fabrication is required. As the Co was capped on the outside with a thin layer of
gold, it is likely that the oxidation and disorder in the ﬁlm is due to diffusion of
oxygen or other impurities from the polymer scaffold to the magnetic ﬁlm. To avoid
this, a protective layer could be introduced between the polymer and magnetic ﬁlm.
Secondly, the magnetic ﬁlm deposited on top of the polymer scaffold is not
homogeneous: there are rather severe shadowing effects and in some areas the
structure was not coated at all.
For the optimal production of magnetic structures, it was therefore concluded
that the deposition of magnetic thin ﬁlms onto 3D scaffolds is the most challenging
area. Although the shadowing effects of more traditional deposition techniques can
be exploited in the fabrication of 3D magnetic nanostructures based on curved
surfaces, such as in the case of the 3D artiﬁcial spin ice lattices [116, 117], the
homogeneous deposition of magnetic thin ﬁlms on a 3D surface is particularly
challenging.
11.6 Electrodeposition of 3D materials
11.6.1 Electrodeposition for 3D nanomagnetism
Complementing our discussion on direct-write nanofabrication techniques, we
focus this last section on the synthesis of nanomaterials and 3D materials via
electrodeposition. Electrodeposition has appeared in recent years as a non-
expensive and versatile alternative to 3D nanofabrication, in particular for the
growth of cylindrical nanowires and arrays of nanowires. Electrodeposition is a
chemical method for the synthesis of materials based on a cathodic process, where
ions in an electrolyte are incorporated on a conductive substrate forming a ﬁlm via
a reduction reaction [131]. As with most chemical techniques, electrodeposition is a
conformal growth technique, that allows the deposition of a wide variety of
materials, mainly metals and metallic alloys but also semiconductors [132] and
polymers [133], onto areas of complex shape. No vacuum or high temperature is
needed, which reduces the cost of electrodeposition compared with other growth
techniques and makes the process highly suitable for industrial use, mainly for the
fabrication of protective coatings but also in technological areas including micro-
electronics and magnetic recording [134]. However, there is an important draw-
back when comparing with other physical or chemical techniques normally used
for the growth of thin ﬁlms and coatings: the need for conductive substrates.
Electrodeposition is based on an electron-transfer reaction [135] and, therefore, it
Nanofabrication
11-20

[Page 388]
can only take places on metals, metallized surfaces—as we will show later—or
highly doped semiconductors [136, 137].
However, this drawback turns into an advantage for the growth of patterned thin
ﬁlms and 3D structures. The key concept is that electrodeposited material can only
grow on the conductive parts of the substrates. We can illustrate this with an
example. Let us take a silicon wafer in which a Ti/Au bilayer has been sputtered to
make it conductive. Then, we cover the wafer by a resist and, by means of e-beam
lithography and resist developing, we drill an ordered pattern of nanoholes. When
we use this structure as substrate in an electrodeposition process, the reduction
reaction can only take place on the bottom part of the holes, where the Au is in
contact with the electrolyte and the material growth from bottom to top, ﬁlling the
pores. Figure 11.10(a) shows a collection of ordered electrodeposited Co, whose
shape is exactly that of the pores—slightly conical. When reaching the top part of
the resist, the growth is not conﬁned by the geometry and their material overgrows
the resist, growing from the top part of the columns, forming ‘nano-mushrooms’
(ﬁgure 11.10(b)). This example clearly shows the two main attributes that make
electrodeposition so well suited for the growth of 3D materials: the need for
conductive substrates and conformal growth.
11.6.2 Electrodeposition of nanowires
In the above-described combination of electrodeposition and lithography, there are
no limitations in the aspect ratio of the structures [138] and, in fact, the LIGA
(lithographie, galvanoformung and abformung) technique uses electrodeposition
through molds prepared by x-ray lithography to fabricate 3D-structures with a very
large aspect ratio [139]. However, the most extended used of template-assisted
electrodeposition has been the synthesis of nanowires using nanoporous templates as
masks [140]. Among the different possible options that can be used as masks, two
stand out: etched ion-track polymeric nanoporous membranes [141] and anodized
aluminium oxide self-organized templates [142].
The etched ion-track ones are normally made of polymers (polymide, polycar-
bonate…) and their fabrication involves the irradiation of the polymers with
energetic heavy ions, forming damage areas called ion tracks, and chemical etching
Figure 11.10. Electrodeposition for the synthesis of patterned and 3D samples: an introductory example (a) Co
nanowires grown through nanoholes prepared in lithographic resist by means of e-beam lithography. The
material grows from the conductive substrate ﬁlling the holes. (b) When the material reaches the top part of the
resist, the growth is not limited by the mask, starting 3D growth from the top of the column.
Nanofabrication
11-21

[Page 389]
to selectively dissolve the ion-track to form channels. The resulting channels are
oriented parallel in the direction perpendicular to the surface [143]. The density of
pores is quite low, and they are randomly distributed (see ﬁgure 11.11(a)). The
control over the irradiation and etching conditions enables the production of
channels with different geometries and sizes. Although these templates are very
versatile, their fabrication process requires the use of large accelerator facilities, like
GSI in Germany, Brookhaven in the USA or Lanzhou in China, which are normally
not available for most researchers. Therefore, most examples in the literature using
polymeric templates used commercial ones, that can be purchased with pores
ranging from 10 to 100 nm diameter.
Alumina nanoporous templates can also be purchased from several companies,
but this kind of template can be easily prepared by electrochemical anodization of
Al, which provides a low cost and highly scalable technique to produce nanoporous
templates for the synthesis of nanowires [144]. In this case, it is possible to obtain a
highly ordered hexagonal array of parallel pores, as shown in the top view and cross
section images of a membrane in ﬁgure 11.11(b). The Fourier transformation of the
image (inset of the ﬁgure) clearly reveals the high order of the template. The pore
diameter and the interpore distance strongly depends on the anodization conditions
(applied voltage, electrolyte and temperature). Therefore, by controlling these
parameters, it is possible to tailor the templates, obtaining nanoporous with
Figure 11.11. Electrodeposition of nanowires, (a) polycarbonate template and (b) alumina template. The
difference between randomly oriented pores in polycarbonate templates and ordered in alumina templates is
clearly observed. (c) Alumina templates with different diameter. (d) Schematics of the electrochemical cell for
the growth of nanowires. (e) Evolution of current with time during the growth of nanowires. Dashed lines
divide the curve in three different regimes: (i) nucleation, (ii) steady sate growth and (iii) saturation.
Nanofabrication
11-22

[Page 390]
diameters ranging from hundreds, down to a few nanometers (ﬁgure 11.11(c)) [145].
Atomic force microscopy nanoindentations in the Al before anodization [146], as
well as lithography [147] can be used to deﬁne the symmetry and the lattice
parameter of the ordered arrays.
Once the templates are prepared, the procedure for the synthesis of nanowires is
the same in all cases. Before electrodeposition, a conductive layer, typically a gold
layer, should be evaporated, via thermal evaporation or sputtering, on one side of
the membrane. This conductive layer will act as cathode or working electrode in the
electrodeposition of nanowires, and its thickness should be thick enough to
guarantee good electrical conductivity in the whole template area. The nanowires
are normally grown under potentiostatic conditions, i.e. applying a constant
potential between the working electrode and the reference one, using an electro-
chemical cell similar to the one shown in ﬁgure 11.11(c). This control is normally
preferred when growing nanostructures, because it is almost independent of the
substrate conductive area, which is difﬁcult to know and control in template-assisted
deposition using a nanoporous template.
The evolution of the electrical current ﬂowing through the electrochemical cell can
be used to monitor the growth. Figure 11.11(e) shows a standard current-versus-time
transient state, measured during the growth of nanowires under potentiostatic
deposition. In this case, the curve corresponds to the growth of Bi in a polycarbonate
template. Three different regions can be distinguished in the curve, corresponding to
three different growth regimes. Firstly, there is a drop of the current due to nucleation
of the material onto the conductive layer. Immediately after the nucleation process,
there is a steady regime due to the constant growth rate while the channels are being
ﬁlled, since the active surface is constant. Finally, when the channels are completely
ﬁlled, the material begins to grow over the surface of the template, connecting the
different pores, similarly to the example of the nano-mushrooms in ﬁgure 11.10. When
targeting the fabrication of nanowires, the growth is stopped in the second regime.
Therefore, by template-assisted deposition, it is possible to grow metallic nano-
wires with independent control over diameter (ﬁxed by the pore diameter of the
template), length (controlled by the electrodeposition time) and composition and
crystal quality (controlled by the composition of the electrolyte and the growth
potential). It is important to have in mind that electrochemical deposition is not a
stoichiometric technique, there is therefore not a general relationship between the
ratio of electroactive ions in the electrolyte and the one of the different elements in
the growth material. In particular, in the case of magnetic alloys formed by metals
from the iron-group (Fe, Co, Ni), alloys that are particularly important in magnet-
ism, the so-called anomalous co-deposition should be considered. In this effect, taking
place when plating an alloy of two or more metals belonging to this group, the less
noble of the metals deposits preferentially to the more noble one [148]. This depends
on the electrochemical parameters, as well as on the geometry of the template [149],
making it essential to calibrate the composition under similar electrochemical
conditions, before each growth experiment.
Electrodeposited nanowires can be studied and/or used inside the template, but
also released from the template by etching the conductive layer and dissolving the
Nanofabrication
11-23

[Page 391]
template using the appropriate organic (for the polycarbonate) or inorganic (for the
alumina) chemical. When released from the substrate, their individual magnetic
properties can be studied by means of a range of microcopy techniques, such as
magnetic force microscopy [150], transmission electron microscopy [151] and
synchrotron radiation-based techniques [40, 42]. They can also be contacted by
means of focused-ion-beam induced deposition [152], e-beam lithography [153, 154],
or laser lithography [132], to study their magnetotransport properties or other
experiments involving the application of electrical currents. It is also possible to
prepare a suspension of nanowires in different solvents, functionalized them and
used in biomedical applications [155].
In recent years, there have been some proposals to create a freestanding
tridimensional structure formed by vertical nanowires released from the template.
For this purpose, the conductive layer used as working electrode should be thickened
either before or after the electrodeposition of the nanowires, but before dissolving
