Repository: Alvintxh/nanofab-web

# NanoFab Learning Platform

基于《纳米制造技术：原理、工艺与实践》的 AI 驱动个性化学习平台。

## 功能特性

### 学习系统
- **12 章结构化课程**：覆盖光刻、刻蚀、沉积、纳米测量等核心主题，分为 4 个部分
- **个性化学习路径**：基于用户画像（知识水平、学习动机、背景专业）定制内容推荐
- **进度追踪**：章节完成标记、学习进度环、每周学习目标
- **要点卡片**：每章核心知识点提炼，帮助快速把握重点
- **交互式测验**：每章 10 道测试题，支持单选、多选、判断题，即时反馈
- **思考练习**：开放式问题，附带可展开的提示

### AI 辅助
- **AI 文本解释**：选中任意文本即可获取个性化解释，支持多轮追问
- **AI 学习助手**：侧边栏聊天机器人，结合用户学习数据提供精准回答
- **AI 学习路线**：基于用户画像和进度生成推荐学习路径
- **个性化解释**：根据用户知识水平调整解释深度和风格

### 学习工具
- **笔记系统**：选中文本添加笔记，自动高亮并显示内联注释
- **错题本**：自动收集错题，支持复习回顾
- **学习统计**：今日/本周/总计学习时长、答题正确率、连续学习天数
- **思维导图**：首页课程结构可视化
- **图片灯箱**：点击章节图片可放大查看

### 用户画像
- 知识水平（毫无基础~高级）、专业背景、学习动机
- 每周学习时间、学习节奏偏好、感兴趣领域
- 行为分析：薄弱环节识别、擅长领域、学习时长分布

## 技术栈

| 层 | 技术 |
|---|------|
| 前端 | 原生 HTML/CSS/JS（SPA，无需构建工具） |
| 数学渲染 | KaTeX |
| 图表 | Mermaid |
| AI 接口 | 智谱 GLM-4-Flash / DeepSeek / Gemini（通过 Supabase Edge Function 代理） |
| 后端服务 | Supabase（认证、数据库、Edge Functions） |
| 内容格式 | Markdown → HTML |
| 部署 | GitHub Pages |

## 项目结构

```
nanofab-web/
├── index.html              # 主入口，含用户画像收集表单
├── app.js                  # 核心应用逻辑（路由、状态管理、内容渲染）
├── styles.css              # 全局样式
├── js/
│   ├── auth.js             # 认证模块（注册、登录、资料管理）
│   ├── behavior.js         # 行为追踪模块（学习数据收集与同步）
│   └── ai.js               # AI 模块（解释、聊天、路线推荐、笔记）
├── content/
│   ├── chapters.json       # 章节元数据（标题、描述、所属部分）
│   └── chapters/           # 12 章 HTML 内容文件
├── img/                    # SVG 插图
├── supabase/
│   ├── schema.sql          # 数据库结构
│   ├── schema_v2.sql       # 数据库结构 v2（含用户画像）
│   ├── fix_rls.sql         # RLS 安全策略
│   └── functions/
│       └── ai-proxy/       # Supabase Edge Function（AI API 代理）

# Review Articles Index

18 review articles on nanofabrication topics (2020-2025), organized by topic area.
Collected 2026-04-05 for the nanofab knowledge book v2.

## Atomic Layer Deposition (ALD) — 3 articles

| # | File | Title | Journal | Year |
|---|------|-------|---------|------|
| 1 | `ald_review_2025_nature_primers.md` | Atomic Layer Deposition | Nature Reviews Methods Primers | 2025 |
| 2 | `ald_semiconductor_2025_lee.md` | Advances in Core Technologies for Semiconductor Manufacturing: ALE, NBE, and ALD | Nanoscale Advances (RSC) | 2025 |
| 3 | `asald_review_2024_nature_comms.md` | Area-Selective ALD on 2D Monolayer Lateral Superlattices | Nature Communications | 2024 |

## Atomic Layer Etching (ALE) — 2 articles

| # | File | Title | Journal | Year |
|---|------|-------|---------|------|
| 4 | `ale_review_2020_george.md` | Mechanisms of Thermal Atomic Layer Etching | Accounts of Chemical Research (ACS) | 2020 |
| 5 | `ale_plasma_2023_fischer.md` | Plasma Application in Atomic Layer Etching | Physics of Plasmas (AIP) | 2023 |

## EUV Lithography — 3 articles

| # | File | Title | Journal | Year |
|---|------|-------|---------|------|
| 6 | `euv_review_2024_nature_primers.md` | Extreme Ultraviolet Lithography | Nature Reviews Methods Primers | 2024 |
| 7 | `euv_resists_2024_hasan.md` | Recent Advances in Metal-Oxide-Based Photoresists for EUV Lithography | Micromachines | 2024 |
| 8 | `euv_cost_2024_nature_ee.md` | Low-Cost Energy-Efficient EUV Lithography for Advanced Semiconductor Manufacturing | Nature Reviews Electrical Engineering | 2024 |

## Nanoimprint Lithography (NIL) — 2 articles

| # | File | Title | Journal | Year |
|---|------|-------|---------|------|
| 9 | `nil_review_2025_lin.md` | 30 Years of Nanoimprint: Development, Momentum and Prospects | Opto-Electronic Technology | 2025 |
| 10 | `nil_industrialization_2025_mdpi.md` | Review of Industrialization Development of NIL Technology | Metrology (MDPI) | 2024 |

## Directed Self-Assembly (DSA) — 2 articles

| # | File | Title | Journal | Year |
|---|------|-------|---------|------|
| 11 | `dsa_review_2025_cheng.md` | Review of DSA Material, Processing, and Application in Advanced Lithography | Micromachines | 2025 |
| 12 | `dsa_bcp_2024_tokyo_tech.md` | Breakthrough BCP Achieves 7.6 nm Line Width | Tokyo Tech / TOK (2024) | 2024 |

## Focused Ion Beam (FIB) — 2 articles

| # | File | Title | Journal | Year |
|---|------|-------|---------|------|
| 13 | `fib_roadmap_2023_applied_phys_rev.md` | Roadmap for Focused Ion Beam Technologies | Applied Physics Reviews (AIP) | 2023 |
| 14 | `fib_3d_nanoprinting_2025_allen.md` | New Directions in FIBID for 3D Heterostructure Nanoprinting | Advanced Materials Technologies | 2025 |

## Advanced Packaging — 2 articles

| # | File | Title | Journal | Year |
|---|------|-------|---------|------|
| 15 | `packaging_review_2023_chen.md` | Challenges and Prospects for Advanced Packaging | Fundamental Research | 2023 |
| 16 | `hybrid_bonding_2025_moore_more.md` | Cu-Cu Hybrid Bonding: Physical Mechanisms to System Integration | Moore and More (Springer) | 2025 |

## MEMS/NEMS — 2 articles

| # | File | Title | Journal | Year |
|---|------|-------|---------|------|
| 17 | `mems_piezo_2025_journal_applied_physics.md` | Piezoelectric Thin Films and Their Applications in MEMS | Journal of Applied Physics (AIP) | 2025 |

File: sources/sources_processed/papers/ald_semiconductor_2025_lee/metadata.md (part 1 of 2)
# Advances in Core Technologies for Semiconductor Manufacturing: Applications and Challenges of Atomic Layer Etching, Neutral Beam Etching and Atomic Layer Deposition
- **Authors:** Tzu-Yi Lee, Pei-Tien Chen, Chien-Chi Huang, Hsin-Chu Chen, Li-Yin Chen, Po-Tsung Lee, Fang-Chung Chen, Ray-Hua Horng, Hao-Chung Kuo
- **Journal:** Nanoscale Advances (RSC)
- **Year:** 2025
- **DOI:** 10.1039/d4na00784k
- **URL:** https://pmc.ncbi.nlm.nih.gov/articles/PMC11986675/

## Abstract
This comprehensive review examines technological advancements in semiconductor manufacturing, focusing on three core techniques: atomic layer deposition (ALD), atomic layer etching (ALE), and neutral beam etching (NBE). These methods are recognized for their precision at the atomic scale and prove essential for fabricating next-generation silicon photonics and optoelectronic devices, as well as RF/power compound semiconductors. ALD provides superior control over thin film growth with uniformity and material conformity. ALE enables precise layer-by-layer material removal, making it ideal for high-aspect-ratio structures. NBE minimizes surface damage, which is particularly critical for GaN-based semiconductors and device reliability. The authors assess how these integrated technologies enhance semiconductor device performance while overcoming traditional method limitations. Their combined application drives innovations in micro-LEDs, optical communication, and high-frequency power electronic devices, making these processes indispensable for next-generation semiconductor advancement.

## Key Points
- Reviews three atomic-scale semiconductor manufacturing techniques (ALD, ALE, NBE) in a unified framework
- ALD provides conformal, uniform thin films critical for advanced node devices
- ALE enables atomic-precision material removal for high-aspect-ratio structures
- NBE minimizes surface damage for III-V compound semiconductor devices
- Applications span micro-LEDs, optical communication, and RF/power electronics

## Relevance to Nanofab Book
This review bridges the ALD and ALE chapters by covering both deposition and etching at atomic scale, with strong emphasis on compound semiconductor applications that complement the silicon-centric coverage of existing textbook sources.

## Full Text

# Complete Research Article: Advances in Core Technologies for Semiconductor Manufacturing

## 1. Introduction

With rapid semiconductor industry growth, Moore's law remains a guiding principle for continuous device advancement. The prediction that transistor numbers double every two years drives ongoing size reduction, requiring "ultra-precision and ultra-fine technologies" for device performance and reliability.

Etching and deposition form the foundation for high-performance semiconductor devices, enabling miniaturization and increased functional density. Figure 1 illustrates semiconductor manufacturing trends from 2000 to 2035, showing progression from geometric scaling at 90 nm (introducing strained Si and copper interconnections) through equivalent scaling eras with high-k gate dielectrics, to heterogeneous post-Moore scaling incorporating FinFETs and gate-all-around (GAA) transistors.

GAA transistors provide superior channel control through three-dimensional structure, with the gate surrounding channels on multiple sides, enhancing gate control and reducing short-channel effects. Advanced technologies like compound field-effect transistors (CFETs), 2D semiconductors, and hybrid integration promise continued Moore's law sustainability while expanding into more-than-Moore functionalities including photonic integration, quantum technologies, and neuromorphic computing.

These advancements heavily rely on nanoscale etching and deposition processes—atomic layer deposition (ALD), atomic layer etching (ALE), and neutral beam etching (NBE)—which are critical for achieving required precision and performance in next-generation devices.

## 2. Etching Techniques

### 2.1. Definition and Background

The etching process removes material from surfaces through chemical or physical methods, playing key roles in semiconductor manufacturing. Precise control of etch depth, profile, surface roughness, and uniformity is critical for ensuring micro- and nanoelectronic device performance and reliability.

Wet etching utilizes chemical reactions in bath environments, known for low cost, ease of implementation, and high material selectivity. Dry etching, performed in vacuum chambers through physical and chemical reactions, provides greater precision depth control, profile selectivity, and ability to define critical feature dimensions.

Table 1 compares wet and dry etching techniques. Wet etching offers low cost and easy implementation with high selectivity for most materials, but cannot adequately define features smaller than 1 μm, causes wafer contamination, and maintains inconsistent etch rates. Dry etching enables deep etching ranges with higher rates and easy automation for defining small features (<100 nm), but demonstrates poor selectivity, low throughput, uses toxic gases, and poses potential radiation damage.

Wet etching typically produces isotropic results (except in crystalline materials), while dry etching is typically anisotropic.

Table 2 highlights major etching parameters essential for optimizing semiconductor manufacturing. Etching rate—the material removal speed—increases efficiency but can produce rough surfaces and structural damage. Etching rate nonuniformity, influenced by plasma power, gas flow, temperature, and pressure, affects consistency across wafers. Selectivity, the ratio of etching rates between different materials, ensures precise targeted material removal. Critical dimensions involve shaped and smooth etched feature characteristics influenced by etching and passivation cycle balance. Aspect ratio dependent etching (ARDE) involves variation in etch rates for structures with different aspect ratios.

In Si-based CMOS, GaN-based, and SiC-based devices, dry etching is crucial for creating high-precision structures. Si-based CMOS uses dry etching for achieving high aspect ratios and fine line patterns. GaN and SiC devices depend on these techniques for producing precise features and smooth surfaces. Wet etching is primarily used for surface treatment and defect characterization, offering high selectivity and low damage.

### 2.2. Overview of Etching Techniques

Etching techniques classify into wet etching and dry etching. Wet etching uses liquid chemicals to remove materials and includes several sub-techniques. Chemical etching, the traditional form, uses chemical solutions to dissolve specific materials. Defect-selective etching selectively etches materials based on defect densities, allowing targeted removal of defective areas. Aqueous etchants, commonly used in chemical etching for dissolving specific materials in water-based solutions, are easy to handle and environmentally friendly.

Electrochemical etching uses electrical current to drive etching processes in electrolyte solutions, allowing more precise control. Electroless etching does not require external power sources, relying on self-sustaining chemical reactions once initiated. Anodic etching uses positive voltage to drive processes and creates porous structures in materials like silicon. Photoelectrochemical (PEC) etching uses light to enhance electrochemical etching, offering precise etching in compound semiconductors.

Dry etching uses gases or plasma to remove materials and offers high precision for very small feature sizes. Physical etching methods like electron beam etching and ion beam etching use focused beams for nanoscale etching. Electron beam etching offers high precision for advanced nanofabrication, while ion beam etching effectively achieves high aspect ratio structures. Laser etching also uses laser during processes.

Reactive ion etching (RIE) combines physical sputtering with chemical reactions for precise etching, widely used in microelectronics for creating high-aspect-ratio features. Plasma etching uses plasma to generate reactive species that etch materials, effective for pattern transfer and surface modification.

Advanced techniques include ALE, which alternates between adsorption and reaction steps to remove material one atomic layer at a time. Inductively coupled plasma (ICP) etching uses plasma generated by inductive coupling, providing high etch rates and good control. Neutral beam etching (NBE) uses neutral beams to avoid charge build-up and photon-radiation damage, making it ideal for ultra-high-density integrated circuits.

### 2.3. Advanced Dry Etching Techniques

ALE and NBE are essential for wide-ranging advanced semiconductor applications, including high-density integrated circuits, 3D NAND flash memory, advanced logic devices like FinFETs and GAA FETs, high-frequency and power devices like GaN HEMTs and SiC MOSFETs, and optoelectronic devices like VCSELs and photodetectors.

Both ALE and NBE provide excellent etching process control, enabling atomic-level precision. For fabricating nanoscale feature devices, these techniques are becoming increasingly common in advanced semiconductor applications. ALE removes material layer by layer through self-limiting reactions, ensuring each cycle removes only a single atomic layer. This minimizes over-etching risks and reduces surface roughness, essential for maintaining fine feature integrity.

NBE uses neutralized particles to avoid charging and radiation damage typically associated with ion beams, making it suitable for etching delicate structures without compromising functionality.

ALE and NBE capabilities particularly benefit advanced semiconductor device production like FinFETs, 3D NAND flash memory, and high-performance integrated circuits. With CMOS technology development, reliability issues become more challenging, especially for 5 nm nodes and beyond. As critical dimensions shrink, device electrical characteristics become increasingly sensitive to feature size variations. Even slight etch depth or profile deviations lead to significant performance changes, including threshold voltage shifts, increased leakage currents, and reduced drive currents.

GAA transistor structures and advanced etching techniques achieve precise lateral and vertical dimension control. Figure 3 illustrates lateral and vertical GAA structures. In etching 20 nm linewidth SiGe/Si structures, parameters like pressure and power significantly influence etch rate, selectivity, and morphology. Higher pressure and power improve etch rate and profile definition, but excessive values create depth and uniformity inconsistencies. Therefore, precise parameter control is essential for accuracy in advanced semiconductor devices like GAA transistors.

These devices require extremely fine feature sizes and precise etching control, effectively achieved using ALE and NBE. As semiconductor technology advances, new materials and increasingly complex structures introduce requirements that ALE and NBE adapt to, providing flexibility needed for etching diverse materials with different properties.

#### 2.3.1. Atomic Layer Etching (ALE)

ALE is a highly precise technique critical for fabricating nanoscale semiconductor devices. Alternating between adsorption and reaction steps, ALE achieves single atomic layer removal per cycle, providing exceptional control and minimizing surface roughness. This method, derived from ALD techniques, involves sequential exposure to different reactive gases with intermediate purging steps ensuring precise layer-by-layer removal and atomic-scale accuracy.

ALE is particularly advantageous in advanced 3D integrated circuit fabrication and memory devices. In 3D IC manufacturing, ALE addresses creating complex 3D transistor architectures like GAA and multi-bridge-channel FETs (MBCFETs). By enabling atomic-scale etching, ALE provides exceptional morphology and depth control, ensuring precise nanoscale feature patterning.

ALE plays a pivotal role in advanced memory applications like MRAM and other non-volatile memory technologies. It enables accurate etching of metal nitrides (TiN and AlN) and high-k dielectric materials (HfO2), resulting in reduced leakage currents, improved surface smoothness, and enhanced depth control. This unique etching approach offers extremely high selectivity and control, ideal for fabricating intricate nanoscale structures while minimizing substrate damage and achieving smooth, uniform etching profiles.

##### 2.3.1.1. Principles of ALE

ALE functions through two principal mechanisms: thermal ALE and plasma ALE. Thermal ALE utilizes selective surface layer removal through chemical reactions forming volatile compounds. This process is self-limiting, allowing precise etching control and automatically stopping once the modified layer is fully removed. Thermal ALE advantages include isotropic etching capability with minimal surface damage.

Plasma ALE provides precise etching control and is effective for materials requiring high temperatures or complex precursors. This is attributed to plasma dissociation capabilities enabling desired results.

A typical ALE cycle comprises four main steps. Initially, a reactive gas like chlorine adsorbs onto the etching material surface. A purging step follows, removing excess reactive gas and preventing unwanted reactions. Subsequently, ion source gas like argon is introduced and plasma is activated, ionizing the gas and providing energy necessary to remove the adsorbed material layer. A final purge clears reaction byproducts. This cyclic process ensures each cycle removes only a single atomic layer, providing atomic-scale precision and minimizing substrate damage.

Figure 4(b) illustrates the relationship between removal energy and etched amount per cycle (EPC). The ALE process window is characterized by two regions: the energy barrier limited region, where removal energy is too low, resulting in incomplete etching and low EPC, and the sputtering limited region, where removal energy is too high, leading to over-etching and substrate damage. Maintaining removal energy within the ALE window is crucial for achieving self-limiting and controlled etching.

Figure 4(c) provides a schematic ALE process representation. During each cycle, a reactive gas adsorbs onto the surface forming a reactive layer, which is then removed using ionized argon (Ar+), allowing repeated precise layer-by-layer etching. The inserted illustration highlights ALE's self-limiting nature, where the etching rate reaches saturation, ensuring precise removal process control.

Demonstrating ALE advantages in achieving precise, controlled, and uniform etching, Figure 5 illustrates three fundamental aspects: synergy, self-limited etching, and cyclic etch. Synergy is demonstrated for silicon nitride etching through hydrogen and fluorinated plasma step combinations. Initial hydrogen plasma exposure modifies silicon nitride surfaces, making them more reactive to subsequent fluorinated plasma. This synergistic effect enhances etch rate and selectivity. Increased etch depth when both plasmas are used sequentially, compared to individual plasma use, confirms enhanced efficiency due to synergy.

Self-limited etching is a critical ALE feature, ensuring each cycle removes only a single atomic layer. Figure 5(a) shows average etch yield in ALE at different F/Ar+ ratios, comparing Si3N4 and SiO2 etching behaviors with significant cyclic etching correlation. As the F/Ar+ ratio increases, chemical etching efficiency improves, but exceeding a critical point limits etch by ion bombardment. High F/Ar+ ratios cause fluorocarbon layer accumulation on surfaces, decreasing etch yield like insufficient residue removal between cycles in cyclic etching.

Figure 5(b) illustrates the complete thermal ALE cycle, showing two self-limiting half-reaction processes. In half-reaction A, step I is the adsorption phase, where the precursor self-limits by adsorbing onto material surfaces. Once surfaces are fully covered, reaction automatically stops. In half-reaction B, step III is the material removal phase, where the second reactant converts the adsorbed layer into volatile products, removing one atomic layer in self-limiting manner. This self-limiting characteristic ensures only one atomic layer is removed per cycle, providing extremely high etching precision. These features ensure high precision, control, and uniformity, essential for producing advanced semiconductor devices.

##### 2.3.1.2. Applications of ALE

Evaluating GaN material performance using ALE with Cl2 and either He or Ar plasma, research demonstrated that while Ar-based ALE processes show self-limiting behavior and lower GaN damage, He-based ALE processes lead to deeper ion implantation and higher electrical degradation. This research highlights appropriate etching plasma source selection importance for damage minimization and performance optimization.

Regarding device characteristic optimization using ALE, researchers studied ALE technology and InAlN/GaN heterostructure surface treatment. After appropriate ALE etching cycles, two-dimensional electron gas (2-DEG) density and surface roughness improved by 15% and 11.4%, respectively, compared to digital etching, and sheet resistance (Rsh) decreased by 6.7%.

Figure 6(a) illustrates high etch selectivity achieved through thermal ALE at 250 °C, demonstrating negligible removal of SiN, SiO2, and TiN after 1000 ALE cycles. This high selectivity stems from targeted process chemistry and absence of energetic ions and radicals, allowing precise specific material removal without affecting other device components.

Figure 6(b) demonstrates significant plasma-assisted ALE benefits, including exceptional etch depth uniformity across wafers and flat silicon etch fronts, validating capability to produce atomically smooth surfaces.

ALE can provide significant advantages in enhancing normally-off GaN recessed gate MIS-HEMT performance, including breakdown voltage, low leakage current, and dynamic on-resistance. ALE application for low-damage AlGaN surface etching has also shown optimization for high-frequency GaN HEMTs. The precision and control capabilities enable high-quality interface creation with low surface damage and well-defined features, critical for high-power applications.

Figure 7(a) shows the precise AlGaN layer etching from 25 nm to 3.7 nm in cross-sectional images. Figure 7(b) presents surface roughness measurement showing root mean square roughness (Ra) of 0.4 nm over a 1 μm² area, indicating smooth ALE surfaces. This smoothness is crucial for minimizing carrier scattering and surface traps while enhancing GaN-based device electron mobility.

Table 3 shows MIS-HEMT performance with ALE-fabricated recessed gate devices, demonstrating a competitive balance of high current density (608 mA mm−1), controllable threshold voltage (+2.0 V), and high breakdown voltage (720 V at 1 μA mm−1), suitable for high power applications. Comparison devices fabricated using ICP etching achieve higher maximum current density of 836 mA mm−1 in double-channel designs but exhibit lower breakdown voltage (705 V at 1 μA mm−1) and less precise threshold voltage control (+0.5 V). The dynamic on-resistance (Ron,sp) for ALE-fabricated devices is 1.27 mΩ cm², superior to the 1.48 mΩ cm² observed in ICP-etched devices.

Additionally, ALE-fabricated devices demonstrate significantly reduced surface damage, contributing to enhanced reliability. The etched surface smoothness achieved by ALE, characterized by RMS roughness of 0.4 nm, markedly improves compared to 1.2 nm obtained using ICP etching. These quantitative improvements in breakdown voltage (+15 V), threshold voltage stability (+1.5 V), and reduced surface roughness (66.67% improvement) underline ALE superiority over ICP etching, particularly for applications requiring precise electrical control and high reliability.

Research illustrates ALE advantages in achieving low-damage, self-limiting AlGaN etching processes using O₂ and BCl₃ plasma. This process ensures high etching precision, minimal surface damage, and excellent etch depth control, leading to improved Schottky diode electrical characteristics compared to traditional digital etching methods. The ideality factor was found more uniform and lower for diodes fabricated using ALE (approximately 1.0 at 0.3 V forward voltage) compared to digital etching (approximately 2.0 at the same voltage). This significant 50% reduction in ideality factor indicates ALE causes less plasma-induced damage, resulting in better electrical characteristics including lower reverse current and higher zero-bias barrier heights.

Further assessing etching damage impacts, photoluminescence (PL) intensity was measured at approximately 5 nm etch depths. Samples etched using ALE showed approximately 30% higher near-band-edge PL intensity compared to digital etching samples. This suggests ALE produces fewer non-radiative recombination centers like nitrogen vacancies, which degrade device performance.

#### 2.3.2. Neutral-Beam Etching (NBE)

NBE represents significant advancement in GaN-based HEMT and light-emitting diode (LED) etching processes. This method effectively addresses the critical plasma-induced damage challenge prevalent in conventional etching techniques like ICP-RIE. GaN materials, highly valued for high-power and high-frequency applications, face challenges in achieving normally-off operation in GaN-based HEMTs due to plasma-induced damage from techniques like gate recessing. NBE offers potential solutions for minimizing such damage and enhancing device performance.

NBE is specifically designed to minimize plasma-induced damage on semiconductor materials, particularly GaN-based devices. Conventional plasma etching methods cause significant surface damage through ion bombardment, resulting in increased leakage currents, reduced breakdown voltages, and degraded device performance. NBE addresses these issues by providing a damage-free etching environment through ion neutralization and UV photon reduction, minimizing surface damage and improving electrical characteristics.

Beyond GaN-based device success, NBE demonstrates significant potential in fabricating 3D Fin-FET structures, cornerstones of modern 3D IC technologies. Critical advantages include selective germanium etching capability, a material increasingly used in advanced Fin-FET designs for superior electron mobility. The neutralization process in NBE minimizes ion bombardment and plasma-induced damage, ensuring precise material removal without affecting adjacent layers. This high selectivity preserves germanium fin structural integrity while maintaining clean interfaces, crucial for achieving high carrier mobility and reliable device performance.

NBE's atomic-scale etching capabilities and damage-free nature give it significant potential for fabricating high-aspect-ratio structures required in Fin-FETs. These characteristics suggest NBE could become an important 3D IC manufacturing tool.

##### 2.3.2.1. Principles of NBE

NBE operates using neutralized ion beams that effectively etch material surfaces without typical conventional plasma etching undesirable effects. The NBE system consists of a dual-chamber setup: a plasma generation chamber and an etching chamber, separated by a carbon electrode with high aspect ratio apertures. This configuration allows plasma ions to be neutralized as they pass through carbon apertures, significantly reducing charged particles and UV photons.

The NBE system ensures etched surfaces maintain integrity and performance, making it crucial for advanced semiconductor device development.

The carbon apertures in NBE systems play critical roles in its effectiveness. The carbon aperture array is crucial for achieving high-efficiency ion neutralization and substrate protection during etching. Graphite is commonly selected as aperture material due to its excellent thermal and electrical properties, ensuring durability under intense plasma exposure. These apertures' high aspect ratio is essential for the neutralization process. As plasma ions generated in the plasma chamber pass through narrow, elongated carbon apertures, they are neutralized, transforming from charged particles into neutral atoms.

This transformation occurs because neutral atoms, unlike charged ions, do not cause significant etching material damage. The high aspect ratio design also enhances neutralization by providing extended paths for ions to interact with carbon walls, converting charged ions into neutral particles. Moreover, it minimizes energy loss by maintaining neutralized particle directionality and kinetic energy while reducing ion-wall collisions.

Additionally, the high aspect ratio design effectively filters out UV photons, which are another conventional plasma etching damage source. The carbon aperture array is further engineered to support pressure differentials between plasma source and processing regions. This configuration reduces background gas collisions, preserving neutral beam energy and ensuring precise etching performance. By minimizing ion bombardment and UV photon exposure, carbon aperture design in NBE significantly reduces surface damage, leading to improved etched device electrical characteristics. This makes NBE particularly advantageous for applications requiring high precision and minimal damage.

##### 2.3.2.2. Applications of NBE

NBE is widely applied in high-density semiconductor device fabrication, including advanced logic and memory devices. Its ability to produce high-resolution patterns with minimal surface damage also suits GaN devices for millimeter-wave applications. Additionally, precise etch depth control and excellent surface roughness for recessed gate E-mode AlGaN/GaN HEMTs exhibit excellent electrical characteristics. Beyond technological advantages, NBE introduces distinct cost implications. While initial equipment investment is higher due to neutral beam generation system requirements, it reduces long-term costs by minimizing surface damage and improving process yields. Traditional plasma etching, with lower upfront costs, often incurs higher operational expenses due to greater defect mitigation needs. These dynamics make NBE ideal for high-precision applications like GaN-based HEMTs and micro-LEDs, where reliability and yield outweigh initial costs.

Furthermore, when applied to n-GaN surfaces treated with fluorine ions and neutral beams, NBE optimizes ohmic contacts and exhibits lower contact resistivity. This is because the fluorine neutral beam removes nitrogen from surfaces. Compared to fluorine ion beams, although both reduce contact resistivity, the fluorine neutral beam is more effective, likely due to lack of charge-induced defect formation.

The etching gas choice in NBE is also crucial. Research studying HBr and Cl₂ neutral beam etching effects found that HBr achieves thinner reaction layers than Cl₂ because the Br atom diameter is 1.2 times larger than Cl atoms. Furthermore, HBr generates less volatile etching products due to higher byproduct boiling points.

Research demonstrated that adjusting carbon aperture aspect ratios in NBE significantly affects surface roughness and plasma-induced damage. With a carbon aperture aspect ratio of 10, the RMS roughness was significantly lower at 0.452 nm compared to 1.024 nm for aspect ratio 2, highlighting smoother etching achieved with better neutralization. This adjustment in aperture design effectively reduced surface damage, leading to improved AlGaN/GaN HEMT electrical performance.

NBE also provides solutions by utilizing neutral particle beams that eliminate charged particles and UV photons responsible for plasma damage. This process ensures precise etching depth control and significantly reduces etched surface damage. Research demonstrated that NBE-etched GaN HEMTs reduced isolation leakage current by tenfold (1 μA mm−1 to 0.1 μA mm−1 at 4 V) compared to plasma beam (PB) etching, with RMS surface roughness improving from 2.226 nm to 0.427 nm. NBE also increased soft breakdown voltage (SBV) to over 210 V, compared to 25.6 V for PB, and hard breakdown voltage to over 800 V (PB: 600–700 V).

Furthermore, using PL data, research demonstrated 30% higher near-band-edge PL intensity in NBE-etched GaN, indicating fewer defects and enhanced optical efficiency without forward voltage increases.

Research demonstrated superior interface quality and electrical performance of high-frequency GaN HEMTs when utilizing NBE compared to ICP-RIE. High-resolution transmission electron microscopy (HRTEM) images show smoother and more uniform gate recess interfaces with NBE. The electrical performance, including noise and frequency response, highlights that NBE-processed devices exhibit better direct current (DC) and high-frequency characteristics. Compared to ICP-RIE results, on-resistance improves by 52%, transconductance increases by 22%, and the noise figure reduces by 31% using NBE. Additionally, cutoff frequency increases by 28%, and drain current density enhances. This improvement is attributed to minimal NBE etching damage, making it an excellent high-performance GaN device fabrication technique.

Research investigated NBE and ICP-RIE performance in GaN-based micro-LED fabrication. Results demonstrated that sidewall defects caused by plasma etching are significantly reduced by NBE, thereby enhancing LED efficiency. NBE-etched devices exhibit nearly consistent external quantum efficiency (EQE) across different array sizes, with EQEmax being 6.95% for 4 × 4 arrays (40 μm) and 7.11% for 2 × 2 arrays (80 μm). In contrast, ICP-RIE-etched devices show significant EQE decreases as size decreases, with EQEmax values of 8.13% for 2 × 2 arrays (80 μm) and 7.48% for 4 × 4 arrays (40 μm). This demonstrates that NBE maintains more consistent performance, particularly in smaller-sized micro-LEDs, reducing the size effect and enhancing overall device efficiency.

Through cathodoluminescence (CL) analysis, samples etched with NBE have stronger and more sustained radiative recombination signals at sidewalls, while ICP-RIE etched sample signals are weaker and decay more quickly. This indicates that UV light generated during ICP-RIE processes damages mesa sidewalls, creating more defects and reducing radiative recombination behavior. These findings highlight NBE technology's significant advantages in fabricating high-performance GaN-based micro-LEDs.

## 3. Deposition Techniques

Thin film technology is an advanced approach aimed at improving structural, electrical, magnetic, optical, and mechanical properties of bulk materials. It has found widespread application in semiconductor devices, integrated circuits, transistors, liquid crystal displays, light-emitting diodes, solar cells, sensors, and micro-electromechanical systems (MEMSs). Distinctive thin film material properties are crucial for technological advancement of various electronic, electrical, magnetic, and optical devices. These films are created using various physical or chemical methods, each essential for producing ultra-thin materials known for uniform, conformal, and controllable thickness. As atomic and near-atomic scale manufacturing (ACSM) evolves, the necessity of depositing high-quality, impurity-free thin films for laminated structures becomes crucial. This is especially true when film thickness approaches atomic dimensions, posing significant challenges for conventional deposition methods.

Traditional thin film deposition processes often face challenges in achieving balance between conformality, precise thickness control, and desired functionality material selection. Figure 14 shows various thin film deposition techniques. Established methods such as physical vapor deposition (PVD) and chemical vapor deposition (CVD), sputtering, spin coating, dip coating, and spray pyrolysis have been extensively utilized. However, achieving conformal film deposition over complex three-dimensional structures with high aspect ratios challenges techniques like PVD, and electrodeposition is limited to conductive materials only. Although CVD is adaptable and produces high-quality films, it has drawbacks including high processing temperatures and difficulty obtaining consistent thickness on complex geometries.

Recently, an advanced vapor-phase deposition process known as ALD has addressed these limitations by providing precise film thickness control and conformality due to its self-limiting surface reactions. This novel technique has been extensively investigated, effectively satisfying advanced micro/nano semiconductor manufacturing urgent demands. The fundamental advantages of this technology were compared to other deposition methods like electroplating, spin coating, sputtering, PVD, and CVD. It has potential to overcome current challenges and establish new atomic level thin film technology standards.

### 3.1. Traditional Deposition Technology

Thin film deposition techniques are systematically classified into four distinct categories based on deposition process nature, as illustrated in Figure 14. This classification fundamentally relies on whether deposition mechanisms in PVD or CVD are primarily physical or chemical. Additionally, solution deposition thin film methods include various techniques including chemical bath deposition (CBD), spray pyrolysis, sol–gel processing, spin coating, and dip-coating. Each method utilizes chemical reactions in solutions to form films. Key parameters that must be carefully controlled in chemical reactions include solution concentration, temperature, pH levels, and reaction time. Precise control of these factors is important for achieving desired film properties and ensuring film suitability for specific applications.

In contrast, physical processes such as PVD, sputtering, molecular beam epitaxy (MBE), electron beam evaporation, and thermal evaporation primarily rely on material physical transfer from a source to substrate under vacuum conditions. The chemical category includes methods such as CVD, plasma-enhanced CVD (PECVD), metal–organic CVD (MOCVD), and ALD, which involve chemical reactions at substrate surfaces to grow films. Finally, advanced CVD technique classifications include methods such as mist-CVD and hydride vapor phase epitaxy (HVPE).

Mist-CVD operates without vacuum environments, utilizing aerosolized precursors for efficient deposition, ideal for large-area applications. This technique has been effectively employed to grow high-quality Ga₂O₃ films, demonstrating low cost, simplicity, and various substrate compatibility advantages. For example, high-quality crystalline NiO/β-Ga₂O₃ p–n heterojunctions grown via mist-CVD exhibit excellent crystallinity, showcasing potential for advanced semiconductor device applications.

HVPE is primarily employed for high-quality single-crystal growth, particularly in III–V semiconductors. Additionally, HVPE has been effectively utilized in depositing aluminum nitride (AlN), a material renowned for its wide bandgap and high thermal conductivity. HVPE-grown AlN films exhibit excellent structural properties, including high crystallinity and smooth surface morphology, critical for applications requiring high breakdown voltages and large-area substrates. Furthermore, HVPE facilitates thick AlN layer growth at high growth rates, enabling free-standing AlN wafer production serving as substrates for III-nitride device structures. These advancements underscore HVPE versatility in supporting advanced semiconductor applications like deep ultraviolet optoelectronics and acoustic devices. These advanced methods expand CVD technique scope by offering unique advantages like cost-effectiveness, diverse substrate compatibility, and high crystal quality, catering to next-generation electronic and optoelectronic device demands.

Each thin film deposition technology has unique advantages and inherent limitations, which greatly affect their application in various technical fields. PVD processes like sputtering and evaporation offer excellent film purity and composition control due to their vacuum-based deposition environments, facilitating high-quality film production with precise microstructural characteristics. Nevertheless, there are process challenges including material selection limitations, complex geometry conformal coverage difficulties, and potential film quality issues.

Conversely, CVD processes are often preferred for their ability to produce uniform large and intricately shaped area coatings, a capability PVD cannot consistently achieve. CVD's wide material range handling capability, combined with its effectiveness in filling high aspect ratio structures, renders it essential for semiconductor device and integrated circuit fabrication. However, CVD methods typically require higher substrate temperatures and may introduce unnecessary impurities from precursor chemicals, creating thermal budget and material compatibility challenges.

Among these traditional methods, ALD emerges as a particularly promising technology. ALD's unique nature enables high uniformity and easy composition and stacking process control. Recently, there has increased interest in individual layer fabrication processes, driven by continuous scale-down device needs. ALD operates on sequential self-limiting surface reaction principles, enabling atomic-scale film thickness and composition control. This unique feature allows extremely thin and conformal film deposition, essential for advanced semiconductor applications where dimensional control is critical.

Additionally, ALD provides superior high aspect ratio structure uniformity, overcoming one of PVD and CVD's major limitations. Despite slower deposition rates, ALD's precision and scalability position it as a key nano-scale device and structure development technology, highlighting its potential for driving future thin film technology innovations. Table 4 provides a comprehensive PVD, CVD, and ALD comparison.

PVD involves continuous growth mechanisms with 100 nm–1 μm min−1 growth rates, suitable for metals, elements, alloys, and some oxides/nitrides, operating at 20–500 °C with 10−6–10−3 torr vacuum requirements. It demonstrates line-of-sight directionality with particle cleanliness, 50–70% conformality, and ∼80 Å range uniformity.

CVD involves continuous growth mechanisms with 10–100 nm min−1 growth rates, suitable for oxides, nitrides, sulfides, and metals, operating at 200–1000 °C with 10−3–10 torr vacuum requirements. It demonstrates isotropic directionality with particle cleanliness, 70–90% conformality, and ∼10 Å range uniformity.

ALD involves self-limiting growth mechanisms with 0.1–1 nm min−1 growth rates, suitable for oxides, nitrides, sulfides, and metals, operating at 50–300 °C with 10−2–10 torr vacuum requirements. It demonstrates isotropic directionality with no particles, >90% conformality, and Å range uniformity.

### 3.2. Atomic Layer Deposition
