Repository: Alvintxh/nanofab-web

# Review Articles Index

18 review articles on nanofabrication topics (2020-2025), organized by topic area.
Collected 2026-04-05 for the nanofab knowledge book v2.

## Atomic Layer Deposition (ALD) — 3 articles

| # | File | Title | Journal | Year |
|---|------|-------|---------|------|
| 1 | `ald_review_2025_nature_primers.md` | Atomic Layer Deposition | Nature Reviews Methods Primers | 2025 |
| 2 | `ald_semiconductor_2025_lee.md` | Advances in Core Technologies for Semiconductor Manufacturing: ALE, NBE, and ALD | Nanoscale Advances (RSC) | 2025 |
| 3 | `asald_review_2024_nature_comms.md` | Area-Selective ALD on 2D Monolayer Lateral Superlattices | Nature Communications | 2024 |

File: sources/sources_processed/papers/ald_semiconductor_2025_lee/metadata.md (part 2 of 2)
# Advances in Core Technologies for Semiconductor Manufacturing: Applications and Challenges of Atomic Layer Etching, Neutral Beam Etching and Atomic Layer Deposition
Originally developed and globally recognized as atomic layer epitaxy in the late 1970s, ALD was initially motivated by the need to create thin-film electroluminescent (TFEL) flat-panel displays. These displays required high-quality dielectric and luminescent films on large-area substrates. By the mid-1980s, ALD utility was extended to epitaxial compound semiconductors. Significant research efforts in the late 1980s focused on III–V compound preparation. The renewed focus on ALD during the mid-1990s was driven by its silicon-based microelectronics applications. Continuous device dimension miniaturization and increasing integrated circuit aspect ratios demand novel materials and deposition techniques adoption. ALD is regarded as one of the most promising methods, owing to its ability to produce ultrathin, conformal films with precise atomic-level control over film thickness and composition. This section will further explore the ALD mechanism, area-selective atomic layer deposition (AS-ALD), and its applications.

#### 3.2.1. ALD Mechanism

ALD is a bottom-up method distinguished by its self-limiting reaction mechanisms, which ensure that chemical reactions of precursors and reactants on surfaces self-saturate once all initial reactive sites are occupied, independent of dosing amounts. This process involves complementary reactions, where at least two different molecules are separately exposed to substrates, facilitating thin film deposition. Such mechanisms enable conformal and high-quality thin film production at temperatures below 350 °C, achieving high uniformity even on substrates with high aspect ratios, a challenge remaining with conventional PVD methods.

Figure 15(a) presents a schematic comparison of sputtering and ALD systems, highlighting film deposition morphology differences on high-aspect-ratio devices. Figure 15(b) illustrates the general ALD process through cyclic surface reactions: (1) precursor A adsorption, (2) inert gas purging to remove excess precursors and byproducts, (3) precursor B adsorption, and (4) repeated purging to facilitate layer-by-layer growth until desired film thickness is achieved. This adsorption process involves physisorption and chemisorption, with excess physisorbed materials removable by inert gas purging. Active surface site limitations ensure each cycle surface reactions are self-limiting. Due to its self-limiting characteristics, ALD can precisely control film thickness at atomic levels by adjusting growth cycle numbers. The saturation process during each cycle restricts reactions to less than one atomic or molecular layer, promoting uniformity and excellent step coverage across complex surfaces and large areas.

ALD flexibility covers a wide material range, allowing oxides, nitrides, fluorides, sulfides, metals, polymers, and mixed or doped material deposition. It also supports multilayer deposition with customizable atomic level properties, expanding application scope. Notably, materials like Al₂O₃, TiO₂, and TiN can be deposited at temperatures below 150 °C, reducing temperature-sensitive substrate thermal damage risks.

Despite its advantages, ALD may exhibit undesirable side reactions, present challenges due to complex reaction chemistry and reactor design, and generally offer low throughput and potential conformality issues. To address low throughput issues, strategies such as spatial ALD and plasma-enhanced ALD (PE-ALD) have been developed. Spatial ALD increases deposition rates by simultaneously allowing continuous precursor exposure across different substrate regions, thereby bypassing ALD's traditional cyclic nature. In contrast, PE-ALD utilizes plasma to activate surface reactions, enabling faster deposition rates and facilitating less reactive surface deposition at lower temperatures. While these methods enhance throughput, they also introduce challenges including higher equipment costs and increased process complexity, which must be considered for industrial applications.

In general, the process temperature is crucial for ALD reactions. ALD must operate within a specific temperature range to avoid slow growth rates, thermal disintegration, and slow precursor reaction. The "temperature window" is defined as the range within which film growth reaches saturation. At temperatures below this window, reactions may be lacking or may lead to precursor condensation, while at higher temperatures, precursor desorption or thermal decomposition risk increases. Hence, maintaining conditions within the ALD temperature window is crucial for optimizing deposition processes.

As research continues to expand ALD capabilities and address limitations, this technique remains at the leading edge of thin film deposition technologies, promising further enhancements and wider applications in the future. This progress is essential for meeting evolving nano-engineering and microelectronics demands, where ALD provides increasingly critical atomic-level control.

#### 3.2.2. Area-Selective Atomic Layer Deposition (AS-ALD)

The advanced technique of AS-ALD is a crucial process in semiconductor device miniaturization. As semiconductor device feature sizes approach sub-5 nm, aligning features within multilayer stacks becomes a significant bottleneck. AS-ALD is distinguished by its capacity for precise feature alignment and thickness control within multilayer stacks, which is particularly crucial as devices transition from planar to three-dimensional structures.

This method enables selective growth on predefined substrate areas while leaving other regions unaffected. This significantly simplifies high-k dielectric layer alignment required for next-generation device scaling. The AS-ALD ability to control nucleation through surface chemistry modification reduces extensive lithography and etching step needs, minimizing expensive and hazardous reagent use. This technique notably improves fabrication process efficiency by utilizing the selectivity window—the number of cycles required before growth initiates in non-growth areas. The process is sensitive to non-growth area defects and impurities, which can inadvertently initiate ALD growth. Maintaining high purity levels in precursors, co-reactants, and purge gases is crucial for avoiding foreign species introduction that may affect surfaces during ALD processes.

Selectivity is determined not only by film thickness but it also serves as a key process efficiency indicator. As the growth phase exceeded the defined selective window, deposition began on non-growth regions, resulting in reduced selectivity. An additional etching step can be integrated into the conventional binary ALD cycle to address this issue. This step is crucial for removing nuclei in non-growth areas, thereby preserving high selectivity. Importantly, the etching process must be selectively defined to remove deposited material without affecting underlying substrate integrity.

This approach ensures precision and effectiveness of ALD techniques in applications requiring high pattern accuracy. For example, selective TiO₂ thin film deposition on Si/SiO₂-patterned surfaces has been demonstrated. The supercycle implementation enabled TiO₂ film deposition exceeding 12 nm while still maintaining 97% high selectivity. This study demonstrated advanced selective deposition technique capabilities, including ALD and ALE, among other self-limiting reaction processes. The findings make substantial contributions to understanding how complex atomic-scale structures can be engineered with precise material deposition, thereby enhancing these technologies' potential applications in semiconductor manufacturing and other fields.

Researchers further advanced AS-ALD by developing Hf₁₋ₓZrₓO₂ (HZO) thin film selective deposition methods through O₂ molecule catalytic dissociation. This significantly enhanced dielectric constants on metal substrates, achieving high dielectric constants of 34 on Ru and 31 on TiN substrates. XPS depth profiling illustrated selective nature and purity of deposited films. This study emphasizes potential of catalytic local activation to advance three-dimensional nanopatterning in nanoelectronic device fabrication.

Moreover, researchers utilized a rotary reactor to deposit TiN on submicrometer ZnO powder through both thermal and PE-ALD. This method proved effective in completely removing N(CH₃)₂ ligands. EDX mapping and TEM images confirmed uniform coatings on all powder agglomerates and individual particles. Their findings revealed that plasma-enhanced layers contained higher titanium and nitrogen content with significantly reduced oxygen and carbon levels compared to thermally grown films, indicating improved compositional purity. These studies collectively highlight AS-ALD effectiveness in achieving precise and selective thin-film deposition, critical for ongoing nanoscale device fabrication development. These findings explore their implications for semiconductor manufacturing futures, reflecting on how AS-ALD can address modern electronic device growing complexity and stringent requirements.

#### 3.2.3. ALD Applications

ALD capability to deposit conformal films with precise atomic thickness on complex surfaces is essential for interface modification, device encapsulation, and stabilizing quantum dots (QDs). In the semiconductor industry, it is important to enhance transistor efficiency by improving gate dielectric and interface quality. Moreover, ALD plays a crucial role in advancing photovoltaic technology by creating barrier layers that greatly enhance both efficiency and durability. Its utility further extends to catalyst production, where its precision in coating particles significantly enhances reactivity and selectivity, particularly in applications like fuel cells, chemical reactors, and environmental catalysis under various reaction conditions.

Especially in 3D IC fabrication, achieving conformal coating of high-aspect-ratio structures, such as through-silicon vias (TSVs), presents a significant challenge. ALD employs self-limiting surface reactions to deposit uniform and ultra-thin high-k dielectric films, which are essential for electrical insulation and capacitance optimization. ALE complements this process by providing precise TSV etching, ensuring minimal variability in depth and shape. Additionally, Neutral Beam Etching (NBE) enhances the overall process by minimizing plasma-induced damage, particularly in interconnect layers, thereby improving final device reliability.

##### 3.2.3.1. ALD in Optoelectronics Applications

As LED sizes decrease, sidewall defect impacts become more significant, resulting in reduced wafer luminous efficiency. ALD has become an important technology for improving LED device performance, especially for passivation applications. Sidewall passivation minimizes surface recombination velocities, which can greatly affect LED efficiency and performance.

A red micro-LED with SiO₂ by ALD used as a sidewall passivation layer is schematically shown with ALD offering superior coverage and conformality so that even the most complex microstructure LEDs are effectively passivated, reducing non-radiative sidewall recombination. From comparisons between devices with various coatings and different current levels, significant integrated optical power decrease can be observed. For smaller devices like those with 5 μm and 15 μm dimensions, ALD technology demonstrated lower leakage currents and higher conductivity compared to PECVD.

Specifically, in larger 50 μm devices, ALD-coated samples exhibited average leakage current reduction by a factor of 7.8, indicating ALD's greater sidewall passivation effectiveness, thereby minimizing leakage pathways and surface recombination losses. When examining various size micro-LEDs, ALD sidewall treatment significance becomes even more apparent. This significant difference is primarily attributed to increased surface recombination in smaller devices.

Micro-LEDs with ALD sidewall passivation demonstrate significantly higher output power densities and external quantum efficiencies (EQEs) compared to those without ALD treatment. The EQE enhancement in ALD sidewall passivation micro-LEDs is primarily due to Shockley–Read–Hall (SRH) non-radiative recombination reduction. The ALD treatment improves surface quality by passivating defects and reducing surface states, which are significant non-radiative recombination contributors, particularly in smaller devices. This leads to more efficient carrier recombination and higher light output. The uniform passivation ALD provides reduces surface states and defects, which are more pronounced in smaller devices due to their higher surface-to-volume ratios.

Consequently, ALD-treated micro-LEDs maintain higher efficiency and brightness, which is crucial for applications requiring high-resolution displays and precise lighting control. Specifically, ALD-treated devices show significant surface recombination velocity improvement, reducing it from 1026 cm s−1 to 551.3 cm s−1, which translates into 73.47% EQE enhancement for 5 μm devices and 66.72% for 10 μm devices.

Furthermore, ALD offers substantial advantages in LED and OLED device passivation and encapsulation. Its ability to produce high-quality, conformal films ensures enhanced current densities, output power, and EQE in micro-LEDs, as well as extended emission lifetimes in OLED panels. The EQE enhancement for ALD sidewall passivation micro-LEDs was significant, with improvements up to 73.47% for 5 μm devices and 66.72% for 10 μm devices. Additionally, ALD-treated OLED panels showed little to no luminance intensity degradation over extended periods, demonstrating ALD effectiveness in maintaining device performance.

##### 3.2.3.2. ALD in Microelectronics and Semiconductor Applications

As device dimensions decrease, conventional materials and fabrication methods encounter limitations, necessitating advanced solutions development like ALD. In FinFET cases, a 3D gate replaces planar grids, improving device density and performance. ALD enables advanced 3D gate structure uniform coating with high-k dielectrics like HfO2, achieving approximately 1 nm equivalent oxide thickness (EOT). This results in leakage current density reduction from approximately 10−6 A cm−2 to 10−9 A cm−2 and 85% universal SiO₂ mobility retention, significantly enhancing gate control, reducing leakage, and improving overall efficiency and scalability. Additionally, stress condition threshold voltage stability is maintained within ±5%, ensuring reliable device operation.

In microelectronics and semiconductors, ALD is pivotal for depositing high-k dielectric materials like hafnium oxide (HfO₂) and aluminum oxide (Al₂O₃). These high-k materials are characterized by higher capacitance density provision compared to traditional silicon dioxide, essential for transistor size scaling without increasing leakage currents. Specifically, HfO₂ and Al₂O₃ exhibit excellent insulating properties with high-k, which enhances gate capacitance while maintaining low equivalent oxide thickness. This results in improved gate control and reduced transistor power consumption. Moreover, their thermal stability and silicon process compatibility make them ideal for advanced semiconductor device use.

Figure 18(b) illustrates effective thermal conductivity of Al₂O₃, HfO₂, and TiO₂ films with 1 to 10 nm varying thicknesses, demonstrating their ability to maintain insulating properties across different scales, further contributing to reduced leakage currents and enhanced transistor performance. These high-k materials replace traditional silicon dioxide, reducing gate leakage currents and enhancing capacitance, thereby maintaining device performance at smaller scales.

In advanced memory devices like dynamic random-access memory (DRAM) and NAND flash, uniform trench structure requirements and precise capacitor fabrication is critical. For DRAM capacitors, ALD is essential for depositing ultra-thin, conformal HfO₂ layers, increasing capacitance density up to 30% while reducing leakage currents to 10−9 A cm−2. In NAND flash, ALD ensures uniform oxide–nitride–oxide (ONO) stack deposition, which significantly enhances memory retention and reliability, particularly in high-temperature environments. ALE further improves trench profiles, achieving 1 nm sidewall smoothness, essential for minimizing memory cell performance variability.

ALD facilitates high-k material deposition with exceptional uniformity, achieving 20–30% memory density increases and reducing leakage currents to levels below 10−8 A cm−2. ALE complements this process by creating precise trenches with minimal variability. Trenches fabricated via ALE exhibit depth uniformity exceeding 98%, which ensures consistent electrical performance and enhances capacitor reliability. Furthermore, ALD plays a crucial role in metal gate electrode formation. This transition from polysilicon gates to metal gates is essential for reducing gate resistance and enhancing transistor speed. Materials like titanium nitride (TiN) and tantalum nitride (TaN), deposited via ALD, ensure uniform complex 3D structure coverage, like fin structures in FinFETs. This uniformity forms effective gate electrodes that reduce gate resistance and thus improve overall transistor speed and efficiency.

In integrated circuits, ALD is vital for creating effective copper interconnect barrier and liner layers, preventing copper diffusion into surrounding materials, which is critical for circuit reliability. Figure 18(c) summarizes barrier and liner layer qualifying criteria, as well as surrounding materials and structure process-related issues. By reducing barrier/liner thickness to sub-nanometer levels, ALD enables 15% copper volume increase, thereby lowering line resistance and improving conductivity. Devices utilizing ALD-deposited barrier layers demonstrate 25% leakage current reduction, enhancing reliability and scalability for advanced nodes.

The conformity in high aspect ratio features is crucial for interconnect integrity, and ALD's precision is particularly effective here. For instance, ALD application in depositing semiconductor materials like indium gallium zinc oxide (IGZO) for thin-film transistors (TFTs) enables significant device performance improvements. IGZO deposited via ALD achieves higher electron mobility, typically exceeding 10 cm² V−1 s−1, compared to traditional amorphous silicon TFTs, which generally exhibit approximately 1 cm² V−1 s−1 mobilities. This mobility increase directly enhances advanced display technology switching speed and overall performance.

The uniform deposition capability ALD provides ensures consistent electrical properties across large areas and complex structures, critical for flexible and large-area electronics development. Furthermore, ALD's low-temperature deposition, often below 200 °C, preserves flexible and wearable electronics integrity by preventing sensitive substrate damage, which might occur at higher temperatures. For example, ZnO TFTs fabricated on plastic substrates using low-temperature ALD show high transparency (over 85%) and robust electrical performance, with on/off ratios exceeding 10⁶. This capability underscores ALD's potential in advancing high-performance, flexible electronic devices by maintaining material properties while ensuring mechanical flexibility.

Overall, ALD's role in semiconductor fabrication is expected to grow as smaller, more efficient electronic device demand increases. ALD's ability to deposit thin, uniform films with precise composition and thickness control makes it an essential tool for ongoing semiconductor technology innovations. Emerging applications, like 3D ICs and advanced memory devices, also benefit from ALD's precision and uniformity. In summary, ALD plays a crucial role in transistor technology advancement. For example, ALD ensures conformal TSV coating, achieving 95% vertical integration efficiency improvement, while ALE provides precise etching with minimal sidewall damage. These advancements support ongoing electronic device miniaturization and diversification.

In 3D ICs, ALD enables TSV high-k dielectric deposition for insulation, achieving leakage current reductions to levels below 10−8 A cm−2 and ensuring consistent capacitance values across high-aspect-ratio structures. This capability enhances interconnect reliability, reducing failure rates by over 20%. Additionally, ALE's atomic-scale precision allows TSV etching with depth uniformity exceeding 98%, critical for maintaining signal integrity in multi-layer chip designs.

##### 3.2.3.3. ALD in Environmental and Energy Domains

In addition to applications mentioned above, ALD is highly effective for depositing functional layers on specific surfaces. In photovoltaics, ALD enhances solar cell performance and durability by reducing surface recombination through rear silicon surface passivation layers. Typically made of Al₂O₃ or TiO₂, these layers decrease surface recombination velocities and increase efficiency. The incorporation of an ultrathin Al₂O₃ layer at the perovskite/PEDOT interface resulted in power conversion efficiency increase from 9.6% to 11.2%. This enhancement is attributed to charge recombination reduction and improved ALD layer passivation. Additionally, ALD-treated devices exhibited open-circuit voltage increase from 0.85 V to 0.91 V and fill factor improvement from 0.59 to 0.65.

The passivation mechanism involves chemical passivation, which reduces surface defect states, and field-effect passivation, which repels charge carriers away from surfaces. For example, Al₂O₃ layers introduce negative fixed charges that repel electrons, thereby reducing electron–hole recombination. ALD is also utilized in thin-film and perovskite solar cells to achieve precise layer thickness and composition control, optimizing device architecture and stability. This uniformity is essential for maintaining structural and functional solar cell integrity under environmental stressors like moisture and temperature variations.

Catalysis is another area where ALD has made substantial contributions. ALD enables catalytic material deposition with atomic precision, facilitating highly active and stable catalyst creation. For instance, ALD can deposit noble metal nanoparticles like platinum or palladium on high-surface-area supports, resulting in catalysts with high active site dispersion essential for catalytic reactions. A notable example involves atomically dispersed Pd on graphene fabrication using ALD. In selective 1,3-butadiene hydrogenation, the single-atom Pd₁/graphene catalyst demonstrated approximately 100% butene at 95% conversion. The high performance is attributed to 1,3-butadiene adsorption mode changes and enhanced steric effects on isolated Pd atoms.

Furthermore, ALD allows core–shell structure engineering, enhancing catalytic activity and selectivity, while also improving stability and resistance to sintering and poisoning. These attributes are particularly valuable in applications like automotive exhaust treatment, hydrogen production, and chemical synthesis.

In biomedicine fields, ALD's precise film property control has been harnessed for various applications. One prominent example is ALD use to create medical implant biocompatible coatings. These coatings, often made of materials like titanium dioxide or hydroxyapatite, enhance implant integration with biological tissues, reduce infection risks, and improve overall device biocompatibility. Additionally, ALD is utilized in drug delivery system development. The as-deposited ceramic films exhibited no cytotoxicity in the human cell culture environment. By coating nanoparticles with ALD films, it is possible to precisely control therapeutic agent release rates, enhance drug formulation stability, and target specific tissues or cells.

The implementation of ceramic ALD films like SiO₂, TiO₂, and Al₂O₃ significantly increased budesonide fine particle fractions. In the study, ceramic ALD film implementation on budesonide particles significantly increased the fine particle fraction (FPF) by approximately 2.3 times for SiO₂ and Al₂O₃ and 1.9 times for TiO₂, after 10 ALE cycles. This indicates high drug loading and improved cell viability. This precision is crucial for maximizing therapeutic efficacy while minimizing side effects.

Moreover, magnetic nanoparticles show promise in magnetic resonance imaging, hyperthermia treatment, and targeted drug delivery. The enhanced stability and biocompatibility provided by ALD coatings make these magnetic nanoparticles more effective for clinical applications.

## Conclusion

This comprehensive review has examined technological advancements, emerging materials, and processing techniques in advanced semiconductor fabrication. Atomic layer deposition, atomic layer etching, and neutral beam etching represent critical innovations enabling atomic-scale precision manufacturing necessary for next-generation semiconductor devices.

These advanced techniques address fundamental limitations of traditional methods, offering superior control over thin film growth, precise layer-by-layer material removal, and minimal surface damage preservation. Their combined application drives innovations in areas including micro-LEDs, optical communication, and high-frequency, high-power electronic devices.

ALD's self-limiting surface reactions enable conformal film deposition on complex high-aspect-ratio structures with exceptional uniformity, reducing leakage currents and enhancing device performance across microelectronics, optoelectronics, and energy applications. ALE's atomic precision removes material layer by layer, ideal for intricate nanoscale structure fabrication with minimal substrate damage. NBE's neutralized particle beams eliminate plasma-induced damage, particularly critical for GaN-based semiconductors requiring high reliability.

As semiconductor dimensions continue shrinking beyond conventional scaling, these atomic-scale technologies become increasingly indispensable. Their precision, control, and adaptability to diverse materials position them as enabling technologies for sustained semiconductor advancement, supporting continued innovation in device miniaturization, performance enhancement, and expanded functionality beyond traditional Moore's law predictions.
