Repository: Alvintxh/nanofab-web

# NanoFab Learning Platform

基于《纳米制造技术：原理、工艺与实践》的 AI 驱动个性化学习平台。

## 功能特性

### 学习系统
- **12 章结构化课程**：覆盖光刻、刻蚀、沉积、纳米测量等核心主题，分为 4 个部分
- **个性化学习路径**：基于用户画像（知识水平、学习动机、背景专业）定制内容推荐
- **进度追踪**：章节完成标记、学习进度环、每周学习目标
- **要点卡片**：每章核心知识点提炼，帮助快速把握重点
- **交互式测验**：每章 10 道测试题，支持单选、多选、判断题，即时反馈
- **思考练习**：开放式问题，附带可展开的提示

### AI 辅助
- **AI 文本解释**：选中任意文本即可获取个性化解释，支持多轮追问
- **AI 学习助手**：侧边栏聊天机器人，结合用户学习数据提供精准回答
- **AI 学习路线**：基于用户画像和进度生成推荐学习路径
- **个性化解释**：根据用户知识水平调整解释深度和风格

### 学习工具
- **笔记系统**：选中文本添加笔记，自动高亮并显示内联注释
- **错题本**：自动收集错题，支持复习回顾
- **学习统计**：今日/本周/总计学习时长、答题正确率、连续学习天数
- **思维导图**：首页课程结构可视化
- **图片灯箱**：点击章节图片可放大查看

### 用户画像
- 知识水平（毫无基础~高级）、专业背景、学习动机
- 每周学习时间、学习节奏偏好、感兴趣领域
- 行为分析：薄弱环节识别、擅长领域、学习时长分布

## 技术栈

| 层 | 技术 |
|---|------|
| 前端 | 原生 HTML/CSS/JS（SPA，无需构建工具） |
| 数学渲染 | KaTeX |
| 图表 | Mermaid |
| AI 接口 | 智谱 GLM-4-Flash / DeepSeek / Gemini（通过 Supabase Edge Function 代理） |
| 后端服务 | Supabase（认证、数据库、Edge Functions） |
| 内容格式 | Markdown → HTML |
| 部署 | GitHub Pages |

## 项目结构

```
nanofab-web/
├── index.html              # 主入口，含用户画像收集表单
├── app.js                  # 核心应用逻辑（路由、状态管理、内容渲染）
├── styles.css              # 全局样式
├── js/
│   ├── auth.js             # 认证模块（注册、登录、资料管理）
│   ├── behavior.js         # 行为追踪模块（学习数据收集与同步）
│   └── ai.js               # AI 模块（解释、聊天、路线推荐、笔记）
├── content/
│   ├── chapters.json       # 章节元数据（标题、描述、所属部分）
│   └── chapters/           # 12 章 HTML 内容文件
├── img/                    # SVG 插图
├── supabase/
│   ├── schema.sql          # 数据库结构
│   ├── schema_v2.sql       # 数据库结构 v2（含用户画像）
│   ├── fix_rls.sql         # RLS 安全策略
│   └── functions/
│       └── ai-proxy/       # Supabase Edge Function（AI API 代理）

# Review Articles Index

18 review articles on nanofabrication topics (2020-2025), organized by topic area.
Collected 2026-04-05 for the nanofab knowledge book v2.

## Atomic Layer Deposition (ALD) — 3 articles

| # | File | Title | Journal | Year |
|---|------|-------|---------|------|
| 1 | `ald_review_2025_nature_primers.md` | Atomic Layer Deposition | Nature Reviews Methods Primers | 2025 |
| 2 | `ald_semiconductor_2025_lee.md` | Advances in Core Technologies for Semiconductor Manufacturing: ALE, NBE, and ALD | Nanoscale Advances (RSC) | 2025 |
| 3 | `asald_review_2024_nature_comms.md` | Area-Selective ALD on 2D Monolayer Lateral Superlattices | Nature Communications | 2024 |

## Atomic Layer Etching (ALE) — 2 articles

| # | File | Title | Journal | Year |
|---|------|-------|---------|------|
| 4 | `ale_review_2020_george.md` | Mechanisms of Thermal Atomic Layer Etching | Accounts of Chemical Research (ACS) | 2020 |
| 5 | `ale_plasma_2023_fischer.md` | Plasma Application in Atomic Layer Etching | Physics of Plasmas (AIP) | 2023 |

## EUV Lithography — 3 articles

| # | File | Title | Journal | Year |
|---|------|-------|---------|------|
| 6 | `euv_review_2024_nature_primers.md` | Extreme Ultraviolet Lithography | Nature Reviews Methods Primers | 2024 |
| 7 | `euv_resists_2024_hasan.md` | Recent Advances in Metal-Oxide-Based Photoresists for EUV Lithography | Micromachines | 2024 |
| 8 | `euv_cost_2024_nature_ee.md` | Low-Cost Energy-Efficient EUV Lithography for Advanced Semiconductor Manufacturing | Nature Reviews Electrical Engineering | 2024 |

## Nanoimprint Lithography (NIL) — 2 articles

| # | File | Title | Journal | Year |
|---|------|-------|---------|------|
| 9 | `nil_review_2025_lin.md` | 30 Years of Nanoimprint: Development, Momentum and Prospects | Opto-Electronic Technology | 2025 |
| 10 | `nil_industrialization_2025_mdpi.md` | Review of Industrialization Development of NIL Technology | Metrology (MDPI) | 2024 |

## Directed Self-Assembly (DSA) — 2 articles

| # | File | Title | Journal | Year |
|---|------|-------|---------|------|
| 11 | `dsa_review_2025_cheng.md` | Review of DSA Material, Processing, and Application in Advanced Lithography | Micromachines | 2025 |
| 12 | `dsa_bcp_2024_tokyo_tech.md` | Breakthrough BCP Achieves 7.6 nm Line Width | Tokyo Tech / TOK (2024) | 2024 |

## Focused Ion Beam (FIB) — 2 articles

| # | File | Title | Journal | Year |
|---|------|-------|---------|------|
| 13 | `fib_roadmap_2023_applied_phys_rev.md` | Roadmap for Focused Ion Beam Technologies | Applied Physics Reviews (AIP) | 2023 |
| 14 | `fib_3d_nanoprinting_2025_allen.md` | New Directions in FIBID for 3D Heterostructure Nanoprinting | Advanced Materials Technologies | 2025 |

## Advanced Packaging — 2 articles

| # | File | Title | Journal | Year |
|---|------|-------|---------|------|
| 15 | `packaging_review_2023_chen.md` | Challenges and Prospects for Advanced Packaging | Fundamental Research | 2023 |
| 16 | `hybrid_bonding_2025_moore_more.md` | Cu-Cu Hybrid Bonding: Physical Mechanisms to System Integration | Moore and More (Springer) | 2025 |

## MEMS/NEMS — 2 articles

| # | File | Title | Journal | Year |
|---|------|-------|---------|------|
| 17 | `mems_piezo_2025_journal_applied_physics.md` | Piezoelectric Thin Films and Their Applications in MEMS | Journal of Applied Physics (AIP) | 2025 |

File: sources/sources_processed/papers/dsa_bcp_2024_tokyo_tech/metadata.md
# Breakthrough in Semiconductor Patterning: New Block Copolymer Achieves 7.6 nm Line Width
- **Authors:** Researchers from Tokyo Institute of Technology (Tokyo Tech) and Tokyo Ohka Kogyo (TOK)
- **Journal:** (Published 2024, reported via ScienceDaily)
- **Year:** 2024
- **DOI:** 10.1038/s41467-024-49839-0
- **URL:** https://pmc.ncbi.nlm.nih.gov/articles/PMC11227500/

## Abstract
Researchers from Tokyo Institute of Technology and Tokyo Ohka Kogyo developed a novel block copolymer (BCP) for directed self-assembly (DSA) that achieves a record 7.6 nm line width for semiconductor patterning. The new BCP, designated PS-b-PGFM, was created from polystyrene-block-poly(methyl methacrylate) (PS-b-PMMA) with poly(glycidyl methacrylate) (PGMA) introduced into the PS-b-PMMA backbone. The PGMA was then modified with different thiols to refine the repulsive interactions (Flory-Huggins chi parameter) between the blocks. This approach enables sub-10 nm patterning through DSA, pushing beyond the resolution limits of conventional PS-b-PMMA BCPs (which are limited to ~11 nm half-pitch). The achievement represents a significant step toward enabling DSA for next-generation semiconductor manufacturing at the 2 nm node and beyond.

## Key Points
- Achieves 7.6 nm line width — a record for BCP-based DSA patterning
- Novel PS-b-PGFM copolymer with tunable chi parameter via thiol modification
- Overcomes the ~11 nm resolution limit of conventional PS-b-PMMA BCPs
- Joint industry-academia work (Tokyo Tech + TOK) demonstrating practical applicability
- Targets semiconductor patterning at 2 nm node and beyond

## Relevance to Nanofab Book
This breakthrough demonstrates that DSA can achieve sub-10 nm resolution competitive with EUV, making it an essential reference for the self-assembly chapter's discussion of BCP materials and resolution limits.

## Full Text

*(Full text extracted from PMC11227500. Article is open access under Nature Communications/Creative Commons license.)*

### Introduction

As semiconductor device performance advances rapidly, the need for increasingly finer circuit patterns becomes critical. By 2037, the required minimum half-pitch for 0.5 nm logic nodes will be as small as 8 nm. The integration of directed self-assembly (DSA) of block copolymers (BCPs) with EUV lithography emerges as a promising next-generation lithography candidate.

PS-b-PMMA has received the most attention for DSA due to: (1) nearly identical surface free energies at annealing temperature; (2) random copolymers available for interfacial control; (3) selective PMMA removal for easy pattern transfer. However, the smallest useful features in PS-b-PMMA are ~11 nm due to thermodynamic block mixing with shorter chains.

This study introduces 2,2,2-trifluoroethyl groups into PMMA segments of PS-b-PMMA, creating PS-b-PGFM with higher chi values while maintaining similar surface and interfacial properties. This enables sub-10 nm features without requiring top-coat layers or solvent-vapor annealing.

### Results

**Synthesis:** PS-b-PGMs synthesized by sequential living anionic polymerization, then functionalized with thiols via LiOH-catalyzed epoxide-ring-opening chemistry. Quantitative conversion achieved for most polymers.

**Bulk morphologies:** PS-b-PGFM19-23 showed d-spacing of 19.5 nm (larger than precursor 16.5 nm), indicating higher inter-segment repulsion. PS-b-PGFM10-22 formed lamellar structure with d-spacing of 12.4 nm, while its precursor PS-b-PGM10-22 was disordered, confirming the trifluoroethyl group effectively increases chi.

**Chi values determined:** PS-b-PGFM with 10 mol% PGMAF exhibited chi_eff = 0.110 (3.5x that of PS-b-PMMA at 0.031). With 22 mol%: chi_eff = 0.133. With 30 mol%: chi_eff = 0.142.

**Thin films:** PS-b-PGFM formed perpendicular lamellar structures with L0 under 20 nm after simple thermal annealing. Minimum L0 of 12.3 nm achieved (vs. 17.5 nm minimum for PS-b-PMMA). Cross-sectional SEM confirmed perpendicular lamellae extending from surface to substrate.

**DSA results:** 5x and 6x density multiplications achieved on PS chemical patterns with 84-90 nm pitch. The smallest feature was 7.6 nm -- sub-10 nm line patterns obtained in a highly reliable and reproducible manner with PGMA contents less than 11 mol%.

### Discussion

PS-b-PGFM polymers with <23 mol% PGMA were compatible with DSA process. Introducing 10-23 mol% trifluoroethyl groups increased chi_eff without significantly changing the surface free energy of the PMMA segment. PS-b-PGFM BCPs are promising templates for BCP lithography because they produce fine patterns in a similar DSA process to PS-b-PMMA and have potential to outperform PS-b-PMMA.

### Methods

Synthesis via sequential living anionic polymerization of styrene and GMA/MMA mixture, initiated by sec-BuLi with LiCl/DPE in THF at -78 C. Post-functionalization with 2,2,2-trifluoroethanethiol via thiol-epoxy reaction. Characterization by NMR, SEC, SAXS, TEM, AFM, SEM. DSA performed on SiN/X-PS patterned substrates from imec, with PS-r-PMMA-r-PHEMA neutral layers, annealed at 230-240 C for 5 min.
