Repository: Alvintxh/nanofab-web

# NanoFab Learning Platform

基于《纳米制造技术：原理、工艺与实践》的 AI 驱动个性化学习平台。

## 功能特性

### 学习系统
- **12 章结构化课程**：覆盖光刻、刻蚀、沉积、纳米测量等核心主题，分为 4 个部分
- **个性化学习路径**：基于用户画像（知识水平、学习动机、背景专业）定制内容推荐
- **进度追踪**：章节完成标记、学习进度环、每周学习目标
- **要点卡片**：每章核心知识点提炼，帮助快速把握重点
- **交互式测验**：每章 10 道测试题，支持单选、多选、判断题，即时反馈
- **思考练习**：开放式问题，附带可展开的提示

### AI 辅助
- **AI 文本解释**：选中任意文本即可获取个性化解释，支持多轮追问
- **AI 学习助手**：侧边栏聊天机器人，结合用户学习数据提供精准回答
- **AI 学习路线**：基于用户画像和进度生成推荐学习路径
- **个性化解释**：根据用户知识水平调整解释深度和风格

### 学习工具
- **笔记系统**：选中文本添加笔记，自动高亮并显示内联注释
- **错题本**：自动收集错题，支持复习回顾
- **学习统计**：今日/本周/总计学习时长、答题正确率、连续学习天数
- **思维导图**：首页课程结构可视化
- **图片灯箱**：点击章节图片可放大查看

### 用户画像
- 知识水平（毫无基础~高级）、专业背景、学习动机
- 每周学习时间、学习节奏偏好、感兴趣领域
- 行为分析：薄弱环节识别、擅长领域、学习时长分布

## 技术栈

| 层 | 技术 |
|---|------|
| 前端 | 原生 HTML/CSS/JS（SPA，无需构建工具） |
| 数学渲染 | KaTeX |
| 图表 | Mermaid |
| AI 接口 | 智谱 GLM-4-Flash / DeepSeek / Gemini（通过 Supabase Edge Function 代理） |
| 后端服务 | Supabase（认证、数据库、Edge Functions） |
| 内容格式 | Markdown → HTML |
| 部署 | GitHub Pages |

## 项目结构

```
nanofab-web/
├── index.html              # 主入口，含用户画像收集表单
├── app.js                  # 核心应用逻辑（路由、状态管理、内容渲染）
├── styles.css              # 全局样式
├── js/
│   ├── auth.js             # 认证模块（注册、登录、资料管理）
│   ├── behavior.js         # 行为追踪模块（学习数据收集与同步）
│   └── ai.js               # AI 模块（解释、聊天、路线推荐、笔记）
├── content/
│   ├── chapters.json       # 章节元数据（标题、描述、所属部分）
│   └── chapters/           # 12 章 HTML 内容文件
├── img/                    # SVG 插图
├── supabase/
│   ├── schema.sql          # 数据库结构
│   ├── schema_v2.sql       # 数据库结构 v2（含用户画像）
│   ├── fix_rls.sql         # RLS 安全策略
│   └── functions/
│       └── ai-proxy/       # Supabase Edge Function（AI API 代理）

# Review Articles Index

18 review articles on nanofabrication topics (2020-2025), organized by topic area.
Collected 2026-04-05 for the nanofab knowledge book v2.

## Atomic Layer Deposition (ALD) — 3 articles

| # | File | Title | Journal | Year |
|---|------|-------|---------|------|
| 1 | `ald_review_2025_nature_primers.md` | Atomic Layer Deposition | Nature Reviews Methods Primers | 2025 |
| 2 | `ald_semiconductor_2025_lee.md` | Advances in Core Technologies for Semiconductor Manufacturing: ALE, NBE, and ALD | Nanoscale Advances (RSC) | 2025 |
| 3 | `asald_review_2024_nature_comms.md` | Area-Selective ALD on 2D Monolayer Lateral Superlattices | Nature Communications | 2024 |

## Atomic Layer Etching (ALE) — 2 articles

| # | File | Title | Journal | Year |
|---|------|-------|---------|------|
| 4 | `ale_review_2020_george.md` | Mechanisms of Thermal Atomic Layer Etching | Accounts of Chemical Research (ACS) | 2020 |
| 5 | `ale_plasma_2023_fischer.md` | Plasma Application in Atomic Layer Etching | Physics of Plasmas (AIP) | 2023 |

## EUV Lithography — 3 articles

| # | File | Title | Journal | Year |
|---|------|-------|---------|------|
| 6 | `euv_review_2024_nature_primers.md` | Extreme Ultraviolet Lithography | Nature Reviews Methods Primers | 2024 |
| 7 | `euv_resists_2024_hasan.md` | Recent Advances in Metal-Oxide-Based Photoresists for EUV Lithography | Micromachines | 2024 |
| 8 | `euv_cost_2024_nature_ee.md` | Low-Cost Energy-Efficient EUV Lithography for Advanced Semiconductor Manufacturing | Nature Reviews Electrical Engineering | 2024 |

## Nanoimprint Lithography (NIL) — 2 articles

| # | File | Title | Journal | Year |
|---|------|-------|---------|------|
| 9 | `nil_review_2025_lin.md` | 30 Years of Nanoimprint: Development, Momentum and Prospects | Opto-Electronic Technology | 2025 |
| 10 | `nil_industrialization_2025_mdpi.md` | Review of Industrialization Development of NIL Technology | Metrology (MDPI) | 2024 |

## Directed Self-Assembly (DSA) — 2 articles

| # | File | Title | Journal | Year |
|---|------|-------|---------|------|
| 11 | `dsa_review_2025_cheng.md` | Review of DSA Material, Processing, and Application in Advanced Lithography | Micromachines | 2025 |
| 12 | `dsa_bcp_2024_tokyo_tech.md` | Breakthrough BCP Achieves 7.6 nm Line Width | Tokyo Tech / TOK (2024) | 2024 |

## Focused Ion Beam (FIB) — 2 articles

| # | File | Title | Journal | Year |
|---|------|-------|---------|------|
| 13 | `fib_roadmap_2023_applied_phys_rev.md` | Roadmap for Focused Ion Beam Technologies | Applied Physics Reviews (AIP) | 2023 |
| 14 | `fib_3d_nanoprinting_2025_allen.md` | New Directions in FIBID for 3D Heterostructure Nanoprinting | Advanced Materials Technologies | 2025 |

## Advanced Packaging — 2 articles

| # | File | Title | Journal | Year |
|---|------|-------|---------|------|
| 15 | `packaging_review_2023_chen.md` | Challenges and Prospects for Advanced Packaging | Fundamental Research | 2023 |
| 16 | `hybrid_bonding_2025_moore_more.md` | Cu-Cu Hybrid Bonding: Physical Mechanisms to System Integration | Moore and More (Springer) | 2025 |

## MEMS/NEMS — 2 articles

| # | File | Title | Journal | Year |
|---|------|-------|---------|------|
| 17 | `mems_piezo_2025_journal_applied_physics.md` | Piezoelectric Thin Films and Their Applications in MEMS | Journal of Applied Physics (AIP) | 2025 |

File: sources/sources_processed/papers/euv_resists_2024_hasan/metadata.md (part 1 of 2)
# Recent Advances in Metal-Oxide-Based Photoresists for EUV Lithography
- **Authors:** Muhammad Waleed Hasan, Laura Deeb, Sergei Kumaniaev, Chenglu Wei, Kaiying Wang
- **Journal:** Micromachines
- **Year:** 2024
- **DOI:** 10.3390/mi15091122
- **URL:** https://pmc.ncbi.nlm.nih.gov/articles/PMC11433861/

## Abstract
Extreme ultraviolet lithography represents a leading semiconductor manufacturing technology for creating high-resolution patterns. This review examines recent developments in inorganic metal-oxide photoresists for EUVL applications. The study focuses on zinc-based, tin-oxygen, and IVB group inorganic photoresists, highlighting their enhanced chemical reactivity and precise patterning capabilities. Key advancements include zinc oxide and tin oxide nanoparticles that demonstrate improved photon absorption and solubility under extreme ultraviolet exposure. The review explores photochemical reactions of tin-oxygen clusters and ligand effects on film density and cross-linking. Findings indicate that inorganic photoresists improve photolithographic performance while offering potential for applications including pyroelectric infrared sensors and 3D printing. Future research directions include optimizing process parameters, exploring novel ligand and metal combinations, and evaluating environmental benefits of inorganic versus traditional organic photoresists. These advancements are expected to enhance resolution and patterning capabilities for next-generation semiconductor devices.

## Key Points
- Reviews three families of metal-oxide EUV photoresists: zinc-based, tin-oxygen (Sn-oxo clusters), and IVB group
- Metal-oxide resists offer higher photon absorption cross-section than traditional CARs at 13.5 nm
- Tin-oxo clusters are leading candidates, with tunable ligand chemistry affecting film properties
- Discusses photochemical mechanisms: EUV photon absorption, secondary electron generation, cross-linking
- Addresses environmental benefits of inorganic resists vs. organic chemically amplified resists

## Relevance to Nanofab Book
This review provides detailed coverage of next-generation EUV resist materials (metal oxide resists), which are expected to replace chemically amplified resists at advanced nodes — a critical topic for the v2 optical lithography chapter.

## Full Text

# Recent Advances in Metal-Oxide-Based Photoresists for EUV Lithography

## 1. Introduction

Extreme ultraviolet lithography (EUVL) has emerged as the leading technology for semiconductor manufacturing since 2019, succeeding deep ultraviolet lithography. The progression from visible light (436 nm) through g-line and i-line wavelengths to current EUV at 13.5 nm demonstrates how shorter wavelengths enable creation of smaller nanostructures per Rayleigh's criterion.

A critical challenge in EUVL involves balancing two requirements: high transmissivity to minimize line edge roughness (LER) and line width roughness (LWR), alongside high EUV light absorption to maximize incoming radiation utilization. Research has confirmed that metal oxides absorb EUV light substantially more efficiently than organic polymers—tin-oxide photoresists demonstrated absorption rates two to three times greater than polymer-based alternatives.

The elevated photon energy in EUV (92 eV) creates both advantages and challenges. While high-energy photons generate secondary electrons that cascade through materials initiating cross-linking and chemical reactions, they also create a paradox: fewer photons constitute the same energy dose compared to DUV, making it harder to activate necessary chemical reactions in traditional chemically amplified photoresists (CARs).

Metal-oxide-based photoresists offer distinct benefits: superior EUV absorptivity, high etch resistance, enhanced sensitivity through higher reactive species density, and formation of highly cross-linked inorganic networks providing mechanical and thermal stability. Inpria Corporation demonstrated this potential by achieving 13 nm half-pitch resolution using tin-oxide-based resists.

## 2. Metal-Oxide-Based Photoresist Chemistry

### 2.1 Zinc-Based Inorganic Photoresist Mechanism

Zinc-based photoresists incorporate zinc oxide (ZnO) as the photoactive component, combined with binders—either metal oxides like alumina/silica or organic polymers such as polyacrylic acid. The system includes solvents, additives, and potentially photoinitiators to enhance photochemical reactions.

The metal oxo core, densely packed with zinc atoms, is surrounded by trifluoroacetate and methacrylate ligands. These ligands enhance solubility and increase EUV photon absorption through fluorine content. Formation of zinc oxide clusters occurs through hydrolysis-dehydration reactions.

Upon light exposure, ZnO nanoparticles absorb photons, generating reactive species including free radicals, electrons, or holes. These reactive species initiate polymerization, cross-linking, or degradation reactions. Critical to performance is the extent of EUV light absorption, determined largely by ligand composition and metal density.

### 2.2 Tin-Oxygen Inorganic Photoresist Mechanism

Tin-oxygen photoresists comprise tin oxide (SnO2) nanoparticles in solution, arranged as tin oxo clusters. The RSn₁₂O₁₄OH₆X₂ structure features twelve tin atoms in a spherical cage, each bonded to an organic group, with the clusters carrying a bivalent charge typically associated with anion pairs.

The photochemical mechanism involves photodecomposition and cross-linking initiated by EUV exposure. The primary reaction is homolytic cleavage of the tin-carbon (Sn-C) bond (approximately 50 kcal/mol), producing tin-centered radicals that initiate inter-cluster reactions and cross-linking. The carboxylate counterions act as non-reactive spacers, with larger counterions increasing inter-cluster spacing and reducing sensitivity.

Studies using hard X-ray photoelectron spectroscopy revealed that the lowest electronically excited triplet state involves σ → d transitions where the Sn-C bond readily splits. Resulting tin radicals react with oxygen and water, increasing tin oxidation states. Butyl radicals donate hydrogen atoms or abstract them from neighboring cages, forming volatile molecules like butane or butene that escape easily. Post-exposure baking enhances development of insoluble material through formation of oxidation-sensitive but otherwise stable reaction products.

### 2.3 IVB Group Inorganic Photoresist Mechanism

Hafnium oxide and zirconium oxide photoresists enhance etch resistance and resolution through reduced organic content and careful ligand selection. Reducing organic content in hafnium oxide photoresists improves etch resistance by 2-3 times.

Research on zirconium oxide (ZrOx), titanium oxide (TiOx), and methacrylic acid (MAA) composites using STEM and XPS analysis revealed that ZrOx cores showed better dispersibility than TiOx cores, attributed to stronger interactions between ZrOx cores and shell molecules. XPS analysis confirmed that ZrOx-MAA photoresists experienced partial decomposition of surface ligand molecules after exposure, increasing electron density of zirconium atoms.

UV illumination causes minor ligand dissociation from metal particle surfaces, altering surface charge and causing aggregation, increased particle size, and solubility changes. HfO₂ modified with MAA and DMA ligands was more prone to agglomeration than versions with benzoic acid ligands due to stronger BA-particle interactions creating more stable formations.

Grazing incidence X-ray scattering analysis revealed that particles showed minimal aggregation, indicating that solubility changes may result from coupling of terminal C-C double bonds rather than significant ligand loss or extensive polymerization.

### 2.4 Absorptivity Comparison Under EUV

At EUV wavelengths (13.5 nm), EUV light interaction with electronic states is considerably stronger than DUV-molecular interaction. Higher lithographic resolution requires thinner coatings (approximately 35 nm) for EUV compared to DUV to prevent pattern collapse. However, a typical organic photoresist film of this thickness, with absorption of 4.8 μm⁻¹, utilizes only about 15% of incident light—a critical consideration given that generating EUV light is expensive and EUV sources typically have around 5% efficiency with limited collector lifetimes.

EUV light absorption depends entirely on atomic composition and element absorption cross-sections. Transition metals and metals/semimetals with high atomic numbers exhibit deep semicore orbitals with large interaction cross-sections with EUV photons, making them promising candidates for enhancing photoresist absorption.

Experimental studies measuring photoresist absorption coefficients revealed significant differences. Tin-based compounds exhibited coefficients two to three times greater than conventional organic CARs. Zirconium-containing resists showed only minor increases, attributed to zirconium's relatively small absorption cross-section compared to oxygen and carbon. Hafnium-based material displayed significantly higher absorption coefficients (about 9.0 μm⁻¹) due to hafnium's superior absorptivity.

The experimental setup for measuring absorption involved using the XIL-II beamline at the Swiss Light Source (13.5 nm EUV wavelength, >30 mW/cm² average flux). Photoresist samples were coated with 11-76 nm thickness and exposed under doses <20 mJ/cm². An AXUV100G silicon photodiode measured transmittance by calculating the ratio of measured photocurrent to reference photocurrent, with results compared against standard organic CARs.

## 3. Metal-Oxide-Based Photoresist Synthesis Techniques

### 3.1 Novel Synthesis Techniques for Metal Oxides and EUV Lithography Applications

#### 3.1.1 Atomic Layer Deposition (ALD)

ALD is a pivotal technology for semiconductor fabrication, enabling precise deposition of thin films crucial for sub-5 nm node devices in EUV lithography. By alternating exposures to inorganic and organic precursors, ALD achieves uniform, atomically precise coatings that enhance EUV absorption, mechanical strength, and etch resistance.

**Area-Selective Deposition (ASD)**

ASD is a strategic additive method that allows targeted growth of thin films on specific substrate regions, supporting applications such as selective epitaxial growth and cobalt capping of copper. Recent advancements expanded ASD application to post-development steps in EUV lithography, where selective deposition on patterned resists significantly reduces defect densities and improves pattern fidelity.

ASD capability to precisely target damaged sidewalls of EUV patterns directly addresses LER and LWR challenges. Studies demonstrated reductions in LWR and LER by approximately 26% and 35% respectively. ASD integration with EUV self-aligned double patterning showed progressive LER decrease as feature critical dimension reduces.

The application of ASD as post-lithography treatment has been pivotal in reducing defect densities, especially in thinner resists. Infusion of etch-resistant materials like TiO₂, selectively deposited on polymers such as poly(tert-butyl methacrylate), aids in hardening organic resists and facilitates construction of higher aspect ratio features crucial for advancing EUV capabilities.

**Vapor-Phase Infiltration (VPI)**

VPI, derived from ALD, hybridizes polymer-based materials by embedding inorganic elements into organic matrices. This technique infiltrates gaseous metal precursors into polymers during exposure, distinguishing itself from ALD through formation of inorganic-organic composites rather than sequential surface coating.

Various infiltration protocols including sequential infiltration synthesis (SIS) and sequential vapor infiltration (SVI) allow tailored improvements in LER and material robustness. The SIS process successfully reduced LER in EUV polymer-based resists by introducing trimethylaluminum (TMA) and water to form aluminum oxide networks within resist structure, improving etch resistance and structural integrity.

VPI practical applications in post-lithography treatments show substantial benefits in pattern performance and defect reduction. LER reductions and etch mask robustness have been significantly enhanced, allowing fabrication of higher aspect ratio features with improved depth control during etching. VPI has also been applied ex situ to pre-lithography coatings to generate hybrid inorganic-organic resist materials, significantly increasing EUV sensitivity and mechanical strength.

Notably, poly methyl methacrylate (PMMA) infiltrated with AlOx demonstrated increased etch resistance and process stability through higher cross-linking levels, crucial for advanced patterning techniques. VPI's ability to adapt and modify resist properties pre- and post-lithography highlights its versatility in addressing evolving EUVL technology needs.

**Molecular Atomic Layer Deposition (MALD)**

MALD extends ALD by enabling deposition of highly conformal, organometallic thin films directly onto substrates without spin-coating need. This technique offers atomic-scale precision in film thickness and uniformity, ideal for EUV photoresist fabrication. Unlike traditional ALD, MALD utilizes organic moieties along with ALD precursors to grow organic-containing films, facilitating development of hybrid inorganic-organic structures.

MALD potential for creating novel, dry EUV resists has been explored. Studies demonstrated that MALD can deposit and develop resists entirely in vapor phase, addressing challenges associated with conventional photoresist applications. Research using MALD to prepare hafnium-based hybrid films exhibited negative-tone resist characteristics due to selective dissolution behavior under electron beam exposure, demonstrating ability to achieve high-resolution patterning with critical exposure doses significantly lower than traditional methods.

Further research explored MALD films composed of TMA and hydroquinone, demonstrating utility in generating negative-tone patterns using low-energy electron exposure. These studies employed in situ Fourier-transform IR spectroscopy to elucidate chemical transformations within films, providing insights into mechanisms of solubility switching and cross-linking induced by electron interactions.

#### 3.1.2 Non-Aqueous Sol-Gel

Non-aqueous sol-gel techniques represent critical advancement in synthesizing metal oxide nanoparticles, especially significant for EUV lithography applications. This method utilizes organic solvents instead of water, enabling precise control over particle size, shape, and crystal structure at moderate temperatures, addressing challenges associated with traditional aqueous sol-gel processes.

By avoiding water, non-aqueous sol-gel reduces complexity and improves nanoparticle synthesis reproducibility while enabling formation of highly crystalline, uniformly shaped nanoparticles. This approach successfully synthesizes different metal oxide nanoparticles including IVB group oxides used in photoresist EUVL. The production of consistent, high-quality metal oxides demonstrates the growing importance of non-aqueous sol-gel techniques where particle quality and consistency significantly impact device performance and scalability.

Non-aqueous sol-gel chemistry is an advanced approach synthesizing metal oxides from organometallic precursors such as metal alkoxides and acetylacetonates, particularly useful in environments where water reactants cannot be used. This method primarily utilizes solvents supplying oxygen atoms necessary for metal oxide network formation.

The transformation involves key condensation reactions forming metal-oxygen-metal bonds:

- Through condensation of metal halides and metal alkoxides, metal oxides form alongside alkyl halide release, exemplified in anatase nanocrystal synthesis from titanium isopropoxide and titanium chloride.

- Ether elimination involves condensation of two metal alkoxides, forming metal-oxygen-metal bonds while releasing organic ether, applied in hafnium oxide nanoparticle synthesis.

- Ester elimination takes place between metal alkoxides and carboxylates, applied in zinc oxide, titania, and indium oxide synthesis.

- Amide elimination facilitates controlled nanostructure growth like titania nanorods through reaction of metal oleates with amines.

A more complex reaction pathway appears in BaTiO₃ nanoparticle synthesis in benzyl alcohol, where C-C coupling similar to the Guerret reaction leads to 4-phenyl-2-butanol formation. This mechanism excludes ether elimination instead involving C-C bond creation between isopropoxy ligand of titanium isopropoxide and benzyl alcohol, followed by hydroxyl group transfer and condensation leading to metal oxide formation.

These non-aqueous reactions underscore the crucial role of solvent and specific conditions in directing synthesis pathways, providing nuanced control over nanoparticle chemical structure and crystallinity.

**Surfactant-Directed Fabrication of Metal Oxide Nanoparticles**

Surfactant-controlled synthesis introduces key approaches for producing metal oxide nanoparticles with precise control over size, distribution, and morphology. This approach utilizes the hot-injection method where a precursor solution is injected into hot solvent containing surfactants. Surfactants prevent nanoparticle agglomeration by coating them, improve colloidal stability, and selectively adsorb to crystal faces to control nanoparticle growth dynamics and surface properties.

Such control has enabled synthesis of highly uniform nanoparticles including iron oxides and ferrites, with advanced control over particle size down to nanometer increments and specific shapes from spherical to cube-like structures. Key examples illustrate versatility and effectiveness of surfactant-directed fabrication:

- Iron oxide nanoparticles: achieving sizes from 6-13 nm in precise one-nanometer steps by manipulating surfactant concentrations and reaction conditions.

- Ferrite nanoparticles (MFe₂O₄): shape control (cube-like and polyhedron-shaped) achieved through non-hydrolytic reactions involving metal acetylacetonates, influenced by surfactant-to-iron ratios.

- Complex nanocrystal morphologies: examples include cone-like ZnO, titania nanorods, and MnO multipods. TiO₂, ZrO₂, and HfO₂ exhibit ability to create diverse nanostructures with controlled dimensions and distinctive morphologies using surfactant-mediated synthesis.

Despite the method's ability to produce diverse nanostructures, a significant challenge remains in the lack of universally applicable mechanistic principles that would facilitate rational synthesis strategy, highlighting the need for further exploration into organic reaction pathways and surfactant chemistry.

**Solvent-Directed Fabrication of Metal Oxide Nanoparticles**

Solvent-controlled synthesis represents a more straightforward and highly efficient method compared to surfactant-mediated approaches, primarily due to direct solvent involvement in the reaction process. This method typically employs minimal reactants—essentially the metal oxide precursor and common organic solvent—facilitating more straightforward characterization and chemical mechanism elucidation. Synthesis temperatures range from 50 to 200°C, significantly lower than hot-injection methods, contributing to improved product purity as surfactant-related impurities are absent.

Main advantages of solvent-controlled approaches include:

- Improved product purity: surfactant absence eliminates nanoparticle surface accessibility issues crucial for catalysis and sensing applications, reducing potential toxicity concerns from surface-adsorbed surfactants.

- Versatility of metal oxide precursors and solvents: the method accommodates wide ranges of metal oxide precursors like metal halides, acetates, acetylacetonates, and alkoxides, as well as various solvents from oxygen-containing organic solvents to 'inert' solvents like toluene, permitting tailored control over nanoparticle morphology and composition.

- Control over crystal growth and morphology: organic solvents and species formed during reaction act as capping agents, controlling crystal growth and influencing particle morphology, crucial for achieving anisotropic crystal growth and high crystallinity.

- Halide-free synthesis options: for applications where halide impurities are undesirable, solvent-controlled synthesis using non-halide precursors provides clean alternatives.

Examples of successful solvent-controlled syntheses include SnO₂ nanoparticles dispersible in tetrahydrofuran, demonstrating method efficiency in producing particles for high-tech applications. Additionally, BaTiO₃ nanocrystals synthesized using this approach exhibit high crystallinity crucial for piezoelectric and ferroelectric devices. Indium tin oxide nanoparticles with adjustable dopant concentrations and excellent electrical conductivity without additional annealing further highlight versatility and effectiveness in creating conductive materials.

Despite straightforward nature, achieving phase-pure multi-metal oxides remains challenging due to varying reactivities of different metal oxide precursors. However, benzyl alcohol solvents have demonstrated potential to adjust precursor reactivity, enabling synthesis of complex oxide nanoparticles with tailored properties.

### 3.2 Novel Inorganic Metal-Oxide-Based Photoresists and Synthesis Processes

Due to higher EUV radiation absorptivity, metal-containing resist materials are increasingly popular, offering superior sensitivity, durability, and etching resistance alongside enhanced resolution, pattern quality, and sensitivity performance. Prominent materials incorporate Hf, Zr, Zn, and Sn atoms, which significantly boost photoelectron generation under EUV radiation.

#### 3.2.1 Zinc-Based Inorganic Photoresists

The approach by Thakur et al. uses a denser zinc metallic oxo core as the inorganic component, aiming to improve material EUV absorption capabilities.

The synthesis process involves dissolving methacrylic acid (MAA) and Zn₄OC₂HF₃O₂₆ (or Zn₄OTFA₆, where TFA is trifluoroacetic acid) in chloroform, stirring at 40°C for 2.5 hours. After solvent evaporation, the oily residue is washed with toluene multiple times to eliminate excess MAA, yielding a white solid compound. For thin film preparation, a 2% (w/v) solution of Zn(MA)(TFA) in chloroform and propylene glycol methyl ether acetate (PGMEA) mixture (9:1 v/v) is filtered and sonicated, then spin-coated onto substrates at specific speeds for 30 seconds. Films designed for spectroscopic analyses are baked to remove residual solvents with thicknesses measured via atomic force microscopy and ellipsometry. These zinc-based oxo clusters with specific ligands show effective film formation and EUV sensitivity but experience solubility changes in thin film form due to structural adjustments.

To overcome traditional organic resists' low EUV absorption, researchers turned to metals with high photon absorption at 92 eV, like zinc. Studies on zinc-based oxo clusters showed significantly increased EUV absorption compared to conventional resists, offering promising approaches to enhance lithographic sensitivity and reduce errors.

Thakur et al. explored fluorine-rich zinc-based oxygen clusters with trifluoromethacrylate (TFMA) ligands to enhance EUV absorption, leveraging fluorine's significantly higher molar absorption cross-section compared to hydrogen and carbon. The process combines zinc-based oxo clusters with different organic ligands to enhance EUV absorption. This approach aims to improve lithography performance by promoting polymerization upon EUV exposure and incorporating more fluorine into resist material.

The synthesis method of Zn(TFMA) involves dissolving Zn(TFA) and trifluoromethacrylic acid (TFMAA) in acetonitrile, stirring, evaporating, and reprecipitating to remove excess acid, obtaining white solid. The solid is then dried and stored under nitrogen. Zn(TFMA)(MA)(TFA) synthesis involves using Zn(TFA)(TFMAA), TFMAA, and MAA in acetonitrile, following similar approach to Zn(TFMA) synthesis. Nuclear magnetic resonance analysis details ligand composition within the oxygen cluster. For application, the oxo cluster is formed into thin film by spin-coating in CHCl₃:PGMEA solution and baked. The silicon substrate is first treated with ozone to activate surface hydroxyl groups, then silanized using varieties of silanes including vapor-phase applied HMDS. Liquid-phase silanization involves mixing silane in ethanol and acetic acid solution, soaking the silicon substrate for 40 minutes with stirring, then cleaning, drying, and annealing at 130°C for 24 hours to enhance deposited material surface properties.

Two synthesis methods for zinc-based inorganic photoresists were developed to enhance EUV radiation absorption, aiming to improve lithography sensitivity and durability. Zn(MA)(TFA) preparation involves dissolution, stirring, and solvent evaporation steps, followed by film formation through spin-coating. Zn(TFMA)(MA)(TFA) synthesis introduces additional fluorine-containing compounds to increase EUV absorption by incorporating more fluorine. Additionally, this method includes ozone treatment and silanization of silicon substrate to improve film adhesion and stability. While both approaches aim to advance EUV lithography performance, fluorine compound introduction adds complexity and may affect material stability and polymerization rates despite potentially higher absorption efficiency.

#### 3.2.2 Tin-Oxygen Inorganic Photoresists

Tin-oxygen cage molecules can be considered as tin equivalents of silsesquioxane compounds composed primarily of silicon. Among them, hydrogen silsesquioxane (HSQ) is a well-known compound widely used for high-resolution patterning in electron beam and EUV lithography. Tin-oxygen cage molecules were first proposed by Puff and Reuter in 1989, and their use for EUV photoresist technology was explored by Cardineau et al. in 2014.

In the Cardineau et al. study, all chemical reactions were performed under nitrogen atmosphere. In initial attempts to synthesize organostannoic acid and dehydrate it to form the cluster, using phenyltin trichloride resulted only in insoluble white solid, likely tin(IV) oxide due to hydrolysis. Exploring various hydrolysis methods, they found that using ammonium hydroxide with organotin trichloride was the most successful. The resist formulation was created by dissolving the solid material in 2-butanone, filtered through 0.2 µm polytetrafluoroethylene polymer filter. These solutions were spin-coated onto 4-inch silicon wafers pre-coated with cross-linked hydroxyethyl methacrylate/methyl methacrylate copolymer adhesive film. Cardineau et al. created a 40 nm thick resist film by fine-tuning spin speed and formulation concentration. The films were then soft baked at 90°C, exposed to 13.5 nm radiation, and developed using isopropanol/water solution. Homolytic cleavage of the tin-carbon bond could occur during exposure.

Jarich et al.'s study examines UV and vacuum UV fragmentation and ionization pathways of tin-oxygen cage cations and monocationic complexes to understand fundamental photochemistry informing improved EUV photoresist material development. It reveals that counterion type significantly affects photoreactivity, suggesting that modifying counterions and organic groups attached to the tin-oxygen cage can optimize photoresist performance.

According to this research, reactions of tin-oxygen cage materials under UV and vacuum ultraviolet light, including homolytic cleavage of tin-carbon bonds and photoionization processes, are similar to those triggered by high-energy electrons in EUV lithography. These gas-phase experiments provide critical data and theoretical insights for optimizing and improving EUV photoresist material performance.

#### 3.2.3 IVB Group Inorganic-Based Photoresists

Foundational components for inorganic HfO₂ and ZrO₂ photoresists consist of a hafnium oxide or zirconium oxide core surrounded by organic ligands. The metal oxide nanoparticles are stabilized using carboxylic acids. To ensure these nanoparticles form consistent suspensions in aqueous or organic media, two distinct synthesis techniques were employed for hafnium oxide nanoparticles:

**Carboxylic-Acid-Ligand-Stabilized Hafnium Oxide Nanoparticles**

This synthesis involves dissolving hafnium isopropoxide in carboxylic acid surplus at 65°C, followed by gradual incorporation of water and carboxylic acid mixture. Upon 21 hours stirring completion, water addition facilitates product precipitation. This precipitate undergoes centrifugation at 8000× g for 5 minutes and subsequently dissolves in acetone and reprecipitates with water twice. After washing, the product is dried at 60°C in vacuum to yield white powder. To formulate photoresist solutions, appropriate quantities of obtained nanoparticle powder are incorporated into PGMEA, followed by adding photoactive compound and potential additives. This mixture is homogenized by stirring and ultrasonication to ensure uniformity. To ensure solution clarity and purity, particulate matter is eliminated through 0.2-micrometer filter membrane filtration.

**Ligand Exchange Process**

An alternative methodology alters nanoparticle surface characteristics by substituting surface-bound ligands with alternative carboxylic acids. In a standard synthesis procedure, 2.0 g of nanoparticles are first dispersed in PGMEA. A second carboxylic acid ligand is introduced into a small scintillation vial containing this dispersion. The mixture is heated to 130°C in a stirring oil bath until a transparent solution is achieved. Following this, water is added to solution to induce product precipitation, then subjected to several acetone washes to eliminate unbound acid. For photoresist solution formulation, accurate quantities of obtained precipitate are mixed into PGMEA. This mixture is homogenized by stirring and ultrasonication. To purge accumulated particulates or conglomerates, it is filtered through 0.2-micrometer pore membranes.

The same approach is used to prepare zirconium oxide nanoparticles starting from zirconium isopropoxide as precursor instead of hafnium isopropoxide.

The produced thin films can act as either positive- or negative-tone photoresists, depending on organic ligands used on nanoparticle surfaces during sol-gel processing, controlling thin film surface chemistry.

By employing hafnium oxide system combined with methacrylic acid as organic ligand (HfMAA), high-resolution negative-tone patterns can be achieved through incorporating either photoradical initiator or PAG as photoactive compound. Additionally, when extra post-exposure bake step is introduced along with aqueous tetramethylammonium hydroxide (TMAH) solution use as developer, the same films can be patterned in positive tone. Moreover, both positive- and negative-tone patterns can be obtained from zirconium methacrylate (ZrMAA) films by following identical procedures. By manipulating organic to inorganic content ratios, film density, etch resistance, and absorbance can be tailored accordingly.

Among transition metal oxides category, including titanium, zirconium, hafnium, cobalt, tin, and zinc, zirconium oxides emerge as the most viable resist material alternatives owing to their relatively low toxicity and cost. However, zirconium metal exhibits inferior EUV light absorption compared to other transition metal oxides, raising questions about ZrO₂ suitability as EUV photoresists. Nevertheless, when ZrO₂ coordinates with organic ligands, its EUV absorptivity approximates that of organic photoresists.

Initially investigated as photoresists, ZrO₂ nanoparticles coordinated to carboxylate ligands, such as methacrylate, encountered challenges due to nanoparticle size, leading to scum formation and limited resolution. Subsequently, Zr₆O₄OH₄methacrylate₁₂ clusters were employed for higher-resolution lithography. These clusters, approximately 1.7 nm in size, exhibit suitable characteristics for photoresist applications. Zr₆O₄ cluster films can be patterned with or without PAG at EUV doses ranging from 50 to 100 mJ/cm². Despite offering enhanced resolution, the lower sensitivity compared to ZrO₂ nanoparticles, in addition to low Zr₆O₄ solubility in development solvents, poses significant photoresist use challenges. Various strategies, including using different ligands and multiple ligands, have been explored to address these challenges.

Recently, a zirconium oxo cluster with methacrylate and acetate ligands was synthesized from diacetoxyzirconium (IV) oxide aqueous solution for EUV photoresist applications. This zirconium oxo cluster, featuring a zirconium core surrounded by methacrylate and acetate ligands, exhibits size comparable to Zr₆O₄OH₄methacrylate₁₂ clusters but demonstrates improved solubility in various organic solvents.

To synthesize the zirconium oxo cluster, 2.0 mL of methacrylic acid is introduced to 1.0 mL of zirconium acetate dihydrate aqueous solution under stirring, inducing precipitation. The formed precipitate is filtered using filter paper and subsequently dried under vacuum overnight.

For Zr₆O₄ cluster preparation, a solution comprising 2.0 g of methacrylic acid was combined with 1.73 g of zirconium butoxide solution (80% in n-butanol). The resulting mixture was stirred overnight. The ensuing precipitates are isolated via filtration and subjected to vacuum drying overnight. The acquired zirconium oxo cluster demonstrated both high sensitivity and high resolution as negative-tone photoresist.

## 4. Characterization Techniques for Metal-Oxide-Based Photoresists

### 4.1 Spectroscopic Analysis

Spectroscopy is the most widely used technique for characterizing EUV photoresist composition and optical properties. It provides detailed information about material chemical structure, elemental composition, and light interaction. Data collected from the spectrometer plays a crucial role in evaluating and optimizing photoresist lithographic process performance.

For metal-oxide-based photoresist development, precisely determining chemical reactions occurring upon EUV light exposure is crucial, influencing its sensitivity. The most common tool is X-ray photoelectron spectroscopy (XPS), providing detailed elemental composition and chemical element states within the photoresist. XPS measures kinetic energy of electrons emitted from material surfaces when irradiated with X-rays. These electrons' binding energy provides information about present elements and their chemical states.

In addition to XPS, X-ray absorption spectroscopy (XAS) is effective, collecting total electron yield data as a function of photon energy. This information helps determine metal atom oxidation states and interatomic distances in the photoresist, crucial for predicting photoresist behavior during exposure and development. Studies on tin-oxide-based photoresist chemical mechanisms utilized instrumentation systems consisting of vacuum chambers coupled to ambient-pressure gas cells by differentially pumped electron spectrometers.

Another spectroscopy technique characterizing metal-oxide-based photoresists is infrared nanospectroscopy (nano-IR). It is a non-destructive method allowing quantitative and qualitative elemental composition with minimal photoresist film damage, the biggest advantage of this technology. However, incident IR light's long wavelength limits typical nano-IR instruments' spatial resolution. Therefore, nano-IR is usually combined with atomic force microscopy by integrating the IR beam onto the AFM probe. As a result, spatial resolution reaches nanometer ranges, making nano-IR an efficient technique for obtaining chemical data on photoresist films.

### 4.2 Microscopic Analysis

Microscopic methods are widely used for assessing pattern fidelity, LER, and other critical lithography process parameters. Microscopy plays a major role in metal-oxide-based photoresist characterization, since assessing photoresist behavior and contained material properties is essential to reaching highest possible semiconductor manufacturing efficiency and accuracy.

Scanning electron microscopy (SEM) is the primary imaging tool for evaluating photoresist patterns. This method provides high-resolution nanometer-scale data, making it very efficient for visualizing fine metal oxide photoresist pattern details. It can be used at different pattern transfer process phases to investigate patterned feature quality and accuracy, such as uniformity and smoothness of the photoresist layer. SEM can also obtain cross-sectional photoresist images, providing vertical structure details, thereby accelerating photoresist development iterative processes and increasing throughput.

A specific SEM type, critical dimension scanning electron microscopy (CD-SEM), is currently the semiconductor industry standard tool for precise LER and LWR measurement. CD-SEM helps control lithography processes and allows making process parameter adjustments if deviations are detected. Moreover, it provides consistent measurement repeatability at specific device points.

Other microscopic methods commonly used for metal-oxide-based photoresist evaluation include transmission electron microscopy (TEM) and atomic force microscopy (AFM). The latter technique is ideal for material surface topography imaging. It is often used for post-exposure analysis to understand chemical changes and sensitivity trends in metal oxide photoresists.

## 5. Performance Evaluation of Metal-Oxide-Based Photoresists

### 5.1 LWR Results and Spectroscopic Analyses of Zinc-Based Photoresist

Thakur et al.'s study investigated fluorine-rich zinc-based oxygen clusters with TFMA ligands to improve EUV absorption and provided thorough Zn(MA)(TFA) photoresist EUV lithography performance evaluation. The ZnMATFA resist effectively created dense line/space patterns with half-pitches ranging from 22 to 50 nm, requiring low exposure dose around 20 mJ/cm², meeting current EUV resist standards. Pattern transfer was clean, with no scumming observed between lines. The aspect ratios were 1:3 for 50, 30, and 22 nm HPs, and about 1:2 for 40 nm HP. Most HP values met the industry requirement of LWR being less than 20% of the critical dimension. Achieving low LWR while using high-sensitivity resists is a significant challenge for EUV resists due to photon shot noise effects.

Spectroscopic analyses revealed Zn(MA)(TFA) photoresist chemical changes upon EUV exposure and demonstrated exceptional performance. FTIR spectroscopy showed significant carboxylate group peak reductions of TFA and MA ligands, particularly at 1676 cm⁻¹ and 1544 cm⁻¹, after EUV exposure. Additionally, C-F stretching vibration peaks decreased while aliphatic C-H stretching peaks increased, indicating TFA and MA ligand decarboxylation and C-F bond cleavage. UV-Vis absorption spectroscopy confirmed these changes, with the absorption band at 198 nm in unexposed material bleaching as EUV dose increased, reflecting double bond loss in MA ligands and cross-linked saturated carbon chain formation. XPS analysis revealed significant high-resolution C 1s, O 1s, and F 1s spectra changes, including Zn-F bond formation and carboxylate component reduction.
