Repository: Alvintxh/nanofab-web

# NanoFab Learning Platform

基于《纳米制造技术：原理、工艺与实践》的 AI 驱动个性化学习平台。

## 功能特性

### 学习系统
- **12 章结构化课程**：覆盖光刻、刻蚀、沉积、纳米测量等核心主题，分为 4 个部分
- **个性化学习路径**：基于用户画像（知识水平、学习动机、背景专业）定制内容推荐
- **进度追踪**：章节完成标记、学习进度环、每周学习目标
- **要点卡片**：每章核心知识点提炼，帮助快速把握重点
- **交互式测验**：每章 10 道测试题，支持单选、多选、判断题，即时反馈
- **思考练习**：开放式问题，附带可展开的提示

### AI 辅助
- **AI 文本解释**：选中任意文本即可获取个性化解释，支持多轮追问
- **AI 学习助手**：侧边栏聊天机器人，结合用户学习数据提供精准回答
- **AI 学习路线**：基于用户画像和进度生成推荐学习路径
- **个性化解释**：根据用户知识水平调整解释深度和风格

### 学习工具
- **笔记系统**：选中文本添加笔记，自动高亮并显示内联注释
- **错题本**：自动收集错题，支持复习回顾
- **学习统计**：今日/本周/总计学习时长、答题正确率、连续学习天数
- **思维导图**：首页课程结构可视化
- **图片灯箱**：点击章节图片可放大查看

### 用户画像
- 知识水平（毫无基础~高级）、专业背景、学习动机
- 每周学习时间、学习节奏偏好、感兴趣领域
- 行为分析：薄弱环节识别、擅长领域、学习时长分布

## 技术栈

| 层 | 技术 |
|---|------|
| 前端 | 原生 HTML/CSS/JS（SPA，无需构建工具） |
| 数学渲染 | KaTeX |
| 图表 | Mermaid |
| AI 接口 | 智谱 GLM-4-Flash / DeepSeek / Gemini（通过 Supabase Edge Function 代理） |
| 后端服务 | Supabase（认证、数据库、Edge Functions） |
| 内容格式 | Markdown → HTML |
| 部署 | GitHub Pages |

## 项目结构

```
nanofab-web/
├── index.html              # 主入口，含用户画像收集表单
├── app.js                  # 核心应用逻辑（路由、状态管理、内容渲染）
├── styles.css              # 全局样式
├── js/
│   ├── auth.js             # 认证模块（注册、登录、资料管理）
│   ├── behavior.js         # 行为追踪模块（学习数据收集与同步）
│   └── ai.js               # AI 模块（解释、聊天、路线推荐、笔记）
├── content/
│   ├── chapters.json       # 章节元数据（标题、描述、所属部分）
│   └── chapters/           # 12 章 HTML 内容文件
├── img/                    # SVG 插图
├── supabase/
│   ├── schema.sql          # 数据库结构
│   ├── schema_v2.sql       # 数据库结构 v2（含用户画像）
│   ├── fix_rls.sql         # RLS 安全策略
│   └── functions/
│       └── ai-proxy/       # Supabase Edge Function（AI API 代理）

# Review Articles Index

18 review articles on nanofabrication topics (2020-2025), organized by topic area.
Collected 2026-04-05 for the nanofab knowledge book v2.

## Atomic Layer Deposition (ALD) — 3 articles

| # | File | Title | Journal | Year |
|---|------|-------|---------|------|
| 1 | `ald_review_2025_nature_primers.md` | Atomic Layer Deposition | Nature Reviews Methods Primers | 2025 |
| 2 | `ald_semiconductor_2025_lee.md` | Advances in Core Technologies for Semiconductor Manufacturing: ALE, NBE, and ALD | Nanoscale Advances (RSC) | 2025 |
| 3 | `asald_review_2024_nature_comms.md` | Area-Selective ALD on 2D Monolayer Lateral Superlattices | Nature Communications | 2024 |

## Atomic Layer Etching (ALE) — 2 articles

| # | File | Title | Journal | Year |
|---|------|-------|---------|------|
| 4 | `ale_review_2020_george.md` | Mechanisms of Thermal Atomic Layer Etching | Accounts of Chemical Research (ACS) | 2020 |
| 5 | `ale_plasma_2023_fischer.md` | Plasma Application in Atomic Layer Etching | Physics of Plasmas (AIP) | 2023 |

## EUV Lithography — 3 articles

| # | File | Title | Journal | Year |
|---|------|-------|---------|------|
| 6 | `euv_review_2024_nature_primers.md` | Extreme Ultraviolet Lithography | Nature Reviews Methods Primers | 2024 |
| 7 | `euv_resists_2024_hasan.md` | Recent Advances in Metal-Oxide-Based Photoresists for EUV Lithography | Micromachines | 2024 |
| 8 | `euv_cost_2024_nature_ee.md` | Low-Cost Energy-Efficient EUV Lithography for Advanced Semiconductor Manufacturing | Nature Reviews Electrical Engineering | 2024 |

## Nanoimprint Lithography (NIL) — 2 articles

| # | File | Title | Journal | Year |
|---|------|-------|---------|------|
| 9 | `nil_review_2025_lin.md` | 30 Years of Nanoimprint: Development, Momentum and Prospects | Opto-Electronic Technology | 2025 |
| 10 | `nil_industrialization_2025_mdpi.md` | Review of Industrialization Development of NIL Technology | Metrology (MDPI) | 2024 |

## Directed Self-Assembly (DSA) — 2 articles

| # | File | Title | Journal | Year |
|---|------|-------|---------|------|
| 11 | `dsa_review_2025_cheng.md` | Review of DSA Material, Processing, and Application in Advanced Lithography | Micromachines | 2025 |
| 12 | `dsa_bcp_2024_tokyo_tech.md` | Breakthrough BCP Achieves 7.6 nm Line Width | Tokyo Tech / TOK (2024) | 2024 |

## Focused Ion Beam (FIB) — 2 articles

| # | File | Title | Journal | Year |
|---|------|-------|---------|------|
| 13 | `fib_roadmap_2023_applied_phys_rev.md` | Roadmap for Focused Ion Beam Technologies | Applied Physics Reviews (AIP) | 2023 |
| 14 | `fib_3d_nanoprinting_2025_allen.md` | New Directions in FIBID for 3D Heterostructure Nanoprinting | Advanced Materials Technologies | 2025 |

## Advanced Packaging — 2 articles

| # | File | Title | Journal | Year |
|---|------|-------|---------|------|
| 15 | `packaging_review_2023_chen.md` | Challenges and Prospects for Advanced Packaging | Fundamental Research | 2023 |
| 16 | `hybrid_bonding_2025_moore_more.md` | Cu-Cu Hybrid Bonding: Physical Mechanisms to System Integration | Moore and More (Springer) | 2025 |

## MEMS/NEMS — 2 articles

| # | File | Title | Journal | Year |
|---|------|-------|---------|------|
| 17 | `mems_piezo_2025_journal_applied_physics.md` | Piezoelectric Thin Films and Their Applications in MEMS | Journal of Applied Physics (AIP) | 2025 |

File: sources/sources_processed/papers/fib_3d_nanoprinting_2025_allen/metadata.md
# New Directions in Focused Ion Beam Induced Deposition for the Nanoprinting of Functional 3D Heterostructures
- **Authors:** Frances Isabel Allen
- **Journal:** Advanced Materials Technologies (Wiley) / arXiv preprint
- **Year:** 2025
- **DOI:** 10.1002/admt.202502542
- **URL:** https://advanced.onlinelibrary.wiley.com/doi/10.1002/admt.202502542

## Abstract
The focused ion beam (FIB) microscope serves as a high-resolution machining instrument capable of site-selectively removing material down to the nanoscale. Beyond material removal, focused ion beam induced deposition (FIBID) enables direct writing of intricate nanostructures. This research investigates innovative approaches to three-dimensional nanoprinting leveraging helium and neon FIBs to construct nanoscale heterostructures, including multimaterial designs and deposits featuring engineered internal voids. The superior spatial resolution of helium and neon FIBs is leveraged to fabricate precise multimaterial architectures, using isotope effects to create satellite deposits and dose-controlled implantation of gaseous ions to engineer internal voids. Advanced electron microscopy techniques provide detailed chemical and structural analysis, exposing buried interfaces and compositional transformations. The findings support FIBID's evolution into a versatile platform for functional nanomaterials design, establishing possibilities for emerging nanoscale technologies and devices.

## Key Points
- Demonstrates FIBID 3D nanoprinting using helium and neon FIBs (not traditional Ga+)
- Creates multimaterial nanoscale heterostructures with engineered internal voids
- Exploits isotope effects and dose-controlled ion implantation for novel architectures
- Advanced TEM characterization reveals buried interfaces and compositional transformations
- Positions FIBID as a functional nanomaterials design platform beyond traditional FIB milling

## Relevance to Nanofab Book
This article showcases the frontier of FIB technology -- transitioning from a subtractive tool to an additive 3D nanoprinting platform -- essential for the FIB chapter's forward-looking discussion of emerging capabilities.

## Full Text

*(Full text extracted from arXiv preprint 2510.03694)*

### 1. Introduction

Focused ion beams (FIBs) can both remove and add material with nanometric precision. Traditionally, their role as a "scalpel" has dominated, with high-resolution milling making FIBs indispensable for cross-sectioning, trimming, and shaping specimens. In contrast, the FIB's role as a "printer" via focused ion beam induced deposition (FIBID) has remained comparatively underexplored.

The principle of FIBID rests on the localized decomposition of adsorbed precursor molecules introduced via a gas injector needle. A solid deposit forms from the non-volatile reaction products. While secondary electrons are generally considered the primary drivers of dissociation, in FIBID with heavier ions, direct momentum transfer and energy transfer from surface atoms also contribute.

The resolution revolution brought by the helium ion microscope (HIM), with its sub-nanometer probe and minimal lateral scatter, means FIBID resolution can now rival FEBID. He-FIBID has produced nanowires with diameters of 10 nm and freestanding nanopillars 32 nm wide yet several microns in length.

Benefits of He-FIBID over Ga-FIBID: (1) gaseous ion species avoids metallic ion contamination of insulating deposits; (2) lower sputtering power enables deposition onto delicate ultra-thin substrates; (3) hollow core nanopillars can be fabricated by concurrent milling during deposition.

This article explores: (1) fabrication of nanoscale heterostructures from metallic (W(CO)6) and dielectric (PMCPS) precursors; (2) isotopic effects in Ne-FIBID producing satellite deposits; (3) ion-induced swelling for internal void engineering.

### 2. Results and Discussion

#### 2.1 Nanostructure arrays and multimaterial heterostructures

Height-modulated nanopillar arrays (~35 nm wide, 300-900 nm height) demonstrated via He-FIBID. Nanoring arrays with ~75 nm inner diameter and ~90 nm height. Multimaterial heterostructures include:
- Vertically-stacked trilayer nanocapacitor (metallic-insulating-metallic)
- Metallic nanopillar with insulator cap (for nanocapacitive probing)
- Nanopillar-in-nanosleeve structures (for insulated nanoelectrodes)
- Reverse configuration: dielectric nanopillar encased by metallic nanosleeve

Since the ion species (He) is non-metallic, insulating layers are not contaminated with metal ions.

#### 2.2 Composition and structure analysis

Upon increasing FIB species mass, deposit purity (tungsten content) is enhanced due to more efficient momentum transfer to cleave chemical bonds. 4D-STEM grain mapping revealed polycrystalline metallic deposits with average grain size ~13 nm, while PMCPS deposits were amorphous (~30% Si, 25% C, 40% O).

#### 2.3 Satellite deposition

Ne-FIBID produces satellite deposits due to isotopic mass separation: ~90% 20Ne and ~9% 22Ne follow different beam paths. The satellite deposit height ratio (~1:10) quantitatively measures relative isotope abundance.

#### 2.4 Nanostructures with internal voids

Hollow core nanopillars (~28 nm wide with ~2 nm core) formed by localized He-FIB milling during growth. Larger voids created by Ne ion implantation at higher dose (0.5 pA beam current producing porous nanopillars). He-FIBID with PMCPS precursor at high dose produces single large void from helium nanobubble coalescence.

SRIM simulations: Ne ions concentrate at ~20 nm depth, He ions at ~300 nm depth, explaining different void distribution patterns.

### 3. Conclusion

FIBID using focused He and Ne ion beams enables versatile fabrication of heterostructures in the 100 nm size range and below. Sequential deposition of conductive and insulating layers without contaminating dielectric components. Internal void engineering provides additional structural control. Isotope separation into individual nanostructures demonstrated.

Applications range from nanoelectrodes for transmembrane biosensing to nanoscale reaction vessels for confined chemical reactions.

### 4. Experimental Section

Performed using Zeiss ORION NanoFab microscope (He, Ne from GFIS; Ga from LMIS). Precursors: W(CO)6 (metallic) and PMCPS (dielectric) via OmniGIS II. He beam: 0.5 nm probe, 25 keV, 1-3 pA. Ne beam: 2 nm probe, 25 keV, 0.5-2 pA. TEM/STEM analysis at 80/300 kV using FEI TitanX. 4D-STEM with non-negative matrix factorization for grain classification.
