Repository: Alvintxh/nanofab-web

# NanoFab Learning Platform

基于《纳米制造技术：原理、工艺与实践》的 AI 驱动个性化学习平台。

## 功能特性

### 学习系统
- **12 章结构化课程**：覆盖光刻、刻蚀、沉积、纳米测量等核心主题，分为 4 个部分
- **个性化学习路径**：基于用户画像（知识水平、学习动机、背景专业）定制内容推荐
- **进度追踪**：章节完成标记、学习进度环、每周学习目标
- **要点卡片**：每章核心知识点提炼，帮助快速把握重点
- **交互式测验**：每章 10 道测试题，支持单选、多选、判断题，即时反馈
- **思考练习**：开放式问题，附带可展开的提示

### AI 辅助
- **AI 文本解释**：选中任意文本即可获取个性化解释，支持多轮追问
- **AI 学习助手**：侧边栏聊天机器人，结合用户学习数据提供精准回答
- **AI 学习路线**：基于用户画像和进度生成推荐学习路径
- **个性化解释**：根据用户知识水平调整解释深度和风格

### 学习工具
- **笔记系统**：选中文本添加笔记，自动高亮并显示内联注释
- **错题本**：自动收集错题，支持复习回顾
- **学习统计**：今日/本周/总计学习时长、答题正确率、连续学习天数
- **思维导图**：首页课程结构可视化
- **图片灯箱**：点击章节图片可放大查看

### 用户画像
- 知识水平（毫无基础~高级）、专业背景、学习动机
- 每周学习时间、学习节奏偏好、感兴趣领域
- 行为分析：薄弱环节识别、擅长领域、学习时长分布

## 技术栈

| 层 | 技术 |
|---|------|
| 前端 | 原生 HTML/CSS/JS（SPA，无需构建工具） |
| 数学渲染 | KaTeX |
| 图表 | Mermaid |
| AI 接口 | 智谱 GLM-4-Flash / DeepSeek / Gemini（通过 Supabase Edge Function 代理） |
| 后端服务 | Supabase（认证、数据库、Edge Functions） |
| 内容格式 | Markdown → HTML |
| 部署 | GitHub Pages |

## 项目结构

```
nanofab-web/
├── index.html              # 主入口，含用户画像收集表单
├── app.js                  # 核心应用逻辑（路由、状态管理、内容渲染）
├── styles.css              # 全局样式
├── js/
│   ├── auth.js             # 认证模块（注册、登录、资料管理）
│   ├── behavior.js         # 行为追踪模块（学习数据收集与同步）
│   └── ai.js               # AI 模块（解释、聊天、路线推荐、笔记）
├── content/
│   ├── chapters.json       # 章节元数据（标题、描述、所属部分）
│   └── chapters/           # 12 章 HTML 内容文件
├── img/                    # SVG 插图
├── supabase/
│   ├── schema.sql          # 数据库结构
│   ├── schema_v2.sql       # 数据库结构 v2（含用户画像）
│   ├── fix_rls.sql         # RLS 安全策略
│   └── functions/
│       └── ai-proxy/       # Supabase Edge Function（AI API 代理）

# Review Articles Index

18 review articles on nanofabrication topics (2020-2025), organized by topic area.
Collected 2026-04-05 for the nanofab knowledge book v2.

## Atomic Layer Deposition (ALD) — 3 articles

| # | File | Title | Journal | Year |
|---|------|-------|---------|------|
| 1 | `ald_review_2025_nature_primers.md` | Atomic Layer Deposition | Nature Reviews Methods Primers | 2025 |
| 2 | `ald_semiconductor_2025_lee.md` | Advances in Core Technologies for Semiconductor Manufacturing: ALE, NBE, and ALD | Nanoscale Advances (RSC) | 2025 |
| 3 | `asald_review_2024_nature_comms.md` | Area-Selective ALD on 2D Monolayer Lateral Superlattices | Nature Communications | 2024 |

## Atomic Layer Etching (ALE) — 2 articles

| # | File | Title | Journal | Year |
|---|------|-------|---------|------|
| 4 | `ale_review_2020_george.md` | Mechanisms of Thermal Atomic Layer Etching | Accounts of Chemical Research (ACS) | 2020 |
| 5 | `ale_plasma_2023_fischer.md` | Plasma Application in Atomic Layer Etching | Physics of Plasmas (AIP) | 2023 |

## EUV Lithography — 3 articles

| # | File | Title | Journal | Year |
|---|------|-------|---------|------|
| 6 | `euv_review_2024_nature_primers.md` | Extreme Ultraviolet Lithography | Nature Reviews Methods Primers | 2024 |
| 7 | `euv_resists_2024_hasan.md` | Recent Advances in Metal-Oxide-Based Photoresists for EUV Lithography | Micromachines | 2024 |
| 8 | `euv_cost_2024_nature_ee.md` | Low-Cost Energy-Efficient EUV Lithography for Advanced Semiconductor Manufacturing | Nature Reviews Electrical Engineering | 2024 |

## Nanoimprint Lithography (NIL) — 2 articles

| # | File | Title | Journal | Year |
|---|------|-------|---------|------|
| 9 | `nil_review_2025_lin.md` | 30 Years of Nanoimprint: Development, Momentum and Prospects | Opto-Electronic Technology | 2025 |
| 10 | `nil_industrialization_2025_mdpi.md` | Review of Industrialization Development of NIL Technology | Metrology (MDPI) | 2024 |

## Directed Self-Assembly (DSA) — 2 articles

| # | File | Title | Journal | Year |
|---|------|-------|---------|------|
| 11 | `dsa_review_2025_cheng.md` | Review of DSA Material, Processing, and Application in Advanced Lithography | Micromachines | 2025 |
| 12 | `dsa_bcp_2024_tokyo_tech.md` | Breakthrough BCP Achieves 7.6 nm Line Width | Tokyo Tech / TOK (2024) | 2024 |

## Focused Ion Beam (FIB) — 2 articles

| # | File | Title | Journal | Year |
|---|------|-------|---------|------|
| 13 | `fib_roadmap_2023_applied_phys_rev.md` | Roadmap for Focused Ion Beam Technologies | Applied Physics Reviews (AIP) | 2023 |
| 14 | `fib_3d_nanoprinting_2025_allen.md` | New Directions in FIBID for 3D Heterostructure Nanoprinting | Advanced Materials Technologies | 2025 |

## Advanced Packaging — 2 articles

| # | File | Title | Journal | Year |
|---|------|-------|---------|------|
| 15 | `packaging_review_2023_chen.md` | Challenges and Prospects for Advanced Packaging | Fundamental Research | 2023 |
| 16 | `hybrid_bonding_2025_moore_more.md` | Cu-Cu Hybrid Bonding: Physical Mechanisms to System Integration | Moore and More (Springer) | 2025 |

## MEMS/NEMS — 2 articles

| # | File | Title | Journal | Year |
|---|------|-------|---------|------|
| 17 | `mems_piezo_2025_journal_applied_physics.md` | Piezoelectric Thin Films and Their Applications in MEMS | Journal of Applied Physics (AIP) | 2025 |

File: sources/sources_processed/papers/fib_roadmap_2023_applied_phys_rev/fib_roadmap_2023_applied_phys_rev_full.txt (part 1 of 16)
# fib_roadmap_2023_applied_phys_rev
# Extracted from: fib_roadmap_2023_applied_phys_rev.pdf
# Total PDF pages: 94
# Page numbering: offset=0 (book_page = pdf_page - 0 + 1)
# ============================================================


[Page 1]

View
Online 
Export
Citation
REVIEW ARTICLE |  DECEMBER 26 2023
Roadmap for focused ion beam technologies 
Katja Höflich  
 ; Gerhard Hobler  
 ; Frances I. Allen  
 ; Tom Wirtz  
 ; Gemma Rius  
 ;
Lisa McElwee-White 
 ; Arkady V. Krasheninnikov 
 ; Matthias Schmidt 
 ; Ivo Utke 
 ; Nico Klingner 
 ;
Markus Osenberg 
 ; Rosa Córdoba 
 ; Flyura Djurabekova 
 ; Ingo Manke 
 ; Philip Moll 
 ;
Mariachiara Manoccio 
 ; José María De Teresa 
 ; Lothar Bischoff 
 ; Johann Michler 
 ;
Olivier De Castro 
 ; Anne Delobbe 
 ; Peter Dunne 
 ; Oleksandr V. Dobrovolskiy 
 ; Natalie Frese;
Armin Gölzhäuser 
 ; Paul Mazarov 
 ; Dieter Koelle 
 ; Wolfhard Möller; Francesc Pérez-Murano 
 ;
Patrick Philipp 
 ; Florian Vollnhals 
 ; Gregor Hlawacek  
Appl. Phys. Rev. 10, 041311 (2023)
https://doi.org/10.1063/5.0162597
Articles You May Be Interested In
Roadmap on photonic metasurfaces
Appl. Phys. Lett. (June 2024)
A roadmap to decipher ultrafast photophysics in two-dimensional nanomaterials
J. Chem. Phys. (January 2023)
Field-driven vortex pinning and flux quantization effects in W–C complex superconducting arrays using 3D
nanoprinting
 04 April 2026 18:38:31

[Page 2]
Roadmap for focused ion beam technologies
Cite as: Appl. Phys. Rev. 10, 041311 (2023); doi: 10.1063/5.0162597
Submitted: 15 June 2023 . Accepted: 13 October 2023 .
Published Online: 26 December 2023 . Corrected: 26 January 2024
Katja H€oflich,1,a)
Gerhard Hobler,2,a)
Frances I. Allen,3,a)
Tom Wirtz,4,a)
Gemma Rius,5,a)
Lisa McElwee-White,6
Arkady V. Krasheninnikov,7
Matthias Schmidt,8
Ivo Utke,9
Nico Klingner,7
Markus Osenberg,10
Rosa Cordoba,11
Flyura Djurabekova,12
Ingo Manke,10
Philip Moll,13
Mariachiara Manoccio,14
Jose María De Teresa,15
Lothar Bischoff,7
Johann Michler,9
Olivier De Castro,4
Anne Delobbe,16
Peter Dunne,17
Oleksandr V. Dobrovolskiy,18
Natalie Frese,19 Armin G€olzh€auser,19
Paul Mazarov,20
Dieter Koelle,21
Wolfhard M€oller,7 Francesc Perez-Murano,5
Patrick Philipp,4
Florian Vollnhals,22
and Gregor Hlawacek7,a)
AFFILIATIONS
1Ferdinand-Braun-Institut gGmbH, Leibniz-Institut f€ur H€ochstfrequenztechnik, 12489 Berlin, Germany
2Institute of Solid-State Electronics, TU Wien, 1040 Vienna, Austria
3Department of Materials Science and Engineering, University of California, Berkeley, California 94720, USA
4Advanced Instrumentation for Nano-Analytics (AINA), MRT Department, Luxembourg Institute of Science and Technology (LIST),
4422 Belvaux, Luxembourg
5Institute of Microelectronics of Barcelona, IMB-CNM-CSIC, 08193 Cerdanyola del Valles, Spain
6Department of Chemistry, University of Florida, Gainesville, Florida 32611-7200, USA
7Institute of Ion Beam Physics and Materials Research, Helmholtz-Zentrum Dresden-Rossendorf, 01328 Dresden, Germany
8Department of Isotope Biogeochemistry, Helmholtz–Centre for Environmental Research GmbH—UFZ,
04318 Leipzig, Germany
9Laboratory for Mechanics of Materials and Nanostructures, EMPA Swiss Federal Laboratories for Material Science and Technology,
CH 3602 Thun, Switzerland
10Institute of Applied Materials, Helmholtz-Zentrum Berlin f€ur Materialien und Energie, 14109 Berlin,
Germany
11Institute of Molecular Science, University of Valencia, 46980 Paterna, Spain
12Department of Physics, Helsinki Institute of Physics, University of Helsinki, 00014 Helsinki, Finland
13Max Planck Institute for the Structure and Dynamics of Matter, 22607 Hamburg, Germany
14CNR-NANOTEC Institute of Nanotechnology, 73100 Lecce, Italy
15Instituto de Nanociencia y Materiales de Aragon (INMA), Universidad de Zaragoza-CSIC, 50009 Zaragoza, Spain
16Orsay Physics S. A., 13710 Fuveau, France
17Universite de Strasbourg, CNRS, IPCMS UMR 7504, 67034 Strasbourg, France
18Faculty of Physics, University of Vienna, 1090 Vienna, Austria
19Faculty of Physics, Physics of Supramolecular Systems, University of Bielefeld, 33615 Bielefeld, Germany
20Raith GmbH, 44263 Dortmund, Germany
21Physikalisches Institut, Center for Quantum Science (CQ) and LISAþ, Universit€at T€ubingen, 72076 T€ubingen, Germany
22Institute for Nanotechnology and Correlative Microscopy gGmbH, 91301 Forchheim, Germany
a)Authors to whom correspondence should be addressed: katja.hoeflich@fbh-berlin.de; gerhard.hobler@tuwien.ac.at; francesal-
len@berkeley.edu; tom.wirtz@list.lu; gemma.rius@csic.es; and g.hlawacek@hzdr.de
ABSTRACT
The focused ion beam (FIB) is a powerful tool for fabrication, modification, and characterization of materials down to the nanoscale. Starting
with the gallium FIB, which was originally intended for photomask repair in the semiconductor industry, there are now many different types
Appl. Phys. Rev. 10, 041311 (2023); doi: 10.1063/5.0162597
10, 041311-1
V
C Author(s) 2023
Applied Physics Reviews
REVIEW
pubs.aip.org/aip/are
 04 April 2026 18:38:31

[Page 3]
of FIB that are commercially available. These instruments use a range of ion species and are applied broadly in materials science, physics,
chemistry, biology, medicine, and even archaeology. The goal of this roadmap is to provide an overview of FIB instrumentation, theory,
techniques, and applications. By viewing FIB developments through the lens of various research communities, we aim to identify future
pathways for ion source and instrumentation development, as well as emerging applications and opportunities for improved understanding
of the complex interplay of ion–solid interactions. We intend to provide a guide for all scientists in the field that identifies common research
interest and will support future fruitful interactions connecting tool development, experiment, and theory. While a comprehensive overview
of the field is sought, it is not possible to cover all research related to FIB technologies in detail. We give examples of specific projects within
the broader context, referencing original works and previous review articles throughout.
V
C 2023 Author(s). All article content, except where otherwise noted, is licensed under a Creative Commons Attribution (CC BY) license (http://
creativecommons.org/licenses/by/4.0/). https://doi.org/10.1063/5.0162597
TABLE OF CONTENTS
I. INTRODUCTION. . . . . . . . . . . . . . . . . . . . . . . . . . . . . . . . . .
4
II. INSTRUMENTATION . . . . . . . . . . . . . . . . . . . . . . . . . . . . .
4
A. Ion sources. . . . . . . . . . . . . . . . . . . . . . . . . . . . . . . . . .
4
B. Beam transport. . . . . . . . . . . . . . . . . . . . . . . . . . . . . . .
6
C. Analytical tools and detectors . . . . . . . . . . . . . . . . . .
8
D. Other FIB accessories . . . . . . . . . . . . . . . . . . . . . . . . .
10
E. FIB processing of radioactive samples . . . . . . . . . . .
10
F. Software and correlative approaches. . . . . . . . . . . . .
11
III. SIMULATION APPROACHES FOR FIB
PROCESSING . . . . . . . . . . . . . . . . . . . . . . . . . . . . . . . . . . . .
12
A. Simulation techniques based on the binary
collision approximation (BCA). . . . . . . . . . . . . . . . .
13
1. Principles and limitations . . . . . . . . . . . . . . . . . .
13
2. Specific BCA codes. . . . . . . . . . . . . . . . . . . . . . . .
14
3. BCA-based simulations of FIB processing . . . .
14
B. Molecular dynamics and molecular statics . . . . . . .
15
1. Principles and simulation codes. . . . . . . . . . . . .
15
2. Models for the potential energy function . . . . .
16
3. Applications of molecular dynamics to FIB
irradiation. . . . . . . . . . . . . . . . . . . . . . . . . . . . . . . .
18
4. Limitations and extensions . . . . . . . . . . . . . . . . .
19
C. Kinetic Monte Carlo (kMC) . . . . . . . . . . . . . . . . . . .
20
D. Continuum modeling . . . . . . . . . . . . . . . . . . . . . . . . .
20
1. Ion implantation and milling . . . . . . . . . . . . . . .
20
2. Gas-assisted deposition and etching . . . . . . . . .
21
3. Applications to FIB processing. . . . . . . . . . . . . .
23
IV. APPLICATIONS OF FOCUSED ION BEAMS. . . . . . . .
24
A. Applications of subtractive FIB processing. . . . . . .
25
1. FIB for materials science . . . . . . . . . . . . . . . . . . .
25
2. FIB for mechanical testing . . . . . . . . . . . . . . . . .
25
3. FIB in the semiconductor industry . . . . . . . . . .
27
4. FIB for quantum materials . . . . . . . . . . . . . . . . .
28
5. FIB for photonics and plasmonics . . . . . . . . . . .
28
6. FIB fabrication of custom probes. . . . . . . . . . . .
29
7. Outlook. . . . . . . . . . . . . . . . . . . . . . . . . . . . . . . . . .
30
B. Engineering materials properties through defects .
30
1. Basics of irradiation induced defect
creation . . . . . . . . . . . . . . . . . . . . . . . . . . . . . . . .
30
2. Engineering electronic properties. . . . . . . . . . . .
31
3. Engineering magnetic properties . . . . . . . . . . . .
31
4. Engineering optical/quantum properties. . . . . .
31
5. Engineering of low-dimensional materials . . . .
34
6. Study of irradiation damage mechanisms. . . . .
34
7. Outlook. . . . . . . . . . . . . . . . . . . . . . . . . . . . . . . . . .
35
C. FIB-based imaging and tomography . . . . . . . . . . . .
35
1. A brief history of FIB-based imaging and
analysis . . . . . . . . . . . . . . . . . . . . . . . . . . . . . . . . . .
35
2. HIM—A tool for imaging of the tiniest living
objects. . . . . . . . . . . . . . . . . . . . . . . . . . . . . . . . . . .
37
3. FIB tomography in the life sciences. . . . . . . . . .
38
4. FIB tomography of energy materials . . . . . . . . .
40
5. Data processing of FIB tomographies . . . . . . . .
40
6. Outlook. . . . . . . . . . . . . . . . . . . . . . . . . . . . . . . . . .
41
D. Elemental analysis using FIB-SIMS . . . . . . . . . . . . .
41
1. Overview. . . . . . . . . . . . . . . . . . . . . . . . . . . . . . . . .
41
2. FIB-SIMS in materials science . . . . . . . . . . . . . .
41
3. FIB-SIMS in the life sciences . . . . . . . . . . . . . . .
42
4. Outlook. . . . . . . . . . . . . . . . . . . . . . . . . . . . . . . . . .
42
E. Applications of gas-assisted FIB processing . . . . . .
43
1. Basics of ion induced chemistry. . . . . . . . . . . . .
43
2. FIBID nanostructures for electronics. . . . . . . . .
45
3. FIBID nanostructures for mechanics. . . . . . . . .
46
4. FIBID nanostructures for photonics and
plasmonics . . . . . . . . . . . . . . . . . . . . . . . . . . . . . . .
47
5. Outlook. . . . . . . . . . . . . . . . . . . . . . . . . . . . . . . . . .
47
F. Novel and unconventional approaches in FIB
processing . . . . . . . . . . . . . . . . . . . . . . . . . . . . . . . . . . .
48
1. Resist patterning by FIB . . . . . . . . . . . . . . . . . . .
48
2. Cryo-FIBID . . . . . . . . . . . . . . . . . . . . . . . . . . . . . .
49
3. FIB irradiation of metalorganic spin-coated
layers. . . . . . . . . . . . . . . . . . . . . . . . . . . . . . . . . . . .
49
4. FIB induced mass transport . . . . . . . . . . . . . . . .
50
5. Hybrid fabrication and heterogeneous
integration . . . . . . . . . . . . . . . . . . . . . . . . . . . . . . .
50
6. Outlook. . . . . . . . . . . . . . . . . . . . . . . . . . . . . . . . . .
51
V. ROADMAP. . . . . . . . . . . . . . . . . . . . . . . . . . . . . . . . . . . . . . .
51
A. Drivers for future applications . . . . . . . . . . . . . . . . .
51
B. The generic needs of the community. . . . . . . . . . . .
53
C. Important future developments . . . . . . . . . . . . . . . .
55
1. Ion beam generation and transport . . . . . . . . . .
55
2. Accessories and complementary
instrumentation. . . . . . . . . . . . . . . . . . . . . . . . . . .
56
3. Automation and data management . . . . . . . . . .
59
4. Process modeling . . . . . . . . . . . . . . . . . . . . . . . . .
61
VI. EXECUTIVE SUMMARY AND PERSPECTIVE . . . . . .
62
Applied Physics Reviews
REVIEW
pubs.aip.org/aip/are
Appl. Phys. Rev. 10, 041311 (2023); doi: 10.1063/5.0162597
10, 041311-2
V
C Author(s) 2023
 04 April 2026 18:38:31

[Page 4]
IMPORTANT OVERVIEW TABLES
Table I Common FIB sources. . . . . . . . . . . . . . . . . . . .
5
Table II FIB based analytic methods. . . . . . . . . . . . . . .
9
Table III BCA simulation codes . . . . . . . . . . . . . . . . .
14
Table IV Useful interatomic potentials . . . . . . . . . . . .
17
Table V Subtractive FIB processing. . . . . . . . . . . . . . .
26
Table VI FIB based materials property engineering . . .
32
Table VII FIB based imaging of biological structures . .
36
Table VIII Applications of FIBID . . . . . . . . . . . . . . . .
44
Table IX Common FIBID precursors . . . . . . . . . . . . .
46
NOMENCLATURE
AES
Auger electron spectroscopy
AFM
Atomic force microscopy
API
Application programming interface
APT
Atom probe tomography
ASIS
Atomic-size ion source
BCA
Binary collision approximation
BI
Backscattered ion
CAD
Computer-aided design
CMNT
Colloidal micro Newton thrusters
CMOS
Complementary metal–oxide–semiconductor
CNT
Carbon nanotube
COMB
Charge optimized many body
DAC
Digital-to-analog converter
DC
Direct current
DFT
Density functional theory
EAM
Embedded atom method
EBIT
Electron beam ion trap
EBL
Electron beam lithography
EBSD
Electron backscatter diffraction
ECR
Electron cyclotron resonance
EDS
Energy-dispersive X-ray spectroscopy
ESI
Electrospray ionization source
EELS
Electron energy loss spectroscopy
ESEM
Environmental scanning electron microscopy
ETD
Everhardt–Thornley detector
EUV
Extreme ultraviolet
ESA
Excited surface atom
FEB
Focused electron beam
FEBID
Focused electron beam induced deposition
FEBIE
Focused electron beam induced etching
FEEP
Field emission electric propulsion
FIB
Focused ion beam
FIBID
Focused ion beam induced deposition
FIBIE
Focused ion beam induced etching
FIM
Field ion microscopy
FinFET
Fin field-effect transistor
FMR
Ferromagnetic resonance
FOV
Field of view
GAP
Gaussian approximation potential
GUI
Graphical user interface
FWHM
Full width at half maximum
GFIS
Gas field-ionization source
GIS
Gas injection system
hBN
Hexagonal boron nitride
HIBL
Helium ion beam lithography
HIM
Helium ion microscope
HRTEM
High resolution transmission electron microscopy
HSQ
Hydrogen silsesquioxane
IBIC
Ion beam induced charge
IC
Integrated circuit
ICD
Image charge detector
ICP
Inductively coupled plasma
IIAES
Ion induced Auger electron spectroscopy
IL
Ionoluminescence
ILIS
Ionic liquid ion source
kMC
Kinetic Monte Carlo
LE-FIB
Low energy focused ion beam
LJ
Lennard-Jones-type
LMAIS
Liquid metal alloy ion source
LMIS
Liquid metal ion source
LoTIS
Low temperature ion source
MC
Monte Carlo
MCP
Micro channel plate
MD
Molecular dynamics
MFM
Magnetic force microscopy
ML
Machine learning
MS
Molecular statics
MEMS
Micro-electro-mechanical systems
MOTIS
Magneto-optical trap ion source
MRAM
Magnetic random access memory
NAIS
Nano-aperture ion source
NEMS
Nano-electro-mechanical systems
NIL
Nanoimprint lithography
NSOM
Near-field optical microscopy
NV
Nitrogen vacancy
PEMFC
Proton exchange membrane fuel cell
PFIB
Plasma focused ion beam
PI
Primary ion
PIXE
Particle induced X-ray emission
PMMA
Poly(methyl methacrylate)
QMS
Quadrupole mass spectrometer
RBS
Rutherford backscattering spectrometry
SDD
Silicon drift detector
SE
Secondary electron
SEM
Scanning electron microscopy
SFIM
Scanning field ion microscope
SI
Secondary ion
SII
Single ion implantation
SIMS
Secondary ion mass spectrometry
SNMS
Secondary neutral mass spectrometry
SNR
Signal to noise ratio
SPE
Single photon emitter
SPM
Scanning probe microscopy
SSPD
Superconducting single-photon detector
STEM
Scanning transmission electron microscopy
STIM
Scanning transmission ion microscopy
SQUID
Superconducting quantum interference device
TDDFT
Time-dependent density functional theory
TEM
Transmission electron microscopy
TIC
Total ion counter
TOF
Time-of-flight
UHV
Ultra-high vacuum
Applied Physics Reviews
REVIEW
pubs.aip.org/aip/are
Appl. Phys. Rev. 10, 041311 (2023); doi: 10.1063/5.0162597
10, 041311-3
V
C Author(s) 2023
 04 April 2026 18:38:31

[Page 5]
YBCO
Yttrium barium copper oxide
YIG
Yttrium iron garnet
YVO
Yttrium orthovanadate
YSZ
Yttrium stabilized zirconia
ZBL
Ziegler–Biersack–Littmark
ZPL
Zero-phonon line
I. INTRODUCTION
The technological origin of the focused ion beam (FIB) instru-
ments we use today lies in outer space, or more precisely, in the applica-
tion of ion beams for spacecraft propulsion. In space, thrust can only be
generated by ejecting matter, the so-called reaction mass, which must be
carried along with the spacecraft. In addition to chemical thrusters based
on combustion, ion thrusters have emerged as an important tool for
high-precision movement. The positively charged ions that are gener-
ated by field ionization or by electrospraying are accelerated by electric
or magnetic fields and then neutralized before being ejected in the oppo-
site direction to that of the intended motion. (Neutralization is impor-
tant here because otherwise the spacecraft would accumulate negative
charge and thus attract the ejected positive ions.) Different types of
thrusters based on liquid metal ion sources are currently being tested in
space for ultra-precise position control of satellites, e.g., for the LISA
gravitational wave interferometer.1 One of these thruster technologies,
the electric field emission propulsion system (part of the LISA
Pathfinder mission2 and more recent CubeSat launches3) is in fact very
similar to the heart of many of our ground-based FIB instruments.
Whereas ion thrusters enable the exertion of forces in the micro-
newton range for the navigation of space objects, our ground-based
FIB instruments enable fabrication, modification, and characterization
of micrometer- to nanometer-sized objects.
The leading example of FIB processing is still the site-selective
preparation of samples for high-resolution imaging techniques, in par-
ticular, for transmission electron microscopy (TEM) and atom probe
tomography (APT) and for 3D volume imaging using scanning elec-
tron microscopy (SEM). Several reviews have already been devoted to
these important, well-established applications.4–6
However, since focused ion beams can be used to modify any
material down to the nanoscale in a variety of ways, from targeted dop-
ing to structural modification and geometric shaping, the FIB is a pow-
erful tool in all areas from basic research to technology. Our focus is,
therefore, on these novel and advanced applications of the FIB.
This document presents the state of the art of FIB research and
development today and discusses future perspectives. It is organized as
follows: Sec. II gives an overview of FIB instrumentation, starting with
the generation and control of the focused ion beam, followed by detec-
tors and other complementary tools and accessories. Section III summa-
rizes the theoretical approaches that can be used to describe various
aspects of ion–matter interactions, including the binary collision approx-
imation (BCA), molecular dynamics (MD), kinetic Monte Carlo (kMC)
techniques, density functional theory (DFT), and continuum modeling.
The last of these enables modeling over the longest length- and time-
scales, including treatment of ion- and electron-induced surface chemis-
try. The wide range of applications of the FIB is discussed in Sec. IV,
which is organized according to the various experimental techniques
(subtractive processing, defect engineering, imaging and tomography,
elemental analysis, gas-assisted processing, and several other emerging
directions). For each application field, a selection of examples is
discussed. As a service to the community, summary tables with referen-
ces have been compiled in order to provide a more comprehensive
(albeit non-exhaustive) literature review of each of these application
fields. These tables can be used as a starting point to help the reader
identify new FIB opportunities for their own research.
Central to this document is the roadmap in Sec. V, which high-
lights future perspectives for FIB research and development based on
the state of the art in instrumentation, theory, and applications previ-
ously described. Here, key drivers for the FIB in different areas of science
and technology have been identified and linked to FIB-specific chal-
lenges and the steps needed for future developments. We hope that this
roadmap can serve as an incubator for future developments and will
provide inspiration for scientific and technological breakthroughs, as
well as serve as a unique resource for funding agencies and industry.
II. INSTRUMENTATION
The creation of a finely focused beam of ions presents several
engineering challenges. Moreover, the beam requirements can vary
widely depending on the application, sometimes with conflicting speci-
fications. For example, for many applications, a high-current beam is
desired to enable efficient milling (i.e., material removal by sputtering).
However, high-current sources tend to deliver ions with a large energy
spread, resulting in strong chromatic aberrations. Because of this (and
other reasons, such as spherical aberrations from the lenses, as dis-
cussed later), it is challenging to build a high-current high-resolution
source. Similar conflicting scenarios present themselves in many other
areas of focused ion beam (FIB) instrumentation.
In the following, the various components of the FIB instrument
are discussed. We start by describing the different ion sources that are
used (Sec. II A). The source defines many properties of the final instru-
ment, including the achievable spot size. Then we address beam trans-
port via the ion optical column (Sec. IIB), and subsequently detectors
and analytics (Sec. IIC); these elements, which are used to steer, shape,
and detect the ions, must be designed in such a way as to ensure the
best possible end performance of the particular source being used. In
the sample chamber, there are several other components that can be
incorporated, including specialized sample stages for in situ or in oper-
ando experiments, micro-/nanomanipulators, and gas injectors. These
are discussed in Sec. II D. Next, we address considerations concerning
experiments with radiaoactive samples (Sec. II E). Finally, we outline
software needs and correlative approaches for beam control, automa-
tion, and multi-modal analysis (Sec. II F). An overview of these topics
can also be found in the book chapter by Note.7
A. Ion sources
In order to achieve high spatial resolution in a FIB instrument, an
ion source with high brightness is required.8 Analogous to the definition
in electron microscopy, the brightness B of an ion source is a measure of
the compactness and directionality of the ion beam, according to
B ¼ I
AX ;
(1)
where the emission current I from a source area A is emitted into a solid
angle X.9,10 In practice, this means that ions are suitable for microscopy
and nanofabrication if they are emitted from a highly localized area into
a well-defined direction. The reduced brightness is derived from the
above definition by taking into account the acceleration voltages of the
Applied Physics Reviews
REVIEW
pubs.aip.org/aip/are
Appl. Phys. Rev. 10, 041311 (2023); doi: 10.1063/5.0162597
10, 041311-4
V
C Author(s) 2023
 04 April 2026 18:38:31

[Page 6]
FIB instrument; representative values for the different ion sources are
given in Table I. In general, a smaller (virtual) source size means a higher
brightness and, consequently, a higher achievable lateral resolution.
However, for the final resolution of the instrument, additional parame-
ters such as the extractable ion current, energy spread, and of course the
performance of the ion optics are also of importance.
In the field of ion sources, the first breakthroughs came in the 1970s
with the development of the liquid metal ion source (LMIS) and the gas
field-ionization source (GFIS). While the latter evolved from field ion
microscopy (FIM) dating back to the 1950s34 and was first employed for
scanning transmission ion microscopy (STIM) of biological specimens,35,36
the LMIS was originally developed for space thruster applications.37–39
The LMIS consists of a capillary or a sharp needle tip, wetted
with a molten metal. Through a combination of surface tension and
applied electric field, the so-called Taylor cone40 is formed, resulting in
the extraction of ions from the source apex by field evaporation. The
most common form of LMIS is based on gallium due to its low melting
temperature and low vapor pressure. In fact, the Ga-LMIS is still the
most used source for FIB instruments, not only because of its high
brightness, but also because of its high source stability.
Directly related to the LMIS is the liquid metal alloy ion source
(LMAIS), which through the use of a variety of alloys enables access to
a much wider range of ion species,12,15,41–49 but with strongly varying
source lifetimes from minutes to months. Based on the same source
principle, the ionic liquid ion source (ILIS) is wetted with a compound
that dissociates into molecular anions and cations such as the ionic
liquids C6N2H11-BF4 (EMI-BF4), C6N2H11-GaCl4 (EMI-GaCl4), or
C8N2H15-I (BMI-I).16,50–55 The ILIS is, thus, capable of producing
beams of molecular ions, both positively and negatively charged, but
has not yet been implemented commercially.
The GFIS operates at low temperature, producing ions from the
field ionization of adsorbed gas atoms, and is characterized by the
highest brightness and hence the highest deliverable spatial resolution
of all sources developed to date.21,25,56 This is a consequence of the
atomically sharp emitter, which consists of only three atoms at its tip,
the so-called trimer, whereby each atom emits a beamlet and thus
forms a virtual source with a size in the Angstrom range. The trimer
must be formed by the user and has a typical lifetime between a few
days and a few weeks. The source gases that are widely used for high-
resolution imaging and high-resolution (metal-free) milling are He
and Ne. Operation of the GFIS with H2,57 N2,58,59 Xe,60 and Kr61 has
also been demonstrated. A closely related source technology is the
atomic-size ion source (ASIS) source,62,63 which uses field emission of
adatoms (Au and Ag have been demonstrated) deposited onto a tip
TABLE I. FIB sources compared according to key parameters. Only common ion species are listed. All published or commercially available ion species can be found in Fig. 1.
Superscript q marks different charge states (from 1 to 3) obtained from LMIS/LMAIS; for plasma sources even higher charge states are obtained. Subscript n for LMIS/LMAIS
indicates the possible emission of polyatomic clusters comprising up to ten ions (or even more). Parameters for ionic liquid ion source (ILIS) indicated by  are estimated values
from Ref. 11. For better comparison, the lateral spatial resolutions have been converted to FWHM values assuming a Gaussian beam profile resulting in an error-function-like
edge profile.
Source
Common ion species
Reduced brightness
(A m2 sr1 V1)
Min. energy spread
(eV)
Max.
current (nA)
Lateral
resolution
FWHM (nm)
Key
applications
LMIS/LMAIS (Li, Si, Ga, Ge, In, Sn,
Sb, Au, Pb, Bi, …)qþ
1::n
1  106 (Ref. 12)
2–40 (Refs. 12 and
13)
100
2–2.8 (Refs. 14
and 15)
Surface patterning
and cross-
sectioning, volume
imaging, local dop-
ing and implanta-
tion, SIMS, mask
edit, ion thruster
ILIS
EMIþ, BMIþ, BF
4 ,
I, …, cluster ions
5  106 (Ref. 11)
7–10 (Refs. 16 and
17)
0.75 (Ref. 11)
50–30 000
(Ref. 11)
Ion thruster, reac-
tive ion etching,
SIMS
PFIB
(Xe, Ar, Kr, N, O …)qþ 1  10  103 (Ref. 18)
7–10 (Ref. 18)
2500 (Ref. 19)
20–100
(Refs. 18–20)
High rate sputter-
ing, volume imag-
ing, implantation of
gaseous elements
GFIS
(He, Ne)þ
1  4  109 (Refs. 21–23) 0.25–1 (Refs. 21
and 24)
0.15 (Ref. 23)
0.5/4.0
(Refs. 25–27)
High resolution
imaging and nano-
structuring, mask
repair, implantation
of gaseous elements
LoTIS/MOTIS (Li, Cs, Cr, Rb)þ
1  240  105 (Ref. 28)
0.2–2 (Refs. 29 and
30)
25 (Ref. 31)
4.9 (Ref. 28)
SIMS, implantation
NAIS
Hqþ, Arqþ
4  105 (Ref. 32)
0.9–2.3 (Ref. 33)
0.2–20 (Ref. 32) 2000 (Ref. 32) SEM as an ion
source, proton
beam writing
Applied Physics Reviews
REVIEW
pubs.aip.org/aip/are
Appl. Phys. Rev. 10, 041311 (2023); doi: 10.1063/5.0162597
10, 041311-5
V
C Author(s) 2023
 04 April 2026 18:38:31

[Page 7]
made from refractory metal or another inert material with a high field
ionization strength. High resolution is to be expected due to the single
atomic ionization site employed in this technology. However, among
other issues, it is the limited lifetime of the ASIS which has hindered
its application in actual FIB instruments so far.
Another source option offering nonmetallic ions is the plasma
ion source of the so-called plasma focused ion beam (PFIB) instru-
ment. Plasma ion sources achieve high currents of up to 2lA and
have a long lifetime, but lower brightness than LMIS sources. The
plasma can be generated by electron impacts, as in a duoplasma-
tron,18,64 by inductive coupling of alternating currents in a radio fre-
quency antenna [an inductively coupled plasma (ICP)],65 or by
microwaves in an electron cyclotron resonance (ECR) ion source.66
In addition to the systems mentioned above, most of which are
commercially available, there are other less common types of ion source.
One example is the so-called cold atom ion source, of which there are
two varieties: the magneto-optical trap ion source (MOTIS) and the low
temperature ion source (LoTIS). These use magneto-optical trapping (in
combination with laser-cooling in the case of the LoTIS) to generate a
trapped cloud of atoms or an intense atomic beam with a (transverse)
temperature in the microkelvin regime.31,67–72 The atoms in the trap or
beam are then field- or photoionized to produce an isotopically pure, sin-
gly charged ion beam of high brightness and low energy spread.29,30,73–75
MOTIS/LoTIS achieve good resolution at low energies and are suitable
for a wide variety of ions75 but require a high degree of sophistication in
their design and handling. Consequently, these sources have so far only
been demonstrated for a few ion species (see Table I and Fig. 1).
Another example is the nano-aperture ion source (NAIS) that
uses an electron-impact gas ion source76,77 and can be installed on
standard scanning electron microscopy (SEM) instruments to deliver
ions from all noble gases or protons. Further less common source types
are Paul traps,78 the electron beam ion trap (EBIT),79,80 the multicusp
plasma ion sources,81 the solid electrolyte ion source (SEIS),82 and the
electrospray ionization source (ESI).83
A systematic overview of all ion species currently available for
FIB instruments is displayed in the form of the periodic table of ele-
ments in Fig. 1. The most common types of ion sources that are used
for FIBs, and their key parameters are compared in Table I.
Crucial factors to be optimized for the routine use of new ion
sources are source lifetime and stability. Lifetime issues are usually
related to contamination and can often be handled by working in
cleaner conditions. However, in other cases, lifetime and stability issues
can be traced to the source itself. For example, the formation of stable
beams from certain elements, such as Al and P extracted from a
LMAIS, remains challenging. The exact reasons for these complica-
tions are not yet fully understood. Source stability is also of particular
importance for large volume sputtering applications, as well as for
focused ion beam induced deposition (FIBID) and resist-based FIB
lithography. For maximum patterning fidelity, these applications
require FIBs with highly stable emission currents and beam position-
ing. Examples of poor stability are the short term current fluctuations
and long term current drift of the Ne-GFIS27 and effects such as pulsa-
tion, droplet, and globule emission from the source tip in LMIS and
LMAIS.84
B. Beam transport
The main components responsible for transporting the beam in a
FIB column from the source to the sample are shown in Fig. 2. The
labels on the left correspond to components found in more standard
instruments and the labels on the right correspond to additional com-
ponents found in more specialized instruments. To summarize: after
extraction from the source, the ions are formed into a beam by the
condenser lens (often after passing through an entrance aperture) and
then guided toward the probe current selecting aperture (often via a
quadrupole lens). The current selecting aperture defines the probe cur-
rent by selecting a small portion of the beam and thereby also reducing
its angular dispersion. To monitor the beam current, the beam is
FIG. 1. Periodic table of elements of available ion species for FIBs. The color of each element shows the corresponding ion source type. Ions of elements that are not available,
toxic or only available as radioactive isotopes are also indicated by color. If ions from a particular element are available using multiple types of ion source, this is shown as
labeled. Diagonal stripes indicate that the ions of those elements are not widely used and/or are produced with a low yield.
Applied Physics Reviews
REVIEW
pubs.aip.org/aip/are
Appl. Phys. Rev. 10, 041311 (2023); doi: 10.1063/5.0162597
10, 041311-6
V
C Author(s) 2023
 04 April 2026 18:38:31

[Page 8]
deflected into a Faraday cup. The lower part of the column often
houses a stigmator for final beam shaping, plus an octupole for beam
scanning and a second electrostatic lens (objective) for beam focusing.
In more specialized instruments, a Wien filter is used to select isotopes,
i.e., ions of a specific mass-to-charge ratio.
The condenser and objective lenses are convergent electrostatic
lenses with a cylindrical geometry and are used to steer and focus the
ion beam. They are composed of several electrodes (typically three, i.e.,
an Einzel lens), which are electrically biased to generate electric fields
that change the trajectories of the transiting ions through the electric
force ~F ¼ q~E (see Fig. 3). Electrostatic lenses can be operated in
retarding mode where the ion energy is reduced inside the lens, or in
accelerating mode where the ion energy is increased inside the lens.
Figure 3 shows an example of a lens operated in retarding mode.
Given the curved shape of the field lines inside the lens, the electric
forces imposed on the ions have a radial component in addition to the
deceleration and acceleration axial components of these forces. The
radial force components result in the overall focusing effect of the
lens.84 The focal length of an electrostatic lens depends on the ion
energy, the charge state of the ions, the voltage applied to the lens, and
the lens geometry (and not on the ion mass, as would be the case for a
magnetic lens). For a lens operated at a given voltage, the focal length
will be smaller if the retarding mode is implemented compared to the
accelerating mode.
The beam blanker comprises an electrostatic deflector that diverts
the ion beam into a Faraday cup. This allows the user to both blank
the beam to prevent ion impingement on the specimen as needed, and
also to measure the probe current. Beam blanking is an important fea-
ture, not only for standard applications such as nanostructuring by
FIB milling or FIBID but also for ion implantation tasks. In the most
extreme case, beam blanking must be fast enough so as to allow
implantation down to the single ion level from a non-deterministic ion
source. In this context, fast means that for an assumed primary ion
current of 1pA, it is necessary to deliver a 10 ns ion pulse in order to
achieve the correct probability, following Poisson statistics, of no more
than one ion per pulse. Fast blanking is achieved using dedicated elec-
tronics and electrodes located at a specific position in the column such
that the beam is blanked in a really short time without creating any
beam tail artifacts. Detection on the sample must also be able to count
the arrival of each ion, one by one (see Sec. II C on detectors).
Other optical elements present in nearly all FIB columns are
quadrupoles and octupoles, which are used to steer the beam and are
key for proper alignment of the beam with respect to the major optical
elements in the column (such as the lenses and apertures). These ele-
ments are comprised of two sets of either four or eight electrostatic
deflectors, which allow the user to tilt and shift the beam (by applying
two counteracting deflections) onto the vertical axis of the subsequent
optical element. In the lower part of the column, close to the final lens,
a stigmator is often implemented, which allows the user to correct the
shape of the beam by applying electric fields that compress (or expand)
the beam along directions perpendicular to the optical axis. All three
of these elements (the quadru-/octupoles and stigmator) enable some
compensation for the aberrations introduced by the imperfections of
the lenses as well as correction for the mechanical alignment of the col-
umn. In the FIB instruments commercially available today, chromatic
or spherical aberrations are not routinely corrected. This is mostly
because the magnitude of both is strongly defined by the source.
However, theoretical papers have shown the possible benefits of such
corrections85,86 and prototypes have been built using an electrostatic
corrector.87,88
FIG. 2. Principal components for beam transport in a FIB column (not to scale).
Components labeled on the left are found in standard Ga-FIB columns, whereas
labels on the right indicate components usually only found in special-purpose
columns.
FIG. 3. Example of an electrostatic (Einzel) lens, showing three cylindrical electro-
des (in orange) where the central one is biased to focus the ions onto a given posi-
tion. Equipotential lines are drawn in red, ion trajectories in blue, and the black
arrows indicate the direction and magnitude of the electrostatic force.
Applied Physics Reviews
REVIEW
pubs.aip.org/aip/are
Appl. Phys. Rev. 10, 041311 (2023); doi: 10.1063/5.0162597
10, 041311-7
V
C Author(s) 2023
 04 April 2026 18:38:31

[Page 9]
More specialized columns are equipped with a Wien filter,89,90 by
which perpendicular electric and magnetic fields separate the ions in
the primary beam according to their mass-to-charge ratio (see Fig. 4).
This is necessary when the ion source produces ions from several ele-
ments and/or ions of different charge states. The electromagnetic selec-
tion of ion species has of course no effect on any neutral atoms that
may be present in the beam. To prevent neutral atoms reaching the
specimen, the beam can be sent through an electrostatic chicane
blanker,91 whereby all non-deflected particles (neutrals) are blocked
such that only the charged particles (ions) reach the sample.
As mentioned previously, the performance of a given FIB instru-
ment ultimately depends on the specifications of the ion source. Most
of the optical elements typically used in today’s FIB columns do not
correct for any beam aberrations, although they might create some due
to inherent/manufacturing imperfections. If the source has a poor per-
formance,
this
will
inevitably
be
propagated
to
the
sample.
Consequently, adjusting the design of the beam transport elements on
a state-of-the-art FIB instrument will typically only result in small
improvements in the overall FIB performance.84,92,93
The main gap between the desired performance of a FIB instru-
ment and its actual performance is currently in the area of low energy
beams (<2 keV). With the ongoing trend to reduce the dimensions
and increase the complexity of (3D) device and sample architectures,
the interactions between the ion beam and the sample become ever
more critical. Thus, the penetration depth and straggle of the ions
inside the material must be minimized. The key way to reduce these
