Repository: Alvintxh/nanofab-web

# Review Articles Index

18 review articles on nanofabrication topics (2020-2025), organized by topic area.
Collected 2026-04-05 for the nanofab knowledge book v2.

## Atomic Layer Deposition (ALD) — 3 articles

| # | File | Title | Journal | Year |
|---|------|-------|---------|------|
| 1 | `ald_review_2025_nature_primers.md` | Atomic Layer Deposition | Nature Reviews Methods Primers | 2025 |
| 2 | `ald_semiconductor_2025_lee.md` | Advances in Core Technologies for Semiconductor Manufacturing: ALE, NBE, and ALD | Nanoscale Advances (RSC) | 2025 |
| 3 | `asald_review_2024_nature_comms.md` | Area-Selective ALD on 2D Monolayer Lateral Superlattices | Nature Communications | 2024 |

File: sources/sources_processed/papers/fib_roadmap_2023_applied_phys_rev/fib_roadmap_2023_applied_phys_rev_full.txt (part 2 of 16)
# fib_roadmap_2023_applied_phys_rev
effects is to decrease the energy of the beam, but the consequence is an
increase in beam spot size. This increase in beam spot size is due to
chromatic aberrations from the energy spread of the ions in the beam,
whereby the relative energy spread and hence aberrations become
more pronounced when the beam is retarded.
Finally, the performance of current FIB systems is also limited in
terms of the attainable processing speeds. Using a single focused beam
requires scanning with varying exposure and move/blank sequences,
and is inherently serial. In contrast, template masking of a broad ion
beam on the sample can provide much higher throughput, but at the
expense of flexibility and spatial resolution. Therefore, it has been theo-
retically proposed to combine masking of a broad beam with full con-
trol of single beams in a multibeam approach that significantly
improves throughput for nano-applications.94 A working proof-of-
concept demonstration of such a multibeam FIB column has been
built around a controllable array of ion beamlets.95 In brief, an aperture
plate splits a broad parallel ion beam into a large number of 2.5 lm-
wide beamlets. Each of these 43 000 beamlets can be individually
deflected by an array of apertures with adjacent electrostatic electrodes,
fabricated using complementary metal–oxide–semiconductor (CMOS)
technology. All the beamlets are then passed through 200 reduction
optics, which blocks any deflected beamlets. The remaining beamlets
irradiate a user-defined pattern of pixels with a resolution of less than
20nm. This multibeam technique has been optimized for electron irra-
diation96 and is commercially available as a mask writer,97 but further
development of the concept for different ion species is highly desirable.
C. Analytical tools and detectors
Irradiating a sample with an ion beam to trigger and measure a
response is a very common analytical technique, and FIB instruments
that perform imaging, local irradiation, milling, etc., are typically
equipped with various accessories to confer a range of analytical capa-
bilities. For imaging purpose, the secondary electrons (SEs) emitted
from
the
sample
surface
are
routinely
detected
using
an
Everhardt–Thornley detector (ETD).98 The ETD is scintillator-based,
converting SE strikes to photons inside the sample chamber that then
travel via a light guide to a photomultiplier outside the chamber. As a
complementary imaging channel, secondary ions (SIs) can be detected
using a total ion counter (TIC) (typically in positive SI detection mode
using a Faraday cup or a channeltron). In addition to these imaging
modes, various other analytical techniques are implemented on FIB
platforms; a general overview is given in Table II.
Secondary ion mass spectrometry (SIMS) enables the mapping of
elemental/chemical compositions in the form of 2D/3D images or
depth profiles with high sensitivity (down to the ppm level) in combi-
nation with a high dynamic range (i.e., a given element can be mea-
sured over a concentration range of several orders of magnitude). In
principle, all elements including their isotopes can be measured.
However, for a truly quantitative analysis, reference samples are
required since the ionization yields strongly depend on the local envi-
ronment in the sample (known as the matrix effect).178 Several imple-
mentations of FIB-secondary ion mass spectrometry (SIMS) systems
have been explored with three main system types described in the liter-
ature for units installed on both FIB and FIB-SEM instruments:
(1) Historically, quadrupole mass spectrometer (QMS) systems
have been used on FIB platforms due to their simple design, low
weight, and reduced costs.101,104 In a QMS, only ions with a spe-
cific mass-to-charge ratio are able to travel through the applied
quadrupole field. Ions with different mass-to-charge ratios
travel on unstable trajectories, thus leaving the mass spectrome-
ter before the final exit aperture and so are not counted. QMSs,
therefore, have the disadvantage of not allowing parallel detec-
tion (i.e., only one mass can be detected, the detection of several
masses requiring sequential analyses and hence a duty cycle)
and also have a lower performance in terms of sensitivity.
(2) More recently, various orthogonal and linear time-of-flight
(TOF)-based mass spectrometers have been introduced.121,122
Here, mass separation is achieved because ions with different
mass-to-charge ratios will reach different velocities; measuring
their time-of-flight allows the mass of the ions to be inferred.
The TOF systems offer the advantage of parallel detection, but
since pulsing of the primary or secondary ion beam (or both) is
required, a duty cycle results.
(3) Magnetic sector SIMS systems can offer parallel detection if
using so-called continuous focal plane detectors107,179 and the
FIG. 4. Principle of a Wien filter, with orthogonal electric and magnetic fields and an
aperture to select the desired ion velocity.
Applied Physics Reviews
REVIEW
pubs.aip.org/aip/are
Appl. Phys. Rev. 10, 041311 (2023); doi: 10.1063/5.0162597
10, 041311-8
V
C Author(s) 2023
 04 April 2026 18:38:31

[Page 10]
highest sensitivity enabling high-resolution imaging applica-
tions.140 In a magnetic sector mass separator, ions are forced
onto circular trajectories by a perpendicular magnetic field. The
radius of curvature of this trajectory depends again on the
mass-to-charge ratio of the ion. Parallel detection of all masses
can be achieved using focal plane detectors and the appropriate
spectrometer geometry. Magnetic sector systems are operated in
direct current (DC) mode, i.e., they feature a 100% duty cycle.
In terms of disadvantages, these systems typically have a larger
footprint
and
are
heavier
because
of
the
integrated
electromagnet.
By combining a gas injection system (GIS) with FIB-SIMS, fur-
ther improvements in analytical output have been demonstrated. For
example, in work combining FIB-TOF-SIMS with a GIS, ionization
probabilities and hence SI signals were found to significantly increase
by 2–3 orders of magnitude, thereby improving the quality of 2D and
3D chemical maps.123 Furthermore, it was observed that co-injection
of XeF2 during the ion bombardment can reduce mass interfer-
ence125,126 and invert the polarity of the negatively charged SIs to posi-
tive,127 thus allowing the collection of more complete chemical
information. Enhancements in SI yields have also been obtained with
magnetic sector SIMS instruments using Cs deposition and O2 flood-
ing to boost the yield of negative and positive secondary ions,
respectively.180,181
Related
to
SIMS,
secondary
neutral
mass
spectrometry
(SNMS)130,131 can obtain similar information, analyzing sputtered
neutrals through laser-based post-ionization, and has the advantage of
matrix-independent ion yields. However, while resonant post-
ionization is an efficient process, non-resonant ionization yields are
low. SNMS requires significant experimental effort and is, therefore,
associated with high costs.
Scanning transmission ion microscopy (STIM) is performed
using the ions of light elements. It can provide mass-thickness contrast
and also crystal structure information due to ion channeling.138
Several different STIM implementations have been investigated, most
based on the collection of secondary electrons generated from impact
of the transmitted ions on a conversion plate,132,133,139 but also some
using direct detection of the transmitted ions.134,135,138 STIM is a
quasi-nondestructive imaging technique and for biological specimens
has been shown to deliver structural contrast comparable to scanning
transmission electron microscopy (STEM).140 Similar to STEM, STIM
demands thin samples (<100 nm). STIM can also be used to obtain
high-resolution images that can be correlated with elemental/chemical
maps determined by SIMS.110
Backscattering spectroscopy in a FIB instrument is similar to
Rutherford backscattering spectrometry (RBS) but is performed at
much lower energies of around several tens of keV. This results in mul-
tiple scattering events due to the relatively large nuclear scattering cross
sections. Even when performing time-consuming simulations of the
ion spectra, quantitative results from the raw energy spectra are diffi-
cult to obtain. However, it has been shown that when coupled with a
TOF setup, backscattering spectroscopy can deliver damage-free
depth-resolved elemental compositions.120 Signal levels are good, since
in addition to the SIs, the backscattering method is also sensitive to the
large number of neutrals generated during the primary ion impact.
One can also analyze the yield of the backscattered primary par-
ticles, for which larger solid angles and higher signals can be achieved.
This is accomplished using an annular micro channel plate (MCP)
located beneath the objective lens of the microscope. While the back-
scatter yield approach is feasible regardless of FIB instrument type, it is
most useful in a helium ion microscope (HIM). In this case, the back-
scatter yield of the primary He ions is high enough (in particular upon
interaction with heavier elements) that damage from the primary
beam can be neglected.120 Backscatter yields depend strongly on the
atomic number of the target.141 To a certain extent, elemental analysis
is also possible but requires prior knowledge of the elements in ques-
tion.147 The backscatter approach has been shown to reveal elemental
contrast from buried layers151 and has also been applied to biological
specimens.182,183 Since backscatter yields depend strongly on ion
channeling effects, this approach can be used to map crystal orienta-
tions.149,152,184–186 SE yields are in fact also influenced by ion
TABLE II. Overview of FIB based analytical methods.
Technique
Primary ion
Detected signal
Spatial resolution
References
Lateral
Depth
QMS-SIMS
Heþ, Neþ, Gaþ, Csþ, Xeþ,
Oþ, Biþ, Binþ, Auþ, Aunþ, O
Secondary ions
100 nm
<20 nm
99–106
Magnetic sector SIMS
<15 nm
<2 nm
107–115
TOF-SIMS/orthogonal TOF
<50 nm (<30 nm)
<10 nm
101,116–127
SNMS
Gaþ
Post-ionized neutrals
20 nm
87,128–131
STIM
Heþ
Transmitted ions/neutrals,
backside SEs
<5 nm
132–140
Backscattering spectroscopy
Heþ
Backscattered ions/neutrals
50 nm
120,141–150
Backscattering yield
Heþ
Backscattered ions/neutrals
5 nm
151,152
Ion induced SE spectroscopy
Heþ, Arþ
Secondary electrons
Several nm
153–161
IIAES
Siþ, Neþ, Arþ, Auþ, Krþ, Gaþ
Auger electrons
10 nm
162–167
PIXE
Heþ, Neþ, Gaþ
X-rays
100 nm
168,169
IL
Heþ
Photons
20 nm
170–177
Applied Physics Reviews
REVIEW
pubs.aip.org/aip/are
Appl. Phys. Rev. 10, 041311 (2023); doi: 10.1063/5.0162597
10, 041311-9
V
C Author(s) 2023
 04 April 2026 18:38:31

[Page 11]
channeling and provide stronger signals, hence crystal orientation
mapping based on the detection of SEs offers a simple alternative149
and has been shown to enable the visualization of interfacial nanoscale
dislocation networks in thin-film alloys.187 The ability to infer crystal-
lographic information from the SE yield has been extended to other
ions and automated.188
Ion induced SE spectroscopy (using He ions) draws on variations
in SE energy to map chemical variations on a sample surface.155,189–191
The approach allows the user to maximize imaging contrast, thus per-
mitting short beam exposure times, which is beneficial for beam-
sensitive samples. However, a quantitative application of the SE spec-
troscopy method is currently limited by the complicated nature of the
data obtained and the lack of a suitable reference database.
Ion induced Auger electron spectroscopy (IIAES) allows the
chemical identification of surface layers, including bond structure, via
the energy-resolved detection of Auger electrons emitted following an
ion induced inner-shell electronic transition.166,192 For elements in the
third row of the periodic table, ion induced Auger electron spectros-
copy (IIAES) has a superior signal-to-noise ratio compared to electron
beam based Auger electron spectroscopy (AES).
Ion/particle induced X-ray emission (PIXE) in a FIB instrument
is essentially the equivalent of energy-dispersive X-ray spectroscopy
(EDS) in the SEM, whereby characteristic X-rays (used for elemental
mapping) are generated as a result of particle bombardment. However,
in the FIB case, PIXE suffers from extremely low X-ray yields and,
hence, has not proved practical thus far.
The final entry in Table II, ionoluminescence (IL), has been tested
on various materials.172 However, the authors of these works con-
cluded that the merits of this technique only really emerge in the case
of in situ characterization of beam induced defects173 and for the local-
ization of rare earth elements.175
Specialized ion detection methods for single ion implantation
(SII) also deserve mention (see Sec. IV B for more detail). These meth-
ods can be categorized into pre- and post-detection techniques. In the
pre-detection category, one example is the use of an image charge
detector (ICD) incorporated into the FIB column that registers the
passage of a single ion (or ion bunch) and is coupled with fast blanking
electronics.193,194 Post-detection can involve standard SE detection195
or more complex sample-integrated detection schemes such as ion
beam
induced
charge
(IBIC)
or
source-drain
current
measurements.196–199
D. Other FIB accessories
In addition to the above-described key components, a number of
other accessories have been developed that extend the capabilities of
FIB instruments even further. A summary of these is given below.
The most common addition to a FIB instrument is an electron
column (SEM). Vice-versa, FIB columns are often added to SEMs. The
electron column enables correlative imaging, in situ monitoring of
milling processes, FIB-SEM volumetric reconstructions, and SEM-
based analytics such as EDS. The SEM addition facilitates sample navi-
gation, since by imaging with electrons rather than ions, beam damage
to the sample can be rendered negligible. Certain FIB-SEM implemen-
tations also allow automated metrology and analysis.200,201
For high-resolution, large-area direct patterning applications,
laser interferometer stages become critical, since the positioning accu-
racy and stability of standard mechanical stages are not sufficient for
these high-end applications. In conjunction with specialized sample
holders, laser interferometer stages enable a sample positioning accu-
racy in the nanometer range over a lateral distance of several
100 mm.202
A further rather common addition is a gas injection system
(GIS), which enables focused ion beam induced deposition (FIBID)
and, in combination with an electron column, also focused electron
beam induced deposition (FEBID).203
FIB columns are also sometimes operated in conjunction with an
electron flood gun, whereby in situ charge neutralization is achieved
by illuminating an insulating specimen with low energy electrons. In
particular for HIM, this enables imaging of insulating samples at high
spatial resolution without the need for conductive coatings204 (see Sec.
IVC 2), and more generally, FIB milling of insulating samples.205 A
low resolution approach to allow charge-free macroscopic sample nav-
igation is to use an optical camera. The latter has been extended to
enable in situ fluorescence206 and Raman spectroscopy.207
Various types of micro/nanomanipulators have been developed
for intuitive control and mechanical manipulation of micro- to nano-
scale objects, including in situ lift-out of lamella specimens for trans-
mission electron microscopy (TEM),208 and to allow local electrical
connections for various in situ experiments as demonstrated for
SEM.209–211
Through the addition of a femtosecond laser ablation system,
large amounts of material can be removed very efficiently from around
the final target area for subsequent finer milling with the FIB. This ena-
bles higher throughput for applications such as advanced package fail-
ure
analysis
and
process
optimization
in
the
semiconductor
industry.212
Numerous add-ons for a wide range of in situ characterization
experiments have also been developed, both by manufacturers and by
researchers. These solutions include electrical probing stations, systems
using Peltier elements for sample heating or cooling (not to be con-
fused with more complex cryo-FIB add-ons), in situ mechanical test-
ing, plasma-based sample cleaners, and automatic laser-based height
sensing. Other often sought-after add-ons are inert gas transfer boxes
to allow oxygen-free loading (and unloading) of air-sensitive sam-
ples.213 Various solutions for incorporating atomic force microscopy
(AFM) into FIB and FIB-SEM instruments have also been developed,
e.g., Ref. 214, which can be implemented in combination with FIB-
SIMS to allow an assessment of surface roughness and thus improve
the accuracy of the 3D reconstructions.117 A recent review article sum-
marizing state-of-the-art solutions for in situ characterization and
micro-/nanomanipulation has been published by Shi et al.210
E. FIB processing of radioactive samples
The investigation of radioactive samples using a FIB system raises
a number of critical issues (legal and technical) that need to be
addressed. The reason the FIB is such a useful instrument in the analy-
sis of these samples is that it allows the preparation of small-scale
specimens (by FIB milling), which by default have significantly
reduced radioactivity levels. These small-scale samples can then be
handled much more easily for a wide range of characterization experi-
ments, both in situ and ex situ, including specimens for small-scale
mechanical testing,215 3D volume imaging,216,217 lamellae for TEM or
synchrotron investigations,216,218,219 and needle-shaped specimens for
atom probe tomography (APT).220
Applied Physics Reviews
REVIEW
pubs.aip.org/aip/are
Appl. Phys. Rev. 10, 041311 (2023); doi: 10.1063/5.0162597
10, 041311-10
V
C Author(s) 2023
 04 April 2026 18:38:31

[Page 12]
The exact protocols to follow may vary widely depending on the
national guidelines, individual facility, and the local safety regulations.
For example, individual sub-samples prepared from a larger radioac-
tive sample may still be subject to radiation protection guidelines even
in cases where radioactivities are below a clearance limit for which the
sample can be considered quasi non-radioactive. The type of material,
form of radioactivity, and isotopes involved are all key factors to take
into account.
FIB instruments that are used for radioactive samples can be cate-
gorized as follows, depending on the laboratories where they are
installed and on the shielding implemented:
1. Instruments classed for “low–medium” radioactivity samples.
These instruments are typically also used for experiments with
non-radioactive samples, and are installed in labs with radiation
protection guidelines and moderate shielding.
2. “Hot cell” instruments that are highly shielded (lead wall around
the whole instrument) and may even allow spent fuel samples.
Irrespective of the particular regulations, the main concerns when
working with radioactive samples in FIB instruments are:
• Dose limits for the operator when loading and unloading the
sample;
• Contamination of the instrument to the extent that system main-
tenance becomes difficult;
• Cross contamination between samples in the case of work with
radioactive and non-radioactive samples;
• Lifetime of detectors and other add-ons installed on the instru-
ment (EDS, EBSD, etc.).
Regarding contamination of the instrument itself, it has been
determined that most of the milled material that does not redeposit on
the sample is deposited on the pole piece and surrounding areas.221,222
In the case of materials that generate dust, the sample stage can also
easily become contaminated. One approach to address contamination
of the pole piece is to use a dedicated pole piece insert for experiments
with radioactive samples. FIB-SEM instruments with environmental
scanning electron microscopy (ESEM) capabilities can also be helpful
here, as these provide another aperture for low-pressure mode, and the
water vapor that is typically injected helps to volatilize the radioactive
sputtered material. Frequent cleaning of areas prone to contamination
is another effective strategy to increase the lifetime of the instrument.
The inside of the chamber can also be covered to protect from contam-
ination. Some approaches use sample shields to reduce the spread of
the sputtered material by capturing most of it inside the shield.
However, sooner or later, the entire FIB chamber will need to be
treated as radioactively contaminated equipment and handled
appropriately.
F. Software and correlative approaches
The software infrastructure of a FIB instrument needs to control
various elementary subsystems, e.g., the vacuum system and sample
stage, as well as the ion source and column functions (beam extraction
parameters, aperture selection, column alignments, etc.). This is imple-
mented by the manufacturer using a graphical user interface (GUI)
that allows control of all FIB system components and integrated add-
ons. Customized FIB setups employing, e.g., specialized, noncommer-
cial FIB columns, or nonstandard add-ons, usually use separate control
software developed for these specific use cases, which are often difficult
to set up and maintain due to closed hardware interfaces and patent
issues. Regardless of the particular configuration, software control for
the following applications is required:
• Imaging (including 3D volume imaging) and elemental analysis
using various detectors, see Secs. II C, IV C, and IV D;
• Milling, ion irradiation, and implantation, see Secs. IV A and
IV B;
• Gas-assisted processing and resist-based lithography, see Secs.
IV E and IV F.
All of the above demand a scan generator that controls the path
of the ion beam on the sample with high precision and repeatability.
Beam scanning is realized using a digital-to-analog converter
(DAC) patterning board that determines the number of addressable
pixels in each direction (e.g., 65536 for 16bits) and sets the voltages of
the beam deflection system accordingly. The beam path is then a
sequence of pixels with a certain dwell time and spacing depending on
the field of view. Simple line-by-line scanning routines are used for
imaging and elemental analysis, and the respective detector output is
synchronized to assign a signal (e.g., a gray value or a mass spectrum)
to each pixel position.
For subtractive processing, deposition, resist lithography, etc.,
special beam paths are needed. Here, manufacturers typically offer
software tools that enable the creation of geometric shapes that are ras-
tered according to a chosen set of parameters. Grayscale patterning
offers an even easier way to realize complex shapes and the milling of
3D profiles, by loading an image in which the grayscale values of the
individual pixels correspond to the local relative ion doses to be
applied. The latter is an appealing plug-and-play solution for markers,
text, and other non-quantitative designs, yet it is difficult to optimize
systematically and is, therefore, not commonly used for actual struc-
tures. In the case of more advanced patterning needs, design files can
be imported from lithographic software, assigned with parameters,
and rasterized, thus enabling complex and large-scale structuring
tasks.223 Standalone lithography systems from third-party manufac-
turers can also be directly integrated as accessories via the use of an
external scan control unit for the FIB column. Such systems typically
also have access to stage control, allowing multi-step processing with
marker-based registration or stitching, the latter requiring a laser inter-
ferometer stage for the highest level of positioning accuracy.
The capabilities of these various patterning systems are sufficient
for many applications, but reach their limits when more complex geo-
metric shapes and the highest spatial resolution are required, and/or
when the position of the beam must be known with certainty at all
times. This is because with these systems, the user has limited control
over the actual raster process and possible auxiliary routines can be
hidden in the proprietary software (e.g., for stabilization of the beam
position). The most robust solution is to address pixels directly on the
patterning board using a point cloud, which can be encoded in so-
called stream files or deflection lists. This allows arbitrary rasterized
beam paths to be executed by the integrated patterning software.
Various groups have developed codes to generate such beam paths
and the corresponding point clouds for specific tasks.224,225 For arbi-
trary geometric shapes, an open-source Python-based solution is avail-
able, which allows the generation of patterns and geometry-adapted
beam paths that can be both variably rasterized and optimized.226 For
Applied Physics Reviews
REVIEW
pubs.aip.org/aip/are
Appl. Phys. Rev. 10, 041311 (2023); doi: 10.1063/5.0162597
10, 041311-11
V
C Author(s) 2023
 04 April 2026 18:38:31

[Page 13]
the creation of 3D profiles, approaches based on computer-aided
design (CAD) have also been developed.227–231 These solutions imple-
ment material removal via thin slices plane-parallel to the sample sur-
face, which allows systematic optimization since the amount of
material removed per slice remains constant (a significant advantage
over the grayscale patterning mentioned above). Modeling of the mill-
ing process can also be used to take into account angle-dependent
sputtering228 and redeposition,232 or more generally, non-isotropic
surface erosion.229 For more details, see Secs. III A and IIID.
In addition to beam control, another software need focuses on
enhancing the analytical capabilities of the instrument. Commercial
FIBs are often coupled to a SEM column and/or equipped with analyti-
cal instrumentation such as SIMS. Most FIB instruments are thus fur-
nished with electron detectors for the collection of SEs to allow for
SEM-like imaging (albeit the physics of the signal formation is differ-
ent).233 Additional detectors offer a variety of other imaging possibili-
ties via the detection of transmitted ions,138 backscattered ions,120
secondary ions,140 photons,170,171 Auger electrons,166,167 etc., see Table
II. These FIB instruments, thus, need to be equipped with the neces-
sary interfaces to allow for either direct control of the beam position,
or synchronization between the detector signal and internal scan gen-
erator. Such interfaces are standard for the commercial FIB platforms
offering these analytical modalities.
For common repetitive FIB tasks, instrument users can employ
various forms of software automation. Examples of automated tasks
include column alignments and focusing, trench milling (including
for TEM lamella preparation), large-scale sequential lithography
projects, serial sectioning, and complex analytical tasks such as 3D
tomography using multiple detectors. In the past, the technical chal-
lenges of many of these processes were handled largely without auto-
mation by expert FIB operators following intensive training.
However, over the last decade, this situation has been significantly
relieved by the introduction of various semi and fully automated
processes by the major FIB manufacturers. It must be stressed that
there is still room for improvement and further automation is highly
desired. Here, automation routines that are more customizable or
user-programmable with well documented application programming
interfaces (APIs) or scripting environments within the FIB software
stack would be of great benefit. This would allow standard automa-
tion routines to be set up and executed by lab technicians after just a
short training period.
Finally, the correlative microscopy and spectroscopy functionali-
ties of modern FIB instruments (both for 2D110 and 3D234–236 analysis,
see Secs. IV C and IVD) require a combination of the aforementioned
software controls as well as advanced software tools for correlation,
analysis, and visualization.237,238 In the simplest case, a correlative
dataset is acquired using multiple detectors and a single scan of a sur-
face (or in the case of 3D analysis, a stack thereof) such that multichan-
nel data are available for every beam location (pixel). If this is not
possible, datasets from separate experiments have to be combined
post-acquisition under the condition that some form of alignment is
possible, e.g., via fiducial markers. For the correlation of 2D images,
open-source software is available, e.g., in the form of the Fiji/ImageJ
image processing package239 and its plug-ins such as Correlia..240,241
Additional resources can be found on the webpages of the COMULIS
project242 and the BioImage Informatics Index.243 For the most com-
plex cases (e.g., the correlation of X-ray and FIB tomography data),
dedicated analytical software244 and novel approaches for data storage
and management are required, see Sec. V C3.
III. SIMULATION APPROACHES FOR FIB PROCESSING
Simulations carried out at various levels of sophistication have
the potential to provide insights into the interaction of the FIB with
the target. These calculations can help rationalize the experimental
results, optimize the beam parameters (ion energy, incidence angle,
etc.), and guide the experimental work. Various theoretical methods
have been developed to describe the interaction of the impinging ions
with the target and to assess the amount and type of sample modifica-
tion produced by a given ion irradiation.245–247 Among them, atomis-
tic computer simulations, which describe the system as a collection of
interacting atoms, have provided much insight into the behavior of
materials under the impact of energetic ions. These approaches can
give precise information on ion ranges and energy losses and on the
types of irradiation induced defects. Defect stability and long-term evo-
lution under ambient conditions or at elevated temperatures during
annealing can also be simulated. Continuum models, on the other
hand, can be computationally more efficient and eliminate the statisti-
cal noise inherent to many atomistic methods. They describe the sys-
tem
under
investigation
by
continuum
quantities,
such
as
concentrations or surface contours, which conceptually require averag-
ing over finite volumes. In practice, these quantities are often discre-
tized on a mesh of elements with sizes larger than atomic dimensions.
Continuum models also require parameters to be provided by
experiments.
The choice of simulation method is dictated not only by the main
goal of the simulation (e.g., to assess the electronic stopping power or
to calculate ion ranges, amount and type of damage, atomic mixing,
surface evolution, etc.), but also by the system size, the required level of
sophistication, and the computational costs. A typical approach is to
find a suitable compromise between the necessary computational
resources and accuracy. Multiscale simulations are frequently used, in
which more accurate but computationally demanding approaches are
employed as tests, or to provide parameters for lower spatial or tempo-
ral resolution techniques.
An overview of the time and length scales accessible via the vari-
ous simulation methods is given in Fig. 5. The binary collision approxi-
mation (BCA) method, discussed in Sec. IIIA, describes the ballistic
phase of the slowing down of the ions and of the development of colli-
sion cascades. Since the ballistic phase is over in less than a picosecond,
application of the BCA method makes sense only on a sub-picosecond
timescale. Ab initio methods, in practice mostly density functional the-
ory (DFT), are the most accurate techniques, but are restricted to pico-
second and nanometer ranges because of their computational cost.
Classical molecular dynamics (MD) may be used for system dimen-
sions of roughly up to 100 ns and 100nm. These methods are
described in Sec. III B. Longer time scales are accessible by the kinetic
Monte Carlo (kMC) method (Sec. IIIC), which describes the evolution
of a system given the probabilities of events. The actual limits of kMC
are determined by the event frequencies and the density of objects in
the system to be studied. Finally, continuum models (Sec. IIID) usu-
ally study systems beyond the single digit nanometer range, as they do
not resolve materials on the atomic level.
In the following subsections, a concise review of the available
computational techniques, with examples of their use, is presented. It
Applied Physics Reviews
REVIEW
pubs.aip.org/aip/are
Appl. Phys. Rev. 10, 041311 (2023); doi: 10.1063/5.0162597
10, 041311-12
V
C Author(s) 2023
 04 April 2026 18:38:31

[Page 14]
is hoped that this overview provides a clear picture of the opportunities
simulation provides for FIB processing.
A. Simulation techniques based on the binary collision
approximation (BCA)
The BCA approach is the most widely used method to assess the
scattering and slowing of energetic ions in matter and the effects of the
associated collision cascades, i.e., sputtering, atomic mixing, and the
formation of point defect damage. The motion of each energetic atom
is described as a sequence of asymptotic trajectories between binary
collisions with target atoms that are at rest before the collision.
Detailed information on the associated algorithms is provided in the
book by Eckstein.249
1. Principles and limitations
The binary collisions are normally treated as elastic with
repulsive-only screened Coulomb interaction potentials, as, e.g., in the
“universal”250 or “Kr–C”251 parameterization. Energy transfer to the
target electrons is included either nonlocally along the free paths
between the collisions (e.g., using a universal analytical description252
or specific semiempirical data253) or locally dependent on the colli-
sional impact parameter254 or as a combination of both.
Simulations based on the BCA method are often denoted as
Monte Carlo (MC) simulations due to the random choice of collisional
parameters, such as the impact parameter and the azimuthal position
of the target atoms relative to the trajectory of the moving atom. In
random and amorphous media, this applies to all binary collisions dur-
ing the simulation. In contrast, in crystalline media only the initial
position of the incident projectile relative to the lattice atoms is treated
randomly, while the subsequent slowing down, including the genera-
tion and termination of a collision cascade, is largely deterministic due
to the positions of the lattice atoms being fixed except for thermal
vibrations.
A prominent advantage of BCA simulations is their low compu-
tational cost and very fast performance, which allows modeling even of
large systems up to the macroscale and the treatment of incident ion
energies up to the MeV regime. However, in contrast to MD simula-
tions (see Sec. III B), the BCA model fails if a significant fraction of the
collisions occurs between moving atoms. Such so-called “collisional
spikes” or “elastic thermal spikes”255 form in dense cascades generated
under heavy-ion bombardment in the energy regime centered around
the maximum of the nuclear stopping force256 (typically around
100 keV). However, any collision cascade also dissipates into a colli-
sional spike before its final thermalization, which sets a low-energy
limit on the validity of the BCA. Depending on the material, esti-
mates249 and comparisons with molecular dynamics simulations257,258
indicate a failure at energies below several tens of eV. However, experi-
ence shows that sputtering, which is dominated by cascade atom ener-
gies slightly above the surface binding energies of 2–8 eV,256 is rather
well described.259,260 This suggests a practical lower energy limit of
validity. Undoubtedly, BCA breaks down below the bulk binding
energy of typically a few eV, where the purely repulsive interaction
potential is no longer appropriate and many-body interaction has to
be taken into account. This excludes, e.g., the derivation of local atomic
configurations after thermalization.
It must also be noted that BCA simulations require predefinition
of a number of options and parameters, such as the choice of interac-
tion potential, the addition of “soft” collisions with more distant target
atoms, the type of electronic interaction, and the surface binding and
atomic relocation threshold energies, which are often difficult to iden-
tify and unavailable in the literature, particularly for compounds.
(Note that except for the electronic interaction, these predefinitions are
unnecessary in MD simulations because proper choice of the interac-
tion potential ideally covers all bulk and surface interactions down to
thermal energies.) Whereas ion ranges derived from BCA simulations
are mostly reliable within 5%–10%, sputtering and defect results are
significantly influenced by these preselections. As a result of parameter
variations within physically sound limits, calculated sputtering yields
may easily change by more than 50%.261 For the different BCA codes,
parameters are often not chosen from theoretical or experimental
information, but justified based on prior experience comparing the
simulation results to experimental data.
Originally, BCA codes were designed for “static” simulations dur-
ing which the system is assumed not to be altered by the irradiation.
This allows the prediction of range and damage distributions as well as
sputtering yields with high statistical precision when a sufficiently large
number of incident projectiles is employed. In the simulation of ion
implantation into single-crystalline targets, “dynamic” consideration of
damage buildup is required if the fluence exceeds a certain thresh-
old,262,263 as crystal damage reduces or suppresses channeling. This is
achieved by choosing collision partners randomly instead of from the
crystal lattice, with a probability proportional to the damage. More
often, the term “dynamic BCA simulation” refers to the modification
of the chemical composition and geometry of the target, which occurs
experimentally for a sufficiently large number of incident ions. Specific
BCA codes track implanted ions as well as relocated and sputtered
recoil atoms in order to continuously update the local composition in
multicomponent systems and the surface position or the surface con-
tour in 1D or 2D/3D systems, respectively. Simultaneously, the
composition-dependent local atomic density must be updated by vol-
ume relaxation and/or material transport. (Again, this dynamic modi-
cation is straightforward in MD simulations, but in systems exceeding
FIG. 5. Time and length scales accessible via simulation methods. The smallest
time scales are accessible only using certain types of continuum models. kMC can
cover the entire length-time space displayed depending on the details of the system
studied and on the sub-method used, and is therefore not included in the graph. For
more information, see Ref. 248.
Applied Physics Reviews
REVIEW
pubs.aip.org/aip/are
Appl. Phys. Rev. 10, 041311 (2023); doi: 10.1063/5.0162597
10, 041311-13
V
C Author(s) 2023
 04 April 2026 18:38:31

[Page 15]
the nanoscale and for higher ion energies it is often impeded by exces-
sive computational cost.)
2. Specific BCA codes
Among the large variety of BCA-based simulation codes that
have been described in the literature, we will in the following only
address a few selected ones, in particular those that are presently in
broader use and/or offer new features with respect to nanosystems,
specifically for FIB applications. For a rough classification, see Table
III, access information for most of the codes can be found in Ref. 264.
TRIM265,266 has been the most widely used BCA code for several
decades. It offers a very convenient graphical user interface253 for fast
