Repository: Alvintxh/nanofab-web

# Review Articles Index

18 review articles on nanofabrication topics (2020-2025), organized by topic area.
Collected 2026-04-05 for the nanofab knowledge book v2.

## Atomic Layer Deposition (ALD) — 3 articles

| # | File | Title | Journal | Year |
|---|------|-------|---------|------|
| 1 | `ald_review_2025_nature_primers.md` | Atomic Layer Deposition | Nature Reviews Methods Primers | 2025 |
| 2 | `ald_semiconductor_2025_lee.md` | Advances in Core Technologies for Semiconductor Manufacturing: ALE, NBE, and ALD | Nanoscale Advances (RSC) | 2025 |
| 3 | `asald_review_2024_nature_comms.md` | Area-Selective ALD on 2D Monolayer Lateral Superlattices | Nature Communications | 2024 |

File: sources/sources_processed/papers/fib_roadmap_2023_applied_phys_rev/fib_roadmap_2023_applied_phys_rev_full.txt (part 3 of 16)
# fib_roadmap_2023_applied_phys_rev
generation of range and damage statistics, and rough estimates of sput-
tering yields in amorphous semi-infinite or thin-film systems with a
flat surface. The restriction to amorphous media is often not a severe
limitation, since many materials become highly damaged or even
amorphized under irradiation and, depending on the conditions, most
ion or recoil atom trajectories are random in nature, even in crystalline
materials. TRIM partly fails in detail, such as for sputtered atom angu-
lar/energy distributions.292
Sometimes the crystal structure of the irradiated material does
matter. Typical cases include low-fluence or single-ion implantation
aligned with a low-index crystallographic direction293 and the sputter-
ing of elemental metals.260 Codes that consider the crystal structure are
Crystal-TRIM,262,271 which is restricted to certain materials, and
IMSIL,263,272–274 which allows more general crystal systems and sput-
tering simulations.
Based on the early TRIM sputtering version TRIM.SP,261 1D
dynamic relaxation has been implemented in TRIDYN267,268 and in
SDTrimSP.269 In connection with the recent broad interest in nano-
structures, BCA codes have been extended to treat 2D and 3D systems
using pixel and voxel grids, respectively. For static operation only, the
surface for simple bodies may be defined analytically, such as in
TRI3DST278 and IM3D,280 or triangularized as in a second option of
IM3D. With a pure voxel approach, the stepped surface contour result-
ing from pixel or voxel grids may cause artifacts by, e.g., capturing
atoms at glancing incidence (which could in fact occur experimen-
tally). This may be overcome by a local adjustment of the near-surface
nodes274 (IMSIL) or by local planarization of the surface284
(TRI3DYN). In IMSIL for 2D dynamic simulation,273 pixels that are
affected by collisional transport become distorted based on an algo-
rithm which optimizes their volumes and are subsequently projected
onto the original pixel grid. In contrast, SDTrimSP-2D275 relaxes the
pixel volumes along one dimension only toward a specified surface.
3D
dynamic
simulations
have
been
demonstrated
using
TRI3DYN282–284 and EnvizION.285–291 For overall volume and surface
relaxation, TRI3DYN makes use of material exchange with nearby
voxels or the surface, whereas in EnvizION the relaxation is limited to
near-surface regimes. TRI3DYN even works for macroscopic systems,
while EnvizION is limited to the nanoscale, since each voxel contains
only one atom. A characteristic result of a TRI3DYN simulation is pre-
sented in Fig. 6, demonstrating surface erosion and contamination
during irradiation of a Au nanosphere on a Si surface.
3. BCA-based simulations of FIB processing
1D static BCA simulations have often been employed for under-
standing experimental findings in FIB processing such as in recent
studies of FIBID.294–297 These have also been used to generate, e.g.,
angle-dependent sputtering yields and angle-energy distributions of
sputtered atoms to describe erosion and re-deposition, respectively, in
2D and 3D “level set”298 or “segment based”299–301 simulation models
of the surface contour development during FIB induced erosion, see
Sec. III D.
A direct 2D dynamic BCA simulation of FIB induced erosion is
described in Ref. 273, where the milling of trenches is exemplified. The
results shown in Fig. 7 demonstrate the slowing of the milling process
by atoms sputtered from the bottom and redeposited to the sidewalls.
In addition, a high concentration of implanted atoms at the bottom of
TABLE III. Classification of selected BCA simulation codes. Note that the individual codes contain specific algorithms, use different parameters, and/or are designed for specific
application areas, which are not detailed here.
Code
Geometry
Atomic structure
Surface
Dynamic relaxation
TRIM253,265,266
1D
Amorphous
Planar
…
TRIDYN267,268
1D
Amorphous
Planar
1D
SDTrimSP269
1D
Amorphous
Planar
1D
IMINTDYN270
1D
Amorphous
Planar
1D
Crystal-TRIM262,271
1D
Crystalline
Planar
…
IMSIL263,272–274
1D/2D
Amorph./cryst.
Polygons/pixeled (adjusted)
–/1D/2D
SDTrimSP-2D275
2D
Amorphous
Pixeled
2D
CORTEO276,277
3D
Amorphous
Voxeled
…
TRI3DST278
3D
Amorphous
Analytical
…
IRADINA279
3D
Amorphous
Voxeled
…
IM3D280
3D
Amorphous
Analytical/triangularized
…
SDTrimSP-3D281
3D
Amorphous
Voxeled
2D
TRI3DYN282–284
3D
Amorphous
Voxeled (planarized)
3D
EnvizION285–291
3D
Amorphous
Voxeled
3D, near-surface
Applied Physics Reviews
REVIEW
pubs.aip.org/aip/are
Appl. Phys. Rev. 10, 041311 (2023); doi: 10.1063/5.0162597
10, 041311-14
V
C Author(s) 2023
 04 April 2026 18:38:31

[Page 16]
the trench emerges, which pushes material upward along the trench
sidewalls via volume relaxation. The simulation of the milling of a slit
in a membrane is described in Ref. 274.
With particular focus on FIB processing, Rack and co-workers
have published a series of 3D dynamic results obtained with
EnvizION.285–291 In addition to the collisional BCA simulation and
relaxation algorithms used, simplified models have been implemented
for reactive-gas assisted erosion and deposition, including secondary-
electron mechanisms.160 Selected results have recently been reviewed
in Ref. 302. For an introduction to gas-assisted processes, see also Sec.
IIID 2.
Dynamic BCA simulations may also be employed to characterize
specific FIB based nanoanalytical methods. An example is a 1D
TRIDYN simulation of damage buildup during FIB milling of nano-
membranes for TEM analysis.303 Another example is the 3D
TRI3DYN simulation of STIM in a HIM device, as shown in Fig. 8.
Simulations such as those presented in Fig. 8(a) help us to identify the
detector geometry for optimum image contrast and resolution.
Furthermore, Fig. 8(b) indicates that there is only minor degradation
of the sample by surface sputtering and recoil atom transport between
the core and the shell and between the sphere and the substrate.
B. Molecular dynamics and molecular statics
Although BCA methods are able to provide insight into processes
developing during the ballistic (sub-picosecond) phase of ion irradia-
tion, they cannot predict details of the permanent modification of the
target’s atomic structure, such as defect clusters or dislocations includ-
ing their strain fields. Particularly with heavy ions, heat spikes may
develop even in keV energy cascades, and the local melting of the tar-
get affects the amount of damage formation and atomic mixing.304
The accuracy of the BCA approach diminishes257,258 at energies
roughly below 100 eV, and it completely fails in the low single-digit eV
energy range. Hence, MD is often the method of choice for the simula-
tion of phenomena associated with atomic motion at eV and sub-eV
kinetic energies.
1. Principles and simulation codes
Most
approaches
in
practical
use
are
based
on
the
Born–Oppenheimer approximation, which assumes that the electronic
subsystem relaxes instantaneously to its ground state at any time as the
atomic nuclei change their positions. Consequently, the effect of the
electrons can be embodied in a potential energy function that depends
only on the nuclear positions.305 Analysis of this energy function
allows determination of many material properties as well as the time
evolution of the system, e.g., in an irradiation experiment. This is even
true when deposition of energy into electronic degrees of freedom
dominates, such as for 30 keV He ions impinging on Au clusters306
where defect production is still governed by ballistic energy transfer as
excitations are quickly delocalized.
FIG. 6. Sputter shaping of Au nanosphere of diameter 50 nm on Si, (a) initially and
(b) after irradiation with 30 keV Ga ions under normal incidence for fluences of
4  1015 and (c) 1  1016 cm2. The TRI3DYN simulation (with periodic lateral
boundary conditions) demonstrates size reduction and shaping by sputtering, sub-
strate surface erosion, and contamination of the original sphere with sputtered sub-
strate material and vice versa. The incorporation of Ga is small and not shown. For
more information, see Ref. 283.
FIG. 7. Bombardment of Si target with a sharp 50 nm-wide, 50 keV Ga beam with a
fluence of 5  1018 cm2. Final target composition displaying concentrations
(cm3) of (a) Ga atoms, and (b) Si atoms that originate from a depth greater than
30 nm in the virgin sample. Surface contours track fluence increments of
5  1017 cm2. The scan area of the beam is in the center of the top boundary. The
simulations have been performed with IMSIL. For more information, see Ref. 273.
Applied Physics Reviews
REVIEW
pubs.aip.org/aip/are
Appl. Phys. Rev. 10, 041311 (2023); doi: 10.1063/5.0162597
10, 041311-15
V
C Author(s) 2023
 04 April 2026 18:38:31

[Page 17]
In the MD method, Newton’s equations of motion are solved for
all atoms in the system, using forces calculated from the potential
energy function.305,307,308 This is done iteratively with time steps on
the order of 1 fs with the time step being dependent on the ion/atom
velocities and their masses. At the end of the simulation, when the
energy is equilibrated everywhere in the system, the final structure can
be analyzed. Due to the short time step required, total simulation times
are limited to the nanosecond or at most microsecond range for classi-
cal MD and to picosecond for ab initio MD. Effects corresponding to
longer timescales are sometimes mimicked by increasing the tempera-
ture in the system, which then allows observation of annealing (recom-
bination) of defects and the relaxation of strain.309 Detailed
descriptions of the principles of these MD methods can be found in
Refs. 247 and 310.
Molecular statics (MS) methods are concerned with finding min-
ima and saddle points in the potential energy function. The former
identify (meta-) stable atomic configurations, while the latter allow the
determination of energy barriers for diffusion and chemical reactions.
Finding global minima, corresponding to stable as opposed to metasta-
ble configurations, can be tricky. Various methods have been devel-
oped, see Ref. 305 for details.
Simulation codes can be classified into classical and ab initio
codes. In the first group, the potential energy and forces are calculated
by evaluating mathematical expressions with empirical parameters,
while in the second group, they are determined by solving approxima-
tions to the Schr€odinger equation. The most widely used classical MD
code is LAMMPS.311,312 Another general purpose MD code is
DL_POLY.313 Codes specifically designed for the simulation of radia-
tion effects include PARCAS,314 DYMOCA,315 and MOLDYCASC.316
GROMACS317 and NAMD318 mainly target biomolecular systems.
Popular ab initio codes capable of performing MD simulations are
VASP319 and QUANTUM ESPRESSO.320
2. Models for the potential energy function
Among the ab initio methods, DFT321 with local and semilocal
exchange-correlation (XC) functionals provides a good compromise
between accuracy and computational expense for the calculation of the
potential energy function. Some phenomena, such as van der Waals
interactions, magnetism (especially when spin–orbit coupling is taken
into account) or accurate evaluation of the bandgap in semiconduc-
tors, require one to go beyond “vanilla” DFT by either using more
sophisticated XC functionals322 or post-DFT methods, such as GW/
RPA (many body perturbation theory/random phase approxima-
tion).323 Yet otherwise, DFT simulations normally provide reliable
results with respect to the atomic coordinates and energetics on the
scales relevant for the modeling of ion irradiation effects. DFT is capa-
ble of predicting charge states of defects and static charge transfer,324
while time-dependent density functional theory (TDDFT) can describe
charge transfer dynamics in ion collisions. The advantage of ab initio
simulations is that they do not require any material-dependent param-
eters from the user. The disadvantage is their high computational cost,
which scales as n2…3, where n denotes the number of valence electrons
or atoms in the simulation. This imposes a practical limit on the sys-
tem size that can be handled by DFT, which using supercomputers is
currently on the order of 1000 atoms.
If larger systems need to be handled, empirical interatomic poten-
tials (sometimes called force fields) must be used to describe the poten-
tial energy function. The computational expense of these simulations
scales nearly linearly with the number of atoms. On the downside, the
mathematical expressions describing the interatomic potentials are
only approximations of the true potential energy function, and the
parameters in these models must be fitted for each combination of
chemical elements in order to reproduce the physical properties of the
material (e.g., lattice parameters, elastic properties, bond energies,
energetics of defects, stability of sputtered fragments, etc.). Care is
needed if the simulation results in atomic arrangements that are out-
side the range of atomic arrangements used for the fit. Moreover, the
availability of force field parameters can be a limiting factor when look-
ing for new applications, since the development of new parameter sets
is a tedious task.325 To overcome this bottleneck, various methods
have been developed in recent years.326–333
FIG. 8. TRI3DYN simulation of scanning transmission ion microscopy (STIM) in a
helium ion microscope (HIM). (a) Ion transmission relative intensity image for Au
(20 nm diam.)/SiO2 (50 nm diam.) core/shell nanosphere on Si3N4 membrane of
thickness 20 nm. A 20 keV Heþ beam with a Gaussian beam profile of 0.5 nm full
width at half maximum (FWHM) is scanned across an area of 90 mm  90 nm up to
a fluence of 2  1016 cm2, with the transmitted ions being registered in an annular
dark-field detector of 0.6 and 5 cm inner and outer radius, respectively, mounted
2.5 cm behind the sample. Custom evaluation software correlates the detection of
the transmitted ions with the actual y–z scan position of the beam. (b) Cross-
sectional image of the total atomic density after the irradiation, averaged over a cen-
tral slice of thickness 2 nm.
Applied Physics Reviews
REVIEW
pubs.aip.org/aip/are
Appl. Phys. Rev. 10, 041311 (2023); doi: 10.1063/5.0162597
10, 041311-16
V
C Author(s) 2023
 04 April 2026 18:38:31

[Page 18]
Collections of 1000þ interatomic potentials together with their
parameters for individual systems are available in the NIST
Interatomic Potentials Repository334 and the Knowledgebase of
Interatomic Models (OpenKIM).335 Educated choice of an appropriate
interatomic potential is essential for the success of a simulation. In
Table IV, the most popular options are listed together with the types of
atomic interactions they can describe and their computational expense.
All but the CHARMM force field, which is mainly used to describe
biochemical molecules such as proteins, lipids and nucleic acids, allow
for bond breaking, a prerequisite for the simulation of almost all irradi-
ation effects. For an introductory text on interatomic potentials, see
Ref. 305.
Overall fitting of a single functional form with a limited number
of parameters to reproduce a vast range of material properties has fre-
quently proven to be an unmanageable task. To overcome this limita-
tion,
machine
learning
(ML)
potentials
have
recently
been
developed.348,349 Common to all flavors of ML potential is their
description of the potential energy using multiparameter functions of
the local environment around each atom. To determine the parame-
ters, a large dataset of potential energies and corresponding inter-
atomic forces for a specific set of chemical elements in different
configurations is generated by DFT calculations. Hence, the flexibility
of these potentials is much greater than that obtained using empirical
interatomic potentials, and if carefully developed, they are able to pro-
vide results with an accuracy comparable to DFT. There have also
been attempts to train ML potentials on-the-fly to handle situations
that had not originally been anticipated, such as large surface recon-
structions or rare chemical events.350,351
As an example, Fig. 9(a) demonstrates the ability of the Gaussian
approximation potential (GAP)352 to reproduce the DFT results for
the cohesive energy of pure W as a function of atomic volume in
different phases.353 Similar agreement between predictions of the
tabGAP potential (a more efficient version of GAP354) and the DFT
calculations of mixing energies and bulk moduli is shown in Fig. 9(b)
for multiple combinations of binary, ternary, and quaternary alloys.
The interatomic potentials discussed so far describe the potential
energy function near equilibrium or a few eV above equilibrium.
During irradiation simulations, much higher potential energies occur
in close collisions. In this regime, purely repulsive potentials such as
also used in BCA simulations, e.g., the universal Ziegler–Biersack–
Littmark (ZBL) potential355 or the potential obtained with the all-
electron DFT code DMol,356 provide accurate results. These potentials
need to be smoothly joined with the material-specific empirical potential
TABLE IV. Some popular interatomic potentials listed with the type of interaction they
are able to describe and the execution times per atom relative to the Lennard-Jones
potential taken from Refs. 336 and 337 using LAMMPS. Mean values are given in
cases where both of these references list values. Execution times for ML potentials
vary widely, depending on which formalism they are implemented in (see main text),
but still scale linearly with the number of atoms n. DFT times are usually orders of
magnitude larger than those for empirical interatomic potentials. Ratios strongly
depend on the system size, since DFT times scale as n2…3, hence it is not reason-
able to give a scaling factor for DFT.
Interatomic potential
Type of interaction
Execution time
Lennard-Jones338
van der Waals
1
EAM339
Metallic
1.8
Stillinger–Weber340
Covalent
3.4
Tersoff341
Covalent
4.4
Coulomb–Buckingham342
Ionic
4.7
CHARMM343
Biomolecules
14.1
MEAM344
Metallic/covalent
16.5
COMB345
Chem. reactions
188
ReaxFF346
Chem. reactions
197
Kieffer347
Chem. reactions
…
Machine learning (ML)
All
10–10 000
DFT
All

FIG. 9. Example of the agreement between DFT training data sets and machine-
learned interatomic potentials using (a) GAP353 and (b) tabGAP354 for computing
the cohesive energy of pure W in different phases, and the mixing energies and
bulk moduli of various alloy combinations, respectively. The symbols are the DFT
data points and the lines show the GAP and tabGAP results. (a) Reproduced with
permission from Byggm€astar et al., Phys. Rev. B 100, 144105 (2019). Copyright
2019 American Physical Society. (b) Reproduced with permission from Byggm€astar
et al., Phys. Rev. B 104, 104101 (2021). Copyright 2021 American Physical Society.
Applied Physics Reviews
REVIEW
pubs.aip.org/aip/are
Appl. Phys. Rev. 10, 041311 (2023); doi: 10.1063/5.0162597
10, 041311-17
V
C Author(s) 2023
 04 April 2026 18:38:31

[Page 19]
at small distances.357 For ML potentials, it is advantageous to already
include the repulsive potential in the training phase.353
3. Applications of molecular dynamics to FIB irradiation
Large-scale MD simulations have been employed to gain insight
into nanostructure formation and the modification of nanostructures.
Das, Freund, and Johnson358 investigated the Ga FIB-induced forma-
tion of nanopores in Si membranes, which are of interest for biological
applications. They identified a local boiling mechanism that could be
explosive at high enough ion fluxes.358 Moreover, they found recircu-
lating material flow, which they explained as being driven by
temperature-gradient induced surface tension gradients.359 Another
interesting phenomenon occurs during ion irradiation of Si nanopil-
lars. At room temperature, the pillars shorten [Fig. 10(a)], while at ele-
vated temperature, they become thinner [Fig. 10(c)]. In the MD
simulation performed at room temperature [Fig. 10(b)], Si amorphizes,
which initiates viscous flow due to the ion hammering effect361 result-
ing in a shortening of the nanopillar as seen in the experiment. In con-
trast, in the BCA simulations shown in Fig. 10(d), the nanopillar
mainly shrinks in diameter, in agreement with the experimental results
at elevated temperature. This is explained by the neglect of viscous
flow in the BCA simulations, which in fact does not occur when the
target remains crystalline at the higher temperature. As a third exam-
ple, MD simulations have examined how a balance among beam
spreading, erosion, and defect-induced strain limits the thinning of
FIB lamellae.362
Chemical effects in sputtering cannot be described by BCA simu-
lations but can be using MD simulations employing reactive force
fields. For instance, the sputtering of Si by low-energy O and Si ions
using the Kieffer force field347 showed that two mechanisms are mainly
responsible for sputtering: (i) emission of atoms forming clusters a few
Angstroms above the surface, and (ii) ejection of clusters that are
loosely bound to the surface.363 As another example, the impact of
residual water molecules on sputter yields of Si bombarded with Ar
has been studied (cf. Fig. 11). Here, MD simulations using the ReaxFF
potential optimized for the Si–C–O–H system364 are compared to
SDTrimSP BCA simulations. For the MD simulations, a much weaker
dependence of the O and H partial sputter yields on the incidence
angle is found. The difference might be explained by the random posi-
tions of the H and O atoms in the SDTrimSP simulations, presenting
more efficient scattering centers than the more regular atomic configu-
rations in the MD simulations at incidence angles between about 50
and 80. At angles closer to perpendicular and grazing incidence, the
MD results show higher sputter yields than BCA. This may be
explained by the desorption of water molecules, which is not included
FIG. 10. Comparison of the deformation of Si nanopillars under high fluence 25 keV
Ne or Si ion irradiation. (a) scanning electron microscopy (SEM) images before
(left) and after (right) Ne ion fluence of 2  1016 cm2 at room temperature.360
Note the short, but still wide shape of the pillars after irradiation. (b) Results of MD
simulations for the Si/SiO2/Si pillar (r ¼ 5; h ¼ 50 nm) before and after Si fluence
of 7:6  1015 cm2. In the top-down views, the dashed squares outline the bottom
pedestal and the purple circles show the size of the ion beam irradiation pattern
used throughout the simulation.361 (c) Experimental images of the evolution of Si
nanopillar under prolonged Ne ion irradiation at 400 C.360 Since the Si does not
amorphize, the shape is modified only due to erosion from the top and the sides of
the pillar, which is well captured by BCA simulations. (d) Corresponding nanopillar
images from BCA simulation.360 (a), (c), and (d) Reproduced with permission from
Xu et al., Semicond. Sci. Technol. 35, 015021 (2019). Copyright 2019 Authors,
licensed under a Creative Commons Attribution (CC BY) license and (b) reproduced
with permission from Fridlund et al., Phys. Rev. Mater. 4, 013601 (2020). Copyright
2020 Authors, licensed under a Creative Commons Attribution (CC BY) license.
FIG. 11. Results obtained by MD and BCA (SDTrimSP) simulations after 100 eV Ar
irradiation of Si covered with a monolayer of water molecules to a fluence of 5 
1015 ions/cm2. For the MD Si(100) was used. The SDTrimSP sample was amor-
phous. The evolution of (a) the sputtering yields and (b) the fraction of sputtered H
and O atoms, are shown as a function of incidence angle.
Applied Physics Reviews
REVIEW
pubs.aip.org/aip/are
Appl. Phys. Rev. 10, 041311 (2023); doi: 10.1063/5.0162597
10, 041311-18
V
C Author(s) 2023
 04 April 2026 18:38:31

[Page 20]
in the BCA model. Note that the maximum Si sputtering yield is found
at around 65, whereas the maxima for H and O are found between
70 and 80. As a practical conclusion, when the mixing of contami-
nants into the sample should be minimized, angles closer to grazing
incidence should be favored.
Defect formation in all kinds of materials has been a traditional
application field for MD simulations.247 Although much insight has
been gained, quantitative and sometimes also qualitative results are in
doubt due to the inaccuracies of empirical interatomic potentials. For
instance, the threshold displacement energy, the essential parameter
for damage calculations in the BCA method, turned out to be substan-
tially different for Si when calculated by DFT-MD compared to using
the Tersoff or Stillinger–Weber interatomic potentials.365 On the other
hand, when using a ML potential, essentially the same values were
obtained as with DFT.366 Likewise, sputter yields for low-energy Ar
irradiation of Si obtained with the ML potential were found to be close
to experimental values, while the empirical interatomic potentials
largely underestimate the yields.366 Moreover, it was shown that dam-
age buildup in keV energy cascades is strongly overestimated by the
empirical potentials (see Fig. 12).
MD simulations have also provided good understanding of ion
induced defect formation in free-standing367–369 and supported370–372
2D materials, which is of interest for developing ultrathin membranes
to encapsulate gases and other volatile systems for ion beam analysis373
and also for the development of nanoporous membranes for advanced
nanofiltration applications. As with bulk materials, new insight is
gained for 2D materials using DFT-MD.374–376 As an example, in the
study by Kretschmer et al.376 the importance of accounting for chemi-
cal interactions when evaluating the threshold displacement energy in
graphene and hexagonal boron nitride (hBN) has been demonstrated.
4. Limitations and extensions
While in the BCA method, trajectories are only followed for
atoms with energies exceeding a few eV, MD simulates all atoms in a
region encompassing the collision cascade. Therefore, MD simulations
are much more computationally demanding than BCA simulations.
Taking into account that actual FIB processes often use rather high flu-
ences, it is clear that the computational cost of this may be a challenge.
Moreover, due to the limitation of the MD time step to values that
resolve lattice vibrations, the time between collision cascades cannot be
fully simulated. Thermally activated events occurring during these
time spans may be covered by kMC simulations as needed (see Sec.
III C). Often, however, such thermally activated events are neglected,
and in addition, the system is artificially quenched to ambient temper-
ature at the end of each cascade in order to shorten the time required
to dissipate the energy deposited by the collision cascade.363 This
comes at the risk of possibly missing some relevant defect annealing.
The limitations of empirical interatomic potentials have already
been discussed above. Another drawback of Born–Oppenheimer MD
is the absence of an inherent description of electrons in the system.
Electronic stopping can be included in MD as a frictional force,307 and
the same stopping powers may be used as in BCA simulations.
Modeling of electronic stopping of channeled ions, however, cannot be
directly transferred from BCA to MD. Here, attempts have been car-
ried out on a more sophisticated level.377,378 In addition, there is uncer-
tainty about the low-energy limit to electronic stopping, which has
been shown to be relevant for predicting sputter yields379 and damage
formation.380 A related problem is electron–phonon coupling, which
describes the exchange of energy between the electronic and ionic sub-
systems. Electron–phonon coupling may be included in MD simula-
tions by the so-called two-temperature model.381 However, so far no
general consensus on the model for electron–phonon coupling nor its
significance at FIB-relevant energies has been reached.382 Recent
insights from TDDFT383 show promise for enabling a physically moti-
vated parameterization of how electronic stopping and electron–
phonon coupling relate to one another.384–386 Other possible effects to
consider include the modification of atomic interactions due to elec-
tron excitations in the system.387
Born–Oppenheimer MD also fails to describe, e.g., the transitions
between electronic states or the neutralization of ions in the vicinity of
a 2D target. These situations may be treated by TDDFT-MD
(Ehrenfest dynamics). In irradiation simulations using Ehrenfest
dynamics, the nuclei are usually approximated as classical particles
moving in the time-dependent average potential of the electrons, while
the electron subsystem evolves according to TDDFT. Due to their
complexity and high computational cost, Ehrenfest dynamics simula-
tions using massively parallel computers are currently only feasible for
systems comprising tens of atoms and for times up to picoseconds.
The method has been successfully applied to electronic stopping power
calculation in various targets,388–391 excitation mediated diffusion
modeling,392 and simulations of the behavior of inorganic 2D materials
under electron beam irradiation,393 but its applicability is limited by
the mean-field approximation and the resulting propagation of mixed
states. For example, the sputtered atoms may have fractional charges
that are unphysical. It is also worth noting that this approach has been
demonstrated to work for describing the formation of HIM images by
assessing the spatial distribution of excited electrons immediately after
the ion impact.394
FIG. 12. Typical snapshots of 2 keV collision cascades at the heat spike phase and
the resultant defects in Si. Heat spike snapshots (left panel) present the atoms with
kinetic energy above 1 eV. Atoms have been color-coded based on the time of gen-
eration after firing the primary knock-on atom. Surviving defects (right panel) are
acquired from Wigner–Seitz analysis of the cell after cooling to 300 K ambient tem-
perature. The comparison visualizes the overestimated defect formation in Si pre-
dicted
by
the
classical
potential
Tersoff
(T3)341
compared
to
Gaussian
approximation potential (GAP).366 For more information, see Ref. 366.
Applied Physics Reviews
REVIEW
pubs.aip.org/aip/are
Appl. Phys. Rev. 10, 041311 (2023); doi: 10.1063/5.0162597
10, 041311-19
V
C Author(s) 2023
 04 April 2026 18:38:31

[Page 21]
C. Kinetic Monte Carlo (kMC)
The timescale accessible by MD simulations is in the nanosecond
range, which is sufficient for the system to reach thermal equilibrium
after an ion impact. After this time, diffusion and interaction of defects
take place by thermally activated events. Examples of such events are
diffusion hops, attachment of an atom to a cluster, or recombination
of two defects. The rate constant of each event may be determined by
the transition state theory using the potential energy function of the
system, e.g., using DFT and the nudged elastic band (NEB) method.395
Sometimes, this parameterization can be achieved directly from experi-
mental data, e.g., by fitting to a known temperature-dependent diffu-
sion coefficient. kMC is a method that evolves systems described by
such events stochastically. For a basic introduction to the method, see
Ref. 396. Another review is found in Ref. 397, and more recent ones
with special emphasis on radiation effects and semiconductor process-
ing can be found in Refs. 398 and 399, respectively. Other approaches
for extending the timescale of MD are discussed in Ref. 400.
Several variants of the kMC method have been developed. On-
the-fly kMC determines energy barriers of possible events during the
course of a simulation. This technique has been used to simulate defect
diffusion in Fe,401 defect evolution in graphite402 as well as deposition
and sputtering.403 On-the-fly kMC can easily be combined with MD,
since both methods can use the same potential energy function, and
neither needs prior knowledge of possible events. However, the search
for possible events makes the on-the-fly variant of kMC the most com-
putationally expensive.
Setting up a catalog of events a priori can be approached in two
ways. In lattice (or atomistic) kMC, a lattice is defined where each site
can be empty or occupied by an atom. Events are hops from one lattice
site to another with rates modeled based on the local environment of
each site. Use cases include vacancy diffusion,404 solid-phase epitaxial
regrowth,405,406 sponge structure formation in Ge,407 self-organized
surface pattern formation,408 knock-on damage in hBN,409 and phase
decomposition of substoichiometric SiO2 into Si nanoclusters in an
amorphous SiO2 matrix.410
In object kMC, in addition to vacancies and impurity atoms,
other defects including clusters are treated as individual objects that
are tracked as they move and/or react with each other. The atoms of
the “background” material are not explicitly represented. Therefore,
the system size accessible by object kMC is determined by the number
of objects in the simulation, rather than by some fixed volume. The
object kMC approach has mainly been used in simulations of radiation
effects in nuclear materials411 and semiconductor processing.399,412
Lattice and object kMC can be combined not only with
MD402,403,408,411 but also with BCA.404,410–412 In addition, kMC
schemes are occasionally also used to describe system evolution due to
non-thermally activated events. For instance, in Ref. 373, the accumu-
lation of defects in a graphene sheet is modeled based on defect pro-
duction probabilities obtained by MD simulations of ion impacts.
D. Continuum modeling
Unlike the methods described in Subsections III A–III C, contin-
uum models do not use individual atoms as the objects of simulation,
but instead use quantities that are continuous functions of space and
time. For example, in a continuum approach, the ion beam is described
by its spatially dependent flux (number of ions per area and time incre-
ment), the adsorbed precursor molecules are described by their
concentration (number of molecules per surface area), and the bound-
aries of solids are described by mathematical surfaces.
1. Ion implantation and milling
In the absence of ion beam mixing and other secondary effects,
the distribution of implanted ions may be obtained by the convolution
of the beam flux Fbeamðx; yÞ and a “point response” f ðx; y; zÞ. The
point response is the probability density function for the stop position
of an ion entering a planar target at the origin of the coordinate system.
For the purpose of this discussion, we assume the ions to be incident
along the negative z axis; x and y denote the other two Cartesian coor-
dinates. If the surface is described by a height function z ¼ hðx; yÞ, the
increase in the concentration of implanted atoms Cðx; y; zÞ with time t
is given by413
@C
@t ¼
ð ð
Fbeamðn; g; tÞ f ðx  n; y  g; z  hðn; gÞÞdndg:
(2)
For practical reasons, f ðx; y; zÞ is often approximated by a Gaussian
function whose parameters can be determined by a BCA simulation.
For an unscanned beam, the beam flux Fbeamðx; y; tÞ is constant in
time, for a digitally scanned beam it is piecewise constant, and for an
analog scanned beam it is a continuous function of time.
Displaced atom and deposited energy distributions can be calcu-
lated in a similar way. They may be of interest for estimating the dam-
age to the target, and as input for solving the heat transport equation,
respectively.
Sputtering causes the surface to recede. The resulting surface
velocity in the direction of the surface normal is given by
v? ¼ X F;
(3)
where X denotes the atomic volume of the target atoms and F is the
flux of atoms through the surface element around the point under con-
sideration. In the absence of secondary effects, F is given by the flux of
sputtered atoms, F ¼ FbeamYðhÞ cos h, with h being the local incidence
angle of the ions and YðhÞ being the sputter yield. The sputter yield
may be determined by BCA simulations or experiment.
As long as an initially flat surface, hðx; y; t ¼ 0Þ ¼ 0, develops
only small slopes, the surface contour reflects the beam profile
hðx; y; tÞ ¼ 
ðt
0
v?dt ¼ XYð0Þ
ðt
0
Fbeamðx; y; tÞ dt:
(4)
Once larger slopes occur, further prediction of the target topography
usually requires iteration414 or more refined numerical techniques.
One option is to move surface marker points along the surface nor-
mals.415 The drawback of this method is that as the nodes move, they
tend to form loops which have to be removed. A simple technique to
avoid loops, which works for surfaces that remain as height functions
h(x, y) throughout the simulation (i.e., the surface has no overhanging
structures), is to interpolate the surface back to an (x, y) grid after each
time step.416 More general solutions are cell-based and level-set meth-
ods. The former represent the target by filled or partially filled voxels,
while the latter describe the surface as the zero level-set of a distance
function and solve a differential equation for this quantity.415
Implementations of the marker and level-set methods for FIB milling
have been presented in Refs. 417–422 and Refs. 298 and 423–426,
respectively.
Applied Physics Reviews
REVIEW
pubs.aip.org/aip/are
Appl. Phys. Rev. 10, 041311 (2023); doi: 10.1063/5.0162597
10, 041311-20
V
C Author(s) 2023
 04 April 2026 18:38:31

[Page 22]
When the surface develops larger slopes, two additional effects
come into play (see Fig. 13). First, sputtered atoms may be redeposited
on other regions of the surface (dark blue arrow). Second, ions may be
backscattered from their primary incidence point and impact the target
somewhere else (red arrow), where they cause sputtering. The second-
ary sputtered atoms may then be redeposited (light blue arrow). These
processes add significantly to the complexity of the simulation: the
angular (and possibly energy) distributions of the sputtered and back-
scattered atoms (blue and red elliptical lines, respectively) have to be
described in some way, and the computation of the fluxes at each
marker point (D1 and D2) requires the summation over the contribu-
tions of all other marker points (S1 and S2).232,421,422 This summation
may be substituted by randomly starting individual rays at the source
points, which adds a MC aspect to the simulation.423,427 In contrast to
a BCA simulation, however, the atom trajectories are not followed
within the target, but their exit characteristics are chosen according to
precalculated angular (and energy) distributions. Either way, redeposi-
tion and backscattering add contributions to the flux F of Eq. (3). The
same applies to contributions from etching and deposition in the case
of gas-assisted processes (see Sec. IIID 2).
In principle, many physical and chemical effects may be consid-
ered in a continuum approach. However, when a new ion–material
combination is considered, each model requires input from more fun-
damental simulations or experiments. This may be straightforward for
the parameters of the most basic models, such as the mean values and
standard deviations of implanted ions or the sputter yields. However,
as the model complexity increases, parameter determination becomes
more cumbersome.
Our discussion so far has neglected dynamic changes to the target
composition. As the irradiation proceeds and ions are implanted, how-
ever, the stopping power for the ions changes, and so does the point
response f ðx; y; zÞ in Eq. (2). The same applies to sputter yields and
angular distributions. Consideration of dynamic effects would also
require modeling of atomic mixing. This has not been attempted so far
in a multidimensional continuum approach. Moreover, sputtering is a
nonlocal effect, i.e., the sputtered atoms are not emitted exactly at the
impact point of the ion, which may be important in nanofabrication.
