Repository: Alvintxh/nanofab-web

# Review Articles Index

18 review articles on nanofabrication topics (2020-2025), organized by topic area.
Collected 2026-04-05 for the nanofab knowledge book v2.

## Atomic Layer Deposition (ALD) — 3 articles

| # | File | Title | Journal | Year |
|---|------|-------|---------|------|
| 1 | `ald_review_2025_nature_primers.md` | Atomic Layer Deposition | Nature Reviews Methods Primers | 2025 |
| 2 | `ald_semiconductor_2025_lee.md` | Advances in Core Technologies for Semiconductor Manufacturing: ALE, NBE, and ALD | Nanoscale Advances (RSC) | 2025 |
| 3 | `asald_review_2024_nature_comms.md` | Area-Selective ALD on 2D Monolayer Lateral Superlattices | Nature Communications | 2024 |

File: sources/sources_processed/papers/fib_roadmap_2023_applied_phys_rev/fib_roadmap_2023_applied_phys_rev_full.txt (part 5 of 16)
# fib_roadmap_2023_applied_phys_rev
ished wafers, and (c) enables 3D structure control that is critical to
many electronic 3D quantum materials. The operational goal of this
research is to fabricate hybrid structures that join micro-/nanostruc-
tures of a quantum material to a Si chip of conventional architecture,
both to demonstrate advanced functionalities and to probe the under-
lying novel physics.
Quantum systems generically respond strongly to changes in
their boundary conditions, in this case, their physical shape. FIBs
enable the sculpting of non-trivial boundary conditions in crystals,
which has been used to study and functionalize superconductivity, e.g.,
investigating the unconventional superconductivity of Sr2RuO4,515,516
and studying Josephson vortices in strongly layered high-Tc supercon-
ductors and their excitations.517,518 Controlled patterns guide the
motion of Abrikosov lattices by surface structuring520 toward non-
trivial electronic responses such as vortex diodes.521,522 Further toward
superconducting applications on small dimensions, FIB milling also
enables direct nanopatterning of Josephson junctions, nanowires, and
nanoSQUIDs.648,649 The nanoSQUIDs are used for magnetization
reversal detection of individual magnetic nanoparticles529,540 and for
magnetic and thermal sensing in scanning SQUID microscopy.532 In
microwave circuits, nanoSQUIDS can be used as tunable inductors,
e.g., to enable tuning of the resonance frequency of microwave
resonators.526
Beyond superconductors, other exotic materials and proper-
ties can be probed, such as quasiparticle transport in ultra-clean
metals,547 and the magnetic exchange bias in time-reversal symme-
try breaking topological semi-metals.650 Reducing the sample size
to the micrometer scale further enhances the contribution of sur-
face properties to the overall physics. This is particularly important
in the quest to probe the contribution of topologically protected
surface states, which have been proposed to enable novel electronic
and spintronic applications in topological semi-metals.548–551
Precise FIB machining also enables optimization of the edge qual-
ity of structures, which is a prerequisite for the fabrication of effi-
cient superconducting single-photon detectors (SSPDs).572 In
addition, the flexibility of FIB processing on highly 3D substrates
has enabled FIB milling on top of an optical fiber.573
Subtractive FIB processing has also been applied in the fields of
spintronics and magnonics. Examples include guiding and control of
propagating spin waves, which has been enabled using the Ga-FIB.546
High resolution metal free FIB processing using GFIS ion species has
also enabled fine tuning of the interaction of spin waves across gaps.543
Not all applications of FIB aim to alter the material. In addition,
there is a wide class of FIB milling experiments aimed at probing the
bulk properties of novel materials that can be difficult to access when
the material is in its native form, e.g., microcrystals that are too small
for conventional measurements. This has allowed insights into micro-
scopic effects on critical charge transport in Fe-based superconduc-
tors,523,524
the
determination
of
topological
bandstructures
in
microcrystals,525
and
probing
of
the
switchability
of
anti-
ferromagnetic states under the high current densities achievable in
FIB-machined crystals.651,652 The rich physical responses of quantum
materials tend to be rooted in the competition between multiple elec-
tronic ground states, which leads to a strong (and potentially discon-
tinuous) change in their properties under weak applied stimuli.653 One
can hardly overstate the importance of residual stress in the samples,
with a famous example being the enigma of the “3K phase” of super-
conductivity in Sr2RuO4, which originated from strain mismatch.553
Here, a crucial advantage of FIB milling over mechanical sample prep-
aration techniques, such as polishing or wire sawing, is its kinetic
nature, which results in samples of low residual stress. Precision con-
trol over the physical shape of a sample has also enabled microscopic
control over desired strain fields and their gradients, which imprint
correlation landscapes into quantum materials.554,555
5. FIB for photonics and plasmonics
Miniaturized on-chip photonic components are designed to guide
or focus light while having a footprint as small as possible. The fabrica-
tion of these relies mostly on conventional large-scale lithographic
techniques, but there are applications where a maskless direct-write
strategy has significant advantages. Prime examples are localized light
Applied Physics Reviews
REVIEW
pubs.aip.org/aip/are
Appl. Phys. Rev. 10, 041311 (2023); doi: 10.1063/5.0162597
10, 041311-28
V
C Author(s) 2023
 04 April 2026 18:38:31

[Page 30]
sources, with the extreme case of single photon sources, where the
optical component often has to be built around a pre-localized (quan-
tum) emitter. Such quantum emitters may be defects in wide-bandgap
materials (see Sec. IV B 4), where outcoupling of the generated quan-
tum light is typically hindered by the large refractive index of the host
material,
e.g.,
diamond.
Here,
FIB
milling
either
using
Ga
ions224,559,560 or, to reduce Ga-induced damage, O ions,556 has been
successfully used to engrave solid immersion lenses that enhance pho-
ton collection efficiencies. In the same manner, photonic crystal cavi-
ties with small mode volumes have been milled into a suspended
diamond layer around pre-localized quantum emitters and proven to
enhance spontaneous emission.561 An even further reduction of optical
mode volume can be achieved using metallic nanostructures, since
these have the ability to concentrate light below the diffraction limit by
collective excitations of the free electron gas.654 Since such plasmon-
polariton modes are strongly dependent on geometry, FIB processing
is a powerful tool for rapid prototyping of nanoscale resonators, sub-
wavelength apertures,655 and optical antennae.656
Furthermore, extreme plasmonic field confinement allows the
detection of molecular species down to the single molecule level by
surface enhanced Raman scattering657 (the prime example), enhanced
fluorescence,658 or enhanced F€orster resonant energy transfer.659 The
latter two examples employ Ga-FIB milling to fabricate an antenna-in-
a-box geometry, where the gap region of a dimer antenna provides the
local electric field enhancement and correspondingly an enhanced
local density of optical states. The remaining metallic film around the
antenna blocks fluorescence from contributing to the background. In
general, Ga-FIB top down patterning, especially of single-crystalline
Au or Ag nanoflakes, is often employed for high-fidelity rapid proto-
typing of plasmonic components.599,660–663 When comparing the per-
formance and material properties of plasmonic antennae, electron
beam lithography (EBL) may lead to better results than FIB milling,
depending on the actual geometry and processing conditions, espe-
cially in the case of Ga-FIB.664 However, electron beam lithography
(EBL) fails in fabricating truly 3D profiles. In contrast, FIB milling has
been used to, e.g., mill out 3D Janus plasmonic helical nanoapertures
for polarization-encrypted data storage.665
A particularly beautiful example of 3D FIB-milling capabilities
combines local material removal by Ga-FIB milling of a suspended
gold film with low dose Ga ion irradiation at selected edges. The latter
induces a stress distribution that leads to up- or downward bending of
the predefined structures.666 This nano-kirigami approach has been
demonstrated for various designs realizing optical chirality, polariza-
tion and phase engineering, and showing potential for opto-
mechanical applications.568
The resolution and shape fidelity of FIB milling especially with
light ions stands out compared to any other lithographic techni-
ques226,471 but comes at the cost of the slow speed of the inherently
serial process. To resolve this issue, lithographic large area processing
by EBL can be combined with, e.g., He-FIB for the ultimate in resolu-
tion. Extremely narrow gaps between large areas of lithographically
defined plasmonic Au577 and Al574 antennae have been realized using
this approach. By combining Ga-FIB patterning with He-FIB pattern-
ing, the achievable spatial resolution can be significantly improved
while keeping a reasonable processing speed.575 Another approach to
increase the speed of top–down FIB processing relies on milling only
the outlines of desired plasmonic features, which are then subsequently
obtained by peeling off the surrounding material.579,667,668 This “sketch
and peel technique,” combining Ga-FIB patterning for the outlines
with He-FIB for the definition of ultra-narrow gaps, was used to repro-
ducibly demonstrate strong coupling in plasmonic dimer antennae.580
6. FIB fabrication of custom probes
Since FIB milling is not restricted to planar sample geometries, a
vast body of research exists on the modification of optical fibers,570
nanofibers,571 and nano-probes. The comprehensive review by Sloyan
et al.570 presents examples for optical near-field imaging, plasmonics,
beam shaping, fiber-based photonic cavities, fiber-chip coupling, and
many more. He-FIB manufacturing was reviewed in detail by Allen.471
Direct control over precise nanostructure geometries by FIB milling is
especially interesting for near-field optical microscopy (NSOM), where
a metal coated glass fiber tip localizes the excitation and/or collection
of light by making use of a nanoaperture or antenna for plasmonic
field concentration. In applications concerned with NSOM, FIB mill-
ing has been employed to fabricate high-definition plasmonic circular
nanoapertures at the apex of a metal coated glass fiber tip.602 Further
signal enhancement and fluorescent background reduction can be
achieved by adding a tip at the aperture rim, combining the concepts
of scattering and aperture NSOM.669,670 While the tip was grown by
FEBID in these works and metalized afterward, later work engraved
the tip-on-aperture geometry into the metallic (Al) fiber coating by
Ga-FIB milling and tuned the tip resonance to behave as a monopole
antenna, thus achieving single molecule imaging604 and imaging of
proteins on cell membranes.605 Additional geometries realized in this
FIG. 17. Popular FIB-machined sample geometries for micromechanical testing: (a)
micropillar480 reproduced with permission from Uchic et al., Science 305, 986–989
(2004). Copyright 2004 The American Association for the Advancement of Science.
(b) Notched micro cantilever.629 Reproduced with permission from Ast et al., Mater.
Des. 173, 107762 (2019). Copyright 2019 Authors, licensed under a Creative
Commons Attribution (CC BY) license). (c) Micro-tensile bar499 Reproduced with
permission from Casari et al., J. Mater. Res. 34, 2517–2534 (2019). Copyright 2021
Authors, licensed under a Creative Commons Attribution (CC BY) license and (d)
micro-shear test structure502 reproduced with permission from Heyer et al., Acta
Mater. 62, 225–238 (2014). Copyright 2014 Elsevier.
Applied Physics Reviews
REVIEW
pubs.aip.org/aip/are
Appl. Phys. Rev. 10, 041311 (2023); doi: 10.1063/5.0162597
10, 041311-29
V
C Author(s) 2023
 04 April 2026 18:38:31

[Page 31]
way are bowtie nanoapertures on the end of metal-coated fiber tips603
and square plasmonic nanoapertures in pyramidal cavity structures,585
with the latter example employing He-FIB milling.
Further specific geometries of metallic tips and metal-coated fiber
tips have been fabricated to control the plasmonic response for other
purpose. These include nanocones for resonance and radiation pattern
tuning by Ga-FIB milling,607 nanopyramids for optimizing local electric
near-fields by He-FIB milling,601 and nanoslit gratings into the conical
taper of metallic tips for nanofocusing upon far-field illumination,
again by Ga-FIB milling.608 FIB milling has also been employed to
modify AFM probes for specialized applications. In one example, FIB-
milling was used to partially remove the magnetic layer from a com-
mercial magnetic force microscopy (MFM)-probe. The V-shaped
nanostructure remaining on one side of the triangular pyramid results
in enhanced magnetic phase contrast without compromising spatial
resolution.615 Another example employs nanoscale apertures milled
into hollow pyramidal AFM tips that can be loaded with liquid to dis-
pense attoliter volumes and create droplet arrays.610 Such tips can also
be used for the manipulation and analysis of single cells via so-called
fluidic AFM.611 Tips can be sharpened using FIB milling and can also
be detached from their initial substrate and mounted onto a cantilever
of choice with the help of a micro-manipulator. This technique has, for
example, been used to produce customized tips with high aspect
ratios.613 In other works, the AFM cantilevers themselves have been
fashioned with FIB-milled apertures to enable ion implantation
through those apertures aided by scanning probe alignment.612 FIB
milling of larger patterns into piezoresitive cantilevers has been used to
increase deflection sensitivity to optimize cantilever performance.614
Recently, Ga-FIB milling has also been used for shaping AFM tips to
produce
mesa
structures
on
the
cantilever
onto
which
Nb
nanoSQUIDs have been fabricated. Such structures simultaneously
enable topographic, magnetic, and thermal imaging.532
7. Outlook
As an all-in-one processing tool, the FIB provides a versatile plat-
form for flexible and fast top–down fabrication and prototyping of
nanostructures and devices.
To further advance these developments, FIB technology needs
improvement not only in spatial resolution but also in the in situ con-
trol of the material removal process. Critical issues include material
sputtering selectivity and increasing the signal to noise ratio of SE
monitoring during the milling of high aspect ratio structures.
However, FIB top–down nanofabrication is intrinsically limited by the
fact that the energetic particles and the chemical species involved cause
structural and chemical damage or changes, such as amorphization or
poisoning. While traditional Ga-FIB still represents the FIB standard,
some of the aforementioned fundamental limitations may be resolved
by using other ion species, such as those offered by GFIS, MOTIS,
LoTIS, PFIB, or LMAIS (see, e.g., Sec. IIA).
Additionally, scale-up of FIB based top–down nanofabrication
will only be achieved when increased throughput and reproducibility
are realized. Here, advances in software and hardware tools for, e.g.,
modeling-informed automated operation will be beneficial, also allow-
ing in-line integration of FIB processing into larger (nano)-fabrication
pipelines. Theoretical knowledge, modeling, and simulation tools that
provide precise descriptions of FIB modifications to materials, from
the atomic to the microscopic scale, are a prerequisite for predictive
design and for the realization of tailored properties and functionalities
of nanostructured surfaces and operating devices.
There are also opportunities for coordinated FIB system develop-
ment based on specific experimental needs. For example, strong inter-
est in emerging fields such as quantum technology, as well as novel
miniaturized platforms in the fields of microfluidics for lab-on-a-chip
or organ-on-a-chip developments, would benefit from synergies with
theory groups and tool makers in the FIB application community.
B. Engineering materials properties through defects
In addition to the subtractive nanofabrication applications
described above, site-specific and dose-controlled irradiation of sam-
ples with the FIB is used to tune material properties in spatially defined
regions down to the nanoscale and even down to the single-atom level,
without surface erosion or deposition. These applications are based on
the local introduction of varying concentrations of defects (vacancies,
dopants, and dopant–vacancy complexes), controlled by the dose.
1. Basics of irradiation induced defect creation
A common technique used to create defects in crystals relies on
bombardment with high energy ions or electrons,246,671,672 and in some
cases photons, protons, or neutrons.673 For example, tuning the fluores-
cence properties or the refractive index of a material for optical applica-
tions by bombardment with ions is a well-established technique.674,675
Ion implanters are often employed for such applications. Since these
deliver broad beams with spot sizes in the millimeter regime, a litho-
graphically defined mask is needed when higher spatial resolution is
required. However, the large collision cascades that are inherent to both
high energy ion beams and light ion bombardment make mask design
rather challenging. This is where FIB processing comes into play.
As described in Sec. III, the incident ion induces a collision cas-
cade in the solid with a size that is determined by the target material
and the ion’s kinetic energy, as defined by the primary beam voltage.
In a simplified picture, when a recoil is generated, it leaves behind a
vacancy and forms an interstitial when it comes to rest.676 In reality,
defect clusters and amorphous pockets may form depending on the
target material677 and on the ion mass and energy.678 Larger defect
structures such as these are usually undesirable for defect engineering,
as their properties are less well defined than those of simple defects.
They are best avoided by using light ions, which cause more dilute col-
lision cascades than heavier ions due to the lower nuclear stopping
power. The recoils in these cases are also less energetic because of the
unequal masses of the ion and target atoms. In addition, light ions
cause less sputtering, which is generally an unwanted effect in defect
engineering. Regardless, the applied ion doses and beam parameters
still have to be carefully adjusted. Considering the example of He ion
irradiation of Si and Cu substrates, Livengood et al.644 differentiated
the various defect regimes according to dose, ranging from individual
point defects at low fluence, to extended subsurface microbubbles at
very high fluence. While the picture will vary somewhat for other ion–
substrate combinations, the same overall trends apply.
Table VI gives the reader a flavor of the breadth of FIB based
defect engineering applications, categorized according to the specific
materials property engineered (electrical/electronic, magnetic, optical,
quantum, chemical, thermal, and mechanical). Further examples can be
found in the review articles by Gierak,679 Orus et al.,680 and Allen.471
Applied Physics Reviews
REVIEW
pubs.aip.org/aip/are
Appl. Phys. Rev. 10, 041311 (2023); doi: 10.1063/5.0162597
10, 041311-30
V
C Author(s) 2023
 04 April 2026 18:38:31

[Page 32]
In the remainder of this section, we focus on those applications in
Table VI that are concerned with engineering the electronic, magnetic,
and optical/quantum properties of materials, with additional detail on
property engineering of low-dimensional materials (in particular, thin
films and 2D materials). The study of irradiation damage mechanisms
(e.g., the formation of gas nanobubbles) is also discussed.
2. Engineering electronic properties
From the outset, FIBs have been used to fabricate electronic devi-
ces at the nanoscale. Early examples, using Ga-FIB milling, are the fab-
rication of GaAs quantum wires693 and a quantum wire transistor.695
More recently, however, Ga-FIB irradiation at lower dose was
employed for the fabrication of a lateral diode based on a 2D hetero-
structure of MoSe2 and graphene.699 Here, the preferential sputtering
of Se locally transformed the top MoSe2 layer into a quasimetallic state,
generating a pn junction with rectification performance comparable to
that of a vertical diode. These examples illustrate a development from
the prevalence of subtractive materials modification by FIB milling to
increased interest in engineering the electrical and electronic properties
of materials at lower dose through defects.
Here, light (and often preferably inert) ion beams are of relevance
due to their high resolution defect engineering capabilities. Ion beams
of electronically active elements (e.g., P, Sb, As) also have the potential
for interesting applications such as local doping with high spatial resolu-
tion or the generation of qubits by SII. For applications in superconduc-
tivity,
Josephson
junctions,
i.e.,
weak
links
between
two
superconducting electrodes, are key elements for superconducting elec-
tronic devices. For Josephson junctions based on conventional metallic
superconductors, such as Nb or Al, thin-film devices with grown insu-
lating (I) or normal conducting (N) barriers, sandwiched between
superconducting (S) electrodes, are well established. However, in the
case of the high-TC cuprate superconductors this as-grown approach
does not produce well-defined SIS or SNS junctions, due to the complex
nature of these materials and their strong sensitivity to defects on the
atomic scale. As an alternative approach, the local FIB-enabled modifi-
cation of superconducting thin films in order to “write” thin N or I
layers as Josephson barriers in prepatterned thin film structures has
been successfully demonstrated. Here, the high spatial resolution
offered by He-FIB has been shown to be of great importance. Prime
examples are the fabrication of insulating or normal-conducting bar-
riers in yttrium barium copper oxide (YBCO) or MgB2 thin films by
He-FIB irradiation that locally suppress superconductivity on the nano-
meter scale,705,707,712 and the creation of He-FIB-induced nanoconstric-
tions in Bi2Sr2CaCu2O8 (BSCCO) single crystal flakes. The latter form
the basis of two-dimensional cuprate nanodetectors with single telecom
photon sensitivity.713,714 Moreover, He-FIB irradiation of YBCO films
has produced artificial pinning arrays with unprecedented lattice con-
stants down to 30nm,717,718 which opens a new regime for motion con-
trol of Abrikosov vortices in superconducting fluxonic devices.
Due to the nanoscale beam size that is achievable with FIBs, in
particular with GFIS-based FIBs, these are ideal tools for the fabrica-
tion of single quantum dots, tunneling devices and single electron tran-
sistors. Examples include the fabrication of single electron transistors
in Si/SiO2 stacks410 and the fabrication of single quantum dots in car-
bon nanotubes (CNTs).715
3. Engineering magnetic properties
Ion irradiation, in general, has been used for many decades for
the modification of magnetic materials.801 To achieve this sort of mod-
ification, complex and expensive masking processes have to be used
unless one employs FIBs, which can modify the magnetic properties
locally with nanometer precision. In 1989, Ishii et al.733 used Si and Ge
ions from a LMAIS-FIB to create nucleation sites for controlled
switching of the magnetization in Bi- and Ga-substituted yttrium iron
garnet (YIG) films. Ga-FIB processing has also been used for creating
read/write heads802 for magnetic hard disks, and for modern
approaches such as magnetic random access memories (MRAMs)
composed of magnetic multilayer structures.803 FIB-induced local
changes in magnetic anisotropy have been used to create isolated
tracks of single domain islands in recording media804 and to control
the injection location and field dependency of magnetic domain walls
in multilayers with perpendicular magnetic anisotropy (using Ga- and
He-FIB).726 In the case of Co nanowires fabricated by FEBID, irradia-
tion with Ga-FIB has allowed modification of the propagation speed of
the magnetic domain wall.805 In some materials, FIBs can be used to
generate ferromagnetism in selected regions such as in paramagnetic
FeAl alloys. For example, the spatially resolved creation of disorder-
induced ferromagnetism using Ga-FIB modification has been demon-
strated by Menendez et al.,743 achieving a spatial resolution of below
100 nm with the possibility of erasing the pattern by annealing. Later,
Fe60Al40 was studied in depth for order–disorder phase transitions and
ferromagnetic resonance (FMR) in magnetically written single struc-
tures induced by Ne-FIB irradiation.544,742 Paramagnetic regions in
non-magnetic materials can also be created by FIB irradiation, as has
been done for InGaAs using Ga-FIB to create a spin filter device.806
The continued quest for an increase in storage density in combina-
tion with novel data processing approaches (i.e., neuromorphic comput-
ing) has triggered the development of advanced patterning of complex
magnetic alloys and multilayer systems.807–809 In these systems, various
interactions due to the intrinsic anisotropy, or lattice and system geome-
try, may lead to topologically protected spin configurations such as sky-
rmions or the controlled formation and transport of spin waves. Here,
the FIB stands out, as it enables tuning of magnetic anisotropy land-
scapes without any topographical changes to the devices. This was dem-
onstrated for the nucleation control of skyrmions in Co/Pt multilayers
using Ga-FIB739 and He-FIB,738 and through the patterning of sky-
rmion racetracks in a Pt/Co/MgO thin film using the He-FIB.731 The
patterning of dots as nucleation sites within a low-dose racetrack using
He-FIB realized both the deterministic generation and movement of
skyrmions with nanometric precision.732 Finally, spin-wave optical
components such as graded-index lenses for applications in magnonics
can be created by ion induced modification of the local magnetization
in YIG, which corresponds to an effective refractive index for spin wave
propagation. Here, 50keV Ga-FIB was employed and the penetration
depth of about 100nm allowed for an effective refractive index of up to
1.8, comparable to light-based optics. Since this depth was only one
third of the actual device thickness, the much lighter He ions are
expected to significantly improve the optical device performance.745
4. Engineering optical/quantum properties
Typical applications of ion irradiation in optics include the local
change of refractive index and the creation of fluorescence.810 Since
Applied Physics Reviews
REVIEW
pubs.aip.org/aip/are
Appl. Phys. Rev. 10, 041311 (2023); doi: 10.1063/5.0162597
10, 041311-31
V
C Author(s) 2023
 04 April 2026 18:38:31

[Page 33]
TABLE VI. Overview of FIB based property engineering applications, in which fine control over the ion dose, beam energy, and irradiated regions enables local tuning of material
properties.
Engineered
property
Experiment
Ion
Material/device
Electrical and
electronic
Conductivity tuning
He
Graphene,681–686 few-layer/monolayer MoS2,687–689 epitaxial MoS2,690
few-layer/monolayer WSe2,688,691 monolayer WSe2,688 InGaZnO thin film692
Ne
Si nanocrystals (self-assembly of) in buried silica layer410
Ga
AlGaAs/GaAs quantum wires,693–696 GaAs quantum constrictions,697 GaN
nanowires,698 2D MoSe2/graphene heterostructure,699 MoSi superconducting
thin film,700 In2O3 thin film,701 Al2O3 film,702 ZnO and VO2
703
Si
AlGaAs/GaAs quantum wires704
Formation of barriers and
nanoconstrictions
He
Superconducting electronic circuitry including Josephson junctions and
nanoSQUIDs in YBCO705–711,1198 and MgB2,712 nanoconstrictions in
BSCCO713,714
Ga
quantum dots in single-walled CNT715
Tuning thermoelectric
properties
He
MoSe2 thin films716
Tuning superconductivity
He
Periodic arrays of artificial pinning sites in YBCO717,718
Pinning ferroelectric
domains
He
PbZr0.2Ti0.8O3 thin film,719 multilayer MoTe2 flake720
Ferroelectric phase change
He
Induced ferroelectricity in HfO2,721 conversion to paraelectric phase722
Ga
HfO2 thin film,723 damage in ferroelectric capacitors724,725
Magnetic
Tuning magnetic
anisotropy
He
Co/Pt multilayers,726 Ir17Mn83/Co70Fe30 bilayer,727 Co-based thin-film
stack,728,729 Co/Pt/Ru multilayer system730
skyrmions in Pt/Co/MgO thin film,731 and in Pt/Co60Fe25B15/MgO thin film732
Si/Ge
Bi and Ga substituted YIG733
Ga
CoPt multilayers,734 Fe78Ni22 thin film,735 Ir/Co/Pt multilayers736
skyrmions in FeGe thin plate,737 and in Co/Pt multilayers738–740
Tuning metamagnetic
transition temperature
He
FeRh thin film741
Inducing ferromagnetism
Ne
Fe60Al40 thin film544,742
Ga
Fe60Al40 alloy743 and Fe78Ni22 on copper744
Magnonics
Ga
Patterned Fe78Ni22 films,735 spin wave optical elements in YIG745
Optical and
quantum
Tuning
photoluminescence
He
SiNx membrane,746 monolayer MoSe2,747 InGaAs/GaAs quantum well,748
reducing parasitic fluorescence in hBN749
Ga
AlGaAs/GaAs and GaInAsP/InP quantum wells750
Tuning of passive optical
components
He
Plasmonic resonance in graphene nanostructures,751 Bragg grating in silica
nanofiber752
Li
Si microdisc nanophotonic resonator753
Ga
ZnSe quantum dot micropillar cavitities,754 periodic poling of LiNb
waveguide755
Creation of photolumines-
cence, quantum emitters
and qubits
He
NV centers in diamond with substitutional nitrogen,756,757
Si vacancy centers in SiC,758,759 luminescent defects in monolayer MoS2
(Refs. 760 and 761)
Li
Si vacancy centers in SiC762
Si
Si vacancy centers in diamond763 and diamond nanostructures764, W and G centers
in silicon765, isotopic enrichment of 28Si to increase spin qubit coherence times766
Ar
NV centers in diamond767
P
Deterministic single-atom implantation of 31P into Si293
Ga
Luminescent defects in hBN,768,769 monolayer WSe2,770 MoS2 and WS2
771
Ge
Ge vacancy centers in diamond772
Applied Physics Reviews
REVIEW
pubs.aip.org/aip/are
Appl. Phys. Rev. 10, 041311 (2023); doi: 10.1063/5.0162597
10, 041311-32
V
C Author(s) 2023
 04 April 2026 18:38:31

[Page 34]
FIB processing is serial and the penetration depth is limited, the use of
the FIB in this area is mostly of interest in cases where a small number
of ions needs to be placed with high spatial accuracy. A particularly
beautiful example is the tuning and imaging of resonant optical modes
in a silicon disk resonator using Li-FIB.753 A low beam current of 1 pA
at 3.9 kV acceleration voltage was used to radially raster scan in pulses
of  3000 ions while the transmitted light passing through a critically
coupled waveguide was monitored. The optical shifts observed could
be attributed to ion damage and a rapid thermal (and thus reversible)
response. Knowledge of this time-varying response was used to enable
imaging of different optical modes with minimum device degradation.
The spatial accuracy of defect creation using the mask-less FIB
approach becomes especially beneficial in the field of quantum tech-
nology. Here, a defect in an otherwise ideally perfect crystal can take
the role of an artificial atom emitting quantum light. Furthermore, the
defect may exhibit electronic and nuclear spin degrees of freedom that
may be coherently coupled to the emitted quantum light, turning the
defect into a solid state quantum bit (qubit). The most popular exam-
ple of a defect-based quantum emitter, or qubit, is the nitrogen
vacancy (NV) center in diamond. Diamond NV centers are routinely
fabricated using ion implanters,811 but have also been realized using
He-FIB processing.756,757 FIB implantation of Si ions has been used to
realize nearly lifetime-limited single Si vacancy (SiV) quantum emitters
in diamond nanostructures.764 This maskless approach achieved
 32nm lateral precision and <50 nm positioning accuracy and is
thus promising for the development of scalable solid-state quantum
information processors. Focused Si ions at 35 keV with beam diame-
ters of 5–10nm have also been used to fabricate negatively charged sili-
con vacancies (V
Si) in 4H-SiC with single emitters observed starting
from 40 ions per irradiated spot.812 A comparative study by the same
author using H, He, and C ions showed that He ions produced the
highest defect concentration, while the lowest brightness emitters were
observed for C ions.813 In addition, Li-FIB has been employed for the
creation of Si vacancies in SiC.762 Recently, focused Ar8þ ions from an
EBIT were also used for NV-creation in diamond.767 A particularly
interesting study made use of Xe-FIB for recoil implantation of tar-
geted group IV dopants in a deposited surface layer.774 In this work,
Pb, Sn, Ge, and Si color centers in diamond were fabricated with a spa-
tial accuracy of better than 50 nm in combination with an ultra-
shallow doping profile. So-called G and W centers in Si have recently
been demonstrated using Si-FIB to create spatially resolved single
defect centers of this type for application as quantum emitters in the
telecom band.765 In a very recent approach, a dedicated FIB system
equipped with a ultrahigh vacuum (UHV) sample chamber814 was
used to suppress unwanted isotopes in Si that would otherwise limit
coherence times and therewith the performance of solid-state spin
qubits. This was achieved using a LMAIS source to implant 28Siþþ
into natural Si, lowering the level of unwanted 29Si to the single-digit
ppm range without introducing contamination from the FIB process-
ing.766 The deterministic placement of single atoms (e.g., Sb or P) into
Si to act as qubits is another challenge where progress has recently
been made.293,773 While the two cited works are a clear demonstration
TABLE VI. (Continued.)
Engineered
property
Experiment
Ion
Material/device
Sb, Si
Deterministic single-atom implantation into Si773
Xe
Recoil implantation of color centers in diamond,774 spin defects in hexagonal boron
nitride (hBN),775 water assisted fabrication of extended defects in hexagonal boron
nitride (hBN)776
Bi
Qubits in silicon and germanium777
Chemical
Enhancing chemical etch
rates
He
Si3N4 thin film,778 SiO2 thin film,779 mono-/bilayer MoS2
780
Enhancing catalytic
activity
He
MoS2 and MoSe2 flakes781
Nucleation of growth
He
Epitaxial graphene on SiC782
Co
CoSi2 nanowires in Co-saturated Si783
Ga
InAs dots on GaAs,784 Ge dots on Si785,786
Functionalization
Ga
Graphene (fluorination using XeF2)787
Tuning surface wettability
Ga
Molecular self-assembled monolayer788
Thermal
Reducing thermal
conductivity
He
Si nanowires,789 Si membrane,790 VO2 nanowires,791 Bi2Te3 nanoribbons792
Mechanical
Tuning Young’s modulus
He
Monolayer MoSe2
747
Ga
Polymer,793 hydrogels794
Gas bubble effects
He
Nanobubble superlattice in Cu,795 nanobubbles in Si,796 diamond,797 Eurofer
steel,798 W,799 ultrafine-grained W and W-Cu nanocomposite800
Applied Physics Reviews
REVIEW
pubs.aip.org/aip/are
Appl. Phys. Rev. 10, 041311 (2023); doi: 10.1063/5.0162597
10, 041311-33
V
C Author(s) 2023
 04 April 2026 18:38:31

[Page 35]
of the placement accuracy of single (or few) atoms using a FIB, the
approaches rely on implantation into a host material that can also dou-
ble as an active detector of the ion impacts.
In parallel, 2D materials have been heavily explored as hosts for
usable quantum emitters, e.g., sources of single photons.815 Here, ion
irradiation can be used to both tailor the optical properties of the 2D sys-
tem816 as well as to produce defects that introduce novel optical activ-
ity.817,818 He-FIB processing, in particular, has been used for the site-
selective creation of defects in, e.g., 2D MoS2.761 While the exact type of
defects being introduced is still under investigation (true for most lumi-
nescent defects in 2D materials), they are expected to cause highly local-
ized trapping potentials for exciton emission. Encapsulation with hBN
leads to very narrow linewidths of the emission lines in the visible range,
100–220meV below the neutral exciton.761 He irradiation has also been
shown to result in a fivefold reduction in background and parasitic fluo-
rescence, enabling the isolation of bright and stable quantum emitters in
hBN.749 Recent results using Ga-FIB patterning indicate that the forma-
tion of luminescent defects is positively correlated with material swelling
rather than material removal by milling.769 This helps to explain earlier
results on the generation of defects by Ga-FIB, where it was not clear
whether the single photon emission was actually generated inside the
milled holes, at their edges, or in the damaged region near the edges.768
5. Engineering of low-dimensional materials
2D materials such as graphene and atomically thin transition-metal
dichalcogenides are expected to play an important role in the realization
of future electronic and optoelectronic devices, and there exists a signifi-
cant body of work in which FIB based defect engineering has been used
to tune the unique properties of these materials. In fact, as can be seen in
Table VI, the majority of materials that are used in FIB based defect engi-
neering work are indeed low-dimensional (thin films, 2D materials, and
nanowires). The simple reason for this is that typical FIB instruments
deliver beams with energies of several tens of keV, which limits the ion
penetration depth. For example, in most materials the maximum pene-
tration depth of the ubiquitous 30keV Ga ion beam is around 60nm,
which severely limits possibilities for property engineering of bulk materi-
als. While lighter ions of the same energy penetrate more deeply, for
many defect engineering applications implantation of the ion into the
material is not actually desired. Rather, it is the local damage created by
the ion in transit that is leveraged. Therefore, low-dimensional materials
are often the ideal testbed material for defect engineering using the FIB.
Notably, an increase in ion energy typically causes a decrease in defect
production in 2D materials,819 such that lower beam energies are in fact
better suited for efficient materials modification in these cases.
An example of FIB based defect engineering of a low-dimensional
material is the use of the He-FIB to tune the electrical resistivity of 2D
MoS2.687 In the cited work, the electrical resistivity of the MoS2 mono-
layer was tuned from semiconducting to insulating depending on the
vacancy defect concentration, as controlled by the irradiation dose.
Above a certain threshold dose, total amorphization (i.e., disordering) of
the material occurs. By irradiating samples locally in specific patterns
with fluences below the total amorphization threshold, the FIB can be
used to tune the defect density and hence the electrical conductivity in
spatially defined regions at the nanoscale. For example, using the He-
FIB and a line irradiation strategy on 2D MoS2, a neuromorphic mem-
transistor device has been demonstrated.689 Similarly, Ga-FIB has been
used for defect creation in supported graphene with MD simulations
providing insight into the effect of irradiation angle on the lateral dam-
age distribution.820 He-FIB line irradiation of graphene has also been
used to create graphene nanoribbons,686 which opens up a bandgap in
graphene due to quantum confinement. Tuning of the ribbon width
and, hence, the size of the bandgap is a key step toward the use of gra-
phene in electronic applications. As discussed in Sec. IIIB3, for sup-
ported graphene, the minimum achievable nanoribbon width is limited
by the influence of the backscattered ions from the substrate.370
Other defect engineering applications concerning 2D materials
include the use of Ga-FIB in combination with the simultaneous flow
of XeF2 gas for the localized fluorination of graphene787 and the use of
the He-FIB to create localized defects in graphene to serve as nucle-
ation points for the epitaxial growth of hBN.782 An example of defect
engineering of a 1D structure is the employment of localized He-FIB
irradiation to induce regions of disorder in a silicon nanowire in order
to tune the thermal conductivity along its length.789
6. Study of irradiation damage mechanisms
Fundamental curiosity and the need for experimentally straight-
forward replacements for long-duration reactor-based irradiation
experiments have resulted in FIB instruments being used for the sys-
tematic study of irradiation effects on structural materials. In order to
