Repository: Alvintxh/nanofab-web

# Review Articles Index

18 review articles on nanofabrication topics (2020-2025), organized by topic area.
Collected 2026-04-05 for the nanofab knowledge book v2.

## Atomic Layer Deposition (ALD) — 3 articles

| # | File | Title | Journal | Year |
|---|------|-------|---------|------|
| 1 | `ald_review_2025_nature_primers.md` | Atomic Layer Deposition | Nature Reviews Methods Primers | 2025 |
| 2 | `ald_semiconductor_2025_lee.md` | Advances in Core Technologies for Semiconductor Manufacturing: ALE, NBE, and ALD | Nanoscale Advances (RSC) | 2025 |
| 3 | `asald_review_2024_nature_comms.md` | Area-Selective ALD on 2D Monolayer Lateral Superlattices | Nature Communications | 2024 |

File: sources/sources_processed/papers/fib_roadmap_2023_applied_phys_rev/fib_roadmap_2023_applied_phys_rev_full.txt (part 8 of 16)
# fib_roadmap_2023_applied_phys_rev
of HIBL for sub-10nm patterning.1108,1109 In both cases, hydrogen sil-
sesquioxane (HSQ) negative resist was used. An ion dose of only
31lC cm2 was required for complete exposure1109 [see Fig. 26(c)].
Compared to EBL using the same resist, the dose required for HIBL is
lower by a factor of four. HIBL can, therefore, simultaneously provide
a similar resolution to EBL with a better throughput. HIBL with HSQ
has also been employed to fabricate a hard mask for subsequent metal
etching1110 [Fig. 26(a)] and as a mold for nanoimprint1111 [Fig. 26(b)].
The 3D nanofabrication of complex crosslinked HSQ nanostruc-
tures, such as embedded nanochannels and suspended grids, was dem-
onstrated using different exposure configurations.1112 Furthermore,
due to the large depth of field of HIBL, large-area dense patterns have
been achieved on HSQ as well as exposures on tilted surfaces.1113 The
use of the Ne-FIB for HSQ exposure has proven interesting, providing
a trade-off between high resolution and dose efficiency.1114
HIBL using other resists has also been investigated. For example,
sub-10 nm resolution has been obtained on a fullerene based resist
using a dose of 40lC cm2, which is three orders of magnitude lower
than that of a similar process using EBL.1115 Likewise, sub-10 nm reso-
lution was achieved on an alumina-based resist, and 10nm lines (with
an aspect ratio of 1:10) were then transferred to Si by means of low-
bias reactive ion etching.1116 HIBL using a new metalorganic negative
resist, Cr8F8(pivalate)16, has been shown to enable sub-10 nm
FIG. 25. Examples of photonic nanostructures realized using FIBID and their related optical properties. (a) SEM image of an array of intertwined nano-helices and their trans-
mission spectra Tþþ, T, Tþ, Tþ for right and left circularly polarized incident light (RCP and LCP, respectively).1066 The inset in the plot presents a scheme of the hand-
edness of incident and transmitted circular polarization. Reproduced with permission from Esposito et al., Nat. Commun. 6, 6484 (2015). Copyright 2015 Springer Nature
Limited. (b) SEM image of subwavelength optical device made of helices with opposite handedness (L and R) coupled to orthogonal apertures.1069 This system enables conver-
sion of an incoming light beam into four beams of tunable polarization and intensity. The plot shows helicity analysis of the device, recording the transmitted power after placing
a rotating quarter-wave plate and a fixed polarizer in front of the detector. The insets show the far-field optical images of the device when the quarter-wave plate rotates by
645. Reproduced with permission from Wang et al., Light 8, 76 (2019). Copyright 2019, Authors, licensed under a Creative Commons Attribution (CC BY) license.
Applied Physics Reviews
REVIEW
pubs.aip.org/aip/are
Appl. Phys. Rev. 10, 041311 (2023); doi: 10.1063/5.0162597
10, 041311-48
V
C Author(s) 2023
 04 April 2026 18:38:31

[Page 50]
resolution patterning using a line irradiation dose of 20 pC/cm (three
orders of magnitude lower compared to EBL), demonstrated for Si and
W substrates with good resistance to subsequent dry etching.1117 New
hybrid organic-inorganic resists based on Ni have also been demon-
strated to perform well in HIBL, requiring an irradiation dose of
22 lC/cm2, producing sub-10 nm resolution with low line edge/width
roughness.1118 Notably, HIBL using a new resist composed of a
radiation-sensitive monomer (MAPDST) with an organic functionality
(TIPMA) only requires a very low exposure dose of 6lC/cm2.1119 The
exposure of PMMA to He and heavier ions has also been
investigated.1120
Additionally, HIBL has shown good performance in combination
with liftoff processes, in particular with Au, which has been used to
fabricate plasmonic nanoantennae.1121 A different approach consists
of the direct He- and Ne-FIB milling of HSQ or PMMA resists that
have been previously patterned using standard EBL.1122 This can, for
instance, be used for pattern repair. HIBL has also been proposed as a
method for the (pre-) screening of EUV resists to help evaluate their
performance.1123
In general, it can be stated that HIBL is very promising for high-
resolution resist based nanopatterning due to the low proximity effect
and the lower ion dose required in comparison with EBL. Thus,
broader use of HIBL in the coming years can be anticipated. More
detailed discussions on this topic can be found in previous review
articles.471,1107,1124
2. Cryo-FIBID
In the past, it was found that electron or ion irradiation of Sn-
based precursors condensed on a substrate at 120 K produced deposits
with metallic behavior.1125 The topic was recently revived through the
use of Ga-FIB to dissociate condensed W(CO)6 precursor at 100 C,
giving rise to WC nanodeposits that exhibit metallic resistivity.1051 The
particular advantage of the cryo method is the low ion dose required
(600 times lower) compared to the standard Ga-FIBID process at
room temperature. The new technique, coined cryo-FIBID, requires
that the thickness of the condensed precursor layer is comparable to
the ion penetration depth, so that the deposit does not lift off when
heated back to room temperature.294,295 Cryo-FIBID has also been car-
ried out using the precursor MeCpPtMe3,296 although the resulting
PtC deposits were less conductive than their WC counterparts.
So far, the best cryo-FIBID results have been achieved using the
precursor Co2(CO)8.297 In this case, the Ga ion dose required is only
15lC cm2, and the obtained metallic resistivity is low (200 lX cm).
Using cryo-FIBID it is thus possible to write electrical contacts with
greater efficiency directly onto a micro-/nanostructure, as outlined in
Figs. 27(a)–27(d), and applied to grow electrical contacts onto materi-
als such as graphene, as shown in Fig. 27(e).
Conveniently, the need for a cryogenic module in order to
decrease the substrate temperature for the cryo-FIBID experiment can
be circumvented by means of a cheap, vibration-free and compact
thermoelectric plate. Recent process optimization along these lines has
enabled thermoelectric cooling to 60 C for cryo-FIBID with W
(CO)6.1126 The resistivity of the deposits (620 lX cm) is even lower
than that obtained for cryo-FIBID performed at 100 C. Cooling via
the thermoelectric plate method thus provides a promising route for
the widespread use of cryo-FIBID in any FIB chamber. Further cryo-
FIBID studies will benefit from ongoing process optimization of the
thermoelectric cooling method and from the use of alternative and
novel precursors for metallic deposits in condensed form.1080,1127
Future application of cryo-FIBID to directly and efficiently create elec-
trical contacts onto 2D297 and other ion-sensitive materials is to be
expected.
3. FIB irradiation of metalorganic spin-coated layers
Although spin-coated layers such as resists are typically used as
sacrificial material in a multi-step patterning process, it had also been
proposed that metalorganic spin-coated layers could be directly pat-
terned using ion irradiation, producing metallic structures based on
Pd,514,1128 Ir,1129 and Au.1130 However, post-annealing treatments
were required to achieve the desired metallic resistivity values, which
limited interest in this approach. Similarly, electron irradiation of
Pd-based spin-coated layers has been used to create nanopatterned
structures, but there too, a post-annealing step is required to achieve
metallic resistivity.1131 However, recent process optimization using Pd
based spin-coated layers in combination with either focused electron1132
FIG. 26. (a) 8 nm-wide hydrogen silsesquioxane (HSQ) lines patterned by helium
ion beam lithography (HIBL) and used as hard masks for subsequent etching of TiN
gate.1110 Reproduced with permission from J. Mater. Chem. C 9, 8285–8293
(2021). Copyright 2021 Royal Society of Chemistry. (b) High-resolution dense nano-
patterns in HSQ written using HIBL. Reproduced with permission from Li et al., J.
Vac. Sci. Technol., B 30, 06F304 (2012). Copyright 2012 AIP Publishing. (c)
Comparison of the charge dose required for HIBL vs electron beam lithography
(EBL) using HSQ resist.1109 Reproduced with permission from Sidorkin et al., J.
Vac. Sci. Technol., B 27, L18–L20 (2009). Copyright 2009 AIP Publishing.
Applied Physics Reviews
REVIEW
pubs.aip.org/aip/are
Appl. Phys. Rev. 10, 041311 (2023); doi: 10.1063/5.0162597
10, 041311-49
V
C Author(s) 2023
 04 April 2026 18:38:31

[Page 51]
or focused ion irradiation1133 has led to the development of an efficient
process that allows the direct patterning of metallic micro- and nano-
structures at the wafer level without the need for annealing. Due to the
simplicity of the process, together with its high resolution and scalabil-
ity, it is tempting to foresee its wide application for the patterning of
electrical contacts or other conductive structures in nanoelectronics.
4. FIB induced mass transport
Many effects known from broad beam irradiation studies are also
observed during FIB processing. This includes the observation of ion
hammering and the viscous flow of nanostructures under FIB irradia-
tion.360,1134 Spatially resolved ion beam mixing using FIB with subse-
quent rapid thermal annealing has been used to create nanometer
sized Si crystals at freely defined positions for single-electron transistor
applications.410 Furthermore, localized ion beam induced growth of
nanostructures is often observed and can result in epitaxial over-
growth406 or the selective growth of nanopillars.1134 An overview of
these and other effects related to mass transport along surfaces or
between layers, including variations such as atomic mixing, can be
found in Ref. 471.
A further example of such irradiation effects is the formation of
self-organized patterns (such as “ripples”) on the surface of semicon-
ductors, depending on the angle of incidence and the energy of the
ions. The broad beam process using noble gas ions is qualitatively
understood
with
mass
redistribution
playing
an
important
role.1135–1137 FIB induced self-organized pattern formation has mostly
been studied for other (mostly metallic) ion species.1138–1145 Here, the
underlying physics is more complex due to the unavoidable change in
stoichiometry of the sample as a result of the high fluence of primary
ions. The situation could be simplified by using inert gas ions from
GFIS or PFIB. In combination with spatially resolved surface structur-
ing, these mass transport effects have the potential for interesting
applications, e.g., controlling the wettability of FIB milled trenches for
microfluidic applications. Here, understanding and control of the
wavelength of the surface ripples will be key.1146,1147
5. Hybrid fabrication and heterogeneous integration
Despite the flexibility of FIB based processing, the intrinsically
low throughput of the serial technique means that large-scale pattern-
ing remains elusive. A way to overcome this limitation is to combine
the FIB step with other lithography methods, using the so-called ‘mix
and match’ approach. For example, in a method combining FIB pat-
terning with nanoimprint lithography (NIL), HSQ resist was patterned
by He-FIB and used as a nanoimprint template after development.1111
Remarkably, this allowed the transfer of lines with a half-pitch of 4 nm
into the UV-curable nanoimprint resist. Similarly, miniaturized fluidic
channels for single molecule analysis consisting of complex, multilevel,
multiscale fluidic circuits have been patterned using FIB and photoli-
thography to make a silicon master stamp followed by UV-NIL to fab-
ricate a negative replica that was used as the working stamp to imprint
the fluidic devices quickly and with high fidelity.1148 The fabrication of
arrays of complex plasmonic nanostructures has been achieved by
combining EBL and Au-FIB, demonstrating both planar and 3D nano-
structures with high patterning accuracy over large areas.1102 In further
examples, optical lithography has been combined with FIB milling to
allow the fabrication of nanochannels in Si-glass microfluidic chips for
studies of ion and molecule transport1149,1150 and for the separation of
nanoparticles by size exclusion.1151 FIB techniques have also been
combined with other processing methods, offering improved versatility
in terms of the material to be processed and reducing total processing
times. For example, FIB patterning of molds into Si was applied for
subsequent hot-filament CVD growth of diamond nanocone arrays on
a free-standing diamond membrane formed after silicon removal.1152
Similarly, direct patterning of inorganic hardmask layers has been
demonstrated using FIB milling and FIBID combined with reactive
ion etching, comparing favorably with the much more complex and
FIG. 27. Cryo-FIBID process used to grow electrical contacts on 2D materials (e.g., graphene):297 (a) Graphene ribbons on Si/SiO2 substrate loaded into chamber. (b)
Substrate is cooled and precursor from gas injection system (GIS) delivered giving rise to a condensed precursor layer. (c) FIB irradiation of the condensed layer using prede-
fined pattern. (d) Substrate heated up to 30 C thus sublimating the non-irradiated condensed layer. (e) False color SEM image of a graphene ribbon with four electrical con-
tacts grown by cryo-FIBID using Co precursor. Reproduced with permission from Salvador-Porroche et al., Nanoscale Adv. 3, 5656–5662 (2021). Copyright 2021, Authors,
licensed under a Creative Commons Attribution (CC BY) license.
Applied Physics Reviews
REVIEW
pubs.aip.org/aip/are
Appl. Phys. Rev. 10, 041311 (2023); doi: 10.1063/5.0162597
10, 041311-50
V
C Author(s) 2023
 04 April 2026 18:38:31

[Page 52]
material-limited resist based lithography techniques that are conven-
tionally used in this area.1153 Instead of using the hard mask for later
etching steps, it can also serve as a sacrificial layer that enables the use
of high ion beam currents. For example, milling through a chromium
oxide mask about 63 nm thick provided the same spatial resolution
with 100-fold increase in ion beam current (2.6 nA instead of 26pA).
This approach has been used to fabricate Fresnel lenses from silicon
dioxide, increasing throughput by a factor of 75 for functionally identi-
cal structures.567
A further promising application is the use of the FIB as a post-
processing tool in CMOS chip manufacture. This extends the semicon-
ductor industry’s conventional use of the FIB as a debugging and
inspection tool, to the top-down FIB based integration of novel semi-
conductor circuitry, such as nanometer-scale mechanical devi-
ces.1154,1155 In connection with new (nano)-electronic materials, such
as single walled CNTs, it has also been shown that there is low, amend-
able damage to electrical circuits when a FIB patterning process is
implemented after fabrication of the basic structure.1156,1157
6. Outlook
In terms of applications, machining using FIBs goes far beyond a
purely top-down approach, since it can also be used to trigger various
chemical and physical processes, and combined with various other
micro-/nanofabrication techniques. Device fabrication based on
unconventional processing steps, as well as unique combinations or
alternative advanced sequences, may further gain in importance since
these methods can mitigate typical limitations in either FIB processing
or the other fabrication techniques. It is hard to foresee in which way
such unconventional processing techniques will develop, but they will
certainly benefit from progress made in many other areas, e.g., new
insights into ion induced chemical processes, novel precursor materi-
als, as well as novel ion species and newly accessible energy ranges.
V. ROADMAP
Focused ion beams can be employed as an all-in-one tool for
studying and modifying matter down to the nanoscale. A showcase
example of these diverse applications is given by the He-FIB, which
enables imaging of corona virus particles and the fabrication of
Josephson tunnel junctions (and much in between), all using the same
instrument.
Building on Secs. II–IV of this article describing the current state
of the art of FIB instrumentation, theory, and applications, we can
now ask where to go next with FIB technology. There are many ave-
nues to pursue, so the answer to this question is multifaceted and com-
plex. This section is devoted to trying to answer this question in some
detail.
Figure 28 provides an overview of the fields that drive various
FIB techniques and the resulting challenges and demands for the fur-
ther development of instrumentation, hardware/software interfaces,
accessories, process modeling, and fundamental understanding. As the
figure outlines, all of these required developments are driven by estab-
lished or newly emerging research fields that use the FIB as a tool for
any or all of the following: localized and comprehensive analytics,
material modification, and advanced device fabrication.
To account for the complexity of the situation without getting
buried in detail, this section is organized around the important future
developments that we have identified as necessary in order to meet the
needs of the drivers. Each driver requires different FIB techniques,
brings its own challenges, and demands different actions to move for-
ward. In the following, a short description of these drivers is given and
an evaluation of the needs of the user community is then presented.
The latter is based on the results of a survey completed by over 50 sci-
entists from across all FIB research fields. The developments necessary
for future progress are then derived and described in terms of their
challenges and overall potential.
A. Drivers for future applications
The drivers for FIB technologies span a wide range of fields in sci-
ence and technology. Currently, the semiconductor industry is the
largest driver, demanding process automation, modeling, and the anal-
ysis of big data.
In general, the drivers can be separated into two interrelated
areas. In the first, the FIB is mainly used for analytical purpose, provid-
ing access to a wealth of structural information and physical proper-
ties. In the second, the FIB enables rapid, flexible device prototyping
and stimulates novel device development. In both of these areas, mate-
rial modification using the FIB is key, be it to enable a particular form
or analysis, or to fabricate novel structures and devices.
A leading example of FIB based analysis is in the life sciences,
where it often involves large-volume 3D tomographic analysis of cells
and tissues under cryogenic conditions (see Sec. IV C 3). This drives
the need for increased processing speed, advanced cryo capabilities
and automation. One potential way to increase throughput is through
cryo plasma-FIB milling, which enables faster removal of bulk mate-
rial, as discussed in Sec. IV D. However, cryogenic processing is not
straightforward and is further complicated by insufficient vacuum lev-
els in the sample chamber of current dual beam instruments. A better
vacuum, as has been demonstrated in the past, can reduce contamina-
tion, and in the case of cryo-FIB, can also lead to less water condensa-
tion on the target structure.
In both the life sciences and materials science, as well as in envi-
ronmental research, FIB techniques such as cross sectioning, tomogra-
phy, and sample fabrication (e.g., for TEM and APT studies, or ex situ
characterization of physical properties) have become established stand-
ards that would now benefit from powerful process automation.
Materials science in particular, can benefit from other ion types, such
as ions from noble gas elements that (a) may not accumulate in the
material, since they can either pass right through if the sample is thin
enough or leave by out-diffusion, and (b) will not undergo chemical
reactions. This also applies to radiation hardness testing of materials,
where FIB is used as a means to locally mimic the effects of a plasma
or solar radiation. Increasingly, cryo-FIB techniques are also being
applied to beam-sensitive samples, such as novel battery materials that
are relevant for energy-technology applications, which also calls for the
cryo-related developments mentioned above. In the case of multi-
modal imaging approaches and the identification of target areas for,
e.g., TEM lamella preparation, workflows are currently hindered by
the very different contrast mechanisms in, e.g., the fluorescence light
microscope vs SEM. Addressing this will require improved correlative
techniques as well as more advanced data management and analysis
(cf. Sec. IIF).
In a broader context, FIB research into quantum and 2D materi-
als, as well as other novel materials, can largely be subsumed under
materials science, but should be recognized as drivers of “non-
Applied Physics Reviews
REVIEW
pubs.aip.org/aip/are
Appl. Phys. Rev. 10, 041311 (2023); doi: 10.1063/5.0162597
10, 041311-51
V
C Author(s) 2023
 04 April 2026 18:38:31

[Page 53]
FIG. 28. Sankey diagram showing an overview of the interrelated drivers, techniques, challenges and to-do items for future development of FIB science and technology.
Applied Physics Reviews
REVIEW
pubs.aip.org/aip/are
Appl. Phys. Rev. 10, 041311 (2023); doi: 10.1063/5.0162597
10, 041311-52
V
C Author(s) 2023
 04 April 2026 18:38:31

[Page 54]
conventional” FIB techniques in their own right. For example, the
growing interest in quantum materials is driving the need for rapid
and high-precision patterning of large 3D structures from novel mate-
rials. This could be achieved by combining process modeling with an
easy-to-use interface for 3D shape definition and calculation of the
required beam and patterning parameters. In addition, chemical func-
tionalities can be integrated into patterning through the development
of novel ion sources; oxygen, in particular, is an important tuning
parameter for the electronic structure of many quantum materials.
At a more fundamental level, the maskless approach of FIB proc-
essing renders it an ideal technique for the precise creation of defects
at the exact location where they are needed. This is driven by applica-
tions in quantum technology, where defects in an otherwise perfect
crystal can act as quantum emitters or, if they carry spin information,
as qubits.
On the theoretical side, the creation of specific defects and espe-
cially single ion implantation (SII) require a deeper understanding of
the mechanisms of defect formation and the evolution of the defect’s
local environment, which in turn determines the physical properties.
Such challenges can be addressed by modeling at different levels of
sophistication, as described in Sec. III.
In terms of instrumentation, a key technological challenge for
quantum applications is to be able to place individual ions in a (quasi-)
deterministic manner and detect them with very high efficiency.
Certain defect types may require the implantation of a specific ion for
which stable ion sources still need to be developed. The implantation
depth is controlled by the mass and kinetic energy of the incident ion,
and in order to reduce dephasing, quantum emitters in photonic chip
architectures are usually desired to have a depth of 10–100 nm beneath
the surface. As such, the ion energy ranges of tens of keV that are cur-
rently available are mostly well suited. However, in the case of spatially
resolved heavy element implantation, a higher primary beam energy
would be required, which poses challenges for the power supplies and
for electrical isolation in the ion optical column. If instead non-native
atoms are to be implanted into 2D materials, e.g., for high resolution
flexible area doping, lower energies are needed. In this context, low
energy means less than 100 eV to ensure a significant number of
replacement collisions in which the ion exchanges position with a tar-
get atom and the latter is removed from the 2D material.376 Methods
to reduce the primary energy of the beam include using deceleration
lenses in the final stage of the beam focusing or implementing reverse
sample biasing (see also Sec. V C). For the detection of the transiting
primary ion itself or the resulting interaction with the substrate,
various approaches are under development (see the Outlook of Sec.
IVB).
Another strong driver for FIB technologies are micro-electro-
mechanical
systems
(MEMS)/nano-electro-mechanical
systems
(NEMS) and microfluidic devices, which are ubiquitous in our modern
world, be it in sensors, displays, printers, transducers or microphones.
Such devices often combine various active and passive components
consisting of electronic and moving parts, and therefore typically rely
on a whole chain of thin film lithographic, deposition, and etching
techniques. However, these fabrication techniques require that the
devices are built up layer by layer. As such, true 3D geometries are dif-
ficult to achieve.
FIB processing by milling and deposition, on the other hand, ena-
bles the flexible fabrication of complex multi-level geometric structures
and smooth 3D shapes, as it permits direct top-down and bottom-up
structuring in the same instrument. What has limited the default
implementation of FIB technologies in device manufacturing thus far
is the slow processing speed of the inherently serial process. Here, the
availability of a multibeam system comprising thousands of individu-
ally addressable focused beams would represent a major leap forward
(see also Sec. II B).
B. The generic needs of the community
FIB systems have become a standard in scientific research and
industrial processing, but the market is still heavily dominated by the
Ga-FIB. While Ga represents a good compromise between spatial reso-
lution and sputtering yield for many material systems, other applica-
tions require different beam parameters and/or suffer from Ga
contamination. In our survey, the participants were therefore asked in
which areas they conduct research and upon which material systems
and/or devices they focus. The corresponding results and percentages,
thus, reflect the perspectives of this particular group of users. Figure 29
shows that materials science, physics, and engineering are the most
prominent research areas in the FIB community surveyed. Fields such
as biology, medicine, and earth science may be underrepresented in
these statistics, since fewer scientists from those areas participated in
the survey. It would be interesting to repeat the survey with a larger
number of participants from a wider range of fields in order to be
more statistically representative. The material systems most commonly
studied by the respondents are 2D materials and semiconductors, fol-
lowed by various other systems including biological samples, ceramics,
FIG. 29. Results of a survey of the fields of research (left) and the target materials systems or devices (right) being investigated or addressed.
Applied Physics Reviews
REVIEW
pubs.aip.org/aip/are
Appl. Phys. Rev. 10, 041311 (2023); doi: 10.1063/5.0162597
10, 041311-53
V
C Author(s) 2023
 04 April 2026 18:38:31

[Page 55]
polymers and environmental samples. This reflects current research
trends, but also underscores the universality of the FIB as a tool for
modifying matter at the nanoscale.
The typical problems encountered by the FIB users participating
in our survey (see Fig. 30) show a clear trend, with surface damage,
unwanted implantation/doping and contamination being the most
dominant problems. This last point on contamination is mostly related
to the typical vacuum operating range of around 106  107 mbar
and the associated residual gases in the vacuum chamber. In this pres-
sure range, a monolayer of molecules still forms on the sample roughly
every second, and with a typical water content of around 60% in the
residual gas, most surfaces will also be covered with a double layer of
water molecules. The hydrocarbons from the residual gas are also
decomposed by the ion beam and, depending on the ratio of the sput-
tering to deposition yield, can form a carbonaceous layer on the sam-
ple. Especially in the case of FIB processing with light ions, even a
small amount of contamination can result in greatly reduced net sput-
tering rates or in the extreme, net contamination deposition.
Generally, both water and hydrocarbons can add various, mostly
unwanted, chemical reaction channels (cf. Sec. IV E 1). Here, a signifi-
cant improvement of the vacuum level toward UHV would be an
important development. Since some of the contamination is intro-
duced with the sample itself, a dedicated load lock for plasma cleaning
of samples prior to FIB processing would be an ideal complement.
Other unwanted chemical side-effects may occur when the ion inter-
acts inside the sample and can be mitigated using inert Ion species.
However, unwanted physical side-effects such as interlayer mixing or
dealloying are difficult to avoid as this would require a significant
reduction in primary ion energies; in the shorter term these effects can
be better addressed through process modeling (cf. Secs. III A and
III B).
Problems with long patterning times are either due to beam
currents not being high enough or to stability issues of the system.
PFIB columns address the first issue by proving higher beam cur-
rents, but at the expense of a larger probe size. One especially
intriguing way of increasing processing speed and thereby reduc-
ing patterning times would be the implementation of a multibeam
system. Thousands of parallel beams could in principle be available
while maintaining small probe sizes (cf. Sec. II B). System stability
is mainly limited by the use of mechanical stages, which suffer
from drift over time and from inaccuracies in positioning. In prin-
ciple, laser interferometric stages solve this problem. However,
since most FIB systems use a tilted column, the sample must also
be tilted in order to allow FIB processing under normal incidence.
Thus, novel system designs with a vertical FIB column are of great
value. Finally, instabilities in the beam current itself (more of a
problem for some of the novel ion sources) can also limit pattern-
ing performance, so the development of novel and stable emitters
is needed (cf. Sec. II A).
Interestingly, the survey answers to questions about desired spa-
tial resolution, milling depths, deposition thicknesses, and beam energy
ranges more or less correspond to what is currently technologically
possible. This makes sense, in that users often aim for what is feasible
with their instruments. Only a few users were interested in depositing
FIG. 30. Results of a survey of the typical problems and limiting factors in FIB processing (top left), the target spatial resolution (top right), the target milling depth and deposi-
tion thickness (bottom left), and the target ion beam energy range (bottom right).
Applied Physics Reviews
REVIEW
pubs.aip.org/aip/are
Appl. Phys. Rev. 10, 041311 (2023); doi: 10.1063/5.0162597
10, 041311-54
V
C Author(s) 2023
 04 April 2026 18:38:31

[Page 56]
single molecules or removing/implanting single atoms. Currently, such
approaches are beyond the technological capabilities of commercial
systems and would require substantial developments. However, with
these developments the impact on areas such as quantum technology
research would be substantial.
C. Important future developments
Having discussed the needs and wants of the FIB research com-
munity in terms of future applications and user experiences, we now
turn to specific technologies that need to be developed. For this pur-
pose, Fig. 28 has been divided into subplots based on different groups
of to-do items. This allows us to trace the impact that certain develop-
ments will have on specific challenges, to explore the techniques that
are then enabled, and ultimately link back to the drivers.
1. Ion beam generation and transport
Figure 31 displays the required developments (i.e., to-do items)
and the associated challenges, techniques and drivers in the area of
next-generation FIB sources and ion beam transport. Specific needs
for novel ion sources, ion optics for both low and high energy beams,
and fast beam control/blanking have been identified.
a. Novel source types including single isotope sources. A key area
requiring development concerns novel ion sources, in particular, high
brightness and light element sources, which are crucial for high-
resolution imaging and nanostructuring applications. Here, further
development of GFIS based sources to operate with gases other than
He, Ne, and N2 is desired. The first steps in this direction have already
been taken by various researchers testing GFIS based emission of
H,1158 Xe,60 and Kr.61 However, the heavier noble gas elements have
numerous isotopes, sometimes in nearly equal proportions; if the ion
optical column is not well shielded from magnetic fields, this can affect
spatial resolution, since magnetic fields present in the column can split
the ion beam according to the mass of the isotopes. Solutions to this
problem, other than shielding, include the addition of a Wien filter.
Again, these developments will require new ion optical columns that
can reduce or correct the aberration induced by the Wien filter.
Alternatively, isotopically pure source gases can be used, similar to the
already successful implemention of isotopically pure source materials
by manufacturers of Ga-LMIS and AuGeSi-LMAIS. Further LMAIS
single isotope sources might also be of interest in the context of
SII,194,293,829,835 local isotope enrichment766 and for a wide range of
other applications, e.g., SIMS, also in combination with reactive gas
flooding.123,125,992,1001 The GaBiLi-source,46,1159 for example, provides
heavy Bi atoms and small Bi clusters for milling, and a reactive Li ion
beam for analysis by SIMS. With the LMAIS, switching between ion
beams for these different species is fast (only takes a few seconds) and
can be automated. For the future, new alloy concepts that include
heavier reactive species are desired; to date only Au–Si, Au–Ge,
Au–Ge–Si, and Ga–Bi–Li LMAIS are commercially available.
Ion sources for heavy ions are desirable for applications such as
SIMS in order to increase sputter yields and also for device debugging
in the semiconductor industry, where the shorter penetration depth of
the heavier ion is an advantage. Furthermore, ions from group 1 and
group 17 in the periodic table are of interest due to their chemical reac-
tivity, which enhances sputter yields. While successful attempts have
been made in the past with group 1 elements,29,31,46,1160 efforts for the
development of sources based on group 17 elements such as fluorine
or iodine are more limited. A possible approach for reactive ion sour-
ces using group 17 elements could be the ILIS if implementing the
appropriate salts.54 Such ILIS prototypes have been developed, but
FIG. 31. Developments that are required with respect to the generation and transport of focused ion beams.
Applied Physics Reviews
REVIEW
pubs.aip.org/aip/are
Appl. Phys. Rev. 10, 041311 (2023); doi: 10.1063/5.0162597
10, 041311-55
V
C Author(s) 2023
 04 April 2026 18:38:31

[Page 57]
they did not yet enter the market. One of the intrinsic issues when
operating an ILIS is the need to switch the polarity of the extracted ion
beam in order to keep the source composition in balance. While this is
usually considered a nuisance it can become an advantage, since by
using clever chemistry, ion beams suitable for performing SIMS with
both polarities could be extracted. However, collateral damage by the
reactive ions to the ion optical elements needs to be considered and
avoided as much as possible. We note that the first commercial FIB
systems combining reactive ion species with SIMS are currently enter-
ing the market.977,1161
With regard to source brightness, the recently developed MOTIS/
LoTIS have been shown to achieve high brightness for a number of ion
types.29,31,1160 Furthermore, fundamentally new concepts based on,
e.g., insulator-on-conductor ion sources1162 and other ideas that cur-
rently have a very low technology readiness level (TRL) may also have
potential for application as high brightness sources, since they partially
exploit similar concepts to the GFIS technology.
An aspect that is becoming more and more important for users is
instrument uptime, which can be increased by minimizing source
maintenance needs. For example, LMIS and LMAIS lifetimes could be
increased by increasing the reservoir size of the liquid metal/alloy. The
lifetimes of the apertures could be increased by adjusting the material
and thickness of the aperture strip, as well as the number of apertures
incorporated.
b. Ion optics for low and high energy ion beams. Access to low
energy ion beams (<1 keV) is becoming increasingly important for a
range of FIB applications in which the penetration depth and ion
straggle in the material must be minimized. However, the transport of
a low-energy beam without sacrificing on resolution is a challenge.
This is mainly due to chromatic aberrations (see also Sec. II B). To
address this issue, specialized beam optics such as energy filters and
chromatic aberration correctors are needed, which are, in general,
complicated to produce, align, and tune,1163 thus posing extra chal-
lenges for system automation. Low-energy beams also pose challenges
in terms of the stability and precision of the associated electronics.
Key areas where low-energy high-resolution FIBs will bring bene-
fit are in FIB based debugging and mask repair in the semiconductor
industry,507 where minimized ion penetration and thus minimal dam-
age to underlying layers and structures is required. If these low-energy
FIBs employ heavy ions, the beam–sample interactions can be con-
fined even more closely to the surface. A further application that
requires ultra-low energy beams (down to a few tens of eV) is the con-
trolled and spatially resolved doping of 2D materials or the ion-beam
induced modification of surfaces (see Sec. III A). For the latter, the
energy spread of the ions emitted from the source must be exception-
ally small to begin with, smaller even than the LoTIS and GFIS can
deliver. Indeed, in order to reduce chromatic aberrations for all of the
above, it makes sense to start with new types of ion sources that have a
reduced energy spread and then employ subsequent beam elements
for chromatic aberration correction accordingly.
For other applications, higher energy beams are required, such as
for the deep placement of (heavy) atoms for quantum technology
applications, and for applications requiring even higher spatial resolu-
tion. Since the ion collision cascade expands the FIB beam in the mate-
rial and most damage occurs at the end (cf. again Sec. IIIA), it may be
useful to use high energies for devices based on (potentially suspended)
thin films. The target defects are then generated close to the surface
with high spatial precision, but low yield, and the beam damage occurs
spatially separated from this in the substrate (or not at all in the case of
suspended membranes). While the technological challenges for
increasing the beam energy are moderate, the increased size of the
required electrical isolation and power supplies will actually limit the
achievable resolution, since they may act as additional noise sources.
c. Fast beam control and blanking. Standard beam blankers
installed on FIB instruments typically achieve blanking times (known
as rise times) on the order of 20–100ns. However, for a number of
applications, rise times below 10ns are desirable and have been dem-
onstrated in isolated cases.120 Applications requiring faster blanking
times include resist patterning, high-end FIBID and SII, in all cases to
avoid unintentional exposure.
Another need for specialized beam blanking arises from the fact
