Repository: Alvintxh/nanofab-web

# Review Articles Index

18 review articles on nanofabrication topics (2020-2025), organized by topic area.
Collected 2026-04-05 for the nanofab knowledge book v2.

## Atomic Layer Deposition (ALD) — 3 articles

| # | File | Title | Journal | Year |
|---|------|-------|---------|------|
| 1 | `ald_review_2025_nature_primers.md` | Atomic Layer Deposition | Nature Reviews Methods Primers | 2025 |
| 2 | `ald_semiconductor_2025_lee.md` | Advances in Core Technologies for Semiconductor Manufacturing: ALE, NBE, and ALD | Nanoscale Advances (RSC) | 2025 |
| 3 | `asald_review_2024_nature_comms.md` | Area-Selective ALD on 2D Monolayer Lateral Superlattices | Nature Communications | 2024 |

File: sources/sources_processed/papers/fib_roadmap_2023_applied_phys_rev/fib_roadmap_2023_applied_phys_rev_full.txt (part 9 of 16)
# fib_roadmap_2023_applied_phys_rev
that ion beam sources typically also create a certain fraction of neutrals
in the beam, which is generally unwanted. These neutrals result from
charge exchange collisions between energetic ions and neutral gas atoms.
The latter are generally present due to insufficient vacuum at the source
and in the ion optical column, and in the case of the GFIS, as a direct
result of the gas based source technology. In the case of the GFIS, 0.29%
He0 have been reported under conditions used for medium resolution
imaging and for TOF-SIMS (6:3  106 mbar He pressure, 20mm aper-
ture).1164 However, these numbers depend heavily on the gas pressure
and aperture used. Since neutral species are not influenced by electric or
magnetic fields and thus cannot be deflected away using ion optical ele-
ments or the standard electrostatic blankers, they can result in broad
background exposure, especially in the case of long FIB processing times.
This is detrimental in applications concerned with few or single-ion
impacts at specific target locations, which often also involve high-dose
irradiation (and hence even more unwanted neutrals reaching the sam-
ple) to make fiducial markers for subsequent correlative analysis. In
order to eliminate the neutral beam, a physical obstacle can be intro-
duced into the central portion of the column, which only the ions can
bypass by means of a series of electrostatic deflectors. This is known as a
chicane blanker. Similar solutions, such as a curved column, could also
be explored but come with their own challenges.
2. Accessories and complementary instrumentation
In Fig. 32, the required developments related to new accessories (add-
ons) for FIBs and complementary instrumentation are outlined. These to-
do items can be broken down into categories focused on ion induced chem-
istry, adaptable sample environments, and analytical add-ons.
a. Ion induced chemistry. Applications using FIBID, gas-assisted
etching, and resist-based lithography could all be greatly enhanced by
the development of more advanced modeling tools, new gaseous pre-
cursors and new resists.
In the case of FIBID, new precursor chemistries that enable
higher deposit purity (e.g., for plasmonic applications) and superior
resistivity (e.g., for circuit edit applications) are needed. The prerequi-
site for the development of these precursors is a deeper understanding
of the ion–molecule reactions that occur during the deposition pro-
cess.431 For high-purity metallic deposits, the precursor molecule will
ideally be fully decomposed so that only the desired metal component
Applied Physics Reviews
REVIEW
pubs.aip.org/aip/are
Appl. Phys. Rev. 10, 041311 (2023); doi: 10.1063/5.0162597
10, 041311-56
V
C Author(s) 2023
 04 April 2026 18:38:31

[Page 58]
is deposited and the ligand fragments are pumped away. Similarly, in
the case of gas-assisted etching, the precursor molecules should
undergo ligand loss to generate empty coordination sites that bind
with the substrate to enhance the rate of removal of substrate atoms
without forming a residue of nonvolatile reaction products. Once the
fundamentals of beam induced chemical reactions are better under-
stood (including aspects such as the effect of beam induced heating),
researchers will be better poised to develop simulation tools to enable
the prediction and design of more complex deposition and etching sce-
narios. The development of these simulation tools will also rely on
input from systematic parameter optimization, where automated
beam control and data analysis will play a key role.
A common but generally undesired effect from ion induced
chemistry is the deposition of a thin carbon film over ion-irradiated
regions, arising due to residual hydrocarbon species present on the
sample surface and in the microscope chamber.890 This effect can be
minimized by, e.g., plasma cleaning samples before loading into the
microscope or working in UHV. Other unwanted beam induced
effects that can occur during intentional deposition processes include
implantation of the ions themselves into the deposit during the growth
process, or concurrent milling of the deposit. To minimize these
effects, it is desirable to increase the deposition rate, so that a lower
total ion dose is needed for the process. Recently, it has been shown
that cryogenic cooling of the substrate is one way to increase deposi-
tion rates, which could be investigated further.1051 However, it is worth
mentioning at least one application where a balance between deposi-
tion and concurrent milling by the primary ion beam is actually
desired, namely, the formation of high-aspect-ratio hollow nanopillar
deposits with unique electronic properties using He-FIBID.1038
Overall, fine control over the rate of deposition should prove highly
beneficial for future applications.
For resist based lithography, further development of resists specif-
ically for lithography using ion beams is needed. It has already been
shown that resists tend to be much more sensitive to ions compared to
electrons, but so far most resist development has still been for EBL. In
order to optimize resists for lithography using different ion species, a
deeper
understanding
of
the
ion-resist
interaction
process
is
required.1120 Consequently, the full potential of FIB resist lithography
has yet to be realized, even though HIBL has already demonstrated
high resolution patterning with dramatically reduced proximity effects
compared with EBL.1108,1109
b. Adapted sample environments. In electron microscopy, sample
environments are now routinely adapted through the use of liquid cells
that separate, e.g., chemical reagents, from the surrounding vacuum in
the chamber. This principle does not readily translate to the FIB, since
the typically used Ga ions can easily damage the cell membrane by
sputtering
and
also
suffer
from
limited
penetration
depths.
Accordingly, only He-FIB has been used in a prototype liquid cell,1165
because He ions combine negligible sputtering of the cell membrane
with a sufficient penetration depth to reach the reaction volume. In
contrast, heating of samples during FIB processing has been used for
decades, including more recently for the reduction of ion beam
induced amorphization and blistering during He- and Ne-FIB process-
ing. Quasi-local heating with an infrared laser1166 and homogeneous
heating using a heating stage360 have both been tested. However, the
latter approach, in particular, suffers from sample drift induced by the
high thermal mass of the sample heater. Low drift implementations
are thus needed that also have lower power requirements in order to
protect the rest of the system (e.g., the piezo motors in the stage and
ion optical components in the pole piece) from overheating and to
allow faster heating ramps.1167 FIBID-related applications could also
FIG. 32. Developments that are required with respect to accessories and complementary instrumentation.
Applied Physics Reviews
REVIEW
pubs.aip.org/aip/are
Appl. Phys. Rev. 10, 041311 (2023); doi: 10.1063/5.0162597
10, 041311-57
V
C Author(s) 2023
 04 April 2026 18:38:31

[Page 59]
benefit from new simple heating stages for exploring in situ annealing
of the deposited structures.
Sample cooling can also be of interest to reduce beam damage,
de-alloying, and surface microstructure formation, and for applications
using FIBID or HIBL. For example, often temperatures slightly below
0 C are sufficient to prevent the formation of eutectic phases or phase
separation. In the same manner, molecular desorption rates may be
tuned by either decreasing (or increasing) the temperature by only a
few tens of Kelvin. Hence, for many experiments with a relatively small
temperature
range
to
bridge,
Peltier
based
solutions
become
possible.1126
A pressing requirement for substantial cooling comes from bio-
logical applications, where cryo-stages and cryo-transfer units have
been developed to enable complete cryo workflows (see Sec. IV C for
examples). However, due to the stage cooling mechanism and shield-
ing, these systems can suffer from reduced imaging performance as
well as limitations regarding sample geometry and compatibility with
certain accessories in the FIB chamber. Further development of spe-
cialized FIB instruments dedicated to the handling of biological and
other sensitive samples is expected. These systems require special load
locks for vacuum and/or cryo transfer, and better vacuum conditions,
in general, will result in less condensation on the specimens.
By adding fluorescence light microscopy to a FIB-SEM system, a
dedicated and time-efficient platform for the correlative preparation of
TEM lamellae for biology, medicine, and related fields becomes possi-
ble, since well-established fluorescence light microscopy protocols can
be used to locate regions of interest for FIB milling in situ. Indeed, a
system including fluorescence light microscopy has recently been dem-
onstrated in a cryo triple-beam configuration.206 Other implementa-
tions for fluorescent light detection either employ an ellipsoidal mirror
in conventional Ga and plasma FIB-SEM systems for fluorescence
spectroscopy of the atoms sputtered by the ion beam,834 or a full con-
focal microscope setup integrated into the vacuum chamber of a
100kV LMAIS-FIB with a high-precision stage to move between
working positions.835
The latter system demonstrated the in situ detection of fluores-
cent light from arrays of optically active defects created by the FIB,
thus representing an important step toward realizing the deterministic
creation of quantum emitters (cf. Outlook of Sec. IVB). For this appli-
cation, it is of utmost importance to reduce all kinds of residual con-
tamination (fluorescent and chemically active), both on the sample
and in the vacuum chamber using UHV chambers and ideally inert
sample transfer. Dedicated UHV FIB systems for quantum technology
do not yet belong to the commercial standard, but have recently been
demonstrated.91,814
c. Novel detectors and analytical add-ons. Quantum technology
and therewith the deterministic implantation of ions is one of the
main drivers in science and technology today, and correspondingly,
there is an urgent need for single ion detection. As outlined in the
Outlook of Sec. IV B, specialized detectors193,194 or specific types of ion
sources like a Paul trap,827,828 can either count the ions that impinge
on the sample or measure the ion impact event. The latter can be real-
ized using an on-chip IBIC measurement,199,829 which can be imple-
mented for many CMOS compatible quantum devices that are not
affected if there is an amplifier nearby. For all other quantum devices,
truly agnostic SII detectors that detect, e.g., SEs will constitute an
especially important development. In addition to very high detection
efficiencies approaching 100%,777,833 appropriate theory support is
needed to calculate the expected SE yields. If such detectors are com-
bined with a complementary system that detects device function, e.g.,
fluorescence835 associated with single-photon emission from the
defects generated, truly deterministic implantation can be realized for
an industry-ready commercial platform.
Several types of detection systems exist, which can often be com-
bined to enable the acquisition of unique multimodal data sets. The
general trend is toward better spatial resolution in 3D, higher sensitiv-
ity (and hence lower detection limits), and better quantification of
results. A promising approach in this area is FIB-SIMS. Resolution and
sensitivity are directly linked, which must be considered in efforts to
improve performance. For example, in the case of GFIS and LoTIS
based SIMS, simultaneous improvement in both resolution and sensi-
tivity is not possible, since further reducing the sampling volume ren-
ders the number of target species in that volume statistically
insignificant. Another analytical approach that is complementary to
SIMS uses fluorescence spectroscopy to detect and identify atoms sput-
tered by the FIB and has been shown to be feasible for certain
applications.834
Various other “classic” ion beam analytical methods have been
implemented in FIB instruments or are interesting candidates for
future implementations. These include IL175 and RBS,143 which have
been explored by a number of researchers but are not available as com-
mercial solutions. In IL, the luminescence of excited target atoms,
defects or recoiled ions is detected using parabolic mirrors and a com-
bination of gratings and lenses to obtain spectral information that
allows identification of the emission source. IL was recently demon-
strated for semiconductor heterostructures and Li-ion batteries834 and
also has potential for various insulating samples in fields such as geol-
ogy, mineralogy, biology, and medicine, including nanoparticle
research such as nanotoxicology. In contrast, RBS measures the energy
and scattering angle of backscattered ions and allows standard-free
and depth-resolved elemental analysis. However, RBS in FIB systems
has largely been abandoned due to fundamental problems related to
the high number of multiple scattering events. Implementing a low
energy ion scattering (LEIS) configuration may be a good alternative,
as it only measures the energy of the charged particles that are primar-
ily scattered at or close to the sample surface. Nevertheless, due to the
low yield of charged scattered particles, high fluences are required to
obtain good statistics.
There has been some debate around the potential to use X-rays as
a signal for ion induced processes. Some reports indicate that this could
indeed be possible.169 However, in that particular case, the observed
X-rays were not generated by the interaction of the primary ion beam
with the sample. Instead, non-conductive samples became positively
charged under ion impact and backscattered ions caused the emission
of SEs from components in the chamber. These SEs were then acceler-
ated toward the positively charged sample surface and generated X-ray
peaks due to random interactions with the chamber components. It
turns out that because the inelastic interactions that are responsible for
X-ray generation depend on velocity and not on energy, typical primary
beam energies in FIB systems are not sufficient for X-ray production.
As stated by Joy et al.,1168 a beam energy of about 53MeV for He ions,
for example, would be required in order to excite the same X-ray lines
as can be obtained using a 6keV electron beam. Such high beam
Applied Physics Reviews
REVIEW
pubs.aip.org/aip/are
Appl. Phys. Rev. 10, 041311 (2023); doi: 10.1063/5.0162597
10, 041311-58
V
C Author(s) 2023
 04 April 2026 18:38:31

[Page 60]
energies are out of reach for conventional FIB systems and thus the
high-energy PIXE technique remains elusive to FIB.
In contrast to X-ray spectroscopy, the generation and detection
of Auger electrons is indeed possible using the beam energies of cur-
rent FIB systems. Auger electrons are generated due to the creation of
core-holes in both the projectile ions and the substrate atoms, thus
Auger signals emanate from both colliding particles, resulting in spec-
tra with rich features that can be quantitatively evaluated.166
Another analytical approach is based on in situ monitoring of ion
beam-induced property changes, such as in situ electrical measure-
ments to test nanostructured samples or to probe, e.g., magnetization
via the measurement of a Hall voltage. Various other analytical techni-
ques can also be incorporated into the FIB chamber, including AFM
for in situ surface characterization or a nanoindenter for in situ
mechanical testing. The benefit of performing these techniques in situ
is not only control of the sample environment (e.g., no exposure to
air), but also the possibility of real-time imaging (usually with the
SEM) enabling immediate quality control of the measurement. For
improved implementation of all these approaches, open hard- and
software APIs are required.
Further developments that will facilitate work with analytical
add-ons are related to the continued integration of sample cleaning
options based on UV light or remote plasma, as well as the combina-
tion of FIB processing with direct laser milling.1169 Systems integrating
femtosecond laser milling with FIB have recently become available and
the associated workflows and possibilities are currently being explored.
3. Automation and data management
Figure 33 shows the technological developments required in
terms of automation and data management. Both of these areas are
rapidly growing in importance due to the sheer volume of samples and
data. There is enormous potential to facilitate the daily work of tech-
nologists and researchers using recent developments in ML and artifi-
cial intelligence. However, the black-box nature of such routines
requires awareness and regular cross-checking of both the training
data used and the results obtained. In the following, open interfaces for
hardware and software, and then needs related to data access and man-
agement, are discussed in more detail.
a. Open hardware and software interfaces. In recent decades, sci-
ence has increasingly moved toward openness and transparency.
Today, this is generally a prerequisite for receiving taxpayer money for
scientific research.1170 The idea of sharing not only raw data (as dis-
cussed in Subsection V C 3 b) but also task-specific developments in
terms of machine operation and data analysis holds great potential.
Instead of developing isolated solutions specific to particular research
groups, which often become obsolete or are lost when the original
developers move on, a larger community can maintain and further
develop methods much more efficiently. In addition, the overall speed
of development is significantly increased, as existing data and tools can
be reviewed much more easily before “reinventing the wheel.”
Open access to nonproprietary development is already standard
in many scientific fields, but the more technologically sophisticated
and commercially valuable scientific work becomes, the more conflicts
over intellectual property, licenses and potential patents can arise.
Nevertheless, the major FIB instrument manufacturers have recog-
nized the benefits of opening up their machines for modification by
the users. Everyday users seek the ultimate in machine performance.
Therefore, a key resource for driving future developments comes from
enabling those users to make the most efficient use of instrument time
and gain the most insight from the data generated. The larger the
FIG. 33. Developments that are required with respect to automation and data management.
Applied Physics Reviews
REVIEW
pubs.aip.org/aip/are
Appl. Phys. Rev. 10, 041311 (2023); doi: 10.1063/5.0162597
10, 041311-59
V
C Author(s) 2023
 04 April 2026 18:38:31

[Page 61]
active user community is, the more far-reaching the benefit, which in
turn translates to increased sales for the manufacturers even if new
technological developments do not have immediate impact on a patent
or a price tag. What users need are open hardware interfaces to give
them real-time access to detector signals and to enable them to add
their own custom components. Even more important is a full-fledged
API that allows control of all system parameters accessible in the GUI
and ideally all others in developer mode. In this respect, software
development on the manufacturer side must be a compromise between
the needs of those who require easy-to-use software yet with more lim-
ited access, and those who require full access.
For process automation, certain tools are already included in
some FIB systems. For example, routines that have already been exe-
cuted can be stored and modified in a quasi-graphical approach,
removing the hurdle of programming in a text-based interface. A key
area needing a high degree of automation is in the efficient acquisition
of tomographic data sets with imaging based on SE detection, as well
as EDS and EBSD. FIB based tomography is particularly used in the
life sciences and in environmental research, and increasingly in all
branches of materials science, including for battery research and
energy conversion. In all cases, high precision and repeatability are
required.
In the future, automation tools should be complemented by ML
algorithms that help with experimental control and real-time data
analysis. Integration of an active learning user interface (human in the
loop)1171 for in operando improvement of the supporting ML algo-
rithms would then allow easy continuous training and thus automatic
control and/or optimization of processing based on predefined quality
parameters or figures of merit. Such feedback control would also be
beneficial for advanced patterning tasks, where modeling-informed
pattern generation and optimization could be coupled with FIB-
processing in a fully automatic way.
Open software interfaces are also required for data analysis,
which varies greatly depending on the application typically requiring a
tailored approach. ML-based solutions are similarly very diverse, with
application to problems including simple data noise reduction, the
broad field of feature recognition and data reduction, super-resolution
imaging, and full quantification. The integration or linking of different
methods and data streams thus needs open interfaces. Therefore, in
place of closed all-in-one tools for data analysis and automation, man-
ufacturers should instead provide the infrastructures needed for users
to efficiently develop solutions for the broader community.
b. Data access and management. Likewise, all data generated
should be open and ideally FAIR. The acronym FAIR, coined by
Wilkinson et al.1172 in 2016, stands for Findable, Accessible,
Interoperable, and Reusable. The FAIR principles have led to global
initiatives in all scientific disciplines.1173–1176 In particular, research
areas that generate large amounts of data, such as the life sciences and
materials science, are driving the development of data harmonization
including a comprehensive set of metadata, ontologies, and workflows
that are accessible along with the data.969 For experimentally derived
data, this includes sample tagging, e.g., with QR codes linked to each
resulting dataset, along with the corresponding experimental work-
flows documented in electronic lab journals. One of the biggest chal-
lenges with open and FAIR data are the diversity of data sets from
different
sources.
The
Novel
Materials
Discovery
(NOMAD)
laboratory1177,1178 can serve as a blueprint here, as it maintains a col-
lection of data repositories (called oases) for data from virtually all
codes in computational materials science.
Several factors are crucial for the successful implementation of
such data repositories:
• The data must be easy to upload and integrate into the
repository.
• The data must be presented in a common format that allows easy
access and efficient searching.
• Ideally, additional toolkits such as metadata crawlers or ML tools
for data analysis or prediction should be offered.
• There should be an embargo period option to restrict access to
collaborators and/or industry partners before publication or
patent.
• The data sets themselves, as well as scripts used for data process-
ing and analysis, should be given DOIs to make them citable.
With respect to data from (FIB-related) microscopy and spectros-
copy, proprietary file formats are used by various manufacturers.
While this can be useful when providing additional functionality or
easier access to certain data analysis routines, it poses a major problem
if there is no way to access the raw unprocessed data to analyze it and
make it available. In order to integrate such data into a FAIR infra-
structure, a standardized and multidimensional open file format spe-
cifically for correlative image and spectroscopy data are highly
desirable. HDF5 would be such an option (where HDF stands for hier-
archical data format), allowing raw data to be stored in image or spec-
troscopy file formats (such as tiff or binary files) together with
metadata and all other types of information in a structured way.1179
However, this would require that instrument manufacturers agree on
such a uniform standard, possibly following the lead of the neutron, x-
ray and muon research communities where the HDF5-based data for-
mat neXus is used.1180
In general, open and FAIR data enables platform- and tool-
independent analysis as well as correlation with data from other sour-
ces. Furthermore, image processing tools originally developed for other
purpose (which may be based on completely different data generation
platforms) can be applied and further developed for FIB-specific analy-
sis. A prime example is the open source and platform-independent
image processing software ImageJ and its derivatives,239,1181,1182 which
has already been extended through a variety of community-developed
plug-ins as well as further adapted and integrated into other programs
via its API. Here again, ML can be leveraged as an extremely powerful
tool for automated data evaluation, especially for large and complex
data sets from correlative measurements or tomography. For example,
external programming libraries for ML-based image classification
and analysis such as scikit-learn,1183 Tensorflow,1184 PyTorch,1185
dragonfly,1186 and Ilastik957 are already available, actively developed
and are becoming easier to use.
Ultimately, protocols will need to be established for the pre-
processing of raw data into data packages for storage while others
parts are to be discarded. In this regard, bottom-up harmonization
of FAIR data including hierarchical and structured data reposito-
ries with full metadata can help with data management and sort-
ing in order to provide “useful” raw data for further processing
both internally and externally, while avoiding or at least minimiz-
ing the typical data graveyards.
Applied Physics Reviews
REVIEW
pubs.aip.org/aip/are
Appl. Phys. Rev. 10, 041311 (2023); doi: 10.1063/5.0162597
10, 041311-60
V
C Author(s) 2023
 04 April 2026 18:38:31

[Page 62]
4. Process modeling
The required developments concerning process modeling are
outlined in Fig. 34. Process modeling plays a key role in technology
development for integrated circuits (ICs)1187,1188 and together with
other types of simulation, is considered one of the drivers of Moore’s
law. It is also heavily used beyond traditional device scaling
(“Beyond CMOS” and “More than Moore”1189) However, in spite of
FIB processes sharing much physics and chemistry with IC pro-
cesses, process modeling is much less used in the FIB community.
This is due to the hefty price tag for commercial simulation tools
from the IC business and the much smaller industry behind FIB
activities. Nevertheless, the success of process modeling for IC devel-
opment demonstrates its potential for the further development of
related FIB processes.
In the following, process modeling needs for FIB applications are
discussed in terms of new BCA simulation tools, continuum modeling
and approaches for modeling FIBID, as well as further areas where
more advanced computational techniques are critical for progress.
a. BCA simulations beyond TRIM. The simulation program most
widely used by the FIB community is TRIM,253 which allows the calcu-
lation of range and damage statistics, in addition to rough estimates of
sputtering yields in 1D amorphous targets (see Sec. IIIA 2). Its success
is based on the fact that it provides reasonable estimates for any ion–
target combination, and the fact that it incorporates a convenient user
interface. Other BCA simulation tools that in addition allow consider-
ation of dynamic changes to the target and other target types (2D and
3D, and crystalline targets) would certainly benefit from more intuitive
user interfaces. Work toward this goal has recently been reported for
one particular code1190 and could probably be translated to other codes
with moderate effort. This would promote adoption of a wider range
of BCA simulation codes by the community.
A further desired feature is the implementation of SE generation
in BCA codes. This will allow more accurate interpretation of FIB
images, will foster model development for precursor dissociation in
FIBID processes, and may also aid SII when detecting single ion
impacts using an SE detector.
b. Continuum
modeling
and
approaches
toward
FIBID
modeling. Continuum simulations of surface evolution are hampered
by the need for various input parameters and the fact that they neglect
processes taking place beneath the surface (see Secs. III D1 and
III D3). However, these simulations are still useful for qualitative
investigations. Wider applicability is expected from coupling BCA
with continuum simulations, which could enable modeling of surface
diffusion and reactions, heat transport and/or relaxation of density
changes. This could pave the way for accurate and general process sim-
ulation of FIB processes, although taking into account physical and
chemical parameters will still be an issue. Here, input from more fun-
damental methods, or strategies for experimental parameter determi-
nation, will be required. The former is already standard in IC process
simulation, while an example of the latter in the context of FEBID can
be found in the use of tilted nanowires on a pedestal for model
calibration.469
As an alternative to physico-chemical modeling, ML has opened
up new possibilities in many fields of research. In FIB technology, an
example of this is a neural network that has been trained on a set of
binary design patterns, the corresponding SEM images, and the ion
beam parameters used in their production.1191 The trained network
was then able to accurately predict the patterning outcome for previ-
ously unseen designs in nearly real time. Such a neural network
FIG. 34. Developments that are required with respect to process modeling.
Applied Physics Reviews
REVIEW
pubs.aip.org/aip/are
Appl. Phys. Rev. 10, 041311 (2023); doi: 10.1063/5.0162597
10, 041311-61
V
C Author(s) 2023
 04 April 2026 18:38:31

[Page 63]
approach holds promise for process control and, in a more general
setup, for reducing the number of trial and error iterations in the fabri-
cation of nanostructures.
c. Addressing the gap in understanding. The most important fun-
damental issues which cannot be addressed at the BCA or continuum
level are:
• Accurate description of the energy loss of energetic ions and
recoils accounting for their charge state and the electronic struc-
ture of the target.
• Production of defects in the irradiated material accounting for
electronic excitations.
• Evolution of the atomic structure of the target over macroscopic
time scales at room or elevated temperatures during annealing.
• Effects of defects and impurities on the mechanical, electronic,
optical and magnetic properties of the irradiated system.
The simulations needed here can be divided into three groups:
modeling of the collision, evolution of the system after the ion impact,
and assessment of the influence of defects on materials properties.
Future progress in these fields is expected simply due to increas-
ingly powerful computers, which allow for the simulation of larger sys-
tems and longer times. These advances will lead to more widespread
use of MD and kMC simulations for specific FIB applications and to
explore the physics of ion–target interaction in general. Currently these
research areas are only accessible using BCA-type simulations. In addi-
tion, new developments in computational techniques widen the range
of applicability of these advanced methods. For example, MD simula-
tions with ML-derived interatomic potentials trained by DFT calcula-
tions (see Sec. IIIB 2) raise the accuracy and reliability of MD
predictions to DFT level while being applicable to much larger
systems.
Combinations of various techniques in a single run (e.g., first-
principles approaches combined with ML-potential MD, or analytical-
potential MD combined with BCA methods) can also help elucidate
irradiation effects in various situations, such as in strongly non-
uniform systems when the main focus is on the description of damage
production in one of the subsystems, or over longer time scales.
Examples are the response of 2D materials on substrates to ion bom-
bardment370,1192 or the evolution of the target under high-dose FIB
irradiation.
Computers with massively parallel architectures and recent devel-
opment of Ehrenfest dynamics allow prediction of the energy transfer
from the ion to the target through ballistic collisions and electronic
excitations, and of the energy dissipation in the target involving defect
formation without any empirical parameters. In particular, the direct
juxtaposition of experimental data and corresponding simulation
results concerning ion transit through atomically thin targets (e.g., gra-
phene and other 2D materials) should shed light on the mechanisms
of ion neutralization and energy transfer. Indeed, if the initial/final
charge states of the ion and its kinetic energy are known, along with
the scattering angle, this information can be correlated with impact
parameter-dependent results of atomistic simulations carried out using
TDDFT-based Ehrenfest dynamics with the assumption that the nuclei
behave as classical particles. TDDFT-based Ehrenfest dynamics can
also improve parameterization of two-temperature models, bridging
the gap between different approaches in multiscale atomistic
simulations. Though very useful, their application will remain limited
to small systems for quite some time.
While significant progress in process modeling has been made,
there are still challenges for the development of more advanced meth-
ods and their application to irradiation simulations. One of the chal-
lenges is simulation of more complex scenarios of ions passing through
2D materials (touched on above), and interpretation of the theoretical
results. After passing through the target, the ion may be in a mixed
charge state because the nuclei move in an average potential created by
the electron subsystem, which can be in an excited state. For example,
in the experiment, a hydrogen atom (proton) which has passed through
the target can be in charge state zero or plus one, while non-integral
charge localized around the atom can be found in the simulations. This
problem is related to the fundamental question of the connection
between quantum-mechanical averages and observable quantities, and
requires careful analysis in the context of ion–target interaction.
There are also challenges in the methodology to be overcome. As
an example, the common computational schemes of DFT codes fail at
small separations between the nuclei, when atom cores overlap. Even
for full-electron codes, numerical instabilities in the eigenvalue solvers
are expected at small interatomic distances. There are also other chal-
lenges related to spin-polarization energies of atoms, as recent calcula-
tions have indicated.376
As for the long-term evolution of the system after irradiation (e.g.,
during post-treatments such as annealing at temperatures of several
hundred Kelvin over hours), techniques other than MD with DFT or
ML/analytical potentials are required. The bottleneck is the large num-
ber of computational steps to be performed. Parallelization can resolve
the issue of system size (ultimately each processor calculates the forces
acting on one specific atom) and thus reduce the cost of the time step
down to a certain minimum. However, the time step in MD simulations
should still be at the atomic scale (normally a few femtoseconds), which
indicates that 	 1015 steps must still be performed in order to simulate
one second of the physical time. Even if performing each time step takes
	 104 seconds (a typical value for a system comprised of less than 100
atoms), the total CPU time will be several years. In some cases (e.g.,
migration of point defects and their annealing in crystalline solids),
kMC simulations may provide insights into the evolution of the system
on a macroscopic timescale (see Sec. IIIC). However, kMC can hardly
be applied to systems with a high degree of amorphization or when the
atomic structure of the system changes substantially during annealing.
Assessment of the effects of defects on the properties of materials
is in a much better situation. DFT-based approaches make it possible
to calculate the electronic and magnetic properties of the defective sys-
tem and directly juxtapose the results of calculations with the experi-
mental data. In particular, insights into the optical properties and
exciton binding energies of defective materials have recently been
obtained,1193 and photoluminescence spectra of materials with defects
such as single-photon emitters have been calculated.818,1194–1197
VI. EXECUTIVE SUMMARY AND PERSPECTIVE
A focused ion beam (FIB) instrument employs a finely focused
beam of ions with an energy of typically 2–30keV that is scanned across
a sample to effect modifications down to the nanometer scale. The tech-
nique relies on the transfer of energy from the energetic primary ion to
target atoms, resulting in the displacement of the substrate atoms and
potentially their removal from the sample. As such the FIB instrument
Applied Physics Reviews
REVIEW
pubs.aip.org/aip/are
Appl. Phys. Rev. 10, 041311 (2023); doi: 10.1063/5.0162597
10, 041311-62
V
C Author(s) 2023
 04 April 2026 18:38:31

[Page 64]
is a universal tool for all areas of research enabling comprehensive anal-
yses, maskless local material changes and rapid prototyping of devices.
The aim of this document is to provide an overview of the current
state of the art of FIB technology, its applications and important tool
developments, all of which require attention by researchers and tech-
nologists developing new FIB based workflows and instrumentation.
This document can thus serve as an important reference work for stu-
dents, FIB users, academic and commercial developers of related tech-
nologies, and funding agencies. It includes overview tables, providing a
bird’s eye view of the relevant works in this field. New developments in
the various driving fields of research pose new challenges for FIB tech-
niques, for which we propose targeted solutions and provide a list of
technical developments that will be required.
From an instrumentation point of view, the ubiquitous gallium
FIB is an excellent tool for the preparation of both transmission elec-
tron microscopy (TEM) samples and functional nanostructures.
However, FIB sources producing ions of other elements are becoming
increasingly common and provide additional degrees of freedom for
the fabrication of new functional materials. In fact, liquid metal alloy
ion sources (LMAISs) and gas field-ionization sources (GFISs) were
used even before the gallium liquid metal ion source (LMIS) started to
control the market. Newer developments include the plasma focused
ion beam (PFIB), which has quickly gained relevance due to its ability
to remove large volumes of material while maintaining a lateral resolu-
tion sufficient for many applications. Combined with the very recent
addition of the magneto-optical trap ion source (MOTIS), about two
thirds of the elements of the periodic table can now be accessed for FIB
applications (see Fig. 1 and Table I).
New applications related to, e.g., life and environmental science,
quantum technology, energy conversion and storage, present new
challenges for existing techniques that will require innovations in ion
sources, beam transport and detectors. Low energy FIBs (<1 keV), for
example, are particularly relevant for the semiconductor industry,
quantum technology, and applications based on low dimensional
materials. New developments related to heavy and unconventional ion
