Repository: Alvintxh/nanofab-web

# NanoFab Learning Platform

基于《纳米制造技术：原理、工艺与实践》的 AI 驱动个性化学习平台。

## 功能特性

### 学习系统
- **12 章结构化课程**：覆盖光刻、刻蚀、沉积、纳米测量等核心主题，分为 4 个部分
- **个性化学习路径**：基于用户画像（知识水平、学习动机、背景专业）定制内容推荐
- **进度追踪**：章节完成标记、学习进度环、每周学习目标
- **要点卡片**：每章核心知识点提炼，帮助快速把握重点
- **交互式测验**：每章 10 道测试题，支持单选、多选、判断题，即时反馈
- **思考练习**：开放式问题，附带可展开的提示

### AI 辅助
- **AI 文本解释**：选中任意文本即可获取个性化解释，支持多轮追问
- **AI 学习助手**：侧边栏聊天机器人，结合用户学习数据提供精准回答
- **AI 学习路线**：基于用户画像和进度生成推荐学习路径
- **个性化解释**：根据用户知识水平调整解释深度和风格

### 学习工具
- **笔记系统**：选中文本添加笔记，自动高亮并显示内联注释
- **错题本**：自动收集错题，支持复习回顾
- **学习统计**：今日/本周/总计学习时长、答题正确率、连续学习天数
- **思维导图**：首页课程结构可视化
- **图片灯箱**：点击章节图片可放大查看

File: sources/sources_processed/websites/microchemicals/microchemicals_si_etching.md
<!-- Source: https://www.microchemicals.com/dokumente/application_notes/silicon_etching.pdf -->
<!-- Fetched: 2026-04-05 -->
<!-- Title: Wet-chemical etching of silicon and SiO2 -->

# Wet-chemical etching of silicon and SiO2

<!-- Page 1 -->
 Chapter
01
MicroChemicals® – Fundamentals of Microstructuring
www.MicroChemicals.com
info@MicroChemicals.com
Basics of Microstructuring
www.microchemicals.com/downloads/application_notes.html
Fig. 119:  The concentration and temperature-dependent etching rate of (100) and (110) planes of crystalline silicon in KOH 
(left graph) and TMAH (right graph). The alkaline etching of Si requires in addition to OH- ions, free water molecules. 
Therefore, the etching rate, but also the surface roughness of the etched silicon surface, decreases to stronger alkaline 
solutions.
WET-CHEMICAL ETCHING OF SILICON AND SIO2 
Silicon is the most common substrate material used in microelectronics and micro-mechanics. It is used not 
only as a passive substrate, but also as an active material in electronic or mechanical components. The neces-
sary patterning can also be achieved by means of wet-chemical etching methods, as described in this chapter.
 Anisotropic Etching of Silicon
Etching Mechanism
Strongly aqueous alkaline media such as KOH-, NaOH- or TMAH-solutions etch crystalline silicon via
Si + 2 OH- + 2 H2O → Si(OH)4 + H2 → SiO2(OH)2
2- + 2 H2
Because the Si atoms of the diﬀ erent crystal planes have diﬀ erent activation energies for the etching 
reaction and the KOH etching of Si is not diﬀ usion-limited but etching-rate-limited, the etching process 
takes place anisotropically: The {100} and {110} planes are much more rapidly etched than the stable 
{111} plane that act as etch stops.
(111)-oriented Wafers
(111)-oriented Si wafers are hardly attacked by alkaline solutions, since here the entire wafer surface 
forms an etch stop. Because the real orientation of wafers is usually tilted to a few 0.1° against the ideal 
crystal plane, with nominally (111)-oriented wafers, an etching attack in the form of very shallow steps 
also occurs.
(100)-oriented Wafers
(100)-orientated wafers in alkaline etchants form square-based pyramids with {111} surfaces. These pyr-
amids can be realised on mono-crystalline silicon solar cells for the purpose of reﬂ ection minimisation. 
(110)-oriented Wafers
(110)-orientated wafers in alkaline etchants form perpendicular trenches with {111} side-walls, used as 
e.g. micro-channels in micro-mechanics and micro-ﬂ uidics.
Etch Rates
The anisotropy, the absolute etch rates and the homogeneity of the etching depend on both defects in 


<!-- Page 2 -->
 Chapter
01
MicroChemicals® – Fundamentals of Microstructuring
www.MicroChemicals.com
info@MicroChemicals.com
Basics of Microstructuring
www.microchemicals.com/downloads/application_notes.html
the silicon as well as contamination of the 
etching by metal ions and already etched 
Si ions in addition to etching temperature. 
Also the doping of Si plays an important 
role:
During etching, boron-doped Si forms bo-
rosilicate glass on the surface which acts as 
etch stop if the boron doping concentration 
exceeds (> 1019 cm-3). 
Fig. 120 and Fig. 121 show the tempera-
ture and concentration-dependent etch 
rates of (100)- and (110) planes in KOH- and 
TMAH-solutions (Fig. 119), as well as the se-
lectivity of the SiO2 etching (Fig. 120 and Fig. 
121), which is often used as masking.
Typical Etching Mixtures
We supply 25% TMAH and 44% KOH in VLSI 
quality. Because these media only attack 
SiO2 to a very small extent, the (native) SiO2 
ﬁ lm must be removed before the aniso-
tropic Si etching in diluted or buﬀ ered hy-
droﬂ uoric acid. 
Suitable Etching Masks
The high pH values and temperatures required for the anisotropic etching of silicon attack even heavily 
cross-linked negative resists in a short time, so that photoresist masks do not come into question for this 
purpose. Instead, hard masks usually made of silicon nitride, SiO2 or alkaline-stable metal ﬁ lms such as 
chromium are used, which in turn can be structured using photoresist masks.
Fig. 120:  The concentration and temperature-dependent selectivity of the etching rate of (100) - Si and SiO2 in TMAH (left 
graph) and KOH (right graph). In TMAH, the etch rates of Si and SiO2 have their maximum at diﬀ erent TMAH concentra-
tions, which is why their ratio shows a local minimum.
Fig. 121:  The ratio of the etching rates of silicon in (100) to the (111) 
direction in TMAH- (orange circular areas) and KOH-solutions (blue-
green) as a function of the respective concentration and tempera-
ture


<!-- Page 3 -->
 Chapter
01
MicroChemicals® – Fundamentals of Microstructuring
www.MicroChemicals.com
info@MicroChemicals.com
Basics of Microstructuring
www.microchemicals.com/downloads/application_notes.html
Isotropic Etching of Silicon with HF/HNO3 
Etching Mechanism
The basic etching mechanism in the isotropic etching of Si is divided into the oxidation of silicon using 
nitric acid and the etching of the oxide constantly formed on the surface from this with hydroﬂ uoric acid:
(1) Formation of NO2 from nitric acid: 
4 HNO3 → 4 NO2 + 2 H2O + O2
(2) Oxidation of silicon by NO2: 
 
2 NO2 + Si → SiO2 + 2 NO
(3) Etching of SiO2: 
 
 
SiO2 + 6 HF → H2SiF6 + 2 H2O 
with the formula of the overall reaction:
 
 
 
 
4 HNO3 + 2 Si + 12 HF → 
4 NO + 6 H2O + O2 + 2 H2SiF6
The resulting hexaﬂ uorosilicic acid (H2SiF6) 
is stable in aqueous solution.
Etching Rates of Silicon
Fig. 122 shows the rate of etching of crystal-
line silicon in diﬀ erent HF : HNO3 mixtures 
at room temperature.
The etch rate drops towards zero when 
either the HF or HNO3 concentration be-
comes very low, since in pure HF no SiO2 
forms which can be etched in HF, and HNO3 
only oxidises the Si without etching it.
An accurate control of the etching rate 
requires temperature accuracy within ± 
0.5°C. A dilution with acetic acid improves 
the wetting of the hydrophobic Si-surface 
and thus increases the spatial homogeneity 
of the etch rate.
Doped (n- and p-type) silicon exhibits a 
higher etching rate than undoped silicon.
Etch Selectivity of Si : SiO2
As the etching triangle in Fig. 123 shows, high HF : HNO3 
ratios promote rate-limited etching (strong temperature 
dependency of the etch rate) of Si via the oxidation step.
Low HF : HNO3 ratios promote diﬀ usion-limited etching 
(lower temperature dependency of the etch rate). Pure 
HF does not attack silicon, pure HNO3 only results in an 
oxidation of its surface.
The SiO2 etch rate is determined by the HF-concentra-
tion, since the oxidation does not play a role.
Etching of SiO2 with HF or BHF
Hydroﬂ uoric Acid
Hydroﬂ uoric acid (HF) is the only wet-chemical medium 
with which SiO2 can be isotropically etched at a reasona-
ble rate. Due to the high toxicity of concentrated HF, one 
has to consider the concentration that is really required 
for each individual application. 1 % HF is suﬃ  cient for re-
10
100
1.000
10.000
100.000
1.000.000
[HNO3 (70%)]
Fig. 122:  The etching rate of silicon as a function of the HNO3 and HF 
concentration of the etching mixture at room temperature.
[HF]
[HNO3]
[H2O] (+ [CH3COOH]) 
Tempera-
ture depend-
ence of the 
etching rate 
increases
Selec-
tivity to 
SiO2 in-
creases
Fig. 123:  The etching triangle for silicon shows the 
principal dependence of the etching rate on the 
composition of the etchant.


<!-- Page 4 -->
 Chapter
01
MicroChemicals® – Fundamentals of Microstructuring
www.MicroChemicals.com
info@MicroChemicals.com
Basics of Microstructuring
www.microchemicals.com/downloads/application_notes.html
moving native SiO2 in a so-called HF-Dip, and even 200 - 300 nm oxide can be etched in 10 % HF or buﬀ -
ered HF in a reasonable amount of time. We supply 1 %, 10 % and 50 % HF in VLSI-quality.
Buﬀ ered Hydroﬂ uoric Acid
The etching of Si and SiO2 consumes F-ions via the reaction SiO2 + 4 HF → SiF4 + 2 H2O. HF buﬀ ered with 
ammonia ﬂ uoride (BHF = NH4F + H2O + HF) :
 • maintains the free F- ion concentration via NH4F + H2O → H3O+ + F- + NH3 allowing 
a constant and controllable etch rate as well as spatial homogeneous etching,
 • an increase in the etch rate (factor 1.5 - 5.0) by highly reactive HF2
- ions and 
 • an increase in the pH-value (→  minor resist underetching and resist lifting).
Despite the increased reactivity, strongly buﬀ ered hydroﬂ uoric acid has a pH-value of close to 7 and 
therefore may not be detected by chemical indicators, We oﬀ er buﬀ ered HF (BOE 7: 1 = AF 87.5 -12.5) 
in 2.5 L containers in VLSI quality optionally with or without surfactant for improved wetting and etching 
homogeneity.
Etch Rates of SiO2 in HF or BHF
Compared to thermal oxide, deposited (e.g. CVD) SiO2 has a higher etch rate due to its porosity; wet oxide 
a slightly higher etch rate than dry (thermal) oxide for the same reason, i.e. thermally via O2 produced 
SiO2. Phosphorus-doped SiO2 etches faster than undoped SiO2
Etching of Glasses
Unlike SiO2, glasses with various compositions show a strong dependency between their etch rate and 
additives in the etch. Such additives (e.g. HCl, HNO3) dissolve surface ﬁ lms formed on the glass during 
etching, which are often chemically inert in HF and would stop or decelerate glass etching with pure HF. 
Therefore, such additives allow a continued etching at a constant and high rate. This allows one to in-
crease the etch rate at a reduced HF-concentration (= increased stability against resist peeling).


<!-- Page 5 -->
 Our Photoresists: Application Areas and Compatibilities 
Recommended Applications 1 
Resist Family 
Photoresists 
Resist Film 
Thickness 2 
Recommended Developers 3 
Recommended  Re-
movers 4 
1 In general, almost all resists can be used for almost any application. However, the special properties of each resist family 
makes them specially suited for certain fields of application. 
2 Resist film thickness achievable and processable with standard equipment under standard conditions. Some resists can 
be diluted for lower film thicknesses; with additional effort also thicker resist films can be achieved and processed. 
3 Metal ion free (MIF) developers are significantly more expensive, and reasonable if metal ion free development is re-
quired. 
4
Positive 
Improved adhesion for wet etching, no 
focus on steep resist sidewalls 
AZ® 1500 
AZ® 1505 
AZ® 1512 HS 
AZ® 1514 H 
AZ® 1518 
≈ 0.5 µm
≈ 1.0 - 1.5 µm
≈ 1.2 - 2.0 µm
≈ 1.5 - 2.5 µm
AZ® 351B, AZ® 326 MIF, AZ® 726 MIF, AZ® Developer 
AZ® 100 Remover, 
TechniStrip® P1316 
TechniStrip® P1331 
AZ® 4500 
AZ® 4533 
AZ® 4562 
≈ 3 - 5 µm
≈ 5 - 10 µm AZ® 400K, AZ® 326 MIF, AZ® 726 MIF, AZ® 826 MIF 
AZ® P4000 
AZ® P4110 
AZ® P4330 
AZ® P4620 
AZ® P4903 
≈ 1 - 2 µm
≈ 3 - 5 µm
≈ 6 - 20 µm
≈ 10 - 30 µm
AZ® 400K, AZ® 326 MIF, AZ® 726 MIF, AZ® 826 MIF 
AZ® PL 177 
AZ® PL 177 
≈ 3 - 8 µm AZ® 351B, AZ® 400K, AZ® 326 MIF, AZ® 726 MIF, AZ® 826 MIF 
Spray coating 
AZ® 4999 
≈ 1 - 15 µm AZ® 400K, AZ® 326 MIF, AZ® 726 MIF, AZ® 826 MIF 
Dip coating 
MC Dip Coating Resist 
≈ 2 - 15 µm AZ® 351B, AZ® 400K, AZ® 326 MIF, AZ® 726 MIF, AZ® 826 MIF 
Steep resist sidewalls, high resolution 
and aspect ratio for e. g. dry etching or 
plating 
AZ® ECI 3000 
AZ® ECI 3007 
AZ® ECI 3012 
AZ® ECI 3027 
≈ 0.7 µm
≈ 1.0 - 1.5 µm
≈ 2 - 4 µm
AZ® 351B, AZ® 326 MIF, AZ® 726 MIF, AZ® Developer 
AZ® 9200 
AZ® 9245 
AZ® 9260 
≈ 3 - 6 µm
≈ 5 - 20 µm AZ® 400K, AZ® 326 MIF, AZ® 726 MIF 
Elevated thermal softening point and 
high resolution for e. g. dry etching 
AZ® 701 MiR 
AZ® 701 MiR (14 cPs) 
AZ® 701 MiR (29 cPs) 
≈ 0.8 µm
≈ 2 - 3 µm AZ® 351B, AZ® 326 MIF, AZ® 726 MIF, AZ® Developer 
Positive 
(chem. 
amplified) 
Steep resist sidewalls, high resolution 
and aspect ratio for e. g. dry etching or 
plating 
AZ® XT 
AZ® 12 XT-20PL-05 
AZ® 12 XT-20PL-10 
AZ® 12 XT-20PL-20 
AZ® 40 XT 
≈ 3 - 5 µm
≈ 6 - 10 µm
≈ 10 - 30 µm
≈ 15 - 50 µm
AZ® 400K, AZ® 326 MIF, AZ® 726 MIF 
AZ® 100 Remover, 
TechniStrip® P1316 
TechniStrip® P1331 
AZ® IPS 6050 
≈ 20 - 100 µm
Image 
Re-
versal 
Elevated thermal softening point and 
undercut for lift-off applications 
AZ® 5200 
AZ® 5209 
AZ® 5214 
≈ 1 µm
≈ 1 - 2 µm AZ® 351B, AZ® 326 MIF, AZ® 726 MIF 
TechniStrip® Micro D2 
TechniStrip® P1316 
TechniStrip® P1331 
TI 
TI 35ESX 
TI xLift-X 
≈ 3 - 4 µm
≈ 4 - 8 µm
Negative 
(Cross-linking) 
Negative resist sidewalls in combination 
with no thermal softening for lift-off 
application 
AZ® nLOF 2000 
AZ® nLOF 2020 
AZ® nLOF 2035 
AZ® nLOF 2070 
≈ 1.5 - 3 µm
≈ 3 - 5 µm
≈ 6 - 15 µm AZ® 326 MIF, AZ® 726 MIF, AZ® 826 MIF 
TechniStrip® NI555 
TechniStrip® NF52 
TechniStrip® MLO 07 
AZ® nLOF 5500 
AZ® nLOF 5510 
≈ 0.7 - 1.5 µm
Improved adhesion, steep resist side-
walls and high aspect ratios for e. g. dry 
etching or plating 
AZ® nXT 
AZ® 15 nXT (115 cPs) 
AZ® 15 nXT (450 cPs) 
≈ 2 - 3 µm
≈ 5 - 20 µm AZ® 326 MIF, AZ® 726 MIF, AZ® 826 MIF 
AZ® 125 nXT 
≈ 20 - 100 µm AZ® 326 MIF, AZ® 726 MIF, AZ® 826 MIF 
TechniStrip® P1316 
TechniStrip® P1331 
TechniStrip® NF52 
TechniStrip® MLO 07 
 Our Developers: Application Areas and Compatibilities 
Inorganic Developers 
(typical demand under standard conditions approx. 20 L developer per L photoresist) 
 
AZ® Developer is based on sodium phosphate and –metasilicate, is optimized for minimal aluminum attack and is typically used diluted 1 : 1 in DI water for high contrast or undiluted for high development rates. The dark erosion of 
this developer is slightly higher compared to other developers. 
AZ® 351B is based on buffered NaOH and typically used diluted 1 : 4 with water, for thick resists up to 1 : 3 if a lower contrast can be tolerated. 
AZ® 400K is based on buffered KOH and typically used diluted 1 : 4 with water, for thick resists up to 1 : 3 if a lower contrast can be tolerated. 
AZ® 303 specifically for the AZ® 111 XFS photoresist based on KOH / NaOH is typically diluted 1 : 3 - 1 : 7 with water, depending on whether a high development rate, or a high contrast is required 
Metal Ion Free (TMAH-based) Developers 
 (typical demand under standard conditions approx. 5 - 10 L developer concentrate per L photoresist) 
AZ® 326 MIF is 2.38 % TMAH- (TetraMethylAmmoniumHydroxide) in water. 


<!-- Page 6 -->
AZ® 726 MIF is 2.38 % TMAH- (TetraMethylAmmoniumHydroxide) in water, with additional surfactants for rapid and uniform wetting of the substrate (e. g. for puddle development) 
AZ® 826 MIF is 2.38 % TMAH- (TetraMethylAmmoniumHydroxide) in water, with additional surfactants for rapid and uniform wetting of the substrate (e. g. for puddle development) and other additives for the removal of poorly solu-
ble resist components (residues with specific resist families), however at the expense of a slightly higher dark erosion. 
 Our Removers: Application Areas and Compatibilities 
AZ® 100 Remover is an amine solvent mixture and standard remover for AZ ® and TI photoresists. To improve its performance, AZ ® 100 remover can be heated to 60 - 80°C. Because the AZ ® 100 Remover reacts highly alkaline 
with water, it is suitable for this with respect to sensitive substrate materials such as Cu, Al or ITO only if contamination with water can be ruled out.. 
TechniStrip® P1316 is a remover with very strong stripping power for Novolak-based resists (including all AZ® positive resists), epoxy-based coatings, polyimides and dry films. At typical application temperatures around 75°C, 
TechniStrip® P1316 may dissolve cross-linked resists without residue also, e.g. through dry etching or ion implantation. TechniStrip® P1316 can also be used in spraying processes. For alkaline sensitive materials, TechniStrip® 
P1331 would be an alternative to the P1316. Nicht kompatibel mit Au oder GaAs. 
TechniStrip® P1331 can be an alternative for TechniStrip® P1316 in case of alkaline sensitive materials. TechniStrip® P1331 is not compatible with Au or GaAs. 
TechniStrip® NI555 is a stripper with very strong dissolving power for Novolak-based negative resists such as the AZ® 15 nXT and AZ® nLOF 2000 series and very thick positive resists such as the AZ® 40 XT. TechniStrip® NI555 
was developed not only to peel cross-linked resists, but also to dissolve them without residues. This prevents contamination of the basin and filter by resist particles and skins, as can occur with standard strippers. TechniStrip 
® NI555 is not compatible with GaAs. 
TechniClean™ CA25 is a semi-aqueous proprietary blend formulated to address post etch residue (PER) removal for all interconnect and technology nodes. Extremely efficient at quickly and selectively removing organo-metal 
oxides from Al, Cu, Ti, TiN, W and Ni. 
TechniStrip™ NF52 is a highly effective remover for negative resists (liquid resists as well as dry films). The intrinsic nature of the additives and solvent make the blend totally compatible with metals used throughout the BEOL 
interconnects to WLP bumping applications. 
TechniStrip™ Micro D2 is a versatile stripper dedicated to address resin lift-off and dissolution on negative and positive tone resist. The organic mixture blend has the particularity to offer high metal and material compatibility 
allowing to be used on all stacks and particularly on fragile III/V substrates for instance. 
TechniStrip™ MLO 07 is a highly efficient positive and negative tone photoresist remover used for IR, III/V, MEMS, Photonic, TSV mask, solder bumping and hard disk stripping applications. Developed to address high dissolution 
performance and high material compatibility on Cu, Al, Sn/Ag, Alumina and common organic substrates. 
 Our Wafers and their Specifications 
Silicon-, Quartz-, Fused Silica and Glass Wafers 
Silicon wafers are either produced via the Czochralski- (CZ-) or Float zone- (FZ-) method. The more expensive FZ wafers are primarily reasonable if very high-ohmic wafers (> 100 Ohm cm) are required. 
Quartz wafers are made of monocrystalline SiO2, main criterion is the crystal orientation (e. g. X-, Y-, Z-, AT- or ST-cut) 
Fused silica wafers consist of amorphous SiO2. The so-called JGS2 wafers have a high transmission in the range of ≈ 280 - 2000 nm wavelength, the more expensive JGS1 wafers at ≈ 220 - 1100 nm. 
Our glass wafers, if not otherwise specified, are made of borosilicate glass. 
Specifications 
Common parameters for all wafers are diameter, thickness and surface (1- or 2-side polished). Fused silica wafers are made either of JGS1 or JGS2 material, for quartz wafers the crystal orientation needs to be defined. For silicon 
wafers, beside the crystal orientation (<100> or <111>) the doping (n- or p-type) as well as the resistivity (Ohm cm) are selection criteria. 
Prime- ,Test-, and Dummy Wafers 
Silicon wafers usually come as „Prime-grade“ or „Test-grade“, latter mainly have a slightly broader particle specification. „Dummy-Wafers“ neither fulfill Prime- nor Test-grade for different possible reasons (e. g. very broad or missing 
specification of one or several parameters, reclaim wafers, no particle specification) but might be a cheap alternative for e. g. resist coating tests or equipment start-up.  
Our Silicon-, Quartz-, Fused Silica and Glass Wafers 
Our frequently updated wafer stock list can be found here:
Ł www.microchemicals.com/products/wafers/waferlist.html 
 Further Products from our Portfolio 
Plating 
Plating solutions for e. g. gold, copper, nickel, tin or palladium:  
Ł www.microchemicals.com/products/electroplating.html 
Solvents (MOS, VLSI, ULSI) 
Acetone, isopropyl alcohol, MEK, DMSO, cyclopentanone, butylacetate, ... Ł www.microchemicals.com/products/solvents.html 
Acids and Bases (MOS, VLSI, ULSI) 
Hydrochloric acid, sulphuric acid, nitric acid, KOH, TMAH, … 
 
Ł www.microchemicals.com/products/etchants.html 
Etching Mixtures 
for e. g. chromium, gold, silicon, copper, titanium, ... 
Ł www.microchemicals.com/products/etching_mixtures.html 


<!-- Page 7 -->
 Further Information 
Technical Data Sheets: 
www.microchemicals.com/downloads/product_data_sheets/photoresists.html 
Material Safety Data Sheets (MSDS): 
 
www.microchemicals.com/downloads/safety_data_sheets/msds_links.html 
 Our Photolithography Book and -Posters 
We see it as our main task to make you understand all 
aspects of microstructuring in an application-oriented way. 
At present, we have implemented this claim with our book 
Photolithography on over 200 pages, as well as attractively 
designed DIN A0 posters for your office or laboratory. 
We will gladly send both of these to you free of charge as our 
customer (if applicable, we charge shipping costs for non-
European deliveries): 
www.microchemicals.com/downloads/brochures.html 
www.microchemicals.com/downloads/posters.html 
Thank you for your interest! 
 Disclaimer of Warranty & Trademarks 
All information, process descriptions, recipes, etc. contained in this document are compiled to the best of our knowledge. Nevertheless, we can not guarantee the correctness of the information. Particularly with regard to the 
formulations for chemical (etching) processes we assume no guarantee for the correct specification of the components, the mixing conditions, the preparation of the batches and their application. 
The safe sequence of mixing components of a recipe usually does not correspond to the order of their listing. We do not warrant the full disclosure of any indications (among other things, health, work safety) of the risks associated 
with the preparation and use of the recipes and processes. The information in this book is based on our current knowledge and experience. Due to the abundance of possible influences in the processing and application of our 
products, they do not exempt the user from their own tests and trials. A guarantee of certain properties or suitability for a specific application can not be derived from our data. As a matter of principle, each employee is required to 
provide sufficient information in advance in the appropriate cases in order to prevent damage to persons and equipment. All descriptions, illustrations, data, conditions, weights, etc. can be changed without prior notice and do not 
constitute a contractually agreed product characteristics. The user of our products is responsible for any proprietary rights and existing laws. 
Merck, Merck Performance Materials, AZ, the AZ logo, and the vibrant M are trademarks of Merck KGaA, Darmstadt, Germany 
MicroChemicals GmbH 
Fon: 
+49 (0)731 977 343 0
Nicolaus-Otto-Str. 39 
Fax: 
+49 (0)731 977 343 29 
89079, Ulm
e-Mail: 
info@microchemicals.net 
Germany 
Internet: 
www.microchemicals.net

File: sources/sources_processed/websites/microchemicals/microchemicals_troubleshooter_qa.md (part 1 of 2)
<!-- Source: https://www.microchemicals.com/technical_information/TroubleShooter_EN.pdf -->
<!-- Fetched: 2026-04-05 -->
<!-- Title: Photolithography Trouble Shooter -->
<!-- NOTE: This URL served the same PDF as lithography_trouble_shooting.pdf. Content is identical to microchemicals_litho_troubleshooting.md -->

# Photolithography Trouble Shooter

<!-- Page 1 -->
 Chapter
01
MicroChemicals® – Fundamentals of Microstructuring
www.MicroChemicals.com
info@MicroChemicals.com
Basics of Microstructuring
www.microchemicals.com/downloads/application_notes.html
All Cross References Refer to Sections in Our Book Photolithography Which 
You Can Request Via Www.microchemicals.com/downloads/brochures.html
STRANGE APPEARANCE OF THE PHOTO RESIST
Discolouring? 
i) Storage Time
Positive and image reversal resists darken over months, accelerated at elevated storage temperatures. 
The photo active compound forms azo dyes, having a strong absorbance in the visible part of the spec-
trum without any impact on the UV sensitivity. The discolouration proceeds very slowly and therefore is 
often only noted when switching to a new resist lot.
ii) Contamination
The contact of the resist with water or unsuited solvents such as isopropyl alcohol, or a freezing of the 
resist may change its colour. In this case, a deterioration of the resist can not be excluded. 
iii) Substrate and Resist Film Thickness
On diﬀ erent substrate materials, the resist ﬁ lm will show a diﬀ erent colour.
Especially in case of thin resist ﬁ lms, a change of the resist ﬁ lm thickness of only few 10 nm will cause an
interference-based colour change of the resist ﬁ lm. Such a thickness change can be induced by solvent
loss, resist ageing, changed temperature or air humidity, or modiﬁ ed coating equipment or –parameters.
iv) Chemical Attack
The attack of HNO3-containing etchants or high baking temperatures can cause a brownish discolouring 
of the resist structures.
 Uncoated Substrate Areas after Resist Coating?
i) Resist Wetting
An inferior resist wetting/adhesion (on noble metals or insuﬃ  ciently cleaned substrates, on SiO2-substra-
tes treated with an HF-dip with incomplete SiO2 removal, or at a high ambient air humidity) promotes the 
appearance of uncoated substrate areas.
ii) Dispensed Resist Volume
A too small resist volume can also be the reason for uncoated areas on the substrate. Depending on the 
resist viscosity, the desired resist ﬁ lm thickness, and the substrate size, 1 - 5 ml resist per substrate is 
recommended. Dispensing the resist as central as possible will improve the result (section 10.4 on page 
47).
iii) Spin Coating Proﬁ le and Textured Substrates
In case of smooth substrates, a high acceleration (> 1000 rpm/s) towards the ﬁ nal spin speed suppresses 
the appearance of uncoated parts on the substrate (Fig. 56 on page 48).
Textured substrates may require a two-step spin proﬁ le: After spreading a comparable high resist volume 
at low spin speeds (e. g. 1000 rpm) for a few seconds, ramping upwards to the ﬁ nal spin speed adjusts the 
desired resist ﬁ lm thickness (section 10.4 on page 47).
iv) Particles and Bubbles
Bubbles and particles are often the starting point for defects in the coated resist ﬁ lm (section 10.5 on 
page 48), as detailed in the following section.
 Bubbles and Comet-Like Structures after Spin Coating?


<!-- Page 2 -->
 Chapter
01
MicroChemicals® – Fundamentals of Microstructuring
www.MicroChemicals.com
info@MicroChemicals.com
Basics of Microstructuring
www.microchemicals.com/downloads/application_notes.html
i) Air Bubbles
Air bubbles in the resist incorporated by transport, reﬁ lling or dispensing of the resist, often act as star-
ting point of defects in the resist ﬁ lm. A delay before dispensing of – dependant on the resist viscosity – a 
few hours will help for outgassing the bubbles (section 10.5 on page 48). 
Nitrogen Bubbles
N2-bubbles originate from the gradual decomposition of the photo active compound in the liquid resist. 
If – after storage for a certain time – the resist bottle is opened, the N2 dissolved in the resist may form 
bubbles. A delay before dispensing of – dependant on the resist viscosity – a few hours or even 1 - 2 days 
for very high viscous resists will help for outgassing the bubbles. Another N2 source is nitrogen used in 
the dispense system to transport the resist from the bottle to the substrate (section 10.5 on page 48).
ii) Particles
Particles impact on the resist ﬁ lm homogeneity in a similar way as air- or N2-bubbles do. Beside insuﬃ  ci-
ently cleaned substrates or an inferior clean room class, particles often stem from an insuﬃ  cient subst-
rate cleaning or an expired resist (section 10.5 on page 48). A further resist dilution or elevated storage 
temperatures will accelerate resist ageing and thus particle formation (section 7.4 on page 33).
Bubbles in the Resist Film After the Softbake?
i) Volatile Resist Components
Some resists such as the AZ® 40XT contain volatile compounds of resin or solvents, which evaporate du-
ring typical softbake temperatures and hereby form bubbles in the resist ﬁ lm big enough to be visib-
le with the naked eye. In this case, the heating to the ﬁ nal softbake temperature should be performed 
slowly enough to allow the volatile compounds to outgas without bubble formation. This can be realized 
via either a proximity hotplate; temperature ramps on a contact hotplate auch as 60 ... 80 ... 100°C; or a 
temperature ramp in a convection oven.
ii) Outgasing Substrates
Certain polymeric substrates can release volatile compounds during the softbake, which form bubbles in 
the resist ﬁ lm above. Heating the substrate before resist coating may help.
iii) Embedded Air Bubbles
Maybe bubbles too tiny to be visible are already incorporated in the resist ﬁ lm before softbake, and con-
glomerate to bigger and better visible bubbles during the softbake.
Rough or Bumpy Resist Surface after Coating?
i) Expired Resist
Expired resists or resists stored under the wrong (temperature) conditions (section 7.5 on page 34), 
as well as resists diluted too strongly or diluted with unsuitable solvents (section 7.4 on page 33), may 
form particles . In early stage averaging, the coated resist reveals a silky resist surface. Strongly deteriora-
ted resist may also show bigger lumps and coating failures. Please contact us for recommended storage 
conditions and a suitable thinner! 
ii) Strongly Diluted Resists
Besides particle formation, geliﬁ cation is another irreversible ageing eﬀ ect promoted by elevated storage 
temperatures, and high resist dilution ratios. The coated resist ﬁ lm shows a glossy, but bumpy surface.
RESIST COATING TECHNIQUES: COMMON PROBLEMS
Spin Coating: Edge Bead? (Further Details in Section 10.3 on Page 47)
i) Highly-viscous Resists


<!-- Page 3 -->
 Chapter
01
MicroChemicals® – Fundamentals of Microstructuring
www.MicroChemicals.com
info@MicroChemicals.com
Basics of Microstructuring
www.microchemicals.com/downloads/application_notes.html
Spinning a highly-viscous resist (e. g. the AZ® 4562 or 9260 for 5 - 30 µm resist ﬁ lm thickness, or the ultra-
thick resists AZ® 40 XT or 125 nXT for ﬁ lms > 30 µm) at high spin speed helps to suppress the edge bead.
ii) Circular Substrates
Circular substrates: If no automatic edge bead removal unit is installed, via manual edge bead removal 
at approx. 500 rpm with AZ® EBR Solvent (not acetone or other low-boiling solvents!) dispensed onto 
the edge of the rotating substrate, immediately followed by a spin-oﬀ  of the solvent at an elevated spin 
speed.
iii) Rectangular Substrates
If applicable, removing (breaking) the outer pieces of the substrate bearing the edge bead; alternatively 
manual cleaning of the substrate from the edge bead with cleanroom wipes and solvent.
Alternatively, the installation of an assembly on the spin-coater substrate holder with a cut-out which 
tightly holds the substrate as close inlay which meanwhile is oﬀ ered by some equipment manufacturers.
iv) Unusual High Resist Film Thicknesses
In the case of resist ﬁ lm thicknesses exceeding the standard thickness of a certain resist: An elevated 
spin-speed (e. g. 2000 - 4000 rpm) for few seconds with steep ramps up and down, instead of low spin 
speeds for a longer period of time.
v) Edge Bead Spin-oﬀ 
A ‘spin-oﬀ ’ of the edge bead by abruptly increasing the spin speed at a certain stage of spin coating: 
The resist ﬁ lm should be solvent-poor enough to prevent further thinning, while the edge bead needs a 
viscosity still low enough for proper spin-oﬀ . For this purpose, the optimum spin proﬁ le has to be found 
individually.
vi) Multiple Coating
A multiple coating with an elevated spin speed for each coating cycle requires a suﬃ  ciently high-viscous 
resist as well as a short softbake between two coating steps in order to prevent the dissolution of the 
already coated resist ﬁ lm by the next one.
vii) Delay between Coating and Softbake
For thick or solvent-rich resist ﬁ lms, a delay between coating and softbake (with the coated substrate 
hereby mounted horizontally) prevents the edge bead from growing during softbake due to the thermally 
reduced viscosity. The delay time depends on the resist ﬁ lm thickness and can be shortened by applying 
moderate temperatures.
viii) Development of Edge Bead
In the case of positive or image reversal resists, an exposure and development of the edge bead is also 
possible but may cause T-topping of the resist proﬁ le due to the impact of the developer on the unexpo-
sed resist.
 Spin Coating: Comet-Shaped Structures?
i) Air- or Nitrogen Bubbles
Radial resist inhomogeneities often stem from air or N2-bubbles, more rarely from particles, both driven 
outwards during spin coating. Possible reasons and work-arounds are listed in section 36.2 and 36.3. 
Spin Coating: Substrate Partially Uncoated after Spin-Coating?
i) Possible Reasons and Work-arounds Are Listed in Section 36.2 and 36.3.
Spray Coating: Inferior Edge Coverage?
i) Solvent Composition of the Resist


<!-- Page 4 -->
 Chapter
01
MicroChemicals® – Fundamentals of Microstructuring
www.MicroChemicals.com
info@MicroChemicals.com
Basics of Microstructuring
www.microchemicals.com/downloads/application_notes.html
If the concentration of especially high-boiling solvents in the resist is too high, the growing resist ﬁ lm will 
ﬂ ow and leave the edges of the texture uncoated. Please consult us for suited dilution recipes for spray 
coating resists!
ii) Equipment
Modiﬁ cations in the equipment (e. g. an increased distance between nozzle and substrate) or the spray 
coating parameters (e. g. and increased rate or pressure) may increase the average solvent concentration 
of the resist droplets landing on the substrate. As a result, the growing resist ﬁ lm will ﬂ ow and leave the 
edges of the texture uncoated.
Spray Coating: Rough Resist Film
i) Solvent Composition of the Resist
A concentration of especially high-boiling solvents in the resist being too low prevents the droplets lan-
ding on the substrate from ﬂ owing and thus smoothing the resist ﬁ lm (section 11.4 on page 54 and 
11.5 on page 55). Please consult us for suited dilution recipes for spray coating resists!
ii) Equipment
Modiﬁ cations in the equipment (e. g. a reduced distance between nozzle and substrate) or the spray coa-
ting parameters (e. g. a reduced rate or pressure) will decrease the average solvent concentration of the 
resist droplets landing on the substrate preventing a suﬃ  cient smoothing of the resist ﬁ lm. If realizable, 
an elevated substrate temperature of 40 - 60°C causes a faster solvent evaporation and shortens the time 
the resist ﬁ lm can ﬂ ow (section 11.3 on page 53).
Dip Coating: Inhomogeneous Resist Film Thickness?
i) Solvent Composition of the Resist
A resist ﬁ lm thickness increasing from the upper (concerning the position during coating) towards the 
lower part of the substrate points towards the wrong solvent composition of the resist: If the resists need 
too much time to suﬃ  ciently increase its viscosity immediately after coating, the resist will drain oﬀ  du-
ring dip coating. Optimized dip coating resists (section 12.3 on page 57) such as MC Dip Coating Resist 
(section 53.6 on page 182) have a solvent composition allowing very homogeneous resist ﬁ lm thicknes-
ses.
ii) Expired Resist
Dip coating resists are usually highly diluted and therefore more susceptible for an accelerated ageing 
especially at room temperature (section 7.4 on page 33). As a consequence, particles or ‘clots’ form 
in the resist and cause inhomogeneities in the resist ﬁ lm. In this case, the entire resist bath needs to be 
exchanged.
iii) Equipment
Vibrations by the step motor or from the environment cause rather strong variations of the resist ﬁ lm 
thickness. If the substrate mounting comes into contact with the liquid resist, striations caused by resist 
draining oﬀ  may deteriorate the coating homogeneity. A non-constant air ﬂ ow around the cuvette is ano-
ther possible reason for inhomogeneities in the resist ﬁ lm thickness (section 12.2 on page 56).
Roller Coating: Inhomogeneous Resist Film
i) Suited Resist for Roller Coating?
Resists optimized for roller coating often have thixotropic properties. The viscosity changes when mecha-
nical stress is applied making the resist ﬁ lm thickness more homogeneous as compared to the usage of 
standard resists for roller coating application.
Screen Printing: Suited Resists


<!-- Page 5 -->
 Chapter
01
MicroChemicals® – Fundamentals of Microstructuring
www.MicroChemicals.com
info@MicroChemicals.com
Basics of Microstructuring
www.microchemicals.com/downloads/application_notes.html
i) Suited Resist for Screen Printing?
The mechanical properties of photo resists make them less suited for screen printing. If nevertheless this 
coating technique should be applied, we recommend tests with resists with a high viscosity such as the 
positive resists AZ® 4562, AZ® 9260, or AZ® 40 XT, or the negative AZ® 15 nXT or AZ® 125 nXT.
EXPOSURE TECHNIQUES: OCCASIONAL PROBLEMS
Laser Scribing
i) Bubbles or Cracks in the Resist Film?
Bubbles or cracks after exposure in positive or image reversal resist ﬁ lms very probably stem from the 
high N2-generation rate during the photoreaction. Using resists with a low photo active compound con-
centration such as AZ® 4562, AZ® 9260, or AZ® 40 XT without any N2 release during exposure or lowering 
the total resist ﬁ lm thickness as well as increasing the softbake time/temperature and improving the re-
sist adhesion might help (section 13.5 on page 62), as well as an optimized adhesion (chapter 8). If the 
bubbles or cracks still appear, the laser intensity should be decreased, or the whole laser scribing process 
split into several steps to allow the N2 to outgas in time.
ii) Elevated Resist Film Temperature?
If the exposed resist cannot be developed despite a suﬃ  cient exposure dose, or neighboured resist parts 
ﬁ nally not be removed, the resist ﬁ lm has probably become too hot during exposure. Hereby the resin of 
the resist thermally crosslinks thus becoming insoluble in solvents or alkaline removers. In this case, the 
laser intensity should be decreased, or the whole laser scribing process split into several steps.
iii) Focus of the Laser Beam
Especially in the case of thick DNQ-based positive resists, the resist ﬁ lm can inﬂ ate due to the N2 formed 
in the exposed part of the resist, which brings the laser beam in the resist ﬁ lm out of focus. In this case, it 
helps to split the whole laser scribing process into several steps to allow the N2 to outgas in time.
Laser Interference Lithography
i) Particles in Heavily Diluted Resists?
This technique generally requires very thin resist ﬁ lms, often realized via dilution of existing resists. While 
the AZ® 1500 or 6600 resists are known to form particles in the case of high dilution ratios (section 7.4 on 
page 33), AZ® 701 MiR and the AZ® ECI 3000 resists are capable for a strong dilution for resist ﬁ lms of 
200 nm and less. As a thinner, we recommend the solvent PGMEA = AZ® EBR Solvent.
ii) Resists with the Required Resolution?
Laser Interference Lithography often requires resists with a high resolution potential in the sub-µm ran-
ge. For this purpose, we recommend the thermally stable AZ® 701 MiR for applications such as dry etching 
or lift-oﬀ , or the AZ® ECI 3000 series for wet chemical processes requiring a superior resist adhesion. 
Exposure Wavelengths Beyond/Below the Standard Resist Absorption
i) Wavelength Too High?
Wavelengths exceeding the absorption maxima of resists by several 10 nm (e. g. > 450 nm for broadband 
resists) are generally suited for exposure, since the resist absorption does not abruptly end at a certain 
wavelength (Fig. 41 on page 29). However, the low absorption with penetration depths much higher 
than the resist ﬁ lm thickness require high exposure doses. Additionally, the weak absorption promotes 
the lateral propagation of incident light in case of rough, textured, or transparent substrates thus lowe-
ring the attainable spatial resolution (section 16.9 on page 81).
ii) Wavelength Too Small?


<!-- Page 6 -->
 Chapter
01
MicroChemicals® – Fundamentals of Microstructuring
www.MicroChemicals.com
info@MicroChemicals.com
Basics of Microstructuring
www.microchemicals.com/downloads/application_notes.html
Too small wavelengths (< 340 nm) only theoretically improve the resolution. Due to the low penetration 
depth of the incident light, and the parasitic absorption of the already exposed photo active compound, 
the exposure dose required strongly increases. In combination with the short-wavelength-promoted Ray-
leigh-scattering, the attained resolution often decreases as compared to i-line exposure.
Sticking Between Resist Film and Mask
i) Remaining Solvent Concentration Too High?
A softbake too cool/too short keeps the remaining solvent concentration in the resist ﬁ lm too high, which 
promotes sticking to the photo mask. We recommend a softbake at 100°C (hotplate) for one minute/µm 
resist ﬁ lm thickness  (section 13.5 and 13.6 on page 63).
ii) Particles or Bubbles in the Resist Film?
Particles or bubbles in the resist ﬁ lm can transfer onto the photo mask and hereby promote the local 
sticking of the resist ﬁ lm. Cleaning the mask will help in this case.
iii) Hard-Contact?
A hard-contact during exposure promotes the sticking between resist ﬁ lm and mask. If applicable, swit-
ching to the soft-contact mode will help. This especially holds for resists such as AZ® 40 XT or AZ® 125 nXT 
which show a rather low viscosity even after the softbake.
iv) InferiorResist Adhesion (to the Substrate)?
An inferior resist adhesion promotes the resist peeling from the substrate by the photo mask. Chapter 
41 on page 168 gives information on resist adhesion improvement.
v) ARC-Coating Als Solution
Coating the resist ﬁ lm with AZ® Aquatar (actually a top layer anti-reﬂ ective coating) makes the resist ﬁ lm 
lesss “adhesive”. Due to its water solubility, AZ® Aquatar is automatically removed during development.
DEVELOPMENT: INSUFFICIENT DEVELOPMENT RATE
Suﬃ  cient Rehydration?
i) Rehydration Suﬃ  ciently Long?
DNQ-based positive resists (not AZ® 40 XT) and image reversal resists require a certain water content to 
allow a reasonable high development rate. After the softbake or image reversal bake, the now missing 
water has to diﬀ use back from the air into the resist ﬁ lm requiring a delay time between baking and expo-
sure to rehydrate the entire photo resist ﬁ lm towards the substrate (chapter 14). The required rehydrati-
on time strongly depends on the resist ﬁ lm thickness and increases from approx. 1 min for 1 µm ﬁ lms to 
several hours for ﬁ lms exceeding 30 µm (Fig. 75 on page 66).
ii) Ambient Humidity Suﬃ  ciently High?
In case of a suﬃ  ciently long rehydration time, the ambient air humidity impacts on the later development 
rate which signiﬁ cantly drops if the humidity is below 40 %. We recommend to keep the humidity cons-
tant at approx. 40 - 50 %.
iii) Rehydration Reversed?
In case of a suﬃ  ciently long rehydration time, the ambient air humidity impacts on the later development 
rate which signiﬁ cantly drops if the humidity is below 40 %. We recommend to keep the humidity cons-
tant at approx. 40 - 50 % (section 14.2 on page 66). 
Suﬃ  cient Exposure Dose in the Case of Positive Resists?
i) Optimized Exposure Dose?


<!-- Page 7 -->
 Chapter
01
MicroChemicals® – Fundamentals of Microstructuring
www.MicroChemicals.com
info@MicroChemicals.com
Basics of Microstructuring
www.microchemicals.com/downloads/application_notes.html
Generally, the required exposure dose depends on the resist, the resist ﬁ lm thickness, and the emission 
spectrum of the light source with respect to the resist to be exposed (16.5 on page 75). We strongly 
recommend an exposure dose series and determine the development rate as a function of the exposure 
dose when starting with new resists or processes or after changes of the exposure equipment (Fig. 84 on 
page 77).
ii) Thin Resist Films?
In case of thin resist ﬁ lms (thickness < light penetration depth), an exposure dose being too low results 
in a constant but low development rate (section 16.6 on page 76). Since a large fraction of the light 
reaches the substrate, the optical properties (reﬂ ection and transmission coeﬃ  cient) strongly impacts on 
the required exposure dose.
iii) Thick Resist Films
In case of thick resist ﬁ lms (thickness > light penetration depth), an exposure dose being too low results 
in a normal development rate until a certain depth where the development almost stops (section 16.6 on 
page 76).
 Compatible Developer?
iv) Resist and Developer Interaction
Some photoresists require special developers for constant fast and residual-free development (section 
53.7 on page 183). For example, the AZ® 4500 series (AZ® 4533 and 4562) require the KOH-based AZ® 
400K or the TMAH-based AZ® 826 MIF. For the negative resists AZ® nLOF 2000, AZ® 15 nXT or AZ® 125 nXT 
we recommend the TMAH-based developers AZ® 326 MIF, 726 MIF or 826 MIF (the 826 MIF is specially sui-
ted for the removal of partially/accidentally crosslinked resist due to its built-in scum remover ). The AZ® 
111 XFS requires the developer AZ® 303.
Expired Developer?
i) Neutralization by CO2
CO2-absorption from air limits the lifetime of open developer baths depending on the surface/volume ra-
tio of the developer bath. A nitrogen curtain reduces CO2-absorption and thus decelerates the developer 
neutralisation. Even well-closed containments are permeable for CO2, therefore the developer activity 
may decrease after the expiry date (section 7.6 on page 35).
ii) Exhaustion by Developed Resist
A developed resist concentration too high also exhausts the developer: As a rule of thumb, approx. one 
per mille resist dissolved in typical developers signiﬁ cantly reduces the development rate (section 18.6 on 
page 93).
Developer Dilution Too High?
i) Concentrates and Ready-to-Use Developers
The KOH-based AZ® 400K and NaOH-based AZ® 351B are typically applied in a 1 : 4 dilution with water. 
AZ® Developer can be applied as a concentrate (high development rate), or in a 1 : 1 dilution (improved 
selectivity). The TMAH-based ready-to-use developers AZ® 326 MIF, 726 MIF and 826 MIF are generally ap-
plied undiluted. The AZ® 303 is typically applied at a dilution ratio of 1 : 4 (for the AZ® 111 XFS) or 1 : 5 - 1 : 
10 (for other resists). In case of very thin resist ﬁ lms or very small resist structures, increasing the dilution 
ratio by a factor of up to 1.5 above the ratios mentioned, sometimes make the process more stable but 
strongly lowers the development rate (Fig. 97 on page 91).
HMDS Applied Correctly; Contamination by Other Substances?
i) HMDS Applied Correctly?


<!-- Page 8 -->
 Chapter
01
MicroChemicals® – Fundamentals of Microstructuring
www.MicroChemicals.com
info@MicroChemicals.com
Basics of Microstructuring
www.microchemicals.com/downloads/application_notes.html
In case of spin-coating of HMDS, a comparable thick HMDS ﬁ lm forms on the surface. Additionally, HMDS 
vapours from the spincoater will penetrate the resist ﬁ lm during resist coating. During the subsequent 
softbake, this excess of HMDS releases ammonia which diﬀ uses into the resist and chemically modiﬁ es 
the resin near the substrate, and also may cause crosslinking of the resin. As a result, the development 
rate decreases, and through-development may become impossible (scumming) (Fig. 49 on page 39). 
We strongly recommend to apply HMDS from the vapour phase onto heated substrates, and keep re-
sist and resist ﬁ lm away from HMDS vapour (section 8.2 on page 38). This recommendation especially 
holds for spin coaters: Never apply HMDS in a spin coater where also resist ﬁ lms are coated!
ii) Contamination from Air
Many substances often used in cleanrooms such as ammonia or chlorobenzene interact with the che-
mistry of the photoresist. Diﬀ using into the resist ﬁ lm via the gaseous phase, during a subsequent baking 
step (e. g. softbake) the resist will become photochemically inert or crosslink thus reducing the develop-
ment rate.
Thermal Decomposition of Photo Active Compound?
i) During Storage
If the resist is stored beyond its expiry date, or at temperatures exceeding the recommended storage 
temperature, the photo active compound will gradually decompose thus reducing the attained develop-
ment rate. Adjusting the exposure dose, developer concentration, or development time can compensate 
this eﬀ ect to a certain extent. The dark erosion, however, hereby will increase.
ii) During the Softbake
The photosensitive compound of photoresists is partially decomposed during baking steps. If the softba-
ke temperature and -time are higher than recommended, the development rate decreases (Fig. 105 on 
page 101). For standard positive resists, we recommend a softbake temperature of 100°C for 1 minute/
µm resist ﬁ lm thickness. For certain negative resists (AZ® 15 nXT or AZ® 125 nXT) or special thick resists 
(AZ® 40 XT), the optimum softbake parameters deviate from this rule, and are detailed in the individual 
technical data sheets. 
Resist Film Thickness Higher Than Expected?
i) Spincoaters Geometry
The airﬂ ow conditions in the spin-coater impact on the evaporation rate of the solvent from the resist 
ﬁ lm coated. Therefore, any changes in the equipment (covered chuck, ﬂ owbox, exhaustion ...) or substra-
te size and shape are a possible reason for changes in the attained resist ﬁ lm thickness. 
ii) Ambient Solvent Saturation
The ambient solvent saturation in the spin coater depends on the number of substrates coated before, 
and the time span between the last cleaning of the spin coater and the last resist coating. Since the at-
mosphere solvent concentration impacts on the solvent evaporation rate from the resist ﬁ lm, it is recom-
mended to coat some dummy wafers before starting with new coating series.
iii) Solvent Loss in the Resist
The resist viscosity and thus the attained ﬁ lm thickness depends on the temperature, and the solvent 
concentration which gradually drops over the months if the resist bottles are frequently opened.
Spray- and dip coating resists often contain also a low-boiling solvent such as acetone or MEK which 
evaporates much faster than the solvents used in standard resists. Thus, the solvent loss and therefore 
attained resist ﬁ lm thickness change is sometimes more pronounced.
iv) Expired Resist?
Depending on the storage temperature of the resist bottle, some resists show an increase in their visocity 
over months and years.


<!-- Page 9 -->
 Chapter
01
MicroChemicals® – Fundamentals of Microstructuring
www.MicroChemicals.com
info@MicroChemicals.com
Basics of Microstructuring
www.microchemicals.com/downloads/application_notes.html
Changed Substrate Reﬂ ectivity?
i) Thin Resist Films
Especially in case of thin (e. g. < 2 µm) resist ﬁ lms, the eﬀ ective exposure dose absorbed by the resist ﬁ lm 
depends on the substrate properties (reﬂ ection coeﬃ  cient and scattering). For this reason, the exposure 
dose required for a certain resist ﬁ lm depends on the substrate material and surface. While metals such 
as Ag, Cr or Pt show a high reﬂ ectivity of short wavelength light, ITO absorbs most of the blue and UV part 
of the spectrum and quartz and glasses transmit the major part of these wavelengths.
Negative or Image Reversal Resists in Image Reversal Mode?
i) Post Exposure Bake or Reversal Bake Too Hot or Long?
An image reversal bake or post exposure bake too hot/too long as well as a signiﬁ cantly too hot softbake 
cause thermal crosslinking of the resin also in the unexposed resist which thereby show a slower deve-
lopment rate (Fig. 101 on page 96). 
ii) Unintentional Exposure
If also the resist part to be developed is unintentionally exposed to short wavelength light, crosslinking 
or the image reversal reaction take place which lowers the development rate or makes through-develop-
ment impossible. Possible reasons for an accidental exposure are insuﬃ  cient yellow light conditions (sec-
tion 7.3 on page 31), diﬀ raction due to a gap between photomask and resist surface, light scattering in 
the resist ﬁ lm in combination with a high exposure dose, diﬀ use reﬂ ection from a rough substrate or a 
lateral guidance of the light by textured or UV-transparent substrates 
iii) Critical Negative Resists
Some negative resists such as the AZ® 15 nXT are very sensitive to the time interval between exposure 
and post exposure bake, as well as between post exposure bake and development. For such senstive re-
sists both intervals should be kept as short as possible (not more than few minutes) to prevent chemical 
reactions in the resist which crosslink also the unexposed part of the resist.
Chemically Ampliﬁ ed Resists?
i) Required Post Exposure Bake
The chemically ampliﬁ ed AZ® 40 XT requires a post exposure bake to perform the photoreaction, otherwi-
se the development rate is almost zero.
DEVELOPMENT: DARK EROSION TOO HIGH
 Proper Developer Dilution?
With increasing developer concentration, the dark erosion rate growths faster than the development rate 
(Fig. 97 on page 91). The KOH-based AZ® 400K and NaOH-based AZ® 351B are typically applied in a 1 : 
4 dilution with water. AZ® Developer can be applied as a concentrate (high development rate), or in a 1 : 
1 dilution (improved selectivity). The TMAH-based ready-to-use developers AZ® 326 MIF, 726 MIF and 826 
MIF are generally applied undiluted. AZ® 303 is typically applied at a dilution ratio 1 : 4 (for AZ® 111 XFS) 
or 1 : 5 … 1 : 10 (for other resists). For thick resist processing or the demand of very high throughput, the 
developer concentration can be increased by some 10 % which, however, reduces the selectivity.
Compatible Developer?
Certain developers such as AZ® Developer or AZ® 826 MIF reveal slightly higher dark erosion rates for 
photoresists. If these developers are not required by the applied resists, more selective developers are 
recommended (section 53.7 on page 183).
 Optimum Softbake Conditions?


<!-- Page 10 -->
 Chapter
01
MicroChemicals® – Fundamentals of Microstructuring
www.MicroChemicals.com
info@MicroChemicals.com
Basics of Microstructuring
www.microchemicals.com/downloads/application_notes.html
i) Too Short or Too Cool?
A softbake too cool/too short keeps the remaining solvent concentration at high values, thus increasing 
the dark erosion rate in developers. As a rule of thumb for most common resists, we recommend a soft-
bake temperature of 100°C for 1 minute/µm resist ﬁ lm thickness (section 13.5 on page 62). For certain 
negative resists (AZ® 15 nXT or AZ® 125 nXT) or special thick resists (AZ® 40 XT), the optimum softbake 
parameters deviate from this rule, and are detailed in the individual technical data sheets. When using 
an oven, one has to consider the time the substrates need to heat up to the desired temperatures. When 
using a hotplate, thick substrates or substrates with minor heat conduction, as well as strained/curved 
substrates may reduce the eﬀ ective temperature in the resist ﬁ lm (section 13.6 on page 63).
ii) Too Hot or Too Long?
A softbake too extended (too hot/too long) will thermally decompose a signiﬁ cant amount of the photo 
active compound. Since the unexposed photo active compound acts as inhibitor in alkaline solutions, its 
loss increases the erosion in developers (section 13.5 on page 62).
Decomposition of Photo Active Compound during Resist Storage?
If the resist is stored beyond its expiry date, or at temperatures exceeding the recommended storage 
temperature, the photo active compound will gradually decompose thus reducing the attained develop-
ment rate. The unexposed photosensitive compound of photoresists is a solubility inhibitor in alkaline 
solutions, thus decreasing the dark erosion in developers (section 7.5 on page 34).
In Case of Image Reversal- or Negative Resists?
i) Parameters for the Image Reversal Bake
The reason of the image reversal bake after the ﬁ rst exposure of image reversal resists is to make the 
exposed resist insoluble in the developer. If the image reversal bake is too cool/too short, the solubility 
keeps at a rather high value leading to resist erosion of the exposed part during development. The re-
commended image reversal bake parameters depend on the image reversal resist (section 20.3 on page 
101).
ii) Parameters for the Post Exposure Bake for Negative Resists
Negative resist such as the AZ® nLOF 2000 resists require a post exposure bake (PEB) to crosslink the expo-
sed part of the resist. If the PEB temperature or –time are not suﬃ  ciently high, the degree of crosslinking 
keeps at low values, leading to a resist erosion during development. For the AZ® nLOF 2000 resists we re-
commend a PEB temperature of 110 - 120°C for 1 - 2 minutes if applied on a hotplate (section 21.2 on page 
104).
 Accidental Exposure of Positive Resists?
i) Light Scattering in the Resist Film
If the exposure dose is too high, light scattering (Rayleigh scattering) in the resist ﬁ lm may expose parts of 
the resist close to the exposed areas, which hereby become soluble in developers (section 16.5 on page 
75).
ii) Proximity Gap during Exposure
A gap between the resist surface and mask (intended or accidental via bubbles or particles in the resist 
ﬁ lm or the photomask, or an edge bead of the resist) will cause an interference pattern on the resist and 
thus widen the exposed structures (section 16.8 on page 80). Additionally, reﬂ ections between resist 
surface and photomask laterally guide light.
iii) Textured Substrates
Textured or rough substrates reﬂ ect or scatter light to parts of the resist ﬁ lm which should keep unex-
posed. In transparent substrates, light can be guided laterally thus exposing resist from the rear side. In 
both cases, an adjustment of the exposure dose to values not higher than required can be reasonable 


<!-- Page 11 -->
 Chapter
01
MicroChemicals® – Fundamentals of Microstructuring
www.MicroChemicals.com
info@MicroChemicals.com
Basics of Microstructuring
www.microchemicals.com/downloads/application_notes.html
(section 16.5 on page 75). Additionally, a bottom-layer anti-reﬂ ective-coating such as the AZ® Barli can 
be beneﬁ cial
iv) No Perfect Yellow Light Conditions
Most positive tone resists are also sensitive to short-wavelength visible light as emitted by ﬂ uorescent 
tubes or electrical bulbs, or day light transmitted through windows. Therefore, all light sources should be 
ﬁ ltered by e. g. yellow foils absorbing wavelengths < 520 nm (details on our yellow foil in section 7.3 on page 
31).
Second Development Step?
During development, the alkaline developer also penetrates the unexposed resist to a certain depth. 
If the rinse after development is not suﬃ  ciently long, the developer residuals concentrate in the resist 
when the water evaporates and forms a strong base with the water from a second development step. 
Such as base acts as stripper and is able to remove a layer of the resist ﬁ lm. If a second development step 
cannot be waived, much care has to be taken to suﬃ  ciently rinse with water after the ﬁ rst development.
 INFERIOR RESIST ADHESION
Optimum Substrate Pretreatment?
i) In Case of Clean Substrates
In the case of clean substrates, baking at 120 - 140°C for several minutes is suﬃ  cient for the desorption 
of H2O. At 150°C, the OH-bonds apparent on oxidized surfaces (Si with native oxide, SiO2, glass, many me-
tals) decompose thus further increasing the resist adhesion (section 8.1 on page 37).
ii) Organic Contamination
Substrates contaminated with particles or organic impurities can be cleaned with a two-stage cleaning 
process: Acetone removes organic impurities, a subsequent rinse in isopropyl removes the contaminated 
acetone thus avoiding striations,  s. section 8.1 on page 37.
iii) Wrong HMDS Application
The correct application of HMDS is very important in order not to further deteriorate the resist adhesion: 
HMDS should be applied from the gaseous state onto heated substrates, never from the liquid phase. 
This recommendation especially holds for spin coaters: Never apply HMDS in a spin coater where also 
resist ﬁ lms are coated (section 8.2 on page 38).
iv) Preceding HF Etching
After SiO2-etching with HF (e. g. ‘HF-dip’), the resist adhesion strongly depends on the thoroughness of 
SiO2 removal: With SiO2 completely removed, the now H-passivated Si-surface reveals a hydrophobic sur-
face with a very good adhesion. Incomplete etching with remaining oxide results in a poor and non-repro-
ducible adhesion, which can be restored with a bake at temperatures > 700°C. (section 8.3 on page 39).
Using HF-Containing Etchants?
HF diﬀ uses into the resist ﬁ lm and may lead to a large scale resist peeling either during the etching, or 
after the subsequent rinsing by resist swelling and large-scale etching of the resist covered substrate 
material. Work-arounds are i) increasing the resist ﬁ lm thickness (= barrier against HF), and the usage of 
buﬀ ered HF (BOE), see section 24.7 on page 116.
On Noble Metals?
The resist wetting and adhesion on noble metals (e. g. silver, gold) is often worse. In this case, resists such 
as AZ® 111 XFS, AZ® 1514 H or the ECI 3000 series may improve the adhesion. While organic adhesion 
promoters such as HMDS are not able to signiﬁ cantly improve resist adhesion, a metallic adhesion layer 
(titanium or chromium) results in a very good adhesion to resists. If required, such few nm thick metal 


<!-- Page 12 -->
 Chapter
01
MicroChemicals® – Fundamentals of Microstructuring
www.MicroChemicals.com
info@MicroChemicals.com
Basics of Microstructuring
www.microchemicals.com/downloads/application_notes.html
ﬁ lms can easily be etched after development and/or after resist removal.
Optimum Softbake Parameters?
i) Too Short or Too Cool?
A softbake too cool/too short keeps the remaining solvent concentration too high with inferior resist ad-
hesion as a consequence. In this case, especially thick resist ﬁ lms show N2 bubble formation during expo-
sure. We recommend a softbake temperature of 100°C for 1 minute/µm resist ﬁ lm thickness. For certain 
negative resists (AZ® 15 nXT or AZ® 125 nXT) or special thick resists (AZ® 40 XT), the optimum softbake 
parameters deviate from this rule, and are detailed in the individual technical data sheets. When using 
an oven, one has to consider the time the substrates need to heat up to the desired temperatures. When 
using an hotplate, thick substrates or substrates with minor heat conduction, as well as strained/curved 
substrates may reduce the eﬀ ective temperature in the resist ﬁ lm. A work-around are a longer softbake 
time or higher softbake temperature
ii) Softbake Too Long or Too Hot?
