Repository: Alvintxh/nanofab-web

# NanoFab Learning Platform

基于《纳米制造技术：原理、工艺与实践》的 AI 驱动个性化学习平台。

## 功能特性

### 学习系统
- **12 章结构化课程**：覆盖光刻、刻蚀、沉积、纳米测量等核心主题，分为 4 个部分
- **个性化学习路径**：基于用户画像（知识水平、学习动机、背景专业）定制内容推荐
- **进度追踪**：章节完成标记、学习进度环、每周学习目标
- **要点卡片**：每章核心知识点提炼，帮助快速把握重点
- **交互式测验**：每章 10 道测试题，支持单选、多选、判断题，即时反馈
- **思考练习**：开放式问题，附带可展开的提示

### AI 辅助
- **AI 文本解释**：选中任意文本即可获取个性化解释，支持多轮追问
- **AI 学习助手**：侧边栏聊天机器人，结合用户学习数据提供精准回答
- **AI 学习路线**：基于用户画像和进度生成推荐学习路径
- **个性化解释**：根据用户知识水平调整解释深度和风格

### 学习工具
- **笔记系统**：选中文本添加笔记，自动高亮并显示内联注释
- **错题本**：自动收集错题，支持复习回顾
- **学习统计**：今日/本周/总计学习时长、答题正确率、连续学习天数
- **思维导图**：首页课程结构可视化
- **图片灯箱**：点击章节图片可放大查看

File: sources/sources_processed/websites/microchemicals/microchemicals_wet_etching.md
<!-- Source: https://www.microchemicals.com/dokumente/application_notes/wet_etching.pdf -->
<!-- Fetched: 2026-04-05 -->
<!-- Title: Wet Chemical Etching - Basics -->

# Wet Chemical Etching - Basics

<!-- Page 1 -->
 Chapter
01
MicroChemicals® – Fundamentals of Microstructuring
www.MicroChemicals.com
info@MicroChemicals.com
Basics of Microstructuring
www.microchemicals.com/downloads/application_notes.html
WET CHEMICAL ETCHING - BASICS
Before going into the speciﬁ c issues such as the wet-chemical etching of certain substances, in the following 
chapters, this chapter would like to ﬁ rst explain the appropriate chemical basics of acids, bases and the princi-
ple etching mechanism for a better understanding.
Acids and Bases: Oxidation and Reduction
Autoprotolysis of Water
Pure water contains approx. 10-7 mol oxonium (H3O+) and hydroxide (OH-) ions per litre at room tempera-
ture via the thermally activated endothermic autoprotolysis 2 H2O → H3O+ + OH- which via
[
]
+
−
=
O
H
pH
3
10
log
corresponds to a pH-value of 7. The degree of auto-dissociation increases with the temperature, so the 
pH-value of 100°C of hot ultra-pure water is already about 6, corresponding to a ten-fold increased H3O+-
concentration.
Acids
Acids as proton donors in aqueous solutions increase via the dissociation of protons (e.g. hydrochloric 
acid: HCl + H2O → H3O+ + Cl-) the concentration of H3O+ ions, whereby the pH-value drops. A measure of 
the strength of an acid is deﬁ ned as the degree of dissociation in aqueous solutions, deﬁ ned via
by the pKs-value. Very strong acids like HClO4, HI, HCl or H2SO4 are as an aqueous solution almost com-
pletely dissociated. The strong tendency of H3O+ ions to emit protons or to absorb electrons is responsi-
ble for the oxidising eﬀ ect of acids.
Bases
Bases as proton acceptors increase the concentration of OH- ions in aqueous solutions. According to the 
law of mass action, the product [H3O+]·[OH-] remains constant at a given temperature, so that the H3O+ 
concentration decreases, consequently the pH rises. Analogous to acids, the strength of a base in aque-
ous solutions can be deﬁ ned as
The tendency of OH- ions to emit an electron is due to the reducing eﬀ ect of bases.
Conjugated Acid and Base Pairs
The release of protons by acids or the absorption of protons by bases is reversible, which results in a 
concentration and temperature-dependent equilibrium, as, for example, in the case of dilute acetic acid, 
expressed by the following equation:
CH3COOH + H2O 
 CH3COO- + H3O+
water as a base of the proton absorbs acetic acid, while in the back reaction, the acetate ion as a base of 
the proton absorbs the oxonium ion, which acts as an acid. Thus in the acetic acid and water system, two 
conjugated acid-base pairs are in equilibrium.
[
] [
]
[
]






⋅
−
=
−
+
acid
ted
undissocia
acid
d
dissociate
O
H
pK S
3
10
log
[
] [
]
[
]






⋅
−
=
+
−
base
ted
undissocia
base
d
dissociate
OH
pK B
10
log


<!-- Page 2 -->
 Chapter
01
MicroChemicals® – Fundamentals of Microstructuring
www.MicroChemicals.com
info@MicroChemicals.com
Basics of Microstructuring
www.microchemicals.com/downloads/application_notes.html
Numerical Values for PH, PKS and PKB Values of Selected Substances
pH levels
pKS values of acids
pKB values of bases
Hydrochloric acid 
(37%)
-1
Perchloric acid (HClO4)
-10
Lithium hydroxide (LiOH)
< 0
Gastric acid
2
Hydrochloric acid (HCl)
-6
Sodium hydroxide (NaOH)
< 1
Hydroﬂ uoric acid 
(50%)
2
Sulphuric acid (H2SO4)
-3
Potassium hydroxide (KOH)
< 1
Cola (typ.)
2 - 3
Nitric acid (HNO3)
-1.32
Mg(OH)2
1.2
Fruit juices (typ.)
3 - 4
Phosphoric acid (H3PO4)
2.13
Ca(OH)2
2.37
Tap water
7 - 8.5
Hydroﬂ uoric acid (HF)
3.14
Tetramethylammonium hydroxide 
(TMAH)
4.2
Sodium hydroxide 
(1%)
13.5
Formic acid (HCOOH)
3.75
Ammonia, (NH3)
4.75
Sodium hydroxide 
(30 %)
15
Acetic acid (CH3COOH)
4.75
Adenine (C5H5N5)
9.8
Table 6: Exemplary pH, pKS- and pKB values of various substances. In the pKS values column, the acid strength increases 
from bottom to top; in the pKB values column analogue the base strength.
Chemical Buﬀ er
Deﬁ nition
Chemical buﬀ ers are substances which, despite the addition or removal of H3O+ or OH- ions, keep the 
pH-value of a solution largely constant at a certain value, thus ensuring, among other things, that the 
etching rate remains constant during wet-chemical etching. They fulﬁ l this task by releasing both oxoni-
um ions or hydroxide ions as their concentration decreases, as well as bonding or neutralising them as 
their concentration increases. 
In order to be able to fulﬁ l both tasks, buﬀ er solutions are weak, i.e. incompletely dissociated acids or 
bases, while their conjugated bases or acids are present in the solution.
Examples
In addition to the above-mentioned acetic/acetate buﬀ ers, the ammonium buﬀ ers (NH4 + H2O 
 NH3
+ + 
OH-) as well as the phosphate buﬀ ers are important for the maintenance of the intracellular pH value for 
the organism (H2PO4
- + H2O 
 HPO4
2 + H3O+) buﬀ er systems.
Complexing Agents
Theory
As the etching time progresses, the etched material continues to concentrate in the solution, especially in 
the immediate vicinity of the etched surface. The lower its solubility product in the etching medium, the 
more strongly the re-incorporation into the solid is promoted and the more the etching rate is therefore 
reduced or brought to a standstill.
The stable bonding of the etched atoms to a chemical complex which is suﬃ  ciently soluble in the etching 
mixture enables a constantly high etching rate. A complex is a structure in which a central atom (usually 
a metal ion = the etched element) having gaps in its electron conﬁ guration is surrounded by one or more 
molecules or ions (the ligands) each having at least one free electron pair available for bonding.
Examples
During the etching of gold in aqua Regia, the highly water-soluble chloroauric acid (HAuCl4) is produced, 
with cyanide solutions the Au(CN)2
- cyano complex. When platinum is etched in aqua Regia, chloroplatinic 
acid (H2[Pt Cl6]) is produced.


<!-- Page 3 -->
 Chapter
01
MicroChemicals® – Fundamentals of Microstructuring
www.MicroChemicals.com
info@MicroChemicals.com
Basics of Microstructuring
www.microchemicals.com/downloads/application_notes.html
Partial Steps in Etching: Oxidation, Dissolution, Diﬀ usion and Convection
Oxidation
The ﬁ rst reaction step in wet-chemical etching is the oxidation of the medium to be etched. This can be 
done either by complex formation or by oxidising components in the etching mixture, for which hydrogen 
peroxide or nitric acid are often used. 
Dissolution
The oxidised material must quickly dissolve from the surface to be etched in order to allow rapid and 
homogeneous etching. Substances frequently used for etching of the oxides are hydrochloric acid, hydro-
ﬂ uoric acid, ammonium hydroxide or phosphoric acid.
Diﬀ usion
At room temperature, atoms and molecules have average velocities of up to several 100 m/s. Due to 
the low average free length of path in liquids, the movement of atoms results in an undirected dithering 
which only very slowly smoothens concentration gradients.
Convection
Gas formation during etching, heat evolution by exothermic etching reactions, or mechanical agitation 
induces large-scale convection in the etching solution. Since diﬀ usion alone is not suﬃ  cient, mainly this 
form of material transport contributes to a fast and spatio-temporal homogeneous etching.
Etching of Metals and Noble Metals
Energy, Entropy and Enthalpy
The acid etching of metals is essentially based on an oxidation of the metal via protons donated by the 
H3O+ hereby reduced to neutral hydrogen as follows:
metal + H+ → metal+ + H.
If only energetic aspects of the etching were to be observed, only metals could be etched in which the 
above reaction takes place exothermically, the change in the internal energy ΔU is thus negative. This con-
dition satisﬁ es by deﬁ nition all metals with a normal potential E0 smaller than that of the hydrogen, which 
is set to zero, that is to say all the base metals per deﬁ nition.
However, the fact that noble metals with a positive normal potential such as the easily etchable copper 
can be etched despite an E0 = +0.34 is because, as in all chemical reactions, the increase in entropy is 
important in addition to the reduction in energy in the question of whether a reaction is taking place. In 
physical terms, this is the case when the change in the free enthalpy ΔF = ΔU - T·ΔS is negative, that is, the 
product of temperature T and entropy change ΔS is more positive than the change in the internal energy 
ΔU. A positive ΔS is given, for example, by the increase in the number of translational and spatial degrees 
of freedom through the transition from the solid in the solution or the solutes into the gas phase.
Electron Shells and Standard Potential 
Both the highly reactive alkali metals (Li, K, Na...), as well as many of the inert noble metals (Au, Ag, Pt,...) 
have an s-orbital with an unpaired electron. While alkali metals very easily release this electron (oxida-
tion), noble metals have a comparably high ionisation energy (high positive standard potential).
The reason for this behaviour is as follows: Noble metals such as Au, Ag or Pt with a single electron in 
the s-orbital with the quantum number n (‘shell’) appear to have a completely occupied d-orbital with the 
quantum number n-1 (e.g. electron conﬁ guration of gold: [Xe]4f145d106s1). This occupied d-orbital partially 
protrudes beyond the s-orbital and hereby spatially shields it against reactants. Additionally, from the 
point of view of the s-electron, the nuclear charge is only partially shielded from the extended d-orbital 
thus further increasing the bonding energy of the s-electron.
Some noble metals do not have an unpaired valence electron. Either the outer s-orbital is unoccupied 
(Palladium), or completely occupied with an electron pair (e.g. With iridium), both further increasing the 
ﬁ rst ionisation energy and the chemical stability. As a consequence, the only way to etch iridium is with 
hot (approx. 100°C) aqua Regia.


<!-- Page 4 -->
 Chapter
01
MicroChemicals® – Fundamentals of Microstructuring
www.MicroChemicals.com
info@MicroChemicals.com
Basics of Microstructuring
www.microchemicals.com/downloads/application_notes.html
Fundamental Problems in Wet Etching
Under-etching and Resist Lift-oﬀ  of Small Structures
A peeling of primarily small/narrow resist structures during wet chemical etching processes points to-
wards under-etching of the resist with a decrease of the contact area between resist and substrate as a 
consequence.
Sometimes accompanied by elevated temperatures or/and gas formation, small resist structures lift oﬀ  
from the substrate during etching.
In case of isotropic etchants, the grade of under-etching cannot be minimised under a certain minimum: 
For any μm to be etched in depth, the etching will also proceed laterally under the resist. Only special 
etching mixtures for certain metals as well as spray etching allow a certain selectivity in the depth. If the 
extent of the under-etching is however much greater, this indicates a poor resist adhesion.
The resist adhesion can be improved with an optimised substrate pre-treatment, adapted soft bake pa-
rameters or/and a hardbake after the development. Such a hardbake above the softening point of the re-
sist can lead to a better contact to the substrate. From 150°C, the thermal cross-linking of resin stabilises 
the resist structures, but increasingly complicates their subsequent removability.
 Large-scale Resist Peeling
When Etching in Hydroﬂ uoric Acid
During etching with HF or HF-containing mixtures, a large-scale resist lift-oﬀ  is often seen after a certain 
etching duration or subsequent rinse. The reason for this is two parallel running mechanisms:
 • The resist structures swell from a diﬀ using of hydroﬂ uoric acid into the resist ﬁ lm.
 • If the HF reaches the substrate and starts to attack it - as is the case with, for example, SiO2 or glass - the 
resist ﬁ lm lifts oﬀ  (Fig. 117).
Thus, no proper resist adhesion problem exists at least to explain this eﬀ ect. Instead, the barrier for F--
ions which diﬀ use in the direction of the substrate and thus the resist ﬁ lm thickness must be increased, 
where a good ap-
proximation is: A fac-
tor of two in the ﬁ lm 
thickness quadruples 
the possible etching 
time.
In addition, the use 
of buﬀ ered (BHF) in-
stead of unbuﬀ ered 
HF is helpful because, 
in the case of BHF, 
the active ions re-
sponsible for etching 
are HF2
- ions which 
are less mobile (slow-
er diﬀ usion) in the re-
sist ﬁ lm.
Special Cases
In the case of substrates metallised on both sides in which both metals have a diﬀ erent standard poten-
tial (e.g. silver on one side and aluminium on the other), a galvanic element forms in aqueous solutions. 
On the one hand, hydrogen gas can form on the surface of the metal/resist which can lift oﬀ  the overlying 
resist ﬁ lm. In this case, a closed protective resist ﬁ lm helps (any photoresist, or the photoinitiator-free 
cost eﬀ ective AZ® 520D) on the opposite side of the substrate.
Substrate
Photoresist
HF-containing etchant
Etching attack
Diﬀ usion
Diﬀ usion
Fig. 117:  If the ﬂ uoride ions of HF-containing etching diﬀ use through the resist ﬁ lm to the 
substrate, this is etched over a large area and the resist structures can lift oﬀ  (left). A thicker 
resist ﬁ lm (right) or the use of buﬀ ered instead of unbuﬀ ered hydroﬂ uoric acid can change 
the possible etching duration signiﬁ cantly.


<!-- Page 5 -->
 Chapter
01
MicroChemicals® – Fundamentals of Microstructuring
www.MicroChemicals.com
info@MicroChemicals.com
Basics of Microstructuring
www.microchemicals.com/downloads/application_notes.html
Stability of AZ® and TI Photoresist Masks in Etching Media
Organic Solvents
Almost all organic solvents dissolve positive and image reversal resists in a short time. Only cross-linking 
negative resists, such as the AZ® nLOF 2000 series or thermally cross-linked positive or reversal resists, 
are stable against organic solvents within limits. Dissolution of the resist structures then no longer takes 
place, however, the resist mask may peel from the substrate.
Acids
Hydrochloric acid is a comparable non-critical medium for photoresist masks.
When etching with hydroﬂ uoric acid, their permeability in photoresist layers is taken into account. Un-
buﬀ ered or buﬀ ered hydroﬂ uoric acid can easily be used with suﬃ  ciently thick photoresist ﬁ lms or short 
etching times for many etching processes.
Strongly oxidising acids such as HNO3-containing mixtures or etching mixtures of H2SO4 and H2O  strongly 
attack photo-resist. A thermal cross-linking of positive resists or the use of negative cross-linking negative 
resists can signiﬁ cantly increase the stability of the resist mask.
Bases
Photoresists are considerably less stable in alkaline media than in acidic solutions. Even 1 to 2% sodi-
um or potassium hydroxide solution attack positive resist structures. With higher concentrations, cross-
linked negative resists also tend to lift oﬀ  from the substrate.
With a masking using conventional positive or negative resists, for example, neither anisotropic silicon 
etching nor alkaline etching of thicker aluminium ﬁ lms is possible.


<!-- Page 6 -->
 Our Photoresists: Application Areas and Compatibilities 
Recommended Applications 1 
Resist Family 
Photoresists 
Resist Film 
Thickness 2 
Recommended Developers 3 
Recommended  Re-
movers 4 
1 In general, almost all resists can be used for almost any application. However, the special properties of each resist family 
makes them specially suited for certain fields of application. 
2 Resist film thickness achievable and processable with standard equipment under standard conditions. Some resists can 
be diluted for lower film thicknesses; with additional effort also thicker resist films can be achieved and processed. 
3 Metal ion free (MIF) developers are significantly more expensive, and reasonable if metal ion free development is re-
quired. 
4
Positive 
Improved adhesion for wet etching, no 
focus on steep resist sidewalls 
AZ® 1500 
AZ® 1505 
AZ® 1512 HS 
AZ® 1514 H 
AZ® 1518 
≈ 0.5 µm
≈ 1.0 - 1.5 µm
≈ 1.2 - 2.0 µm
≈ 1.5 - 2.5 µm
AZ® 351B, AZ® 326 MIF, AZ® 726 MIF, AZ® Developer 
AZ® 100 Remover, 
TechniStrip® P1316 
TechniStrip® P1331 
AZ® 4500 
AZ® 4533 
AZ® 4562 
≈ 3 - 5 µm
≈ 5 - 10 µm AZ® 400K, AZ® 326 MIF, AZ® 726 MIF, AZ® 826 MIF 
AZ® P4000 
AZ® P4110 
AZ® P4330 
AZ® P4620 
AZ® P4903 
≈ 1 - 2 µm
≈ 3 - 5 µm
≈ 6 - 20 µm
≈ 10 - 30 µm
AZ® 400K, AZ® 326 MIF, AZ® 726 MIF, AZ® 826 MIF 
AZ® PL 177 
AZ® PL 177 
≈ 3 - 8 µm AZ® 351B, AZ® 400K, AZ® 326 MIF, AZ® 726 MIF, AZ® 826 MIF 
Spray coating 
AZ® 4999 
≈ 1 - 15 µm AZ® 400K, AZ® 326 MIF, AZ® 726 MIF, AZ® 826 MIF 
Dip coating 
MC Dip Coating Resist 
≈ 2 - 15 µm AZ® 351B, AZ® 400K, AZ® 326 MIF, AZ® 726 MIF, AZ® 826 MIF 
Steep resist sidewalls, high resolution 
and aspect ratio for e. g. dry etching or 
plating 
AZ® ECI 3000 
AZ® ECI 3007 
AZ® ECI 3012 
AZ® ECI 3027 
≈ 0.7 µm
≈ 1.0 - 1.5 µm
≈ 2 - 4 µm
AZ® 351B, AZ® 326 MIF, AZ® 726 MIF, AZ® Developer 
AZ® 9200 
AZ® 9245 
AZ® 9260 
≈ 3 - 6 µm
≈ 5 - 20 µm AZ® 400K, AZ® 326 MIF, AZ® 726 MIF 
Elevated thermal softening point and 
high resolution for e. g. dry etching 
AZ® 701 MiR 
AZ® 701 MiR (14 cPs) 
AZ® 701 MiR (29 cPs) 
≈ 0.8 µm
≈ 2 - 3 µm AZ® 351B, AZ® 326 MIF, AZ® 726 MIF, AZ® Developer 
Positive 
(chem. 
amplified) 
Steep resist sidewalls, high resolution 
and aspect ratio for e. g. dry etching or 
plating 
AZ® XT 
AZ® 12 XT-20PL-05 
AZ® 12 XT-20PL-10 
AZ® 12 XT-20PL-20 
AZ® 40 XT 
≈ 3 - 5 µm
≈ 6 - 10 µm
≈ 10 - 30 µm
≈ 15 - 50 µm
AZ® 400K, AZ® 326 MIF, AZ® 726 MIF 
AZ® 100 Remover, 
TechniStrip® P1316 
TechniStrip® P1331 
AZ® IPS 6050 
≈ 20 - 100 µm
Image 
Re-
versal 
Elevated thermal softening point and 
undercut for lift-off applications 
AZ® 5200 
AZ® 5209 
AZ® 5214 
≈ 1 µm
≈ 1 - 2 µm AZ® 351B, AZ® 326 MIF, AZ® 726 MIF 
TechniStrip® Micro D2 
TechniStrip® P1316 
TechniStrip® P1331 
TI 
TI 35ESX 
TI xLift-X 
≈ 3 - 4 µm
≈ 4 - 8 µm
Negative 
(Cross-linking) 
Negative resist sidewalls in combination 
with no thermal softening for lift-off 
application 
AZ® nLOF 2000 
AZ® nLOF 2020 
AZ® nLOF 2035 
AZ® nLOF 2070 
≈ 1.5 - 3 µm
≈ 3 - 5 µm
≈ 6 - 15 µm AZ® 326 MIF, AZ® 726 MIF, AZ® 826 MIF 
TechniStrip® NI555 
TechniStrip® NF52 
TechniStrip® MLO 07 
AZ® nLOF 5500 
AZ® nLOF 5510 
≈ 0.7 - 1.5 µm
Improved adhesion, steep resist side-
walls and high aspect ratios for e. g. dry 
etching or plating 
AZ® nXT 
AZ® 15 nXT (115 cPs) 
AZ® 15 nXT (450 cPs) 
≈ 2 - 3 µm
≈ 5 - 20 µm AZ® 326 MIF, AZ® 726 MIF, AZ® 826 MIF 
AZ® 125 nXT 
≈ 20 - 100 µm AZ® 326 MIF, AZ® 726 MIF, AZ® 826 MIF 
TechniStrip® P1316 
TechniStrip® P1331 
TechniStrip® NF52 
TechniStrip® MLO 07 
 Our Developers: Application Areas and Compatibilities 
Inorganic Developers 
(typical demand under standard conditions approx. 20 L developer per L photoresist) 
 
AZ® Developer is based on sodium phosphate and –metasilicate, is optimized for minimal aluminum attack and is typically used diluted 1 : 1 in DI water for high contrast or undiluted for high development rates. The dark erosion of 
this developer is slightly higher compared to other developers. 
AZ® 351B is based on buffered NaOH and typically used diluted 1 : 4 with water, for thick resists up to 1 : 3 if a lower contrast can be tolerated. 
AZ® 400K is based on buffered KOH and typically used diluted 1 : 4 with water, for thick resists up to 1 : 3 if a lower contrast can be tolerated. 
AZ® 303 specifically for the AZ® 111 XFS photoresist based on KOH / NaOH is typically diluted 1 : 3 - 1 : 7 with water, depending on whether a high development rate, or a high contrast is required 
Metal Ion Free (TMAH-based) Developers 
 (typical demand under standard conditions approx. 5 - 10 L developer concentrate per L photoresist) 
AZ® 326 MIF is 2.38 % TMAH- (TetraMethylAmmoniumHydroxide) in water. 


<!-- Page 7 -->
AZ® 726 MIF is 2.38 % TMAH- (TetraMethylAmmoniumHydroxide) in water, with additional surfactants for rapid and uniform wetting of the substrate (e. g. for puddle development) 
AZ® 826 MIF is 2.38 % TMAH- (TetraMethylAmmoniumHydroxide) in water, with additional surfactants for rapid and uniform wetting of the substrate (e. g. for puddle development) and other additives for the removal of poorly solu-
ble resist components (residues with specific resist families), however at the expense of a slightly higher dark erosion. 
 Our Removers: Application Areas and Compatibilities 
AZ® 100 Remover is an amine solvent mixture and standard remover for AZ ® and TI photoresists. To improve its performance, AZ ® 100 remover can be heated to 60 - 80°C. Because the AZ ® 100 Remover reacts highly alkaline 
with water, it is suitable for this with respect to sensitive substrate materials such as Cu, Al or ITO only if contamination with water can be ruled out.. 
TechniStrip® P1316 is a remover with very strong stripping power for Novolak-based resists (including all AZ® positive resists), epoxy-based coatings, polyimides and dry films. At typical application temperatures around 75°C, 
TechniStrip® P1316 may dissolve cross-linked resists without residue also, e.g. through dry etching or ion implantation. TechniStrip® P1316 can also be used in spraying processes. For alkaline sensitive materials, TechniStrip® 
P1331 would be an alternative to the P1316. Nicht kompatibel mit Au oder GaAs. 
TechniStrip® P1331 can be an alternative for TechniStrip® P1316 in case of alkaline sensitive materials. TechniStrip® P1331 is not compatible with Au or GaAs. 
TechniStrip® NI555 is a stripper with very strong dissolving power for Novolak-based negative resists such as the AZ® 15 nXT and AZ® nLOF 2000 series and very thick positive resists such as the AZ® 40 XT. TechniStrip® NI555 
was developed not only to peel cross-linked resists, but also to dissolve them without residues. This prevents contamination of the basin and filter by resist particles and skins, as can occur with standard strippers. TechniStrip 
® NI555 is not compatible with GaAs. 
TechniClean™ CA25 is a semi-aqueous proprietary blend formulated to address post etch residue (PER) removal for all interconnect and technology nodes. Extremely efficient at quickly and selectively removing organo-metal 
oxides from Al, Cu, Ti, TiN, W and Ni. 
TechniStrip™ NF52 is a highly effective remover for negative resists (liquid resists as well as dry films). The intrinsic nature of the additives and solvent make the blend totally compatible with metals used throughout the BEOL 
interconnects to WLP bumping applications. 
TechniStrip™ Micro D2 is a versatile stripper dedicated to address resin lift-off and dissolution on negative and positive tone resist. The organic mixture blend has the particularity to offer high metal and material compatibility 
allowing to be used on all stacks and particularly on fragile III/V substrates for instance. 
TechniStrip™ MLO 07 is a highly efficient positive and negative tone photoresist remover used for IR, III/V, MEMS, Photonic, TSV mask, solder bumping and hard disk stripping applications. Developed to address high dissolution 
performance and high material compatibility on Cu, Al, Sn/Ag, Alumina and common organic substrates. 
 Our Wafers and their Specifications 
Silicon-, Quartz-, Fused Silica and Glass Wafers 
Silicon wafers are either produced via the Czochralski- (CZ-) or Float zone- (FZ-) method. The more expensive FZ wafers are primarily reasonable if very high-ohmic wafers (> 100 Ohm cm) are required. 
Quartz wafers are made of monocrystalline SiO2, main criterion is the crystal orientation (e. g. X-, Y-, Z-, AT- or ST-cut) 
Fused silica wafers consist of amorphous SiO2. The so-called JGS2 wafers have a high transmission in the range of ≈ 280 - 2000 nm wavelength, the more expensive JGS1 wafers at ≈ 220 - 1100 nm. 
Our glass wafers, if not otherwise specified, are made of borosilicate glass. 
Specifications 
Common parameters for all wafers are diameter, thickness and surface (1- or 2-side polished). Fused silica wafers are made either of JGS1 or JGS2 material, for quartz wafers the crystal orientation needs to be defined. For silicon 
wafers, beside the crystal orientation (<100> or <111>) the doping (n- or p-type) as well as the resistivity (Ohm cm) are selection criteria. 
Prime- ,Test-, and Dummy Wafers 
Silicon wafers usually come as „Prime-grade“ or „Test-grade“, latter mainly have a slightly broader particle specification. „Dummy-Wafers“ neither fulfill Prime- nor Test-grade for different possible reasons (e. g. very broad or missing 
specification of one or several parameters, reclaim wafers, no particle specification) but might be a cheap alternative for e. g. resist coating tests or equipment start-up.  
Our Silicon-, Quartz-, Fused Silica and Glass Wafers 
Our frequently updated wafer stock list can be found here:
Ł www.microchemicals.com/products/wafers/waferlist.html 
 Further Products from our Portfolio 
Plating 
Plating solutions for e. g. gold, copper, nickel, tin or palladium:  
Ł www.microchemicals.com/products/electroplating.html 
Solvents (MOS, VLSI, ULSI) 
Acetone, isopropyl alcohol, MEK, DMSO, cyclopentanone, butylacetate, ... Ł www.microchemicals.com/products/solvents.html 
Acids and Bases (MOS, VLSI, ULSI) 
Hydrochloric acid, sulphuric acid, nitric acid, KOH, TMAH, … 
 
Ł www.microchemicals.com/products/etchants.html 
Etching Mixtures 
for e. g. chromium, gold, silicon, copper, titanium, ... 
Ł www.microchemicals.com/products/etching_mixtures.html 


<!-- Page 8 -->
 Further Information 
Technical Data Sheets: 
www.microchemicals.com/downloads/product_data_sheets/photoresists.html 
Material Safety Data Sheets (MSDS): 
 
www.microchemicals.com/downloads/safety_data_sheets/msds_links.html 
 Our Photolithography Book and -Posters 
We see it as our main task to make you understand all 
aspects of microstructuring in an application-oriented way. 
At present, we have implemented this claim with our book 
Photolithography on over 200 pages, as well as attractively 
designed DIN A0 posters for your office or laboratory. 
We will gladly send both of these to you free of charge as our 
customer (if applicable, we charge shipping costs for non-
European deliveries): 
www.microchemicals.com/downloads/brochures.html 
www.microchemicals.com/downloads/posters.html 
Thank you for your interest! 
 Disclaimer of Warranty & Trademarks 
All information, process descriptions, recipes, etc. contained in this document are compiled to the best of our knowledge. Nevertheless, we can not guarantee the correctness of the information. Particularly with regard to the 
formulations for chemical (etching) processes we assume no guarantee for the correct specification of the components, the mixing conditions, the preparation of the batches and their application. 
The safe sequence of mixing components of a recipe usually does not correspond to the order of their listing. We do not warrant the full disclosure of any indications (among other things, health, work safety) of the risks associated 
with the preparation and use of the recipes and processes. The information in this book is based on our current knowledge and experience. Due to the abundance of possible influences in the processing and application of our 
products, they do not exempt the user from their own tests and trials. A guarantee of certain properties or suitability for a specific application can not be derived from our data. As a matter of principle, each employee is required to 
provide sufficient information in advance in the appropriate cases in order to prevent damage to persons and equipment. All descriptions, illustrations, data, conditions, weights, etc. can be changed without prior notice and do not 
constitute a contractually agreed product characteristics. The user of our products is responsible for any proprietary rights and existing laws. 
Merck, Merck Performance Materials, AZ, the AZ logo, and the vibrant M are trademarks of Merck KGaA, Darmstadt, Germany 
MicroChemicals GmbH 
Fon: 
+49 (0)731 977 343 0
Nicolaus-Otto-Str. 39 
Fax: 
+49 (0)731 977 343 29 
89079, Ulm
e-Mail: 
info@microchemicals.net 
Germany 
Internet: 
www.microchemicals.net
